Repository: KikETs/ECM_HYBRID_BMS_JOINT

## Results

| Arm | Model | Size | Protocol | Result | Worst cell |
|---|---|---|---|---|---|
| SOP | 2RC table + trim (A8) | 4 effective coefficients, 2 EW states | leave-one-cell-out | usable current 69.6 % discharge, 59.5 % charge (τ = 10 s) | 59.9 % / 53.5 % (BOOST_REST) |
| SOH | dQ/dV ridge | 65 coefficients | leave-one-cell-out | RMSE 0.0094, bias −0.0005 | 0.0130 (BOOST_REST) |
| SOC | 2RC EKF, low-current gate | 3 states | leave-one-cell-out | **2.34 %p** over six sensor disturbances on estimated SOH (2.325 on true SOH), per cell 2.00–2.75 | 4.60 %p (BOOST_NEGPULSE_1S, current offset −0.10 A) |

The SOH arm was a 10,945-parameter CNN until the second audit round. Nested

File: analysis/uypydj_hppc_resistance.csv (part 126 of 225)
protocol,cycle,SOH,CAP_Ah,SOC,soc_group,direction,rate_rank,I_A,CRate_rated,tau_s,tau_actual_s,V_pre_V,V_tau_V,R_mOhm,file
BOOST_NEGPULSE,900,0.84036,2.50108,0.9166,2,charge,0,1.252,0.417,2.0,1.9,4.0803,4.1043,19.1678,10-11-21_19.45_NEGPulse_protocol_HPPC_IN21700_30T_cycle_#900.mat
BOOST_NEGPULSE,900,0.84036,2.50108,0.9166,2,charge,0,1.252,0.417,10.0,9.9,4.0803,4.1101,23.8,10-11-21_19.45_NEGPulse_protocol_HPPC_IN21700_30T_cycle_#900.mat
BOOST_NEGPULSE,900,0.84036,2.50108,0.9165,2,discharge,1,-10.014,3.338,2.0,2.0,4.0787,3.89,18.8436,10-11-21_19.45_NEGPulse_protocol_HPPC_IN21700_30T_cycle_#900.mat
BOOST_NEGPULSE,900,0.84036,2.50108,0.9165,2,discharge,1,-10.014,3.338,10.0,9.9,4.0787,3.8496,22.878,10-11-21_19.45_NEGPulse_protocol_HPPC_IN21700_30T_cycle_#900.mat
BOOST_NEGPULSE,900,0.84036,2.50108,0.9166,2,charge,1,5.005,1.668,2.0,1.9,4.0831,4.1773,18.8227,10-11-21_19.45_NEGPulse_protocol_HPPC_IN21700_30T_cycle_#900.mat
BOOST_NEGPULSE,900,0.84036,2.50108,0.9166,2,charge,1,5.005,1.668,10.0,9.91,4.0831,4.1977,22.8989,10-11-21_19.45_NEGPulse_protocol_HPPC_IN21700_30T_cycle_#900.mat
BOOST_NEGPULSE,900,0.84036,2.50108,0.9164,2,discharge,2,-20.026,6.675,2.0,2.0,4.0791,3.7294,17.4623,10-11-21_19.45_NEGPulse_protocol_HPPC_IN21700_30T_cycle_#900.mat
BOOST_NEGPULSE,900,0.84036,2.50108,0.9164,2,discharge,2,-20.026,6.675,10.0,9.9,4.0791,3.6537,21.2424,10-11-21_19.45_NEGPulse_protocol_HPPC_IN21700_30T_cycle_#900.mat
BOOST_NEGPULSE,900,0.84036,2.50108,0.9166,2,charge,2,5.727,1.909,2.0,2.0,4.085,4.2,20.0815,10-11-21_19.45_NEGPulse_protocol_HPPC_IN21700_30T_cycle_#900.mat
BOOST_NEGPULSE,900,0.84036,2.50108,0.9166,2,charge,2,5.727,1.909,10.0,9.9,4.085,4.2,20.0815,10-11-21_19.45_NEGPulse_protocol_HPPC_IN21700_30T_cycle_#900.mat
BOOST_NEGPULSE,900,0.84036,2.50108,0.9163,2,discharge,3,-28.785,9.595,2.0,2.0,4.0801,3.6047,16.5155,10-11-21_19.45_NEGPulse_protocol_HPPC_IN21700_30T_cycle_#900.mat
BOOST_NEGPULSE,900,0.84036,2.50108,0.9163,2,discharge,3,-28.785,9.595,10.0,9.9,4.0801,3.4929,20.3995,10-11-21_19.45_NEGPulse_protocol_HPPC_IN21700_30T_cycle_#900.mat
BOOST_NEGPULSE,900,0.84036,2.50108,0.9166,2,charge,3,5.714,1.905,2.0,2.0,4.0878,4.2,19.6374,10-11-21_19.45_NEGPulse_protocol_HPPC_IN21700_30T_cycle_#900.mat
BOOST_NEGPULSE,900,0.84036,2.50108,0.9166,2,charge,3,5.714,1.905,10.0,9.9,4.0878,4.1999,19.6199,10-11-21_19.45_NEGPulse_protocol_HPPC_IN21700_30T_cycle_#900.mat
BOOST_NEGPULSE,900,0.84036,2.50108,0.8331,3,discharge,0,-2.503,0.834,2.0,2.0,4.016,3.971,17.9813,10-11-21_19.45_NEGPulse_protocol_HPPC_IN21700_30T_cycle_#900.mat
BOOST_NEGPULSE,900,0.84036,2.50108,0.8331,3,discharge,0,-2.503,0.834,10.0,9.9,4.016,3.9544,24.6144,10-11-21_19.45_NEGPulse_protocol_HPPC_IN21700_30T_cycle_#900.mat
BOOST_NEGPULSE,900,0.84036,2.50108,0.8331,3,charge,0,1.25,0.417,2.0,1.9,4.0185,4.0402,17.3614,10-11-21_19.45_NEGPulse_protocol_HPPC_IN21700_30T_cycle_#900.mat
BOOST_NEGPULSE,900,0.84036,2.50108,0.8331,3,charge,0,1.25,0.417,10.0,9.9,4.0185,4.0475,23.2019,10-11-21_19.45_NEGPulse_protocol_HPPC_IN21700_30T_cycle_#900.mat
BOOST_NEGPULSE,900,0.84036,2.50108,0.833,3,discharge,1,-10.012,3.337,2.0,2.0,4.0169,3.8412,17.5489,10-11-21_19.45_NEGPulse_protocol_HPPC_IN21700_30T_cycle_#900.mat
BOOST_NEGPULSE,900,0.84036,2.50108,0.833,3,discharge,1,-10.012,3.337,10.0,9.9,4.0169,3.7871,22.9525,10-11-21_19.45_NEGPulse_protocol_HPPC_IN21700_30T_cycle_#900.mat
BOOST_NEGPULSE,900,0.84036,2.50108,0.8332,3,charge,1,5.005,1.668,2.0,2.0,4.0233,4.1085,17.024,10-11-21_19.45_NEGPulse_protocol_HPPC_IN21700_30T_cycle_#900.mat
BOOST_NEGPULSE,900,0.84036,2.50108,0.8332,3,charge,1,5.005,1.668,10.0,9.9,4.0233,4.1321,21.7396,10-11-21_19.45_NEGPulse_protocol_HPPC_IN21700_30T_cycle_#900.mat
BOOST_NEGPULSE,900,0.84036,2.50108,0.8329,3,discharge,2,-20.025,6.675,2.0,2.0,4.0178,3.6846,16.6392,10-11-21_19.45_NEGPulse_protocol_HPPC_IN21700_30T_cycle_#900.mat
BOOST_NEGPULSE,900,0.84036,2.50108,0.8329,3,discharge,2,-20.025,6.675,10.0,9.9,4.0178,3.5945,21.1386,10-11-21_19.45_NEGPulse_protocol_HPPC_IN21700_30T_cycle_#900.mat
BOOST_NEGPULSE,900,0.84036,2.50108,0.8332,3,charge,2,9.644,3.215,2.0,1.9,4.0275,4.2001,17.8979,10-11-21_19.45_NEGPulse_protocol_HPPC_IN21700_30T_cycle_#900.mat
BOOST_NEGPULSE,900,0.84036,2.50108,0.8332,3,charge,2,9.644,3.215,10.0,9.9,4.0275,4.2,17.8875,10-11-21_19.45_NEGPulse_protocol_HPPC_IN21700_30T_cycle_#900.mat
BOOST_NEGPULSE,900,0.84036,2.50108,0.8329,3,discharge,3,-28.784,9.595,2.0,2.0,4.0191,3.5615,15.8977,10-11-21_19.45_NEGPulse_protocol_HPPC_IN21700_30T_cycle_#900.mat
BOOST_NEGPULSE,900,0.84036,2.50108,0.8329,3,discharge,3,-28.784,9.595,10.0,9.91,4.0191,3.4366,20.2369,10-11-21_19.45_NEGPulse_protocol_HPPC_IN21700_30T_cycle_#900.mat
BOOST_NEGPULSE,900,0.84036,2.50108,0.8332,3,charge,3,9.726,3.242,2.0,1.9,4.0305,4.2001,17.438,10-11-21_19.45_NEGPulse_protocol_HPPC_IN21700_30T_cycle_#900.mat
BOOST_NEGPULSE,900,0.84036,2.50108,0.8332,3,charge,3,9.726,3.242,10.0,9.9,4.0305,4.2001,17.438,10-11-21_19.45_NEGPulse_protocol_HPPC_IN21700_30T_cycle_#900.mat
BOOST_NEGPULSE,900,0.84036,2.50108,0.7497,4,discharge,0,-2.503,0.834,2.0,2.0,3.9164,3.8752,16.4622,10-11-21_19.45_NEGPulse_protocol_HPPC_IN21700_30T_cycle_#900.mat
BOOST_NEGPULSE,900,0.84036,2.50108,0.7497,4,discharge,0,-2.503,0.834,10.0,9.9,3.9164,3.8612,22.0562,10-11-21_19.45_NEGPulse_protocol_HPPC_IN21700_30T_cycle_#900.mat
BOOST_NEGPULSE,900,0.84036,2.50108,0.7497,4,charge,0,1.25,0.417,2.0,2.0,3.9179,3.9388,16.7254,10-11-21_19.45_NEGPulse_protocol_HPPC_IN21700_30T_cycle_#900.mat
BOOST_NEGPULSE,900,0.84036,2.50108,0.7497,4,charge,0,1.25,0.417,10.0,9.9,3.9179,3.945,21.6869,10-11-21_19.45_NEGPulse_protocol_HPPC_IN21700_30T_cycle_#900.mat
BOOST_NEGPULSE,900,0.84036,2.50108,0.7496,4,discharge,1,-10.014,3.338,2.0,2.0,3.9167,3.7551,16.1374,10-11-21_19.45_NEGPulse_protocol_HPPC_IN21700_30T_cycle_#900.mat
BOOST_NEGPULSE,900,0.84036,2.50108,0.7496,4,discharge,1,-10.014,3.338,10.0,9.9,3.9167,3.7101,20.6311,10-11-21_19.45_NEGPulse_protocol_HPPC_IN21700_30T_cycle_#900.mat
BOOST_NEGPULSE,900,0.84036,2.50108,0.7497,4,charge,1,5.007,1.669,2.0,2.0,3.9224,4.0018,15.8591,10-11-21_19.45_NEGPulse_protocol_HPPC_IN21700_30T_cycle_#900.mat
BOOST_NEGPULSE,900,0.84036,2.50108,0.7497,4,charge,1,5.007,1.669,10.0,9.9,3.9224,4.0237,20.2333,10-11-21_19.45_NEGPulse_protocol_HPPC_IN21700_30T_cycle_#900.mat
BOOST_NEGPULSE,900,0.84036,2.50108,0.7495,4,discharge,2,-20.024,6.675,2.0,2.0,3.9171,3.6064,15.5164,10-11-21_19.45_NEGPulse_protocol_HPPC_IN21700_30T_cycle_#900.mat
BOOST_NEGPULSE,900,0.84036,2.50108,0.7495,4,discharge,2,-20.024,6.675,10.0,9.9,3.9171,3.5268,19.4916,10-11-21_19.45_NEGPulse_protocol_HPPC_IN21700_30T_cycle_#900.mat
BOOST_NEGPULSE,900,0.84036,2.50108,0.7498,4,charge,2,15.019,5.006,2.0,2.0,3.9261,4.15,14.9078,10-11-21_19.45_NEGPulse_protocol_HPPC_IN21700_30T_cycle_#900.mat
BOOST_NEGPULSE,900,0.84036,2.50108,0.7498,4,charge,2,15.019,5.006,10.0,9.9,3.9261,4.2001,18.2436,10-11-21_19.45_NEGPulse_protocol_HPPC_IN21700_30T_cycle_#900.mat
BOOST_NEGPULSE,900,0.84036,2.50108,0.7494,4,discharge,3,-28.786,9.595,2.0,2.0,3.9174,3.4884,14.9031,10-11-21_19.45_NEGPulse_protocol_HPPC_IN21700_30T_cycle_#900.mat
BOOST_NEGPULSE,900,0.84036,2.50108,0.7494,4,discharge,3,-28.786,9.595,10.0,9.9,3.9174,3.3715,18.9641,10-11-21_19.45_NEGPulse_protocol_HPPC_IN21700_30T_cycle_#900.mat
BOOST_NEGPULSE,900,0.84036,2.50108,0.7499,4,charge,3,17.033,5.678,2.0,1.9,3.9278,4.2,15.9807,10-11-21_19.45_NEGPulse_protocol_HPPC_IN21700_30T_cycle_#900.mat
BOOST_NEGPULSE,900,0.84036,2.50108,0.7499,4,charge,3,17.033,5.678,10.0,9.9,3.9278,4.2,15.9807,10-11-21_19.45_NEGPulse_protocol_HPPC_IN21700_30T_cycle_#900.mat
BOOST_NEGPULSE,900,0.84036,2.50108,0.6662,5,discharge,0,-2.502,0.834,2.0,2.0,3.8494,3.8103,15.6244,10-11-21_19.45_NEGPulse_protocol_HPPC_IN21700_30T_cycle_#900.mat
BOOST_NEGPULSE,900,0.84036,2.50108,0.6662,5,discharge,0,-2.502,0.834,10.0,9.9,3.8494,3.7977,20.6593,10-11-21_19.45_NEGPulse_protocol_HPPC_IN21700_30T_cycle_#900.mat
BOOST_NEGPULSE,900,0.84036,2.50108,0.6663,5,charge,0,1.25,0.417,2.0,1.9,3.8511,3.8704,15.44,10-11-21_19.45_NEGPulse_protocol_HPPC_IN21700_30T_cycle_#900.mat
BOOST_NEGPULSE,900,0.84036,2.50108,0.6663,5,charge,0,1.25,0.417,10.0,9.9,3.8511,3.8757,19.68,10-11-21_19.45_NEGPulse_protocol_HPPC_IN21700_30T_cycle_#900.mat
BOOST_NEGPULSE,900,0.84036,2.50108,0.6661,5,discharge,1,-10.012,3.337,2.0,2.0,3.8496,3.6946,15.4814,10-11-21_19.45_NEGPulse_protocol_HPPC_IN21700_30T_cycle_#900.mat
BOOST_NEGPULSE,900,0.84036,2.50108,0.6661,5,discharge,1,-10.012,3.337,10.0,9.9,3.8496,3.6487,20.0659,10-11-21_19.45_NEGPulse_protocol_HPPC_IN21700_30T_cycle_#900.mat
BOOST_NEGPULSE,900,0.84036,2.50108,0.6663,5,charge,1,5.005,1.668,2.0,1.9,3.8546,3.9298,15.0262,10-11-21_19.45_NEGPulse_protocol_HPPC_IN21700_30T_cycle_#900.mat
BOOST_NEGPULSE,900,0.84036,2.50108,0.6663,5,charge,1,5.005,1.668,10.0,9.9,3.8546,3.9491,18.8826,10-11-21_19.45_NEGPulse_protocol_HPPC_IN21700_30T_cycle_#900.mat
BOOST_NEGPULSE,900,0.84036,2.50108,0.6661,5,discharge,2,-20.024,6.675,2.0,1.9,3.8498,3.5499,14.977,10-11-21_19.45_NEGPulse_protocol_HPPC_IN21700_30T_cycle_#900.mat
BOOST_NEGPULSE,900,0.84036,2.50108,0.6661,5,discharge,2,-20.024,6.675,10.0,9.9,3.8498,3.4617,19.3817,10-11-21_19.45_NEGPulse_protocol_HPPC_IN21700_30T_cycle_#900.mat
BOOST_NEGPULSE,900,0.84036,2.50108,0.6664,5,charge,2,15.019,5.006,2.0,1.9,3.8577,4.0725,14.3019,10-11-21_19.45_NEGPulse_protocol_HPPC_IN21700_30T_cycle_#900.mat
BOOST_NEGPULSE,900,0.84036,2.50108,0.6664,5,charge,2,15.019,5.006,10.0,9.9,3.8577,4.1226,17.6377,10-11-21_19.45_NEGPulse_protocol_HPPC_IN21700_30T_cycle_#900.mat
BOOST_NEGPULSE,900,0.84036,2.50108,0.666,5,discharge,3,-28.784,9.595,2.0,2.0,3.8501,3.4304,14.581,10-11-21_19.45_NEGPulse_protocol_HPPC_IN21700_30T_cycle_#900.mat
BOOST_NEGPULSE,900,0.84036,2.50108,0.666,5,discharge,3,-28.784,9.595,10.0,9.9,3.8501,3.303,19.0071,10-11-21_19.45_NEGPulse_protocol_HPPC_IN21700_30T_cycle_#900.mat
BOOST_NEGPULSE,900,0.84036,2.50108,0.6665,5,charge,3,22.736,7.579,2.0,2.0,3.86,4.2002,14.9631,10-11-21_19.45_NEGPulse_protocol_HPPC_IN21700_30T_cycle_#900.mat
BOOST_NEGPULSE,900,0.84036,2.50108,0.6665,5,charge,3,22.736,7.579,10.0,9.9,3.86,4.2001,14.9587,10-11-21_19.45_NEGPulse_protocol_HPPC_IN21700_30T_cycle_#900.mat
BOOST_NEGPULSE,900,0.84036,2.50108,0.5828,6,discharge,0,-2.503,0.834,2.0,2.0,3.7733,3.7345,15.5039,10-11-21_19.45_NEGPulse_protocol_HPPC_IN21700_30T_cycle_#900.mat
BOOST_NEGPULSE,900,0.84036,2.50108,0.5828,6,discharge,0,-2.503,0.834,10.0,9.9,3.7733,3.7214,20.7384,10-11-21_19.45_NEGPulse_protocol_HPPC_IN21700_30T_cycle_#900.mat
BOOST_NEGPULSE,900,0.84036,2.50108,0.5828,6,charge,0,1.252,0.417,2.0,1.9,3.7749,3.7939,15.1769,10-11-21_19.45_NEGPulse_protocol_HPPC_IN21700_30T_cycle_#900.mat
BOOST_NEGPULSE,900,0.84036,2.50108,0.5828,6,charge,0,1.252,0.417,10.0,9.9,3.7749,3.7999,19.9696,10-11-21_19.45_NEGPulse_protocol_HPPC_IN21700_30T_cycle_#900.mat
BOOST_NEGPULSE,900,0.84036,2.50108,0.5827,6,discharge,1,-10.013,3.338,2.0,2.0,3.7727,3.6196,15.2901,10-11-21_19.45_NEGPulse_protocol_HPPC_IN21700_30T_cycle_#900.mat
BOOST_NEGPULSE,900,0.84036,2.50108,0.5827,6,discharge,1,-10.013,3.338,10.0,9.9,3.7727,3.5704,20.2037,10-11-21_19.45_NEGPulse_protocol_HPPC_IN21700_30T_cycle_#900.mat
BOOST_NEGPULSE,900,0.84036,2.50108,0.5828,6,charge,1,5.007,1.669,2.0,2.0,3.7789,3.8543,15.0595,10-11-21_19.45_NEGPulse_protocol_HPPC_IN21700_30T_cycle_#900.mat
BOOST_NEGPULSE,900,0.84036,2.50108,0.5828,6,charge,1,5.007,1.669,10.0,9.9,3.7789,3.8749,19.1739,10-11-21_19.45_NEGPulse_protocol_HPPC_IN21700_30T_cycle_#900.mat
BOOST_NEGPULSE,900,0.84036,2.50108,0.5826,6,discharge,2,-20.024,6.675,2.0,2.0,3.774,3.4729,15.037,10-11-21_19.45_NEGPulse_protocol_HPPC_IN21700_30T_cycle_#900.mat
BOOST_NEGPULSE,900,0.84036,2.50108,0.5826,6,discharge,2,-20.024,6.675,10.0,9.9,3.774,3.3817,19.5915,10-11-21_19.45_NEGPulse_protocol_HPPC_IN21700_30T_cycle_#900.mat
BOOST_NEGPULSE,900,0.84036,2.50108,0.5829,6,charge,2,15.019,5.006,2.0,2.0,3.7825,3.9976,14.3219,10-11-21_19.45_NEGPulse_protocol_HPPC_IN21700_30T_cycle_#900.mat
BOOST_NEGPULSE,900,0.84036,2.50108,0.5829,6,charge,2,15.019,5.006,10.0,9.9,3.7825,4.0479,17.671,10-11-21_19.45_NEGPulse_protocol_HPPC_IN21700_30T_cycle_#900.mat
BOOST_NEGPULSE,900,0.84036,2.50108,0.5826,6,discharge,3,-28.785,9.595,2.0,2.0,3.7744,3.3549,14.5736,10-11-21_19.45_NEGPulse_protocol_HPPC_IN21700_30T_cycle_#900.mat
BOOST_NEGPULSE,900,0.84036,2.50108,0.5826,6,discharge,3,-28.785,9.595,10.0,9.9,3.7744,3.2226,19.1697,10-11-21_19.45_NEGPulse_protocol_HPPC_IN21700_30T_cycle_#900.mat
BOOST_NEGPULSE,900,0.84036,2.50108,0.583,6,charge,3,25.033,8.344,2.0,2.0,3.785,4.1259,13.618,10-11-21_19.45_NEGPulse_protocol_HPPC_IN21700_30T_cycle_#900.mat
BOOST_NEGPULSE,900,0.84036,2.50108,0.583,6,charge,3,25.033,8.344,10.0,9.9,3.785,4.1999,16.5741,10-11-21_19.45_NEGPulse_protocol_HPPC_IN21700_30T_cycle_#900.mat
BOOST_NEGPULSE,900,0.84036,2.50108,0.4993,7,discharge,0,-2.503,0.834,2.0,2.0,3.6853,3.6468,15.3809,10-11-21_19.45_NEGPulse_protocol_HPPC_IN21700_30T_cycle_#900.mat
BOOST_NEGPULSE,900,0.84036,2.50108,0.4993,7,discharge,0,-2.503,0.834,10.0,9.9,3.6853,3.6341,20.4546,10-11-21_19.45_NEGPulse_protocol_HPPC_IN21700_30T_cycle_#900.mat
BOOST_NEGPULSE,900,0.84036,2.50108,0.4994,7,charge,0,1.251,0.417,2.0,2.0,3.6873,3.7062,15.1079,10-11-21_19.45_NEGPulse_protocol_HPPC_IN21700_30T_cycle_#900.mat
BOOST_NEGPULSE,900,0.84036,2.50108,0.4994,7,charge,0,1.251,0.417,10.0,9.9,3.6873,3.7119,19.6643,10-11-21_19.45_NEGPulse_protocol_HPPC_IN21700_30T_cycle_#900.mat
BOOST_NEGPULSE,900,0.84036,2.50108,0.4993,7,discharge,1,-10.014,3.338,2.0,2.0,3.6858,3.5325,15.3086,10-11-21_19.45_NEGPulse_protocol_HPPC_IN21700_30T_cycle_#900.mat
BOOST_NEGPULSE,900,0.84036,2.50108,0.4993,7,discharge,1,-10.014,3.338,10.0,9.9,3.6858,3.4855,20.002,10-11-21_19.45_NEGPulse_protocol_HPPC_IN21700_30T_cycle_#900.mat
BOOST_NEGPULSE,900,0.84036,2.50108,0.4994,7,charge,1,5.006,1.669,2.0,2.0,3.6911,3.7662,15.0026,10-11-21_19.45_NEGPulse_protocol_HPPC_IN21700_30T_cycle_#900.mat
BOOST_NEGPULSE,900,0.84036,2.50108,0.4994,7,charge,1,5.006,1.669,10.0,9.9,3.6911,3.7878,19.3176,10-11-21_19.45_NEGPulse_protocol_HPPC_IN21700_30T_cycle_#900.mat
BOOST_NEGPULSE,900,0.84036,2.50108,0.4992,7,discharge,2,-20.026,6.675,2.0,2.0,3.6862,3.3867,14.9556,10-11-21_19.45_NEGPulse_protocol_HPPC_IN21700_30T_cycle_#900.mat
BOOST_NEGPULSE,900,0.84036,2.50108,0.4992,7,discharge,2,-20.026,6.675,10.0,9.9,3.6862,3.2991,19.3299,10-11-21_19.45_NEGPulse_protocol_HPPC_IN21700_30T_cycle_#900.mat
BOOST_NEGPULSE,900,0.84036,2.50108,0.4995,7,charge,2,15.02,5.007,2.0,2.0,3.6952,3.9101,14.3076,10-11-21_19.45_NEGPulse_protocol_HPPC_IN21700_30T_cycle_#900.mat
BOOST_NEGPULSE,900,0.84036,2.50108,0.4995,7,charge,2,15.02,5.007,10.0,9.9,3.6952,3.9637,17.8762,10-11-21_19.45_NEGPulse_protocol_HPPC_IN21700_30T_cycle_#900.mat
BOOST_NEGPULSE,900,0.84036,2.50108,0.4991,7,discharge,3,-28.784,9.595,2.0,2.0,3.6866,3.2688,14.515,10-11-21_19.45_NEGPulse_protocol_HPPC_IN21700_30T_cycle_#900.mat
BOOST_NEGPULSE,900,0.84036,2.50108,0.4991,7,discharge,3,-28.784,9.595,10.0,9.9,3.6866,3.1398,18.9967,10-11-21_19.45_NEGPulse_protocol_HPPC_IN21700_30T_cycle_#900.mat
BOOST_NEGPULSE,900,0.84036,2.50108,0.4996,7,charge,3,25.031,8.344,2.0,2.0,3.6981,4.0394,13.6351,10-11-21_19.45_NEGPulse_protocol_HPPC_IN21700_30T_cycle_#900.mat
BOOST_NEGPULSE,900,0.84036,2.50108,0.4996,7,charge,3,25.031,8.344,10.0,9.9,3.6981,4.1227,16.963,10-11-21_19.45_NEGPulse_protocol_HPPC_IN21700_30T_cycle_#900.mat
BOOST_NEGPULSE,900,0.84036,2.50108,0.4159,8,discharge,0,-2.501,0.834,2.0,2.0,3.6112,3.5729,15.3169,10-11-21_19.45_NEGPulse_protocol_HPPC_IN21700_30T_cycle_#900.mat
BOOST_NEGPULSE,900,0.84036,2.50108,0.4159,8,discharge,0,-2.501,0.834,10.0,9.9,3.6112,3.5605,20.2759,10-11-21_19.45_NEGPulse_protocol_HPPC_IN21700_30T_cycle_#900.mat
BOOST_NEGPULSE,900,0.84036,2.50108,0.4159,8,charge,0,1.25,0.417,2.0,2.0,3.6138,3.633,15.36,10-11-21_19.45_NEGPulse_protocol_HPPC_IN21700_30T_cycle_#900.mat
BOOST_NEGPULSE,900,0.84036,2.50108,0.4159,8,charge,0,1.25,0.417,10.0,9.9,3.6138,3.6385,19.76,10-11-21_19.45_NEGPulse_protocol_HPPC_IN21700_30T_cycle_#900.mat
BOOST_NEGPULSE,900,0.84036,2.50108,0.4158,8,discharge,1,-10.013,3.338,2.0,1.9,3.6123,3.4573,15.4799,10-11-21_19.45_NEGPulse_protocol_HPPC_IN21700_30T_cycle_#900.mat
BOOST_NEGPULSE,900,0.84036,2.50108,0.4158,8,discharge,1,-10.013,3.338,10.0,9.9,3.6123,3.4107,20.1338,10-11-21_19.45_NEGPulse_protocol_HPPC_IN21700_30T_cycle_#900.mat
BOOST_NEGPULSE,900,0.84036,2.50108,0.416,8,charge,1,5.004,1.668,2.0,2.0,3.6179,3.694,15.2066,10-11-21_19.45_NEGPulse_protocol_HPPC_IN21700_30T_cycle_#900.mat
BOOST_NEGPULSE,900,0.84036,2.50108,0.416,8,charge,1,5.004,1.668,10.0,9.9,3.6179,3.7152,19.4429,10-11-21_19.45_NEGPulse_protocol_HPPC_IN21700_30T_cycle_#900.mat
BOOST_NEGPULSE,900,0.84036,2.50108,0.4158,8,discharge,2,-20.024,6.675,2.0,2.0,3.6122,3.3093,15.1268,10-11-21_19.45_NEGPulse_protocol_HPPC_IN21700_30T_cycle_#900.mat
BOOST_NEGPULSE,900,0.84036,2.50108,0.4158,8,discharge,2,-20.024,6.675,10.0,9.9,3.6122,3.2185,19.6614,10-11-21_19.45_NEGPulse_protocol_HPPC_IN21700_30T_cycle_#900.mat
BOOST_NEGPULSE,900,0.84036,2.50108,0.416,8,charge,2,15.019,5.006,2.0,2.0,3.6226,3.8394,14.435,10-11-21_19.45_NEGPulse_protocol_HPPC_IN21700_30T_cycle_#900.mat
BOOST_NEGPULSE,900,0.84036,2.50108,0.416,8,charge,2,15.019,5.006,10.0,9.9,3.6226,3.8933,18.0238,10-11-21_19.45_NEGPulse_protocol_HPPC_IN21700_30T_cycle_#900.mat
BOOST_NEGPULSE,900,0.84036,2.50108,0.4157,8,discharge,3,-28.783,9.594,2.0,1.9,3.6131,3.1927,14.6058,10-11-21_19.45_NEGPulse_protocol_HPPC_IN21700_30T_cycle_#900.mat
BOOST_NEGPULSE,900,0.84036,2.50108,0.4157,8,discharge,3,-28.783,9.594,10.0,9.9,3.6131,3.0501,19.5602,10-11-21_19.45_NEGPulse_protocol_HPPC_IN21700_30T_cycle_#900.mat
BOOST_NEGPULSE,900,0.84036,2.50108,0.4161,8,charge,3,25.032,8.344,2.0,2.0,3.6262,3.9696,13.7184,10-11-21_19.45_NEGPulse_protocol_HPPC_IN21700_30T_cycle_#900.mat
BOOST_NEGPULSE,900,0.84036,2.50108,0.4161,8,charge,3,25.032,8.344,10.0,9.9,3.6262,4.0501,16.9343,10-11-21_19.45_NEGPulse_protocol_HPPC_IN21700_30T_cycle_#900.mat
BOOST_NEGPULSE,900,0.84036,2.50108,0.3325,9,discharge,0,-2.503,0.834,2.0,2.0,3.5405,3.4995,16.381,10-11-21_19.45_NEGPulse_protocol_HPPC_IN21700_30T_cycle_#900.mat
BOOST_NEGPULSE,900,0.84036,2.50108,0.3325,9,discharge,0,-2.503,0.834,10.0,9.9,3.5405,3.4857,21.8946,10-11-21_19.45_NEGPulse_protocol_HPPC_IN21700_30T_cycle_#900.mat
BOOST_NEGPULSE,900,0.84036,2.50108,0.3325,9,charge,0,1.25,0.417,2.0,2.0,3.5429,3.5634,16.4052,10-11-21_19.45_NEGPulse_protocol_HPPC_IN21700_30T_cycle_#900.mat
BOOST_NEGPULSE,900,0.84036,2.50108,0.3325,9,charge,0,1.25,0.417,10.0,9.9,3.5429,3.5689,20.8067,10-11-21_19.45_NEGPulse_protocol_HPPC_IN21700_30T_cycle_#900.mat
BOOST_NEGPULSE,900,0.84036,2.50108,0.3324,9,discharge,1,-10.014,3.338,2.0,2.0,3.5413,3.3757,16.5368,10-11-21_19.45_NEGPulse_protocol_HPPC_IN21700_30T_cycle_#900.mat
BOOST_NEGPULSE,900,0.84036,2.50108,0.3324,9,discharge,1,-10.014,3.338,10.0,9.9,3.5413,3.3223,21.8694,10-11-21_19.45_NEGPulse_protocol_HPPC_IN21700_30T_cycle_#900.mat
BOOST_NEGPULSE,900,0.84036,2.50108,0.3325,9,charge,1,5.006,1.669,2.0,2.0,3.547,3.6262,15.8213,10-11-21_19.45_NEGPulse_protocol_HPPC_IN21700_30T_cycle_#900.mat
BOOST_NEGPULSE,900,0.84036,2.50108,0.3325,9,charge,1,5.006,1.669,10.0,9.9,3.547,3.6472,20.0164,10-11-21_19.45_NEGPulse_protocol_HPPC_IN21700_30T_cycle_#900.mat
BOOST_NEGPULSE,900,0.84036,2.50108,0.3323,9,discharge,2,-20.024,6.675,2.0,2.0,3.5417,3.2198,16.0757,10-11-21_19.45_NEGPulse_protocol_HPPC_IN21700_30T_cycle_#900.mat
BOOST_NEGPULSE,900,0.84036,2.50108,0.3323,9,discharge,2,-20.024,6.675,10.0,9.9,3.5417,3.1017,21.9736,10-11-21_19.45_NEGPulse_protocol_HPPC_IN21700_30T_cycle_#900.mat
BOOST_NEGPULSE,900,0.84036,2.50108,0.3326,9,charge,2,15.02,5.007,2.0,2.0,3.5519,3.7744,14.8136,10-11-21_19.45_NEGPulse_protocol_HPPC_IN21700_30T_cycle_#900.mat
BOOST_NEGPULSE,900,0.84036,2.50108,0.3326,9,charge,2,15.02,5.007,10.0,9.9,3.5519,3.8317,18.6285,10-11-21_19.45_NEGPulse_protocol_HPPC_IN21700_30T_cycle_#900.mat
BOOST_NEGPULSE,900,0.84036,2.50108,0.3323,9,discharge,3,-28.785,9.595,2.0,2.0,3.5415,3.0933,15.5706,10-11-21_19.45_NEGPulse_protocol_HPPC_IN21700_30T_cycle_#900.mat
BOOST_NEGPULSE,900,0.84036,2.50108,0.3323,9,discharge,3,-28.785,9.595,10.0,9.9,3.5415,2.891,22.5986,10-11-21_19.45_NEGPulse_protocol_HPPC_IN21700_30T_cycle_#900.mat
BOOST_NEGPULSE,900,0.84036,2.50108,0.3327,9,charge,3,25.033,8.344,2.0,2.0,3.5556,3.9056,13.9815,10-11-21_19.45_NEGPulse_protocol_HPPC_IN21700_30T_cycle_#900.mat
BOOST_NEGPULSE,900,0.84036,2.50108,0.3327,9,charge,3,25.033,8.344,10.0,9.9,3.5556,3.9903,17.3651,10-11-21_19.45_NEGPulse_protocol_HPPC_IN21700_30T_cycle_#900.mat
BOOST_NEGPULSE,900,0.84036,2.50108,0.2907,10,discharge,0,-2.503,0.834,2.0,2.0,3.5048,3.461,17.5004,10-11-21_19.45_NEGPulse_protocol_HPPC_IN21700_30T_cycle_#900.mat
BOOST_NEGPULSE,900,0.84036,2.50108,0.2907,10,discharge,0,-2.503,0.834,10.0,9.9,3.5048,3.4452,23.8133,10-11-21_19.45_NEGPulse_protocol_HPPC_IN21700_30T_cycle_#900.mat
BOOST_NEGPULSE,900,0.84036,2.50108,0.2908,10,charge,0,1.251,0.417,2.0,2.0,3.5067,3.5282,17.1808,10-11-21_19.45_NEGPulse_protocol_HPPC_IN21700_30T_cycle_#900.mat
BOOST_NEGPULSE,900,0.84036,2.50108,0.2908,10,charge,0,1.251,0.417,10.0,9.9,3.5067,3.5342,21.9754,10-11-21_19.45_NEGPulse_protocol_HPPC_IN21700_30T_cycle_#900.mat
BOOST_NEGPULSE,900,0.84036,2.50108,0.2907,10,discharge,1,-10.012,3.337,2.0,1.9,3.5052,3.3304,17.459,10-11-21_19.45_NEGPulse_protocol_HPPC_IN21700_30T_cycle_#900.mat
BOOST_NEGPULSE,900,0.84036,2.50108,0.2907,10,discharge,1,-10.012,3.337,10.0,9.91,3.5052,3.2637,24.1211,10-11-21_19.45_NEGPulse_protocol_HPPC_IN21700_30T_cycle_#900.mat
BOOST_NEGPULSE,900,0.84036,2.50108,0.2908,10,charge,1,5.006,1.669,2.0,1.9,3.5116,3.5933,16.3204,10-11-21_19.45_NEGPulse_protocol_HPPC_IN21700_30T_cycle_#900.mat
BOOST_NEGPULSE,900,0.84036,2.50108,0.2908,10,charge,1,5.006,1.669,10.0,9.9,3.5116,3.6147,20.5953,10-11-21_19.45_NEGPulse_protocol_HPPC_IN21700_30T_cycle_#900.mat
BOOST_NEGPULSE,900,0.84036,2.50108,0.2906,10,discharge,2,-20.024,6.675,2.0,1.9,3.5056,3.1653,16.9946,10-11-21_19.45_NEGPulse_protocol_HPPC_IN21700_30T_cycle_#900.mat
BOOST_NEGPULSE,900,0.84036,2.50108,0.2906,10,discharge,2,-20.024,6.675,10.0,9.9,3.5056,2.9998,25.2597,10-11-21_19.45_NEGPulse_protocol_HPPC_IN21700_30T_cycle_#900.mat
BOOST_NEGPULSE,900,0.84036,2.50108,0.2909,10,charge,2,15.018,5.006,2.0,1.9,3.5167,3.7424,15.0286,10-11-21_19.45_NEGPulse_protocol_HPPC_IN21700_30T_cycle_#900.mat
BOOST_NEGPULSE,900,0.84036,2.50108,0.2909,10,charge,2,15.018,5.006,10.0,9.9,3.5167,3.8004,18.8907,10-11-21_19.45_NEGPulse_protocol_HPPC_IN21700_30T_cycle_#900.mat
BOOST_NEGPULSE,900,0.84036,2.50108,0.2905,10,discharge,3,-28.784,9.595,2.0,2.0,3.5062,3.0265,16.6655,10-11-21_19.45_NEGPulse_protocol_HPPC_IN21700_30T_cycle_#900.mat
BOOST_NEGPULSE,900,0.84036,2.50108,0.2905,10,discharge,3,-28.784,9.595,10.0,9.9,3.5062,2.7278,27.0428,10-11-21_19.45_NEGPulse_protocol_HPPC_IN21700_30T_cycle_#900.mat
BOOST_NEGPULSE,900,0.84036,2.50108,0.291,10,charge,3,25.032,8.344,2.0,2.0,3.5205,3.8727,14.07,10-11-21_19.45_NEGPulse_protocol_HPPC_IN21700_30T_cycle_#900.mat
BOOST_NEGPULSE,900,0.84036,2.50108,0.291,10,charge,3,25.032,8.344,10.0,9.9,3.5205,3.9599,17.5535,10-11-21_19.45_NEGPulse_protocol_HPPC_IN21700_30T_cycle_#900.mat
BOOST_NEGPULSE,900,0.84036,2.50108,0.249,11,discharge,0,-2.502,0.834,2.0,2.0,3.4651,3.4169,19.2607,10-11-21_19.45_NEGPulse_protocol_HPPC_IN21700_30T_cycle_#900.mat
BOOST_NEGPULSE,900,0.84036,2.50108,0.249,11,discharge,0,-2.502,0.834,10.0,9.9,3.4651,3.3972,27.1329,10-11-21_19.45_NEGPulse_protocol_HPPC_IN21700_30T_cycle_#900.mat
BOOST_NEGPULSE,900,0.84036,2.50108,0.2491,11,charge,0,1.25,0.417,2.0,2.0,3.4673,3.4906,18.6415,10-11-21_19.45_NEGPulse_protocol_HPPC_IN21700_30T_cycle_#900.mat
BOOST_NEGPULSE,900,0.84036,2.50108,0.2491,11,charge,0,1.25,0.417,10.0,9.9,3.4673,3.4976,24.2419,10-11-21_19.45_NEGPulse_protocol_HPPC_IN21700_30T_cycle_#900.mat
BOOST_NEGPULSE,900,0.84036,2.50108,0.2489,11,discharge,1,-10.014,3.338,2.0,2.0,3.4653,3.2713,19.3729,10-11-21_19.45_NEGPulse_protocol_HPPC_IN21700_30T_cycle_#900.mat
BOOST_NEGPULSE,900,0.84036,2.50108,0.2489,11,discharge,1,-10.014,3.338,10.0,9.9,3.4653,3.1771,28.7797,10-11-21_19.45_NEGPulse_protocol_HPPC_IN21700_30T_cycle_#900.mat
BOOST_NEGPULSE,900,0.84036,2.50108,0.2491,11,charge,1,5.005,1.668,2.0,2.0,3.4737,3.5606,17.364,10-11-21_19.45_NEGPulse_protocol_HPPC_IN21700_30T_cycle_#900.mat
BOOST_NEGPULSE,900,0.84036,2.50108,0.2491,11,charge,1,5.005,1.668,10.0,9.9,3.4737,3.5825,21.74,10-11-21_19.45_NEGPulse_protocol_HPPC_IN21700_30T_cycle_#900.mat
BOOST_NEGPULSE,900,0.84036,2.50108,0.2489,11,discharge,2,-20.024,6.675,2.0,1.9,3.4662,3.0899,18.7924,10-11-21_19.45_NEGPulse_protocol_HPPC_IN21700_30T_cycle_#900.mat
BOOST_NEGPULSE,900,0.84036,2.50108,0.2489,11,discharge,2,-20.024,6.675,10.0,9.9,3.4662,2.8303,31.7569,10-11-21_19.45_NEGPulse_protocol_HPPC_IN21700_30T_cycle_#900.mat
BOOST_NEGPULSE,900,0.84036,2.50108,0.2492,11,charge,2,15.018,5.006,2.0,2.0,3.4794,3.7124,15.5147,10-11-21_19.45_NEGPulse_protocol_HPPC_IN21700_30T_cycle_#900.mat
BOOST_NEGPULSE,900,0.84036,2.50108,0.2492,11,charge,2,15.018,5.006,10.0,9.9,3.4794,3.7673,19.1703,10-11-21_19.45_NEGPulse_protocol_HPPC_IN21700_30T_cycle_#900.mat
BOOST_NEGPULSE,900,0.84036,2.50108,0.2488,11,discharge,3,-28.784,9.595,2.0,2.0,3.4666,2.9336,18.5172,10-11-21_19.45_NEGPulse_protocol_HPPC_IN21700_30T_cycle_#900.mat
BOOST_NEGPULSE,900,0.84036,2.50108,0.2488,11,discharge,3,-28.784,9.595,10.0,9.9,3.4666,2.4997,33.5916,10-11-21_19.45_NEGPulse_protocol_HPPC_IN21700_30T_cycle_#900.mat
BOOST_NEGPULSE,900,0.84036,2.50108,0.2493,11,charge,3,25.032,8.344,2.0,1.9,3.4836,3.8361,14.082,10-11-21_19.45_NEGPulse_protocol_HPPC_IN21700_30T_cycle_#900.mat
BOOST_NEGPULSE,900,0.84036,2.50108,0.2493,11,charge,3,25.032,8.344,10.0,9.91,3.4836,3.9251,17.6374,10-11-21_19.45_NEGPulse_protocol_HPPC_IN21700_30T_cycle_#900.mat
BOOST_NEGPULSE,900,0.84036,2.50108,0.2073,12,discharge,0,-2.503,0.834,2.0,2.0,3.4163,3.3615,21.8972,10-11-21_19.45_NEGPulse_protocol_HPPC_IN21700_30T_cycle_#900.mat
BOOST_NEGPULSE,900,0.84036,2.50108,0.2073,12,discharge,0,-2.503,0.834,10.0,9.9,3.4163,3.3328,33.3653,10-11-21_19.45_NEGPulse_protocol_HPPC_IN21700_30T_cycle_#900.mat
BOOST_NEGPULSE,900,0.84036,2.50108,0.2073,12,charge,0,1.252,0.417,2.0,1.9,3.4198,3.4454,20.4538,10-11-21_19.45_NEGPulse_protocol_HPPC_IN21700_30T_cycle_#900.mat
BOOST_NEGPULSE,900,0.84036,2.50108,0.2073,12,charge,0,1.252,0.417,10.0,9.9,3.4198,3.4559,28.8431,10-11-21_19.45_NEGPulse_protocol_HPPC_IN21700_30T_cycle_#900.mat
BOOST_NEGPULSE,900,0.84036,2.50108,0.2072,12,discharge,1,-10.013,3.338,2.0,2.0,3.4172,3.1907,22.6206,10-11-21_19.45_NEGPulse_protocol_HPPC_IN21700_30T_cycle_#900.mat
BOOST_NEGPULSE,900,0.84036,2.50108,0.2072,12,discharge,1,-10.013,3.338,10.0,9.9,3.4172,3.0322,38.45,10-11-21_19.45_NEGPulse_protocol_HPPC_IN21700_30T_cycle_#900.mat
BOOST_NEGPULSE,900,0.84036,2.50108,0.2074,12,charge,1,5.007,1.669,2.0,2.0,3.4291,3.5246,19.0744,10-11-21_19.45_NEGPulse_protocol_HPPC_IN21700_30T_cycle_#900.mat
BOOST_NEGPULSE,900,0.84036,2.50108,0.2074,12,charge,1,5.007,1.669,10.0,9.9,3.4291,3.5523,24.607,10-11-21_19.45_NEGPulse_protocol_HPPC_IN21700_30T_cycle_#900.mat
BOOST_NEGPULSE,900,0.84036,2.50108,0.2071,12,discharge,2,-20.024,6.675,2.0,2.0,3.4191,2.967,22.5779,10-11-21_19.45_NEGPulse_protocol_HPPC_IN21700_30T_cycle_#900.mat
BOOST_NEGPULSE,900,0.84036,2.50108,0.2071,12,discharge,2,-20.024,6.675,10.0,9.9,3.4191,2.4996,45.9199,10-11-21_19.45_NEGPulse_protocol_HPPC_IN21700_30T_cycle_#900.mat
BOOST_NEGPULSE,900,0.84036,2.50108,0.2074,12,charge,2,15.019,5.006,2.0,2.0,3.4387,3.6795,16.033,10-11-21_19.45_NEGPulse_protocol_HPPC_IN21700_30T_cycle_#900.mat
BOOST_NEGPULSE,900,0.84036,2.50108,0.2074,12,charge,2,15.019,5.006,10.0,9.9,3.4387,3.7324,19.5552,10-11-21_19.45_NEGPulse_protocol_HPPC_IN21700_30T_cycle_#900.mat
BOOST_NEGPULSE,900,0.84036,2.50108,0.2071,12,discharge,3,-28.576,9.525,2.0,1.9,3.4205,2.7922,21.987,10-11-21_19.45_NEGPulse_protocol_HPPC_IN21700_30T_cycle_#900.mat
BOOST_NEGPULSE,900,0.84036,2.50108,0.2071,12,discharge,3,-28.576,9.525,10.0,9.9,3.4205,2.4999,32.2158,10-11-21_19.45_NEGPulse_protocol_HPPC_IN21700_30T_cycle_#900.mat
BOOST_NEGPULSE,900,0.84036,2.50108,0.2075,12,charge,3,25.03,8.343,2.0,2.0,3.4421,3.8065,14.5585,10-11-21_19.45_NEGPulse_protocol_HPPC_IN21700_30T_cycle_#900.mat
BOOST_NEGPULSE,900,0.84036,2.50108,0.2075,12,charge,3,25.03,8.343,10.0,9.9,3.4421,3.8914,17.9505,10-11-21_19.45_NEGPulse_protocol_HPPC_IN21700_30T_cycle_#900.mat
BOOST_NEGPULSE,937,0.83123,2.47392,1.0,0,discharge,0,-2.476,0.825,2.0,2.0,4.1327,4.0808,20.9587,10-17-21_21.45_NEGPulse_protocol_HPPC_IN21700_30T_cycle_#937.mat
BOOST_NEGPULSE,937,0.83123,2.47392,1.0,0,discharge,0,-2.476,0.825,10.0,9.7,4.1327,4.061,28.9545,10-17-21_21.45_NEGPulse_protocol_HPPC_IN21700_30T_cycle_#937.mat
BOOST_NEGPULSE,937,0.83123,2.47392,1.0,0,charge,0,1.24,0.413,2.0,2.0,4.147,4.1798,26.4537,10-17-21_21.45_NEGPulse_protocol_HPPC_IN21700_30T_cycle_#937.mat
BOOST_NEGPULSE,937,0.83123,2.47392,1.0,0,charge,0,1.24,0.413,10.0,9.9,4.147,4.1927,36.8578,10-17-21_21.45_NEGPulse_protocol_HPPC_IN21700_30T_cycle_#937.mat
BOOST_NEGPULSE,937,0.83123,2.47392,0.9999,0,discharge,1,-9.908,3.303,2.0,2.0,4.1416,3.9139,22.9817,10-17-21_21.45_NEGPulse_protocol_HPPC_IN21700_30T_cycle_#937.mat
BOOST_NEGPULSE,937,0.83123,2.47392,0.9999,0,discharge,1,-9.908,3.303,10.0,9.9,4.1416,3.8716,27.251,10-17-21_21.45_NEGPulse_protocol_HPPC_IN21700_30T_cycle_#937.mat
BOOST_NEGPULSE,937,0.83123,2.47392,1.0,0,charge,1,1.583,0.528,2.0,2.0,4.1518,4.2,30.4543,10-17-21_21.45_NEGPulse_protocol_HPPC_IN21700_30T_cycle_#937.mat
BOOST_NEGPULSE,937,0.83123,2.47392,1.0,0,charge,1,1.583,0.528,10.0,9.9,4.1518,4.2,30.4543,10-17-21_21.45_NEGPulse_protocol_HPPC_IN21700_30T_cycle_#937.mat
BOOST_NEGPULSE,937,0.83123,2.47392,0.9998,0,discharge,2,-19.819,6.606,2.0,2.0,4.1415,3.7372,20.3996,10-17-21_21.45_NEGPulse_protocol_HPPC_IN21700_30T_cycle_#937.mat
BOOST_NEGPULSE,937,0.83123,2.47392,0.9998,0,discharge,2,-19.819,6.606,10.0,9.9,4.1415,3.6718,23.6995,10-17-21_21.45_NEGPulse_protocol_HPPC_IN21700_30T_cycle_#937.mat
BOOST_NEGPULSE,937,0.83123,2.47392,1.0,0,charge,2,1.482,0.494,2.0,2.0,4.1553,4.2,30.1538,10-17-21_21.45_NEGPulse_protocol_HPPC_IN21700_30T_cycle_#937.mat
BOOST_NEGPULSE,937,0.83123,2.47392,1.0,0,charge,2,1.482,0.494,10.0,9.9,4.1553,4.2,30.1538,10-17-21_21.45_NEGPulse_protocol_HPPC_IN21700_30T_cycle_#937.mat
BOOST_NEGPULSE,937,0.83123,2.47392,0.9998,0,discharge,3,-28.491,9.497,2.0,2.0,4.1404,3.6049,18.7954,10-17-21_21.45_NEGPulse_protocol_HPPC_IN21700_30T_cycle_#937.mat
BOOST_NEGPULSE,937,0.83123,2.47392,0.9998,0,discharge,3,-28.491,9.497,10.0,9.9,4.1404,3.5101,22.1228,10-17-21_21.45_NEGPulse_protocol_HPPC_IN21700_30T_cycle_#937.mat
BOOST_NEGPULSE,937,0.83123,2.47392,1.0,0,charge,3,1.435,0.478,2.0,2.0,4.1582,4.2,29.1198,10-17-21_21.45_NEGPulse_protocol_HPPC_IN21700_30T_cycle_#937.mat
BOOST_NEGPULSE,937,0.83123,2.47392,1.0,0,charge,3,1.435,0.478,10.0,9.9,4.1582,4.2,29.1198,10-17-21_21.45_NEGPulse_protocol_HPPC_IN21700_30T_cycle_#937.mat
BOOST_NEGPULSE,937,0.83123,2.47392,0.9587,1,discharge,0,-2.476,0.825,2.0,1.9,4.0925,4.0377,22.1298,10-17-21_21.45_NEGPulse_protocol_HPPC_IN21700_30T_cycle_#937.mat
BOOST_NEGPULSE,937,0.83123,2.47392,0.9587,1,discharge,0,-2.476,0.825,10.0,9.9,4.0925,4.0244,27.5007,10-17-21_21.45_NEGPulse_protocol_HPPC_IN21700_30T_cycle_#937.mat
BOOST_NEGPULSE,937,0.83123,2.47392,0.9587,1,charge,0,1.24,0.413,2.0,1.9,4.0945,4.1219,22.0896,10-17-21_21.45_NEGPulse_protocol_HPPC_IN21700_30T_cycle_#937.mat
BOOST_NEGPULSE,937,0.83123,2.47392,0.9587,1,charge,0,1.24,0.413,10.0,9.9,4.0945,4.1291,27.8942,10-17-21_21.45_NEGPulse_protocol_HPPC_IN21700_30T_cycle_#937.mat
BOOST_NEGPULSE,937,0.83123,2.47392,0.9586,1,discharge,1,-9.91,3.303,2.0,2.0,4.093,3.8865,20.8384,10-17-21_21.45_NEGPulse_protocol_HPPC_IN21700_30T_cycle_#937.mat
BOOST_NEGPULSE,937,0.83123,2.47392,0.9586,1,discharge,1,-9.91,3.303,10.0,9.9,4.093,3.8507,24.451,10-17-21_21.45_NEGPulse_protocol_HPPC_IN21700_30T_cycle_#937.mat
BOOST_NEGPULSE,937,0.83123,2.47392,0.9587,1,charge,1,4.206,1.402,2.0,2.0,4.0978,4.2,24.298,10-17-21_21.45_NEGPulse_protocol_HPPC_IN21700_30T_cycle_#937.mat
BOOST_NEGPULSE,937,0.83123,2.47392,0.9587,1,charge,1,4.206,1.402,10.0,9.9,4.0978,4.2,24.298,10-17-21_21.45_NEGPulse_protocol_HPPC_IN21700_30T_cycle_#937.mat
BOOST_NEGPULSE,937,0.83123,2.47392,0.9585,1,discharge,2,-19.821,6.607,2.0,2.0,4.0934,3.7195,18.8638,10-17-21_21.45_NEGPulse_protocol_HPPC_IN21700_30T_cycle_#937.mat
BOOST_NEGPULSE,937,0.83123,2.47392,0.9585,1,discharge,2,-19.821,6.607,10.0,9.9,4.0934,3.6521,22.2643,10-17-21_21.45_NEGPulse_protocol_HPPC_IN21700_30T_cycle_#937.mat
BOOST_NEGPULSE,937,0.83123,2.47392,0.9588,1,charge,2,4.144,1.381,2.0,2.0,4.1014,4.2001,23.817,10-17-21_21.45_NEGPulse_protocol_HPPC_IN21700_30T_cycle_#937.mat
BOOST_NEGPULSE,937,0.83123,2.47392,0.9588,1,charge,2,4.144,1.381,10.0,9.9,4.1014,4.2,23.7929,10-17-21_21.45_NEGPulse_protocol_HPPC_IN21700_30T_cycle_#937.mat
BOOST_NEGPULSE,937,0.83123,2.47392,0.9585,1,discharge,3,-28.49,9.497,2.0,2.0,4.0944,3.5916,17.6483,10-17-21_21.45_NEGPulse_protocol_HPPC_IN21700_30T_cycle_#937.mat
BOOST_NEGPULSE,937,0.83123,2.47392,0.9585,1,discharge,3,-28.49,9.497,10.0,9.9,4.0944,3.4881,21.2812,10-17-21_21.45_NEGPulse_protocol_HPPC_IN21700_30T_cycle_#937.mat
BOOST_NEGPULSE,937,0.83123,2.47392,0.9588,1,charge,3,4.087,1.362,2.0,2.0,4.1044,4.2001,23.4134,10-17-21_21.45_NEGPulse_protocol_HPPC_IN21700_30T_cycle_#937.mat
BOOST_NEGPULSE,937,0.83123,2.47392,0.9588,1,charge,3,4.087,1.362,10.0,9.9,4.1044,4.2,23.389,10-17-21_21.45_NEGPulse_protocol_HPPC_IN21700_30T_cycle_#937.mat
BOOST_NEGPULSE,937,0.83123,2.47392,0.9174,2,discharge,0,-2.477,0.826,2.0,1.9,4.0771,4.0267,20.3472,10-17-21_21.45_NEGPulse_protocol_HPPC_IN21700_30T_cycle_#937.mat
BOOST_NEGPULSE,937,0.83123,2.47392,0.9174,2,discharge,0,-2.477,0.826,10.0,9.9,4.0771,4.0136,25.6358,10-17-21_21.45_NEGPulse_protocol_HPPC_IN21700_30T_cycle_#937.mat
BOOST_NEGPULSE,937,0.83123,2.47392,0.9174,2,charge,0,1.24,0.413,2.0,2.0,4.0797,4.105,20.4115,10-17-21_21.45_NEGPulse_protocol_HPPC_IN21700_30T_cycle_#937.mat
BOOST_NEGPULSE,937,0.83123,2.47392,0.9174,2,charge,0,1.24,0.413,10.0,9.9,4.0797,4.1107,25.0101,10-17-21_21.45_NEGPulse_protocol_HPPC_IN21700_30T_cycle_#937.mat
BOOST_NEGPULSE,937,0.83123,2.47392,0.9173,2,discharge,1,-9.908,3.303,2.0,2.0,4.0782,3.8828,19.7206,10-17-21_21.45_NEGPulse_protocol_HPPC_IN21700_30T_cycle_#937.mat
BOOST_NEGPULSE,937,0.83123,2.47392,0.9173,2,discharge,1,-9.908,3.303,10.0,9.9,4.0782,3.8404,23.9998,10-17-21_21.45_NEGPulse_protocol_HPPC_IN21700_30T_cycle_#937.mat
BOOST_NEGPULSE,937,0.83123,2.47392,0.9175,2,charge,1,4.953,1.651,2.0,2.0,4.0828,4.181,19.8268,10-17-21_21.45_NEGPulse_protocol_HPPC_IN21700_30T_cycle_#937.mat
BOOST_NEGPULSE,937,0.83123,2.47392,0.9175,2,charge,1,4.953,1.651,10.0,9.9,4.0828,4.2,23.6629,10-17-21_21.45_NEGPulse_protocol_HPPC_IN21700_30T_cycle_#937.mat
BOOST_NEGPULSE,937,0.83123,2.47392,0.9173,2,discharge,2,-19.818,6.606,2.0,2.0,4.0786,3.7183,18.1804,10-17-21_21.45_NEGPulse_protocol_HPPC_IN21700_30T_cycle_#937.mat
BOOST_NEGPULSE,937,0.83123,2.47392,0.9173,2,discharge,2,-19.818,6.606,10.0,9.9,4.0786,3.6383,22.2172,10-17-21_21.45_NEGPulse_protocol_HPPC_IN21700_30T_cycle_#937.mat
BOOST_NEGPULSE,937,0.83123,2.47392,0.9175,2,charge,2,5.445,1.815,2.0,1.9,4.0854,4.2,21.0457,10-17-21_21.45_NEGPulse_protocol_HPPC_IN21700_30T_cycle_#937.mat
BOOST_NEGPULSE,937,0.83123,2.47392,0.9175,2,charge,2,5.445,1.815,10.0,9.9,4.0854,4.2,21.0457,10-17-21_21.45_NEGPulse_protocol_HPPC_IN21700_30T_cycle_#937.mat
BOOST_NEGPULSE,937,0.83123,2.47392,0.9172,2,discharge,3,-28.49,9.497,2.0,2.0,4.0796,3.5909,17.1534,10-17-21_21.45_NEGPulse_protocol_HPPC_IN21700_30T_cycle_#937.mat
BOOST_NEGPULSE,937,0.83123,2.47392,0.9172,2,discharge,3,-28.49,9.497,10.0,9.9,4.0796,3.4723,21.3163,10-17-21_21.45_NEGPulse_protocol_HPPC_IN21700_30T_cycle_#937.mat
BOOST_NEGPULSE,937,0.83123,2.47392,0.9175,2,charge,3,5.443,1.814,2.0,2.0,4.0878,4.2001,20.6331,10-17-21_21.45_NEGPulse_protocol_HPPC_IN21700_30T_cycle_#937.mat
BOOST_NEGPULSE,937,0.83123,2.47392,0.9175,2,charge,3,5.443,1.814,10.0,9.9,4.0878,4.2,20.6148,10-17-21_21.45_NEGPulse_protocol_HPPC_IN21700_30T_cycle_#937.mat
BOOST_NEGPULSE,937,0.83123,2.47392,0.8348,3,discharge,0,-2.476,0.825,2.0,2.0,4.0128,3.9674,18.3345,10-17-21_21.45_NEGPulse_protocol_HPPC_IN21700_30T_cycle_#937.mat
BOOST_NEGPULSE,937,0.83123,2.47392,0.8348,3,discharge,0,-2.476,0.825,10.0,9.9,4.0128,3.9504,25.1999,10-17-21_21.45_NEGPulse_protocol_HPPC_IN21700_30T_cycle_#937.mat
BOOST_NEGPULSE,937,0.83123,2.47392,0.8349,3,charge,0,1.238,0.413,2.0,2.0,4.0161,4.0388,18.3345,10-17-21_21.45_NEGPulse_protocol_HPPC_IN21700_30T_cycle_#937.mat
BOOST_NEGPULSE,937,0.83123,2.47392,0.8349,3,charge,0,1.238,0.413,10.0,9.9,4.0161,4.046,24.1499,10-17-21_21.45_NEGPulse_protocol_HPPC_IN21700_30T_cycle_#937.mat
BOOST_NEGPULSE,937,0.83123,2.47392,0.8348,3,discharge,1,-9.91,3.303,2.0,1.9,4.0147,3.835,18.1328,10-17-21_21.45_NEGPulse_protocol_HPPC_IN21700_30T_cycle_#937.mat
BOOST_NEGPULSE,937,0.83123,2.47392,0.8348,3,discharge,1,-9.91,3.303,10.0,9.9,4.0147,3.7787,23.8138,10-17-21_21.45_NEGPulse_protocol_HPPC_IN21700_30T_cycle_#937.mat
BOOST_NEGPULSE,937,0.83123,2.47392,0.8349,3,charge,1,4.954,1.651,2.0,2.0,4.0212,4.1093,17.7843,10-17-21_21.45_NEGPulse_protocol_HPPC_IN21700_30T_cycle_#937.mat
BOOST_NEGPULSE,937,0.83123,2.47392,0.8349,3,charge,1,4.954,1.651,10.0,9.9,4.0212,4.1337,22.7098,10-17-21_21.45_NEGPulse_protocol_HPPC_IN21700_30T_cycle_#937.mat
BOOST_NEGPULSE,937,0.83123,2.47392,0.8347,3,discharge,2,-19.82,6.607,2.0,2.0,4.0149,3.674,17.1998,10-17-21_21.45_NEGPulse_protocol_HPPC_IN21700_30T_cycle_#937.mat
BOOST_NEGPULSE,937,0.83123,2.47392,0.8347,3,discharge,2,-19.82,6.607,10.0,9.9,4.0149,3.5807,21.9072,10-17-21_21.45_NEGPulse_protocol_HPPC_IN21700_30T_cycle_#937.mat
BOOST_NEGPULSE,937,0.83123,2.47392,0.8349,3,charge,2,9.353,3.118,2.0,2.0,4.0256,4.2001,18.6575,10-17-21_21.45_NEGPulse_protocol_HPPC_IN21700_30T_cycle_#937.mat
BOOST_NEGPULSE,937,0.83123,2.47392,0.8349,3,charge,2,9.353,3.118,10.0,9.9,4.0256,4.2,18.6468,10-17-21_21.45_NEGPulse_protocol_HPPC_IN21700_30T_cycle_#937.mat
BOOST_NEGPULSE,937,0.83123,2.47392,0.8346,3,discharge,3,-28.489,9.496,2.0,2.0,4.0168,3.5479,16.459,10-17-21_21.45_NEGPulse_protocol_HPPC_IN21700_30T_cycle_#937.mat
BOOST_NEGPULSE,937,0.83123,2.47392,0.8346,3,discharge,3,-28.489,9.496,10.0,9.9,4.0168,3.4173,21.0432,10-17-21_21.45_NEGPulse_protocol_HPPC_IN21700_30T_cycle_#937.mat
BOOST_NEGPULSE,937,0.83123,2.47392,0.8349,3,charge,3,9.428,3.143,2.0,2.0,4.0288,4.2001,18.1695,10-17-21_21.45_NEGPulse_protocol_HPPC_IN21700_30T_cycle_#937.mat
BOOST_NEGPULSE,937,0.83123,2.47392,0.8349,3,charge,3,9.428,3.143,10.0,9.9,4.0288,4.2,18.1589,10-17-21_21.45_NEGPulse_protocol_HPPC_IN21700_30T_cycle_#937.mat
BOOST_NEGPULSE,937,0.83123,2.47392,0.7522,4,discharge,0,-2.476,0.825,2.0,2.0,3.9154,3.873,17.123,10-17-21_21.45_NEGPulse_protocol_HPPC_IN21700_30T_cycle_#937.mat
BOOST_NEGPULSE,937,0.83123,2.47392,0.7522,4,discharge,0,-2.476,0.825,10.0,9.9,3.9154,3.8588,22.8576,10-17-21_21.45_NEGPulse_protocol_HPPC_IN21700_30T_cycle_#937.mat
BOOST_NEGPULSE,937,0.83123,2.47392,0.7522,4,charge,0,1.24,0.413,2.0,2.0,3.9172,3.9381,16.8535,10-17-21_21.45_NEGPulse_protocol_HPPC_IN21700_30T_cycle_#937.mat
BOOST_NEGPULSE,937,0.83123,2.47392,0.7522,4,charge,0,1.24,0.413,10.0,9.9,3.9172,3.9443,21.8531,10-17-21_21.45_NEGPulse_protocol_HPPC_IN21700_30T_cycle_#937.mat
BOOST_NEGPULSE,937,0.83123,2.47392,0.7522,4,discharge,1,-9.908,3.303,2.0,2.0,3.9147,3.7495,16.6731,10-17-21_21.45_NEGPulse_protocol_HPPC_IN21700_30T_cycle_#937.mat
BOOST_NEGPULSE,937,0.83123,2.47392,0.7522,4,discharge,1,-9.908,3.303,10.0,9.9,3.9147,3.7036,21.3056,10-17-21_21.45_NEGPulse_protocol_HPPC_IN21700_30T_cycle_#937.mat
BOOST_NEGPULSE,937,0.83123,2.47392,0.7523,4,charge,1,4.956,1.652,2.0,1.9,3.9212,4.0024,16.3855,10-17-21_21.45_NEGPulse_protocol_HPPC_IN21700_30T_cycle_#937.mat
BOOST_NEGPULSE,937,0.83123,2.47392,0.7523,4,charge,1,4.956,1.652,10.0,9.9,3.9212,4.0253,21.0065,10-17-21_21.45_NEGPulse_protocol_HPPC_IN21700_30T_cycle_#937.mat
