Repository: KikETs/ECM_HYBRID_BMS_JOINT

## Results

| Arm | Model | Size | Protocol | Result | Worst cell |
|---|---|---|---|---|---|
| SOP | 2RC table + trim (A8) | 4 effective coefficients, 2 EW states | leave-one-cell-out | usable current 69.6 % discharge, 59.5 % charge (τ = 10 s) | 59.9 % / 53.5 % (BOOST_REST) |
| SOH | dQ/dV ridge | 65 coefficients | leave-one-cell-out | RMSE 0.0094, bias −0.0005 | 0.0130 (BOOST_REST) |
| SOC | 2RC EKF, low-current gate | 3 states | leave-one-cell-out | **2.34 %p** over six sensor disturbances on estimated SOH (2.325 on true SOH), per cell 2.00–2.75 | 4.60 %p (BOOST_NEGPULSE_1S, current offset −0.10 A) |

The SOH arm was a 10,945-parameter CNN until the second audit round. Nested

File: analysis/uypydj_hppc_resistance.csv (part 127 of 225)
protocol,cycle,SOH,CAP_Ah,SOC,soc_group,direction,rate_rank,I_A,CRate_rated,tau_s,tau_actual_s,V_pre_V,V_tau_V,R_mOhm,file
BOOST_NEGPULSE,937,0.83123,2.47392,0.7521,4,discharge,2,-19.821,6.607,2.0,1.9,3.9158,3.5994,15.9629,10-17-21_21.45_NEGPulse_protocol_HPPC_IN21700_30T_cycle_#937.mat
BOOST_NEGPULSE,937,0.83123,2.47392,0.7521,4,discharge,2,-19.821,6.607,10.0,9.9,3.9158,3.5142,20.2613,10-17-21_21.45_NEGPulse_protocol_HPPC_IN21700_30T_cycle_#937.mat
BOOST_NEGPULSE,937,0.83123,2.47392,0.7524,4,charge,2,14.865,4.955,2.0,2.0,3.925,4.1552,15.486,10-17-21_21.45_NEGPulse_protocol_HPPC_IN21700_30T_cycle_#937.mat
BOOST_NEGPULSE,937,0.83123,2.47392,0.7524,4,charge,2,14.865,4.955,10.0,9.9,3.925,4.2,18.4998,10-17-21_21.45_NEGPulse_protocol_HPPC_IN21700_30T_cycle_#937.mat
BOOST_NEGPULSE,937,0.83123,2.47392,0.752,4,discharge,3,-28.489,9.496,2.0,2.0,3.9162,3.4769,15.42,10-17-21_21.45_NEGPulse_protocol_HPPC_IN21700_30T_cycle_#937.mat
BOOST_NEGPULSE,937,0.83123,2.47392,0.752,4,discharge,3,-28.489,9.496,10.0,9.9,3.9162,3.3538,19.741,10-17-21_21.45_NEGPulse_protocol_HPPC_IN21700_30T_cycle_#937.mat
BOOST_NEGPULSE,937,0.83123,2.47392,0.7525,4,charge,3,16.472,5.491,2.0,1.9,3.9277,4.2001,16.5372,10-17-21_21.45_NEGPulse_protocol_HPPC_IN21700_30T_cycle_#937.mat
BOOST_NEGPULSE,937,0.83123,2.47392,0.7525,4,charge,3,16.472,5.491,10.0,9.9,3.9277,4.1999,16.525,10-17-21_21.45_NEGPulse_protocol_HPPC_IN21700_30T_cycle_#937.mat
BOOST_NEGPULSE,937,0.83123,2.47392,0.6696,5,discharge,0,-2.477,0.826,2.0,2.0,3.8491,3.809,16.1916,10-17-21_21.45_NEGPulse_protocol_HPPC_IN21700_30T_cycle_#937.mat
BOOST_NEGPULSE,937,0.83123,2.47392,0.6696,5,discharge,0,-2.477,0.826,10.0,9.9,3.8491,3.7961,21.4003,10-17-21_21.45_NEGPulse_protocol_HPPC_IN21700_30T_cycle_#937.mat
BOOST_NEGPULSE,937,0.83123,2.47392,0.6697,5,charge,0,1.239,0.413,2.0,2.0,3.8509,3.8706,15.8948,10-17-21_21.45_NEGPulse_protocol_HPPC_IN21700_30T_cycle_#937.mat
BOOST_NEGPULSE,937,0.83123,2.47392,0.6697,5,charge,0,1.239,0.413,10.0,9.9,3.8509,3.8762,20.4131,10-17-21_21.45_NEGPulse_protocol_HPPC_IN21700_30T_cycle_#937.mat
BOOST_NEGPULSE,937,0.83123,2.47392,0.6696,5,discharge,1,-9.908,3.303,2.0,1.9,3.8486,3.6912,15.8858,10-17-21_21.45_NEGPulse_protocol_HPPC_IN21700_30T_cycle_#937.mat
BOOST_NEGPULSE,937,0.83123,2.47392,0.6696,5,discharge,1,-9.908,3.303,10.0,9.9,3.8486,3.6432,20.7303,10-17-21_21.45_NEGPulse_protocol_HPPC_IN21700_30T_cycle_#937.mat
BOOST_NEGPULSE,937,0.83123,2.47392,0.6697,5,charge,1,4.955,1.652,2.0,1.9,3.8545,3.932,15.6405,10-17-21_21.45_NEGPulse_protocol_HPPC_IN21700_30T_cycle_#937.mat
BOOST_NEGPULSE,937,0.83123,2.47392,0.6697,5,charge,1,4.955,1.652,10.0,9.9,3.8545,3.9512,19.5152,10-17-21_21.45_NEGPulse_protocol_HPPC_IN21700_30T_cycle_#937.mat
BOOST_NEGPULSE,937,0.83123,2.47392,0.6695,5,discharge,2,-19.819,6.606,2.0,2.0,3.8496,3.5403,15.6062,10-17-21_21.45_NEGPulse_protocol_HPPC_IN21700_30T_cycle_#937.mat
BOOST_NEGPULSE,937,0.83123,2.47392,0.6695,5,discharge,2,-19.819,6.606,10.0,9.9,3.8496,3.4501,20.1574,10-17-21_21.45_NEGPulse_protocol_HPPC_IN21700_30T_cycle_#937.mat
BOOST_NEGPULSE,937,0.83123,2.47392,0.6698,5,charge,2,14.868,4.956,2.0,2.0,3.8576,4.0789,14.8843,10-17-21_21.45_NEGPulse_protocol_HPPC_IN21700_30T_cycle_#937.mat
BOOST_NEGPULSE,937,0.83123,2.47392,0.6698,5,charge,2,14.868,4.956,10.0,9.9,3.8576,4.1292,18.2674,10-17-21_21.45_NEGPulse_protocol_HPPC_IN21700_30T_cycle_#937.mat
BOOST_NEGPULSE,937,0.83123,2.47392,0.6694,5,discharge,3,-28.491,9.497,2.0,1.9,3.8499,3.4227,14.9942,10-17-21_21.45_NEGPulse_protocol_HPPC_IN21700_30T_cycle_#937.mat
BOOST_NEGPULSE,937,0.83123,2.47392,0.6694,5,discharge,3,-28.491,9.497,10.0,9.9,3.8499,3.2865,19.7747,10-17-21_21.45_NEGPulse_protocol_HPPC_IN21700_30T_cycle_#937.mat
BOOST_NEGPULSE,937,0.83123,2.47392,0.6698,5,charge,3,21.94,7.313,2.0,2.0,3.8602,4.2,15.4877,10-17-21_21.45_NEGPulse_protocol_HPPC_IN21700_30T_cycle_#937.mat
BOOST_NEGPULSE,937,0.83123,2.47392,0.6698,5,charge,3,21.94,7.313,10.0,9.9,3.8602,4.1999,15.4831,10-17-21_21.45_NEGPulse_protocol_HPPC_IN21700_30T_cycle_#937.mat
BOOST_NEGPULSE,937,0.83123,2.47392,0.587,6,discharge,0,-2.476,0.825,2.0,2.0,3.7737,3.7339,16.075,10-17-21_21.45_NEGPulse_protocol_HPPC_IN21700_30T_cycle_#937.mat
BOOST_NEGPULSE,937,0.83123,2.47392,0.587,6,discharge,0,-2.476,0.825,10.0,9.9,3.7737,3.7205,21.4871,10-17-21_21.45_NEGPulse_protocol_HPPC_IN21700_30T_cycle_#937.mat
BOOST_NEGPULSE,937,0.83123,2.47392,0.5871,6,charge,0,1.238,0.413,2.0,2.0,3.7757,3.7953,15.8282,10-17-21_21.45_NEGPulse_protocol_HPPC_IN21700_30T_cycle_#937.mat
BOOST_NEGPULSE,937,0.83123,2.47392,0.5871,6,charge,0,1.238,0.413,10.0,9.9,3.7757,3.8012,20.5927,10-17-21_21.45_NEGPulse_protocol_HPPC_IN21700_30T_cycle_#937.mat
BOOST_NEGPULSE,937,0.83123,2.47392,0.587,6,discharge,1,-9.91,3.303,2.0,1.9,3.7741,3.6167,15.8829,10-17-21_21.45_NEGPulse_protocol_HPPC_IN21700_30T_cycle_#937.mat
BOOST_NEGPULSE,937,0.83123,2.47392,0.587,6,discharge,1,-9.91,3.303,10.0,9.9,3.7741,3.5648,21.1201,10-17-21_21.45_NEGPulse_protocol_HPPC_IN21700_30T_cycle_#937.mat
BOOST_NEGPULSE,937,0.83123,2.47392,0.5871,6,charge,1,4.954,1.651,2.0,2.0,3.7795,3.8572,15.6852,10-17-21_21.45_NEGPulse_protocol_HPPC_IN21700_30T_cycle_#937.mat
BOOST_NEGPULSE,937,0.83123,2.47392,0.5871,6,charge,1,4.954,1.651,10.0,9.9,3.7795,3.8782,19.9245,10-17-21_21.45_NEGPulse_protocol_HPPC_IN21700_30T_cycle_#937.mat
BOOST_NEGPULSE,937,0.83123,2.47392,0.5869,6,discharge,2,-19.821,6.607,2.0,2.0,3.7745,3.4651,15.6097,10-17-21_21.45_NEGPulse_protocol_HPPC_IN21700_30T_cycle_#937.mat
BOOST_NEGPULSE,937,0.83123,2.47392,0.5869,6,discharge,2,-19.821,6.607,10.0,9.9,3.7745,3.37,20.4076,10-17-21_21.45_NEGPulse_protocol_HPPC_IN21700_30T_cycle_#937.mat
BOOST_NEGPULSE,937,0.83123,2.47392,0.5872,6,charge,2,14.864,4.955,2.0,2.0,3.7834,4.0044,14.8681,10-17-21_21.45_NEGPulse_protocol_HPPC_IN21700_30T_cycle_#937.mat
BOOST_NEGPULSE,937,0.83123,2.47392,0.5872,6,charge,2,14.864,4.955,10.0,9.9,3.7834,4.0558,18.3262,10-17-21_21.45_NEGPulse_protocol_HPPC_IN21700_30T_cycle_#937.mat
BOOST_NEGPULSE,937,0.83123,2.47392,0.5869,6,discharge,3,-28.489,9.496,2.0,1.9,3.7751,3.3474,15.0128,10-17-21_21.45_NEGPulse_protocol_HPPC_IN21700_30T_cycle_#937.mat
BOOST_NEGPULSE,937,0.83123,2.47392,0.5869,6,discharge,3,-28.489,9.496,10.0,9.9,3.7751,3.2057,19.9867,10-17-21_21.45_NEGPulse_protocol_HPPC_IN21700_30T_cycle_#937.mat
BOOST_NEGPULSE,937,0.83123,2.47392,0.5873,6,charge,3,24.775,8.258,2.0,2.0,3.7861,4.1352,14.0908,10-17-21_21.45_NEGPulse_protocol_HPPC_IN21700_30T_cycle_#937.mat
BOOST_NEGPULSE,937,0.83123,2.47392,0.5873,6,charge,3,24.775,8.258,10.0,9.9,3.7861,4.2001,16.7104,10-17-21_21.45_NEGPulse_protocol_HPPC_IN21700_30T_cycle_#937.mat
BOOST_NEGPULSE,937,0.83123,2.47392,0.5045,7,discharge,0,-2.476,0.825,2.0,2.0,3.6865,3.6468,16.0326,10-17-21_21.45_NEGPulse_protocol_HPPC_IN21700_30T_cycle_#937.mat
BOOST_NEGPULSE,937,0.83123,2.47392,0.5045,7,discharge,0,-2.476,0.825,10.0,9.9,3.6865,3.6336,21.3634,10-17-21_21.45_NEGPulse_protocol_HPPC_IN21700_30T_cycle_#937.mat
BOOST_NEGPULSE,937,0.83123,2.47392,0.5045,7,charge,0,1.238,0.413,2.0,2.0,3.6885,3.7082,15.9102,10-17-21_21.45_NEGPulse_protocol_HPPC_IN21700_30T_cycle_#937.mat
BOOST_NEGPULSE,937,0.83123,2.47392,0.5045,7,charge,0,1.238,0.413,10.0,9.9,3.6885,3.7141,20.6752,10-17-21_21.45_NEGPulse_protocol_HPPC_IN21700_30T_cycle_#937.mat
BOOST_NEGPULSE,937,0.83123,2.47392,0.5044,7,discharge,1,-9.91,3.303,2.0,2.0,3.687,3.529,15.9435,10-17-21_21.45_NEGPulse_protocol_HPPC_IN21700_30T_cycle_#937.mat
BOOST_NEGPULSE,937,0.83123,2.47392,0.5044,7,discharge,1,-9.91,3.303,10.0,9.9,3.687,3.4804,20.8476,10-17-21_21.45_NEGPulse_protocol_HPPC_IN21700_30T_cycle_#937.mat
BOOST_NEGPULSE,937,0.83123,2.47392,0.5045,7,charge,1,4.956,1.652,2.0,1.9,3.6927,3.7696,15.5178,10-17-21_21.45_NEGPulse_protocol_HPPC_IN21700_30T_cycle_#937.mat
BOOST_NEGPULSE,937,0.83123,2.47392,0.5045,7,charge,1,4.956,1.652,10.0,9.9,3.6927,3.7925,20.1388,10-17-21_21.45_NEGPulse_protocol_HPPC_IN21700_30T_cycle_#937.mat
BOOST_NEGPULSE,937,0.83123,2.47392,0.5043,7,discharge,2,-19.821,6.607,2.0,2.0,3.6874,3.3791,15.5542,10-17-21_21.45_NEGPulse_protocol_HPPC_IN21700_30T_cycle_#937.mat
BOOST_NEGPULSE,937,0.83123,2.47392,0.5043,7,discharge,2,-19.821,6.607,10.0,9.9,3.6874,3.2873,20.1857,10-17-21_21.45_NEGPulse_protocol_HPPC_IN21700_30T_cycle_#937.mat
BOOST_NEGPULSE,937,0.83123,2.47392,0.5046,7,charge,2,14.866,4.955,2.0,2.0,3.6968,3.9178,14.8661,10-17-21_21.45_NEGPulse_protocol_HPPC_IN21700_30T_cycle_#937.mat
BOOST_NEGPULSE,937,0.83123,2.47392,0.5046,7,charge,2,14.866,4.955,10.0,9.9,3.6968,3.9728,18.5659,10-17-21_21.45_NEGPulse_protocol_HPPC_IN21700_30T_cycle_#937.mat
BOOST_NEGPULSE,937,0.83123,2.47392,0.5043,7,discharge,3,-28.489,9.496,2.0,2.0,3.6879,3.2586,15.069,10-17-21_21.45_NEGPulse_protocol_HPPC_IN21700_30T_cycle_#937.mat
BOOST_NEGPULSE,937,0.83123,2.47392,0.5043,7,discharge,3,-28.489,9.496,10.0,9.9,3.6879,3.1224,19.8498,10-17-21_21.45_NEGPulse_protocol_HPPC_IN21700_30T_cycle_#937.mat
BOOST_NEGPULSE,937,0.83123,2.47392,0.5047,7,charge,3,24.775,8.258,2.0,2.0,3.6998,4.0497,14.1231,10-17-21_21.45_NEGPulse_protocol_HPPC_IN21700_30T_cycle_#937.mat
BOOST_NEGPULSE,937,0.83123,2.47392,0.5047,7,charge,3,24.775,8.258,10.0,9.9,3.6998,4.1353,17.5782,10-17-21_21.45_NEGPulse_protocol_HPPC_IN21700_30T_cycle_#937.mat
BOOST_NEGPULSE,937,0.83123,2.47392,0.4219,8,discharge,0,-2.476,0.825,2.0,1.9,3.6121,3.5725,15.991,10-17-21_21.45_NEGPulse_protocol_HPPC_IN21700_30T_cycle_#937.mat
BOOST_NEGPULSE,937,0.83123,2.47392,0.4219,8,discharge,0,-2.476,0.825,10.0,9.9,3.6121,3.5596,21.2001,10-17-21_21.45_NEGPulse_protocol_HPPC_IN21700_30T_cycle_#937.mat
BOOST_NEGPULSE,937,0.83123,2.47392,0.4219,8,charge,0,1.24,0.413,2.0,2.0,3.6146,3.6348,16.2916,10-17-21_21.45_NEGPulse_protocol_HPPC_IN21700_30T_cycle_#937.mat
BOOST_NEGPULSE,937,0.83123,2.47392,0.4219,8,charge,0,1.24,0.413,10.0,9.9,3.6146,3.6404,20.8081,10-17-21_21.45_NEGPulse_protocol_HPPC_IN21700_30T_cycle_#937.mat
BOOST_NEGPULSE,937,0.83123,2.47392,0.4218,8,discharge,1,-9.91,3.303,2.0,2.0,3.6132,3.4527,16.1951,10-17-21_21.45_NEGPulse_protocol_HPPC_IN21700_30T_cycle_#937.mat
BOOST_NEGPULSE,937,0.83123,2.47392,0.4218,8,discharge,1,-9.91,3.303,10.0,9.9,3.6132,3.4052,20.9881,10-17-21_21.45_NEGPulse_protocol_HPPC_IN21700_30T_cycle_#937.mat
BOOST_NEGPULSE,937,0.83123,2.47392,0.4219,8,charge,1,4.954,1.651,2.0,2.0,3.619,3.6972,15.7862,10-17-21_21.45_NEGPulse_protocol_HPPC_IN21700_30T_cycle_#937.mat
BOOST_NEGPULSE,937,0.83123,2.47392,0.4219,8,charge,1,4.954,1.651,10.0,9.9,3.619,3.7191,20.2071,10-17-21_21.45_NEGPulse_protocol_HPPC_IN21700_30T_cycle_#937.mat
BOOST_NEGPULSE,937,0.83123,2.47392,0.4218,8,discharge,2,-19.82,6.607,2.0,2.0,3.6138,3.3013,15.7669,10-17-21_21.45_NEGPulse_protocol_HPPC_IN21700_30T_cycle_#937.mat
BOOST_NEGPULSE,937,0.83123,2.47392,0.4218,8,discharge,2,-19.82,6.607,10.0,9.9,3.6138,3.2061,20.5701,10-17-21_21.45_NEGPulse_protocol_HPPC_IN21700_30T_cycle_#937.mat
BOOST_NEGPULSE,937,0.83123,2.47392,0.422,8,charge,2,14.866,4.955,2.0,2.0,3.6236,3.8467,15.0074,10-17-21_21.45_NEGPulse_protocol_HPPC_IN21700_30T_cycle_#937.mat
BOOST_NEGPULSE,937,0.83123,2.47392,0.422,8,charge,2,14.866,4.955,10.0,9.9,3.6236,3.902,18.7273,10-17-21_21.45_NEGPulse_protocol_HPPC_IN21700_30T_cycle_#937.mat
BOOST_NEGPULSE,937,0.83123,2.47392,0.4217,8,discharge,3,-28.489,9.496,2.0,2.0,3.6142,3.1794,15.262,10-17-21_21.45_NEGPulse_protocol_HPPC_IN21700_30T_cycle_#937.mat
BOOST_NEGPULSE,937,0.83123,2.47392,0.4217,8,discharge,3,-28.489,9.496,10.0,9.9,3.6142,3.0311,20.4675,10-17-21_21.45_NEGPulse_protocol_HPPC_IN21700_30T_cycle_#937.mat
BOOST_NEGPULSE,937,0.83123,2.47392,0.4221,8,charge,3,24.776,8.259,2.0,2.0,3.6267,3.9796,14.2436,10-17-21_21.45_NEGPulse_protocol_HPPC_IN21700_30T_cycle_#937.mat
BOOST_NEGPULSE,937,0.83123,2.47392,0.4221,8,charge,3,24.776,8.259,10.0,9.9,3.6267,4.0625,17.5896,10-17-21_21.45_NEGPulse_protocol_HPPC_IN21700_30T_cycle_#937.mat
BOOST_NEGPULSE,937,0.83123,2.47392,0.3393,9,discharge,0,-2.478,0.826,2.0,2.0,3.5421,3.499,17.3903,10-17-21_21.45_NEGPulse_protocol_HPPC_IN21700_30T_cycle_#937.mat
BOOST_NEGPULSE,937,0.83123,2.47392,0.3393,9,discharge,0,-2.478,0.826,10.0,9.9,3.5421,3.4847,23.1601,10-17-21_21.45_NEGPulse_protocol_HPPC_IN21700_30T_cycle_#937.mat
BOOST_NEGPULSE,937,0.83123,2.47392,0.3393,9,charge,0,1.238,0.413,2.0,2.0,3.5439,3.565,17.0464,10-17-21_21.45_NEGPulse_protocol_HPPC_IN21700_30T_cycle_#937.mat
BOOST_NEGPULSE,937,0.83123,2.47392,0.3393,9,charge,0,1.238,0.413,10.0,9.9,3.5439,3.5707,21.6513,10-17-21_21.45_NEGPulse_protocol_HPPC_IN21700_30T_cycle_#937.mat
BOOST_NEGPULSE,937,0.83123,2.47392,0.3392,9,discharge,1,-9.908,3.303,2.0,2.0,3.5425,3.3714,17.2684,10-17-21_21.45_NEGPulse_protocol_HPPC_IN21700_30T_cycle_#937.mat
BOOST_NEGPULSE,937,0.83123,2.47392,0.3392,9,discharge,1,-9.908,3.303,10.0,9.9,3.5425,3.3157,22.8899,10-17-21_21.45_NEGPulse_protocol_HPPC_IN21700_30T_cycle_#937.mat
BOOST_NEGPULSE,937,0.83123,2.47392,0.3394,9,charge,1,4.955,1.652,2.0,2.0,3.5481,3.6298,16.4884,10-17-21_21.45_NEGPulse_protocol_HPPC_IN21700_30T_cycle_#937.mat
BOOST_NEGPULSE,937,0.83123,2.47392,0.3394,9,charge,1,4.955,1.652,10.0,9.9,3.5481,3.6513,20.8274,10-17-21_21.45_NEGPulse_protocol_HPPC_IN21700_30T_cycle_#937.mat
BOOST_NEGPULSE,937,0.83123,2.47392,0.3392,9,discharge,2,-19.819,6.606,2.0,2.0,3.5427,3.2114,16.7163,10-17-21_21.45_NEGPulse_protocol_HPPC_IN21700_30T_cycle_#937.mat
BOOST_NEGPULSE,937,0.83123,2.47392,0.3392,9,discharge,2,-19.819,6.606,10.0,9.9,3.5427,3.0865,23.0183,10-17-21_21.45_NEGPulse_protocol_HPPC_IN21700_30T_cycle_#937.mat
BOOST_NEGPULSE,937,0.83123,2.47392,0.3394,9,charge,2,14.865,4.955,2.0,2.0,3.553,3.7818,15.3919,10-17-21_21.45_NEGPulse_protocol_HPPC_IN21700_30T_cycle_#937.mat
BOOST_NEGPULSE,937,0.83123,2.47392,0.3394,9,charge,2,14.865,4.955,10.0,9.9,3.553,3.8404,19.334,10-17-21_21.45_NEGPulse_protocol_HPPC_IN21700_30T_cycle_#937.mat
BOOST_NEGPULSE,937,0.83123,2.47392,0.3391,9,discharge,3,-28.489,9.496,2.0,1.9,3.5431,3.0848,16.0869,10-17-21_21.45_NEGPulse_protocol_HPPC_IN21700_30T_cycle_#937.mat
BOOST_NEGPULSE,937,0.83123,2.47392,0.3391,9,discharge,3,-28.489,9.496,10.0,9.9,3.5431,2.8659,23.7706,10-17-21_21.45_NEGPulse_protocol_HPPC_IN21700_30T_cycle_#937.mat
BOOST_NEGPULSE,937,0.83123,2.47392,0.3395,9,charge,3,24.777,8.259,2.0,2.0,3.5568,3.915,14.457,10-17-21_21.45_NEGPulse_protocol_HPPC_IN21700_30T_cycle_#937.mat
BOOST_NEGPULSE,937,0.83123,2.47392,0.3395,9,charge,3,24.777,8.259,10.0,9.9,3.5568,4.002,17.9683,10-17-21_21.45_NEGPulse_protocol_HPPC_IN21700_30T_cycle_#937.mat
BOOST_NEGPULSE,937,0.83123,2.47392,0.298,10,discharge,0,-2.478,0.826,2.0,2.0,3.5056,3.4609,18.0358,10-17-21_21.45_NEGPulse_protocol_HPPC_IN21700_30T_cycle_#937.mat
BOOST_NEGPULSE,937,0.83123,2.47392,0.298,10,discharge,0,-2.478,0.826,10.0,9.9,3.5056,3.4446,24.6127,10-17-21_21.45_NEGPulse_protocol_HPPC_IN21700_30T_cycle_#937.mat
BOOST_NEGPULSE,937,0.83123,2.47392,0.298,10,charge,0,1.238,0.413,2.0,1.9,3.5082,3.5303,17.8521,10-17-21_21.45_NEGPulse_protocol_HPPC_IN21700_30T_cycle_#937.mat
BOOST_NEGPULSE,937,0.83123,2.47392,0.298,10,charge,0,1.238,0.413,10.0,9.9,3.5082,3.5366,22.9412,10-17-21_21.45_NEGPulse_protocol_HPPC_IN21700_30T_cycle_#937.mat
BOOST_NEGPULSE,937,0.83123,2.47392,0.298,10,discharge,1,-9.908,3.303,2.0,2.0,3.5067,3.3251,18.3288,10-17-21_21.45_NEGPulse_protocol_HPPC_IN21700_30T_cycle_#937.mat
BOOST_NEGPULSE,937,0.83123,2.47392,0.298,10,discharge,1,-9.908,3.303,10.0,9.9,3.5067,3.2568,25.2223,10-17-21_21.45_NEGPulse_protocol_HPPC_IN21700_30T_cycle_#937.mat
BOOST_NEGPULSE,937,0.83123,2.47392,0.2981,10,charge,1,4.955,1.652,2.0,2.0,3.5132,3.5978,17.073,10-17-21_21.45_NEGPulse_protocol_HPPC_IN21700_30T_cycle_#937.mat
BOOST_NEGPULSE,937,0.83123,2.47392,0.2981,10,charge,1,4.955,1.652,10.0,9.9,3.5132,3.6193,21.4119,10-17-21_21.45_NEGPulse_protocol_HPPC_IN21700_30T_cycle_#937.mat
BOOST_NEGPULSE,937,0.83123,2.47392,0.2979,10,discharge,2,-19.821,6.607,2.0,2.0,3.5071,3.1549,17.769,10-17-21_21.45_NEGPulse_protocol_HPPC_IN21700_30T_cycle_#937.mat
BOOST_NEGPULSE,937,0.83123,2.47392,0.2979,10,discharge,2,-19.821,6.607,10.0,9.9,3.5071,2.9833,26.4265,10-17-21_21.45_NEGPulse_protocol_HPPC_IN21700_30T_cycle_#937.mat
BOOST_NEGPULSE,937,0.83123,2.47392,0.2982,10,charge,2,14.865,4.955,2.0,1.9,3.5184,3.7499,15.5735,10-17-21_21.45_NEGPulse_protocol_HPPC_IN21700_30T_cycle_#937.mat
BOOST_NEGPULSE,937,0.83123,2.47392,0.2982,10,charge,2,14.865,4.955,10.0,9.9,3.5184,3.809,19.5493,10-17-21_21.45_NEGPulse_protocol_HPPC_IN21700_30T_cycle_#937.mat
BOOST_NEGPULSE,937,0.83123,2.47392,0.2978,10,discharge,3,-28.491,9.497,2.0,2.0,3.5077,3.0154,17.2791,10-17-21_21.45_NEGPulse_protocol_HPPC_IN21700_30T_cycle_#937.mat
BOOST_NEGPULSE,937,0.83123,2.47392,0.2978,10,discharge,3,-28.491,9.497,10.0,9.9,3.5077,2.7005,28.3318,10-17-21_21.45_NEGPulse_protocol_HPPC_IN21700_30T_cycle_#937.mat
BOOST_NEGPULSE,937,0.83123,2.47392,0.2982,10,charge,3,24.775,8.258,2.0,2.0,3.5224,3.8819,14.5106,10-17-21_21.45_NEGPulse_protocol_HPPC_IN21700_30T_cycle_#937.mat
BOOST_NEGPULSE,937,0.83123,2.47392,0.2982,10,charge,3,24.775,8.258,10.0,9.9,3.5224,3.971,18.107,10-17-21_21.45_NEGPulse_protocol_HPPC_IN21700_30T_cycle_#937.mat
BOOST_NEGPULSE,937,0.83123,2.47392,0.2567,11,discharge,0,-2.478,0.826,2.0,2.0,3.4668,3.4173,19.9718,10-17-21_21.45_NEGPulse_protocol_HPPC_IN21700_30T_cycle_#937.mat
BOOST_NEGPULSE,937,0.83123,2.47392,0.2567,11,discharge,0,-2.478,0.826,10.0,9.9,3.4668,3.397,28.1622,10-17-21_21.45_NEGPulse_protocol_HPPC_IN21700_30T_cycle_#937.mat
BOOST_NEGPULSE,937,0.83123,2.47392,0.2567,11,charge,0,1.24,0.413,2.0,1.9,3.4691,3.4929,19.1982,10-17-21_21.45_NEGPulse_protocol_HPPC_IN21700_30T_cycle_#937.mat
BOOST_NEGPULSE,937,0.83123,2.47392,0.2567,11,charge,0,1.24,0.413,10.0,9.9,3.4691,3.5001,25.006,10-17-21_21.45_NEGPulse_protocol_HPPC_IN21700_30T_cycle_#937.mat
BOOST_NEGPULSE,937,0.83123,2.47392,0.2567,11,discharge,1,-9.908,3.303,2.0,1.9,3.4671,3.2698,19.9124,10-17-21_21.45_NEGPulse_protocol_HPPC_IN21700_30T_cycle_#937.mat
BOOST_NEGPULSE,937,0.83123,2.47392,0.2567,11,discharge,1,-9.908,3.303,10.0,9.9,3.4671,3.1712,29.8636,10-17-21_21.45_NEGPulse_protocol_HPPC_IN21700_30T_cycle_#937.mat
BOOST_NEGPULSE,937,0.83123,2.47392,0.2568,11,charge,1,4.955,1.652,2.0,2.0,3.4754,3.5648,18.042,10-17-21_21.45_NEGPulse_protocol_HPPC_IN21700_30T_cycle_#937.mat
BOOST_NEGPULSE,937,0.83123,2.47392,0.2568,11,charge,1,4.955,1.652,10.0,9.9,3.4754,3.5874,22.603,10-17-21_21.45_NEGPulse_protocol_HPPC_IN21700_30T_cycle_#937.mat
BOOST_NEGPULSE,937,0.83123,2.47392,0.2566,11,discharge,2,-19.821,6.607,2.0,2.0,3.4673,3.08,19.5399,10-17-21_21.45_NEGPulse_protocol_HPPC_IN21700_30T_cycle_#937.mat
BOOST_NEGPULSE,937,0.83123,2.47392,0.2566,11,discharge,2,-19.821,6.607,10.0,9.9,3.4673,2.8156,32.8793,10-17-21_21.45_NEGPulse_protocol_HPPC_IN21700_30T_cycle_#937.mat
BOOST_NEGPULSE,937,0.83123,2.47392,0.2569,11,charge,2,14.867,4.956,2.0,2.0,3.4814,3.7194,16.0086,10-17-21_21.45_NEGPulse_protocol_HPPC_IN21700_30T_cycle_#937.mat
BOOST_NEGPULSE,937,0.83123,2.47392,0.2569,11,charge,2,14.867,4.956,10.0,9.9,3.4814,3.7755,19.7821,10-17-21_21.45_NEGPulse_protocol_HPPC_IN21700_30T_cycle_#937.mat
BOOST_NEGPULSE,937,0.83123,2.47392,0.2565,11,discharge,3,-28.489,9.496,2.0,1.9,3.4685,2.9302,18.895,10-17-21_21.45_NEGPulse_protocol_HPPC_IN21700_30T_cycle_#937.mat
BOOST_NEGPULSE,937,0.83123,2.47392,0.2565,11,discharge,3,-28.489,9.496,10.0,9.9,3.4685,2.4998,34.0026,10-17-21_21.45_NEGPulse_protocol_HPPC_IN21700_30T_cycle_#937.mat
BOOST_NEGPULSE,937,0.83123,2.47392,0.257,11,charge,3,24.775,8.258,2.0,2.0,3.4856,3.8462,14.555,10-17-21_21.45_NEGPulse_protocol_HPPC_IN21700_30T_cycle_#937.mat
BOOST_NEGPULSE,937,0.83123,2.47392,0.257,11,charge,3,24.775,8.258,10.0,9.9,3.4856,3.9357,18.1675,10-17-21_21.45_NEGPulse_protocol_HPPC_IN21700_30T_cycle_#937.mat
BOOST_NEGPULSE,937,0.83123,2.47392,0.2154,12,discharge,0,-2.476,0.825,2.0,1.9,3.4184,3.3628,22.4529,10-17-21_21.45_NEGPulse_protocol_HPPC_IN21700_30T_cycle_#937.mat
BOOST_NEGPULSE,937,0.83123,2.47392,0.2154,12,discharge,0,-2.476,0.825,10.0,9.9,3.4184,3.333,34.4869,10-17-21_21.45_NEGPulse_protocol_HPPC_IN21700_30T_cycle_#937.mat
BOOST_NEGPULSE,937,0.83123,2.47392,0.2155,12,charge,0,1.238,0.413,2.0,1.9,3.4219,3.448,21.0875,10-17-21_21.45_NEGPulse_protocol_HPPC_IN21700_30T_cycle_#937.mat
BOOST_NEGPULSE,937,0.83123,2.47392,0.2155,12,charge,0,1.238,0.413,10.0,9.9,3.4219,3.4587,29.7326,10-17-21_21.45_NEGPulse_protocol_HPPC_IN21700_30T_cycle_#937.mat
BOOST_NEGPULSE,937,0.83123,2.47392,0.2154,12,discharge,1,-9.91,3.303,2.0,2.0,3.4192,3.1887,23.2598,10-17-21_21.45_NEGPulse_protocol_HPPC_IN21700_30T_cycle_#937.mat
BOOST_NEGPULSE,937,0.83123,2.47392,0.2154,12,discharge,1,-9.91,3.303,10.0,9.9,3.4192,3.0285,39.4256,10-17-21_21.45_NEGPulse_protocol_HPPC_IN21700_30T_cycle_#937.mat
BOOST_NEGPULSE,937,0.83123,2.47392,0.2155,12,charge,1,4.955,1.652,2.0,2.0,3.4312,3.5284,19.6177,10-17-21_21.45_NEGPulse_protocol_HPPC_IN21700_30T_cycle_#937.mat
BOOST_NEGPULSE,937,0.83123,2.47392,0.2155,12,charge,1,4.955,1.652,10.0,9.9,3.4312,3.5568,25.3497,10-17-21_21.45_NEGPulse_protocol_HPPC_IN21700_30T_cycle_#937.mat
BOOST_NEGPULSE,937,0.83123,2.47392,0.2153,12,discharge,2,-19.819,6.606,2.0,1.9,3.4204,2.9693,22.761,10-17-21_21.45_NEGPulse_protocol_HPPC_IN21700_30T_cycle_#937.mat
BOOST_NEGPULSE,937,0.83123,2.47392,0.2153,12,discharge,2,-19.819,6.606,10.0,9.9,3.4204,2.4996,46.4605,10-17-21_21.45_NEGPulse_protocol_HPPC_IN21700_30T_cycle_#937.mat
BOOST_NEGPULSE,937,0.83123,2.47392,0.2156,12,charge,2,14.865,4.955,2.0,2.0,3.4409,3.686,16.4884,10-17-21_21.45_NEGPulse_protocol_HPPC_IN21700_30T_cycle_#937.mat
BOOST_NEGPULSE,937,0.83123,2.47392,0.2156,12,charge,2,14.865,4.955,10.0,9.9,3.4409,3.74,20.1211,10-17-21_21.45_NEGPulse_protocol_HPPC_IN21700_30T_cycle_#937.mat
BOOST_NEGPULSE,937,0.83123,2.47392,0.2152,12,discharge,3,-28.154,9.385,2.0,1.9,3.4225,2.7881,22.5332,10-17-21_21.45_NEGPulse_protocol_HPPC_IN21700_30T_cycle_#937.mat
BOOST_NEGPULSE,937,0.83123,2.47392,0.2152,12,discharge,3,-28.154,9.385,10.0,9.9,3.4225,2.4998,32.7733,10-17-21_21.45_NEGPulse_protocol_HPPC_IN21700_30T_cycle_#937.mat
BOOST_NEGPULSE,937,0.83123,2.47392,0.2157,12,charge,3,24.775,8.258,2.0,1.9,3.4447,3.8132,14.8739,10-17-21_21.45_NEGPulse_protocol_HPPC_IN21700_30T_cycle_#937.mat
BOOST_NEGPULSE,937,0.83123,2.47392,0.2157,12,charge,3,24.775,8.258,10.0,9.9,3.4447,3.9022,18.4662,10-17-21_21.45_NEGPulse_protocol_HPPC_IN21700_30T_cycle_#937.mat
BOOST_NEGPULSE,975,0.81896,2.4374,1.0,0,discharge,0,-2.44,0.813,2.0,2.0,4.1298,4.0776,21.3899,10-25-21_14.12_NEGPulse_protocol_HPPC_IN21700_30T_cycle_#975.mat
BOOST_NEGPULSE,975,0.81896,2.4374,1.0,0,discharge,0,-2.44,0.813,10.0,9.7,4.1298,4.0581,29.3804,10-25-21_14.12_NEGPulse_protocol_HPPC_IN21700_30T_cycle_#975.mat
BOOST_NEGPULSE,975,0.81896,2.4374,1.0,0,charge,0,1.22,0.407,2.0,1.9,4.1441,4.1762,26.3093,10-25-21_14.12_NEGPulse_protocol_HPPC_IN21700_30T_cycle_#975.mat
BOOST_NEGPULSE,975,0.81896,2.4374,1.0,0,charge,0,1.22,0.407,10.0,9.9,4.1441,4.1895,37.2101,10-25-21_14.12_NEGPulse_protocol_HPPC_IN21700_30T_cycle_#975.mat
BOOST_NEGPULSE,975,0.81896,2.4374,0.9999,0,discharge,1,-9.758,3.253,2.0,1.9,4.1391,3.9085,23.6314,10-25-21_14.12_NEGPulse_protocol_HPPC_IN21700_30T_cycle_#975.mat
BOOST_NEGPULSE,975,0.81896,2.4374,0.9999,0,discharge,1,-9.758,3.253,10.0,9.9,4.1391,3.8659,27.997,10-25-21_14.12_NEGPulse_protocol_HPPC_IN21700_30T_cycle_#975.mat
BOOST_NEGPULSE,975,0.81896,2.4374,1.0,0,charge,1,1.623,0.541,2.0,2.0,4.1487,4.2001,31.6697,10-25-21_14.12_NEGPulse_protocol_HPPC_IN21700_30T_cycle_#975.mat
BOOST_NEGPULSE,975,0.81896,2.4374,1.0,0,charge,1,1.623,0.541,10.0,9.9,4.1487,4.2,31.6081,10-25-21_14.12_NEGPulse_protocol_HPPC_IN21700_30T_cycle_#975.mat
BOOST_NEGPULSE,975,0.81896,2.4374,0.9998,0,discharge,2,-19.515,6.505,2.0,1.9,4.1382,3.7272,21.0607,10-25-21_14.12_NEGPulse_protocol_HPPC_IN21700_30T_cycle_#975.mat
BOOST_NEGPULSE,975,0.81896,2.4374,0.9998,0,discharge,2,-19.515,6.505,10.0,9.9,4.1382,3.661,24.453,10-25-21_14.12_NEGPulse_protocol_HPPC_IN21700_30T_cycle_#975.mat
BOOST_NEGPULSE,975,0.81896,2.4374,1.0,0,charge,2,1.471,0.49,2.0,2.0,4.1535,4.2,31.6176,10-25-21_14.12_NEGPulse_protocol_HPPC_IN21700_30T_cycle_#975.mat
BOOST_NEGPULSE,975,0.81896,2.4374,1.0,0,charge,2,1.471,0.49,10.0,9.9,4.1535,4.2,31.6176,10-25-21_14.12_NEGPulse_protocol_HPPC_IN21700_30T_cycle_#975.mat
BOOST_NEGPULSE,975,0.81896,2.4374,0.9998,0,discharge,3,-28.053,9.351,2.0,1.9,4.1381,3.5856,19.6949,10-25-21_14.12_NEGPulse_protocol_HPPC_IN21700_30T_cycle_#975.mat
BOOST_NEGPULSE,975,0.81896,2.4374,0.9998,0,discharge,3,-28.053,9.351,10.0,9.9,4.1381,3.4883,23.1633,10-25-21_14.12_NEGPulse_protocol_HPPC_IN21700_30T_cycle_#975.mat
BOOST_NEGPULSE,975,0.81896,2.4374,1.0,0,charge,3,1.33,0.443,2.0,1.9,4.1576,4.2,31.8773,10-25-21_14.12_NEGPulse_protocol_HPPC_IN21700_30T_cycle_#975.mat
BOOST_NEGPULSE,975,0.81896,2.4374,1.0,0,charge,3,1.33,0.443,10.0,9.9,4.1576,4.2,31.8773,10-25-21_14.12_NEGPulse_protocol_HPPC_IN21700_30T_cycle_#975.mat
BOOST_NEGPULSE,975,0.81896,2.4374,0.9593,1,discharge,0,-2.439,0.813,2.0,2.0,4.0912,4.0348,23.1252,10-25-21_14.12_NEGPulse_protocol_HPPC_IN21700_30T_cycle_#975.mat
BOOST_NEGPULSE,975,0.81896,2.4374,0.9593,1,discharge,0,-2.439,0.813,10.0,9.9,4.0912,4.0217,28.4965,10-25-21_14.12_NEGPulse_protocol_HPPC_IN21700_30T_cycle_#975.mat
BOOST_NEGPULSE,975,0.81896,2.4374,0.9594,1,charge,0,1.22,0.407,2.0,1.9,4.0932,4.1215,23.1967,10-25-21_14.12_NEGPulse_protocol_HPPC_IN21700_30T_cycle_#975.mat
BOOST_NEGPULSE,975,0.81896,2.4374,0.9594,1,charge,0,1.22,0.407,10.0,9.9,4.0932,4.1285,28.9344,10-25-21_14.12_NEGPulse_protocol_HPPC_IN21700_30T_cycle_#975.mat
BOOST_NEGPULSE,975,0.81896,2.4374,0.9593,1,discharge,1,-9.759,3.253,2.0,2.0,4.0918,3.8815,21.5496,10-25-21_14.12_NEGPulse_protocol_HPPC_IN21700_30T_cycle_#975.mat
BOOST_NEGPULSE,975,0.81896,2.4374,0.9593,1,discharge,1,-9.759,3.253,10.0,9.9,4.0918,3.8455,25.2385,10-25-21_14.12_NEGPulse_protocol_HPPC_IN21700_30T_cycle_#975.mat
BOOST_NEGPULSE,975,0.81896,2.4374,0.9594,1,charge,1,4.104,1.368,2.0,1.9,4.0968,4.2001,25.1681,10-25-21_14.12_NEGPulse_protocol_HPPC_IN21700_30T_cycle_#975.mat
BOOST_NEGPULSE,975,0.81896,2.4374,0.9594,1,charge,1,4.104,1.368,10.0,9.9,4.0968,4.2,25.1437,10-25-21_14.12_NEGPulse_protocol_HPPC_IN21700_30T_cycle_#975.mat
BOOST_NEGPULSE,975,0.81896,2.4374,0.9592,1,discharge,2,-19.516,6.505,2.0,2.0,4.0922,3.7123,19.4661,10-25-21_14.12_NEGPulse_protocol_HPPC_IN21700_30T_cycle_#975.mat
BOOST_NEGPULSE,975,0.81896,2.4374,0.9592,1,discharge,2,-19.516,6.505,10.0,9.9,4.0922,3.6455,22.8889,10-25-21_14.12_NEGPulse_protocol_HPPC_IN21700_30T_cycle_#975.mat
BOOST_NEGPULSE,975,0.81896,2.4374,0.9594,1,charge,2,3.975,1.325,2.0,2.0,4.1005,4.2001,25.0572,10-25-21_14.12_NEGPulse_protocol_HPPC_IN21700_30T_cycle_#975.mat
BOOST_NEGPULSE,975,0.81896,2.4374,0.9594,1,charge,2,3.975,1.325,10.0,9.9,4.1005,4.2,25.0321,10-25-21_14.12_NEGPulse_protocol_HPPC_IN21700_30T_cycle_#975.mat
BOOST_NEGPULSE,975,0.81896,2.4374,0.9591,1,discharge,3,-28.053,9.351,2.0,2.0,4.0933,3.5812,18.2547,10-25-21_14.12_NEGPulse_protocol_HPPC_IN21700_30T_cycle_#975.mat
BOOST_NEGPULSE,975,0.81896,2.4374,0.9591,1,discharge,3,-28.053,9.351,10.0,9.9,4.0933,3.4781,21.9299,10-25-21_14.12_NEGPulse_protocol_HPPC_IN21700_30T_cycle_#975.mat
BOOST_NEGPULSE,975,0.81896,2.4374,0.9594,1,charge,3,3.835,1.278,2.0,1.9,4.1027,4.2001,25.401,10-25-21_14.12_NEGPulse_protocol_HPPC_IN21700_30T_cycle_#975.mat
BOOST_NEGPULSE,975,0.81896,2.4374,0.9594,1,charge,3,3.835,1.278,10.0,9.9,4.1027,4.2,25.3749,10-25-21_14.12_NEGPulse_protocol_HPPC_IN21700_30T_cycle_#975.mat
BOOST_NEGPULSE,975,0.81896,2.4374,0.9187,2,discharge,0,-2.438,0.813,2.0,2.0,4.0762,4.0255,20.7923,10-25-21_14.12_NEGPulse_protocol_HPPC_IN21700_30T_cycle_#975.mat
BOOST_NEGPULSE,975,0.81896,2.4374,0.9187,2,discharge,0,-2.438,0.813,10.0,9.9,4.0762,4.012,26.3287,10-25-21_14.12_NEGPulse_protocol_HPPC_IN21700_30T_cycle_#975.mat
BOOST_NEGPULSE,975,0.81896,2.4374,0.9187,2,charge,0,1.221,0.407,2.0,2.0,4.0789,4.1046,21.0552,10-25-21_14.12_NEGPulse_protocol_HPPC_IN21700_30T_cycle_#975.mat
BOOST_NEGPULSE,975,0.81896,2.4374,0.9187,2,charge,0,1.221,0.407,10.0,9.9,4.0789,4.1103,25.7251,10-25-21_14.12_NEGPulse_protocol_HPPC_IN21700_30T_cycle_#975.mat
BOOST_NEGPULSE,975,0.81896,2.4374,0.9186,2,discharge,1,-9.759,3.253,2.0,1.9,4.0766,3.8823,19.9102,10-25-21_14.12_NEGPulse_protocol_HPPC_IN21700_30T_cycle_#975.mat
BOOST_NEGPULSE,975,0.81896,2.4374,0.9186,2,discharge,1,-9.759,3.253,10.0,9.9,4.0766,3.8388,24.3678,10-25-21_14.12_NEGPulse_protocol_HPPC_IN21700_30T_cycle_#975.mat
BOOST_NEGPULSE,975,0.81896,2.4374,0.9187,2,charge,1,4.878,1.626,2.0,1.9,4.0821,4.1804,20.1534,10-25-21_14.12_NEGPulse_protocol_HPPC_IN21700_30T_cycle_#975.mat
BOOST_NEGPULSE,975,0.81896,2.4374,0.9187,2,charge,1,4.878,1.626,10.0,9.9,4.0821,4.2001,24.1922,10-25-21_14.12_NEGPulse_protocol_HPPC_IN21700_30T_cycle_#975.mat
BOOST_NEGPULSE,975,0.81896,2.4374,0.9185,2,discharge,2,-19.516,6.505,2.0,2.0,4.0778,3.7175,18.4618,10-25-21_14.12_NEGPulse_protocol_HPPC_IN21700_30T_cycle_#975.mat
BOOST_NEGPULSE,975,0.81896,2.4374,0.9185,2,discharge,2,-19.516,6.505,10.0,9.9,4.0778,3.6384,22.5149,10-25-21_14.12_NEGPulse_protocol_HPPC_IN21700_30T_cycle_#975.mat
BOOST_NEGPULSE,975,0.81896,2.4374,0.9188,2,charge,2,5.321,1.774,2.0,2.0,4.085,4.2001,21.6321,10-25-21_14.12_NEGPulse_protocol_HPPC_IN21700_30T_cycle_#975.mat
BOOST_NEGPULSE,975,0.81896,2.4374,0.9188,2,charge,2,5.321,1.774,10.0,9.9,4.085,4.2,21.6133,10-25-21_14.12_NEGPulse_protocol_HPPC_IN21700_30T_cycle_#975.mat
BOOST_NEGPULSE,975,0.81896,2.4374,0.9184,2,discharge,3,-28.054,9.351,2.0,2.0,4.079,3.5895,17.4485,10-25-21_14.12_NEGPulse_protocol_HPPC_IN21700_30T_cycle_#975.mat
BOOST_NEGPULSE,975,0.81896,2.4374,0.9184,2,discharge,3,-28.054,9.351,10.0,9.9,4.079,3.4729,21.6048,10-25-21_14.12_NEGPulse_protocol_HPPC_IN21700_30T_cycle_#975.mat
BOOST_NEGPULSE,975,0.81896,2.4374,0.9188,2,charge,3,5.223,1.741,2.0,1.9,4.0874,4.2,21.5581,10-25-21_14.12_NEGPulse_protocol_HPPC_IN21700_30T_cycle_#975.mat
BOOST_NEGPULSE,975,0.81896,2.4374,0.9188,2,charge,3,5.223,1.741,10.0,9.9,4.0874,4.1999,21.5389,10-25-21_14.12_NEGPulse_protocol_HPPC_IN21700_30T_cycle_#975.mat
BOOST_NEGPULSE,975,0.81896,2.4374,0.8373,3,discharge,0,-2.438,0.813,2.0,2.0,4.0106,3.9634,19.3577,10-25-21_14.12_NEGPulse_protocol_HPPC_IN21700_30T_cycle_#975.mat
BOOST_NEGPULSE,975,0.81896,2.4374,0.8373,3,discharge,0,-2.438,0.813,10.0,9.9,4.0106,3.9462,26.4118,10-25-21_14.12_NEGPulse_protocol_HPPC_IN21700_30T_cycle_#975.mat
BOOST_NEGPULSE,975,0.81896,2.4374,0.8374,3,charge,0,1.221,0.407,2.0,2.0,4.0129,4.0362,19.0874,10-25-21_14.12_NEGPulse_protocol_HPPC_IN21700_30T_cycle_#975.mat
BOOST_NEGPULSE,975,0.81896,2.4374,0.8374,3,charge,0,1.221,0.407,10.0,9.9,4.0129,4.0435,25.0676,10-25-21_14.12_NEGPulse_protocol_HPPC_IN21700_30T_cycle_#975.mat
BOOST_NEGPULSE,975,0.81896,2.4374,0.8373,3,discharge,1,-9.757,3.252,2.0,2.0,4.0115,3.8283,18.7763,10-25-21_14.12_NEGPulse_protocol_HPPC_IN21700_30T_cycle_#975.mat
BOOST_NEGPULSE,975,0.81896,2.4374,0.8373,3,discharge,1,-9.757,3.252,10.0,9.9,4.0115,3.7735,24.3927,10-25-21_14.12_NEGPulse_protocol_HPPC_IN21700_30T_cycle_#975.mat
BOOST_NEGPULSE,975,0.81896,2.4374,0.8374,3,charge,1,4.878,1.626,2.0,2.0,4.0181,4.108,18.4282,10-25-21_14.12_NEGPulse_protocol_HPPC_IN21700_30T_cycle_#975.mat
BOOST_NEGPULSE,975,0.81896,2.4374,0.8374,3,charge,1,4.878,1.626,10.0,9.9,4.0181,4.133,23.5528,10-25-21_14.12_NEGPulse_protocol_HPPC_IN21700_30T_cycle_#975.mat
BOOST_NEGPULSE,975,0.81896,2.4374,0.8372,3,discharge,2,-19.515,6.505,2.0,1.9,4.0115,3.6683,17.5865,10-25-21_14.12_NEGPulse_protocol_HPPC_IN21700_30T_cycle_#975.mat
BOOST_NEGPULSE,975,0.81896,2.4374,0.8372,3,discharge,2,-19.515,6.505,10.0,9.9,4.0115,3.5741,22.4135,10-25-21_14.12_NEGPulse_protocol_HPPC_IN21700_30T_cycle_#975.mat
BOOST_NEGPULSE,975,0.81896,2.4374,0.8375,3,charge,2,9.099,3.033,2.0,2.0,4.0228,4.2001,19.4861,10-25-21_14.12_NEGPulse_protocol_HPPC_IN21700_30T_cycle_#975.mat
BOOST_NEGPULSE,975,0.81896,2.4374,0.8375,3,charge,2,9.099,3.033,10.0,9.9,4.0228,4.2,19.4751,10-25-21_14.12_NEGPulse_protocol_HPPC_IN21700_30T_cycle_#975.mat
BOOST_NEGPULSE,975,0.81896,2.4374,0.8371,3,discharge,3,-28.055,9.352,2.0,1.9,4.0135,3.5397,16.8883,10-25-21_14.12_NEGPulse_protocol_HPPC_IN21700_30T_cycle_#975.mat
BOOST_NEGPULSE,975,0.81896,2.4374,0.8371,3,discharge,3,-28.055,9.352,10.0,9.9,4.0135,3.4068,21.6254,10-25-21_14.12_NEGPulse_protocol_HPPC_IN21700_30T_cycle_#975.mat
BOOST_NEGPULSE,975,0.81896,2.4374,0.8375,3,charge,3,9.016,3.005,2.0,1.9,4.0262,4.2001,19.2879,10-25-21_14.12_NEGPulse_protocol_HPPC_IN21700_30T_cycle_#975.mat
BOOST_NEGPULSE,975,0.81896,2.4374,0.8375,3,charge,3,9.016,3.005,10.0,9.9,4.0262,4.2,19.2768,10-25-21_14.12_NEGPulse_protocol_HPPC_IN21700_30T_cycle_#975.mat
BOOST_NEGPULSE,975,0.81896,2.4374,0.756,4,discharge,0,-2.438,0.813,2.0,2.0,3.9136,3.8707,17.5935,10-25-21_14.12_NEGPulse_protocol_HPPC_IN21700_30T_cycle_#975.mat
BOOST_NEGPULSE,975,0.81896,2.4374,0.756,4,discharge,0,-2.438,0.813,10.0,9.9,3.9136,3.8566,23.376,10-25-21_14.12_NEGPulse_protocol_HPPC_IN21700_30T_cycle_#975.mat
BOOST_NEGPULSE,975,0.81896,2.4374,0.7561,4,charge,0,1.221,0.407,2.0,2.0,3.9156,3.9367,17.2866,10-25-21_14.12_NEGPulse_protocol_HPPC_IN21700_30T_cycle_#975.mat
BOOST_NEGPULSE,975,0.81896,2.4374,0.7561,4,charge,0,1.221,0.407,10.0,9.9,3.9156,3.9429,22.366,10-25-21_14.12_NEGPulse_protocol_HPPC_IN21700_30T_cycle_#975.mat
BOOST_NEGPULSE,975,0.81896,2.4374,0.756,4,discharge,1,-9.758,3.253,2.0,1.9,3.9139,3.7477,17.0313,10-25-21_14.12_NEGPulse_protocol_HPPC_IN21700_30T_cycle_#975.mat
BOOST_NEGPULSE,975,0.81896,2.4374,0.756,4,discharge,1,-9.758,3.253,10.0,9.9,3.9139,3.701,21.8169,10-25-21_14.12_NEGPulse_protocol_HPPC_IN21700_30T_cycle_#975.mat
BOOST_NEGPULSE,975,0.81896,2.4374,0.7561,4,charge,1,4.878,1.626,2.0,2.0,3.9195,4.002,16.9137,10-25-21_14.12_NEGPulse_protocol_HPPC_IN21700_30T_cycle_#975.mat
BOOST_NEGPULSE,975,0.81896,2.4374,0.7561,4,charge,1,4.878,1.626,10.0,9.9,3.9195,4.0244,21.506,10-25-21_14.12_NEGPulse_protocol_HPPC_IN21700_30T_cycle_#975.mat
BOOST_NEGPULSE,975,0.81896,2.4374,0.7559,4,discharge,2,-19.516,6.505,2.0,2.0,3.9142,3.5943,16.3917,10-25-21_14.12_NEGPulse_protocol_HPPC_IN21700_30T_cycle_#975.mat
BOOST_NEGPULSE,975,0.81896,2.4374,0.7559,4,discharge,2,-19.516,6.505,10.0,9.9,3.9142,3.5119,20.6139,10-25-21_14.12_NEGPulse_protocol_HPPC_IN21700_30T_cycle_#975.mat
BOOST_NEGPULSE,975,0.81896,2.4374,0.7562,4,charge,2,14.634,4.878,2.0,2.0,3.9235,4.1565,15.9218,10-25-21_14.12_NEGPulse_protocol_HPPC_IN21700_30T_cycle_#975.mat
BOOST_NEGPULSE,975,0.81896,2.4374,0.7562,4,charge,2,14.634,4.878,10.0,9.9,3.9235,4.2,18.8944,10-25-21_14.12_NEGPulse_protocol_HPPC_IN21700_30T_cycle_#975.mat
BOOST_NEGPULSE,975,0.81896,2.4374,0.7558,4,discharge,3,-28.054,9.351,2.0,1.9,3.914,3.4737,15.6947,10-25-21_14.12_NEGPulse_protocol_HPPC_IN21700_30T_cycle_#975.mat
BOOST_NEGPULSE,975,0.81896,2.4374,0.7558,4,discharge,3,-28.054,9.351,10.0,9.9,3.914,3.349,20.1397,10-25-21_14.12_NEGPulse_protocol_HPPC_IN21700_30T_cycle_#975.mat
BOOST_NEGPULSE,975,0.81896,2.4374,0.7562,4,charge,3,15.908,5.303,2.0,2.0,3.9263,4.2001,17.2115,10-25-21_14.12_NEGPulse_protocol_HPPC_IN21700_30T_cycle_#975.mat
BOOST_NEGPULSE,975,0.81896,2.4374,0.7562,4,charge,3,15.908,5.303,10.0,9.9,3.9263,4.2,17.2052,10-25-21_14.12_NEGPulse_protocol_HPPC_IN21700_30T_cycle_#975.mat
BOOST_NEGPULSE,975,0.81896,2.4374,0.6747,5,discharge,0,-2.439,0.813,2.0,1.9,3.8483,3.8091,16.0748,10-25-21_14.12_NEGPulse_protocol_HPPC_IN21700_30T_cycle_#975.mat
BOOST_NEGPULSE,975,0.81896,2.4374,0.6747,5,discharge,0,-2.439,0.813,10.0,9.9,3.8483,3.7963,21.3237,10-25-21_14.12_NEGPulse_protocol_HPPC_IN21700_30T_cycle_#975.mat
BOOST_NEGPULSE,975,0.81896,2.4374,0.6747,5,charge,0,1.22,0.407,2.0,2.0,3.8509,3.8707,16.2229,10-25-21_14.12_NEGPulse_protocol_HPPC_IN21700_30T_cycle_#975.mat
BOOST_NEGPULSE,975,0.81896,2.4374,0.6747,5,charge,0,1.22,0.407,10.0,9.9,3.8509,3.8762,20.7292,10-25-21_14.12_NEGPulse_protocol_HPPC_IN21700_30T_cycle_#975.mat
BOOST_NEGPULSE,975,0.81896,2.4374,0.6747,5,discharge,1,-9.758,3.253,2.0,2.0,3.8493,3.6883,16.4984,10-25-21_14.12_NEGPulse_protocol_HPPC_IN21700_30T_cycle_#975.mat
BOOST_NEGPULSE,975,0.81896,2.4374,0.6747,5,discharge,1,-9.758,3.253,10.0,9.9,3.8493,3.6412,21.325,10-25-21_14.12_NEGPulse_protocol_HPPC_IN21700_30T_cycle_#975.mat
BOOST_NEGPULSE,975,0.81896,2.4374,0.6748,5,charge,1,4.878,1.626,2.0,1.9,3.8544,3.933,16.1128,10-25-21_14.12_NEGPulse_protocol_HPPC_IN21700_30T_cycle_#975.mat
BOOST_NEGPULSE,975,0.81896,2.4374,0.6748,5,charge,1,4.878,1.626,10.0,9.9,3.8544,3.9524,20.0898,10-25-21_14.12_NEGPulse_protocol_HPPC_IN21700_30T_cycle_#975.mat
BOOST_NEGPULSE,975,0.81896,2.4374,0.6746,5,discharge,2,-19.515,6.505,2.0,2.0,3.8487,3.536,16.0236,10-25-21_14.12_NEGPulse_protocol_HPPC_IN21700_30T_cycle_#975.mat
BOOST_NEGPULSE,975,0.81896,2.4374,0.6746,5,discharge,2,-19.515,6.505,10.0,9.9,3.8487,3.4461,20.6303,10-25-21_14.12_NEGPulse_protocol_HPPC_IN21700_30T_cycle_#975.mat
BOOST_NEGPULSE,975,0.81896,2.4374,0.6749,5,charge,2,14.635,4.878,2.0,2.0,3.8577,4.0834,15.4219,10-25-21_14.12_NEGPulse_protocol_HPPC_IN21700_30T_cycle_#975.mat
BOOST_NEGPULSE,975,0.81896,2.4374,0.6749,5,charge,2,14.635,4.878,10.0,9.9,3.8577,4.1336,18.8521,10-25-21_14.12_NEGPulse_protocol_HPPC_IN21700_30T_cycle_#975.mat
BOOST_NEGPULSE,975,0.81896,2.4374,0.6745,5,discharge,3,-28.053,9.351,2.0,2.0,3.8498,3.4112,15.6347,10-25-21_14.12_NEGPulse_protocol_HPPC_IN21700_30T_cycle_#975.mat
BOOST_NEGPULSE,975,0.81896,2.4374,0.6745,5,discharge,3,-28.053,9.351,10.0,9.9,3.8498,3.2772,20.4114,10-25-21_14.12_NEGPulse_protocol_HPPC_IN21700_30T_cycle_#975.mat
BOOST_NEGPULSE,975,0.81896,2.4374,0.6749,5,charge,3,20.937,6.979,2.0,2.0,3.8596,4.2001,16.2631,10-25-21_14.12_NEGPulse_protocol_HPPC_IN21700_30T_cycle_#975.mat
BOOST_NEGPULSE,975,0.81896,2.4374,0.6749,5,charge,3,20.937,6.979,10.0,9.9,3.8596,4.2,16.2583,10-25-21_14.12_NEGPulse_protocol_HPPC_IN21700_30T_cycle_#975.mat
BOOST_NEGPULSE,975,0.81896,2.4374,0.5934,6,discharge,0,-2.439,0.813,2.0,1.9,3.7749,3.7347,16.4842,10-25-21_14.12_NEGPulse_protocol_HPPC_IN21700_30T_cycle_#975.mat
BOOST_NEGPULSE,975,0.81896,2.4374,0.5934,6,discharge,0,-2.439,0.813,10.0,9.9,3.7749,3.7207,22.225,10-25-21_14.12_NEGPulse_protocol_HPPC_IN21700_30T_cycle_#975.mat
BOOST_NEGPULSE,975,0.81896,2.4374,0.5934,6,charge,0,1.22,0.407,2.0,2.0,3.7769,3.7965,16.059,10-25-21_14.12_NEGPulse_protocol_HPPC_IN21700_30T_cycle_#975.mat
BOOST_NEGPULSE,975,0.81896,2.4374,0.5934,6,charge,0,1.22,0.407,10.0,9.9,3.7769,3.8026,21.0569,10-25-21_14.12_NEGPulse_protocol_HPPC_IN21700_30T_cycle_#975.mat
BOOST_NEGPULSE,975,0.81896,2.4374,0.5933,6,discharge,1,-9.757,3.252,2.0,2.0,3.775,3.6148,16.4195,10-25-21_14.12_NEGPulse_protocol_HPPC_IN21700_30T_cycle_#975.mat
BOOST_NEGPULSE,975,0.81896,2.4374,0.5933,6,discharge,1,-9.757,3.252,10.0,9.9,3.775,3.5641,21.6159,10-25-21_14.12_NEGPulse_protocol_HPPC_IN21700_30T_cycle_#975.mat
BOOST_NEGPULSE,975,0.81896,2.4374,0.5935,6,charge,1,4.878,1.626,2.0,2.0,3.7808,3.8594,16.1132,10-25-21_14.12_NEGPulse_protocol_HPPC_IN21700_30T_cycle_#975.mat
BOOST_NEGPULSE,975,0.81896,2.4374,0.5935,6,charge,1,4.878,1.626,10.0,9.9,3.7808,3.8806,20.4592,10-25-21_14.12_NEGPulse_protocol_HPPC_IN21700_30T_cycle_#975.mat
BOOST_NEGPULSE,975,0.81896,2.4374,0.5933,6,discharge,2,-19.515,6.505,2.0,2.0,3.7749,3.4635,15.957,10-25-21_14.12_NEGPulse_protocol_HPPC_IN21700_30T_cycle_#975.mat
BOOST_NEGPULSE,975,0.81896,2.4374,0.5933,6,discharge,2,-19.515,6.505,10.0,9.9,3.7749,3.3689,20.8045,10-25-21_14.12_NEGPulse_protocol_HPPC_IN21700_30T_cycle_#975.mat
BOOST_NEGPULSE,975,0.81896,2.4374,0.5935,6,charge,2,14.635,4.878,2.0,2.0,3.7847,4.0092,15.3399,10-25-21_14.12_NEGPulse_protocol_HPPC_IN21700_30T_cycle_#975.mat
BOOST_NEGPULSE,975,0.81896,2.4374,0.5935,6,charge,2,14.635,4.878,10.0,9.9,3.7847,4.0605,18.8452,10-25-21_14.12_NEGPulse_protocol_HPPC_IN21700_30T_cycle_#975.mat
BOOST_NEGPULSE,975,0.81896,2.4374,0.5932,6,discharge,3,-28.053,9.351,2.0,2.0,3.7762,3.3398,15.5563,10-25-21_14.12_NEGPulse_protocol_HPPC_IN21700_30T_cycle_#975.mat
BOOST_NEGPULSE,975,0.81896,2.4374,0.5932,6,discharge,3,-28.053,9.351,10.0,9.9,3.7762,3.2016,20.4827,10-25-21_14.12_NEGPulse_protocol_HPPC_IN21700_30T_cycle_#975.mat
BOOST_NEGPULSE,975,0.81896,2.4374,0.5936,6,charge,3,24.394,8.131,2.0,2.0,3.7876,4.1444,14.6265,10-25-21_14.12_NEGPulse_protocol_HPPC_IN21700_30T_cycle_#975.mat
