Repository: KikETs/ECM_HYBRID_BMS_JOINT

## Results

| Arm | Model | Size | Protocol | Result | Worst cell |
|---|---|---|---|---|---|
| SOP | 2RC table + trim (A8) | 4 effective coefficients, 2 EW states | leave-one-cell-out | usable current 69.6 % discharge, 59.5 % charge (τ = 10 s) | 59.9 % / 53.5 % (BOOST_REST) |
| SOH | dQ/dV ridge | 65 coefficients | leave-one-cell-out | RMSE 0.0094, bias −0.0005 | 0.0130 (BOOST_REST) |
| SOC | 2RC EKF, low-current gate | 3 states | leave-one-cell-out | **2.34 %p** over six sensor disturbances on estimated SOH (2.325 on true SOH), per cell 2.00–2.75 | 4.60 %p (BOOST_NEGPULSE_1S, current offset −0.10 A) |

The SOH arm was a 10,945-parameter CNN until the second audit round. Nested

File: analysis/uypydj_hppc_resistance.csv (part 128 of 225)
protocol,cycle,SOH,CAP_Ah,SOC,soc_group,direction,rate_rank,I_A,CRate_rated,tau_s,tau_actual_s,V_pre_V,V_tau_V,R_mOhm,file
BOOST_NEGPULSE,975,0.81896,2.4374,0.5936,6,charge,3,24.394,8.131,10.0,9.9,3.7876,4.2001,16.9099,10-25-21_14.12_NEGPulse_protocol_HPPC_IN21700_30T_cycle_#975.mat
BOOST_NEGPULSE,975,0.81896,2.4374,0.5121,7,discharge,0,-2.438,0.813,2.0,2.0,3.6891,3.6496,16.1991,10-25-21_14.12_NEGPulse_protocol_HPPC_IN21700_30T_cycle_#975.mat
BOOST_NEGPULSE,975,0.81896,2.4374,0.5121,7,discharge,0,-2.438,0.813,10.0,9.9,3.6891,3.6365,21.5715,10-25-21_14.12_NEGPulse_protocol_HPPC_IN21700_30T_cycle_#975.mat
BOOST_NEGPULSE,975,0.81896,2.4374,0.5121,7,charge,0,1.221,0.407,2.0,1.9,3.6909,3.7103,15.8912,10-25-21_14.12_NEGPulse_protocol_HPPC_IN21700_30T_cycle_#975.mat
BOOST_NEGPULSE,975,0.81896,2.4374,0.5121,7,charge,0,1.221,0.407,10.0,9.9,3.6909,3.7162,20.7241,10-25-21_14.12_NEGPulse_protocol_HPPC_IN21700_30T_cycle_#975.mat
BOOST_NEGPULSE,975,0.81896,2.4374,0.512,7,discharge,1,-9.758,3.253,2.0,2.0,3.6894,3.5332,16.0069,10-25-21_14.12_NEGPulse_protocol_HPPC_IN21700_30T_cycle_#975.mat
BOOST_NEGPULSE,975,0.81896,2.4374,0.512,7,discharge,1,-9.758,3.253,10.0,9.9,3.6894,3.485,20.9463,10-25-21_14.12_NEGPulse_protocol_HPPC_IN21700_30T_cycle_#975.mat
BOOST_NEGPULSE,975,0.81896,2.4374,0.5121,7,charge,1,4.88,1.627,2.0,2.0,3.695,3.7719,15.7595,10-25-21_14.12_NEGPulse_protocol_HPPC_IN21700_30T_cycle_#975.mat
BOOST_NEGPULSE,975,0.81896,2.4374,0.5121,7,charge,1,4.88,1.627,10.0,9.9,3.695,3.7941,20.309,10-25-21_14.12_NEGPulse_protocol_HPPC_IN21700_30T_cycle_#975.mat
BOOST_NEGPULSE,975,0.81896,2.4374,0.5119,7,discharge,2,-19.515,6.505,2.0,2.0,3.6899,3.3809,15.834,10-25-21_14.12_NEGPulse_protocol_HPPC_IN21700_30T_cycle_#975.mat
BOOST_NEGPULSE,975,0.81896,2.4374,0.5119,7,discharge,2,-19.515,6.505,10.0,9.9,3.6899,3.2898,20.5022,10-25-21_14.12_NEGPulse_protocol_HPPC_IN21700_30T_cycle_#975.mat
BOOST_NEGPULSE,975,0.81896,2.4374,0.5122,7,charge,2,14.635,4.878,2.0,2.0,3.6993,3.9237,15.3331,10-25-21_14.12_NEGPulse_protocol_HPPC_IN21700_30T_cycle_#975.mat
BOOST_NEGPULSE,975,0.81896,2.4374,0.5122,7,charge,2,14.635,4.878,10.0,9.9,3.6993,3.9789,19.1049,10-25-21_14.12_NEGPulse_protocol_HPPC_IN21700_30T_cycle_#975.mat
BOOST_NEGPULSE,975,0.81896,2.4374,0.5119,7,discharge,3,-28.053,9.351,2.0,2.0,3.6903,3.2516,15.6383,10-25-21_14.12_NEGPulse_protocol_HPPC_IN21700_30T_cycle_#975.mat
BOOST_NEGPULSE,975,0.81896,2.4374,0.5119,7,discharge,3,-28.053,9.351,10.0,9.9,3.6903,3.1151,20.504,10-25-21_14.12_NEGPulse_protocol_HPPC_IN21700_30T_cycle_#975.mat
BOOST_NEGPULSE,975,0.81896,2.4374,0.5123,7,charge,3,24.392,8.131,2.0,1.9,3.7028,4.0627,14.7548,10-25-21_14.12_NEGPulse_protocol_HPPC_IN21700_30T_cycle_#975.mat
BOOST_NEGPULSE,975,0.81896,2.4374,0.5123,7,charge,3,24.392,8.131,10.0,9.9,3.7028,4.1508,18.3667,10-25-21_14.12_NEGPulse_protocol_HPPC_IN21700_30T_cycle_#975.mat
BOOST_NEGPULSE,975,0.81896,2.4374,0.4308,8,discharge,0,-2.438,0.813,2.0,2.0,3.6149,3.5737,16.8963,10-25-21_14.12_NEGPulse_protocol_HPPC_IN21700_30T_cycle_#975.mat
BOOST_NEGPULSE,975,0.81896,2.4374,0.4308,8,discharge,0,-2.438,0.813,10.0,9.9,3.6149,3.5606,22.2687,10-25-21_14.12_NEGPulse_protocol_HPPC_IN21700_30T_cycle_#975.mat
BOOST_NEGPULSE,975,0.81896,2.4374,0.4308,8,charge,0,1.221,0.407,2.0,2.0,3.6168,3.6372,16.7117,10-25-21_14.12_NEGPulse_protocol_HPPC_IN21700_30T_cycle_#975.mat
BOOST_NEGPULSE,975,0.81896,2.4374,0.4308,8,charge,0,1.221,0.407,10.0,9.9,3.6168,3.6429,21.3812,10-25-21_14.12_NEGPulse_protocol_HPPC_IN21700_30T_cycle_#975.mat
BOOST_NEGPULSE,975,0.81896,2.4374,0.4307,8,discharge,1,-9.757,3.252,2.0,1.9,3.6153,3.4533,16.6033,10-25-21_14.12_NEGPulse_protocol_HPPC_IN21700_30T_cycle_#975.mat
BOOST_NEGPULSE,975,0.81896,2.4374,0.4307,8,discharge,1,-9.757,3.252,10.0,9.9,3.6153,3.4044,21.615,10-25-21_14.12_NEGPulse_protocol_HPPC_IN21700_30T_cycle_#975.mat
BOOST_NEGPULSE,975,0.81896,2.4374,0.4308,8,charge,1,4.878,1.626,2.0,2.0,3.6203,3.7008,16.5017,10-25-21_14.12_NEGPulse_protocol_HPPC_IN21700_30T_cycle_#975.mat
BOOST_NEGPULSE,975,0.81896,2.4374,0.4308,8,charge,1,4.878,1.626,10.0,9.9,3.6203,3.7231,21.0729,10-25-21_14.12_NEGPulse_protocol_HPPC_IN21700_30T_cycle_#975.mat
BOOST_NEGPULSE,975,0.81896,2.4374,0.4306,8,discharge,2,-19.515,6.505,2.0,2.0,3.6158,3.2992,16.2234,10-25-21_14.12_NEGPulse_protocol_HPPC_IN21700_30T_cycle_#975.mat
BOOST_NEGPULSE,975,0.81896,2.4374,0.4306,8,discharge,2,-19.515,6.505,10.0,9.9,3.6158,3.2047,21.0658,10-25-21_14.12_NEGPulse_protocol_HPPC_IN21700_30T_cycle_#975.mat
BOOST_NEGPULSE,975,0.81896,2.4374,0.4309,8,charge,2,14.636,4.879,2.0,2.0,3.6258,3.8531,15.5302,10-25-21_14.12_NEGPulse_protocol_HPPC_IN21700_30T_cycle_#975.mat
BOOST_NEGPULSE,975,0.81896,2.4374,0.4309,8,charge,2,14.636,4.879,10.0,9.9,3.6258,3.9093,19.37,10-25-21_14.12_NEGPulse_protocol_HPPC_IN21700_30T_cycle_#975.mat
BOOST_NEGPULSE,975,0.81896,2.4374,0.4306,8,discharge,3,-28.054,9.351,2.0,2.0,3.6163,3.1734,15.7874,10-25-21_14.12_NEGPulse_protocol_HPPC_IN21700_30T_cycle_#975.mat
BOOST_NEGPULSE,975,0.81896,2.4374,0.4306,8,discharge,3,-28.054,9.351,10.0,9.9,3.6163,3.0257,21.0523,10-25-21_14.12_NEGPulse_protocol_HPPC_IN21700_30T_cycle_#975.mat
BOOST_NEGPULSE,975,0.81896,2.4374,0.431,8,charge,3,24.392,8.131,2.0,2.0,3.6297,3.9917,14.8409,10-25-21_14.12_NEGPulse_protocol_HPPC_IN21700_30T_cycle_#975.mat
BOOST_NEGPULSE,975,0.81896,2.4374,0.431,8,charge,3,24.392,8.131,10.0,9.9,3.6297,4.0758,18.2888,10-25-21_14.12_NEGPulse_protocol_HPPC_IN21700_30T_cycle_#975.mat
BOOST_NEGPULSE,975,0.81896,2.4374,0.3495,9,discharge,0,-2.438,0.813,2.0,1.9,3.5444,3.5017,17.5108,10-25-21_14.12_NEGPulse_protocol_HPPC_IN21700_30T_cycle_#975.mat
BOOST_NEGPULSE,975,0.81896,2.4374,0.3495,9,discharge,0,-2.438,0.813,10.0,9.9,3.5444,3.4873,23.416,10-25-21_14.12_NEGPulse_protocol_HPPC_IN21700_30T_cycle_#975.mat
BOOST_NEGPULSE,975,0.81896,2.4374,0.3495,9,charge,0,1.222,0.407,2.0,2.0,3.5462,3.5672,17.1793,10-25-21_14.12_NEGPulse_protocol_HPPC_IN21700_30T_cycle_#975.mat
BOOST_NEGPULSE,975,0.81896,2.4374,0.3495,9,charge,0,1.222,0.407,10.0,9.9,3.5462,3.5729,21.8423,10-25-21_14.12_NEGPulse_protocol_HPPC_IN21700_30T_cycle_#975.mat
BOOST_NEGPULSE,975,0.81896,2.4374,0.3494,9,discharge,1,-9.759,3.253,2.0,1.9,3.5448,3.3762,17.2771,10-25-21_14.12_NEGPulse_protocol_HPPC_IN21700_30T_cycle_#975.mat
BOOST_NEGPULSE,975,0.81896,2.4374,0.3494,9,discharge,1,-9.759,3.253,10.0,9.9,3.5448,3.3198,23.0566,10-25-21_14.12_NEGPulse_protocol_HPPC_IN21700_30T_cycle_#975.mat
BOOST_NEGPULSE,975,0.81896,2.4374,0.3495,9,charge,1,4.88,1.627,2.0,2.0,3.5505,3.6321,16.7217,10-25-21_14.12_NEGPulse_protocol_HPPC_IN21700_30T_cycle_#975.mat
BOOST_NEGPULSE,975,0.81896,2.4374,0.3495,9,charge,1,4.88,1.627,10.0,9.9,3.5505,3.6535,21.107,10-25-21_14.12_NEGPulse_protocol_HPPC_IN21700_30T_cycle_#975.mat
BOOST_NEGPULSE,975,0.81896,2.4374,0.3493,9,discharge,2,-19.516,6.505,2.0,2.0,3.5452,3.2166,16.8375,10-25-21_14.12_NEGPulse_protocol_HPPC_IN21700_30T_cycle_#975.mat
BOOST_NEGPULSE,975,0.81896,2.4374,0.3493,9,discharge,2,-19.516,6.505,10.0,9.9,3.5452,3.0952,23.058,10-25-21_14.12_NEGPulse_protocol_HPPC_IN21700_30T_cycle_#975.mat
BOOST_NEGPULSE,975,0.81896,2.4374,0.3496,9,charge,2,14.635,4.878,2.0,2.0,3.5555,3.7843,15.6338,10-25-21_14.12_NEGPulse_protocol_HPPC_IN21700_30T_cycle_#975.mat
BOOST_NEGPULSE,975,0.81896,2.4374,0.3496,9,charge,2,14.635,4.878,10.0,9.9,3.5555,3.8427,19.6242,10-25-21_14.12_NEGPulse_protocol_HPPC_IN21700_30T_cycle_#975.mat
BOOST_NEGPULSE,975,0.81896,2.4374,0.3492,9,discharge,3,-28.054,9.351,2.0,1.9,3.5449,3.0886,16.2651,10-25-21_14.12_NEGPulse_protocol_HPPC_IN21700_30T_cycle_#975.mat
BOOST_NEGPULSE,975,0.81896,2.4374,0.3492,9,discharge,3,-28.054,9.351,10.0,9.9,3.5449,2.878,23.772,10-25-21_14.12_NEGPulse_protocol_HPPC_IN21700_30T_cycle_#975.mat
BOOST_NEGPULSE,975,0.81896,2.4374,0.3497,9,charge,3,24.392,8.131,2.0,2.0,3.5594,3.9215,14.845,10-25-21_14.12_NEGPulse_protocol_HPPC_IN21700_30T_cycle_#975.mat
BOOST_NEGPULSE,975,0.81896,2.4374,0.3497,9,charge,3,24.392,8.131,10.0,9.9,3.5594,4.0084,18.4077,10-25-21_14.12_NEGPulse_protocol_HPPC_IN21700_30T_cycle_#975.mat
BOOST_NEGPULSE,975,0.81896,2.4374,0.3088,10,discharge,0,-2.438,0.813,2.0,2.0,3.5093,3.4629,19.0297,10-25-21_14.12_NEGPulse_protocol_HPPC_IN21700_30T_cycle_#975.mat
BOOST_NEGPULSE,975,0.81896,2.4374,0.3088,10,discharge,0,-2.438,0.813,10.0,9.9,3.5093,3.4463,25.8377,10-25-21_14.12_NEGPulse_protocol_HPPC_IN21700_30T_cycle_#975.mat
BOOST_NEGPULSE,975,0.81896,2.4374,0.3088,10,charge,0,1.221,0.407,2.0,1.9,3.5114,3.5336,18.1863,10-25-21_14.12_NEGPulse_protocol_HPPC_IN21700_30T_cycle_#975.mat
BOOST_NEGPULSE,975,0.81896,2.4374,0.3088,10,charge,0,1.221,0.407,10.0,9.9,3.5114,3.5401,23.5111,10-25-21_14.12_NEGPulse_protocol_HPPC_IN21700_30T_cycle_#975.mat
BOOST_NEGPULSE,975,0.81896,2.4374,0.3087,10,discharge,1,-9.757,3.252,2.0,2.0,3.509,3.3262,18.7355,10-25-21_14.12_NEGPulse_protocol_HPPC_IN21700_30T_cycle_#975.mat
BOOST_NEGPULSE,975,0.81896,2.4374,0.3087,10,discharge,1,-9.757,3.252,10.0,9.9,3.509,3.2577,25.7561,10-25-21_14.12_NEGPulse_protocol_HPPC_IN21700_30T_cycle_#975.mat
BOOST_NEGPULSE,975,0.81896,2.4374,0.3089,10,charge,1,4.878,1.626,2.0,2.0,3.5165,3.6023,17.5888,10-25-21_14.12_NEGPulse_protocol_HPPC_IN21700_30T_cycle_#975.mat
BOOST_NEGPULSE,975,0.81896,2.4374,0.3089,10,charge,1,4.878,1.626,10.0,9.9,3.5165,3.6237,21.9758,10-25-21_14.12_NEGPulse_protocol_HPPC_IN21700_30T_cycle_#975.mat
BOOST_NEGPULSE,975,0.81896,2.4374,0.3086,10,discharge,2,-19.515,6.505,2.0,2.0,3.5102,3.1546,18.2219,10-25-21_14.12_NEGPulse_protocol_HPPC_IN21700_30T_cycle_#975.mat
BOOST_NEGPULSE,975,0.81896,2.4374,0.3086,10,discharge,2,-19.515,6.505,10.0,9.9,3.5102,2.9865,26.8358,10-25-21_14.12_NEGPulse_protocol_HPPC_IN21700_30T_cycle_#975.mat
BOOST_NEGPULSE,975,0.81896,2.4374,0.3089,10,charge,2,14.637,4.879,2.0,2.0,3.5218,3.7587,16.185,10-25-21_14.12_NEGPulse_protocol_HPPC_IN21700_30T_cycle_#975.mat
BOOST_NEGPULSE,975,0.81896,2.4374,0.3089,10,charge,2,14.637,4.879,10.0,9.9,3.5218,3.8168,20.1544,10-25-21_14.12_NEGPulse_protocol_HPPC_IN21700_30T_cycle_#975.mat
BOOST_NEGPULSE,975,0.81896,2.4374,0.3086,10,discharge,3,-28.054,9.351,2.0,2.0,3.5108,3.0106,17.8299,10-25-21_14.12_NEGPulse_protocol_HPPC_IN21700_30T_cycle_#975.mat
BOOST_NEGPULSE,975,0.81896,2.4374,0.3086,10,discharge,3,-28.054,9.351,10.0,9.9,3.5108,2.7027,28.8052,10-25-21_14.12_NEGPulse_protocol_HPPC_IN21700_30T_cycle_#975.mat
BOOST_NEGPULSE,975,0.81896,2.4374,0.309,10,charge,3,24.396,8.132,2.0,2.0,3.5261,3.8966,15.1869,10-25-21_14.12_NEGPulse_protocol_HPPC_IN21700_30T_cycle_#975.mat
BOOST_NEGPULSE,975,0.81896,2.4374,0.309,10,charge,3,24.396,8.132,10.0,9.9,3.5261,3.9863,18.8637,10-25-21_14.12_NEGPulse_protocol_HPPC_IN21700_30T_cycle_#975.mat
BOOST_NEGPULSE,975,0.81896,2.4374,0.2681,11,discharge,0,-2.439,0.813,2.0,2.0,3.4709,3.4211,20.4216,10-25-21_14.12_NEGPulse_protocol_HPPC_IN21700_30T_cycle_#975.mat
BOOST_NEGPULSE,975,0.81896,2.4374,0.2681,11,discharge,0,-2.439,0.813,10.0,9.9,3.4709,3.4007,28.787,10-25-21_14.12_NEGPulse_protocol_HPPC_IN21700_30T_cycle_#975.mat
BOOST_NEGPULSE,975,0.81896,2.4374,0.2682,11,charge,0,1.22,0.407,2.0,1.9,3.4734,3.4971,19.4183,10-25-21_14.12_NEGPulse_protocol_HPPC_IN21700_30T_cycle_#975.mat
BOOST_NEGPULSE,975,0.81896,2.4374,0.2682,11,charge,0,1.22,0.407,10.0,9.9,3.4734,3.5044,25.3994,10-25-21_14.12_NEGPulse_protocol_HPPC_IN21700_30T_cycle_#975.mat
BOOST_NEGPULSE,975,0.81896,2.4374,0.2681,11,discharge,1,-9.757,3.252,2.0,2.0,3.473,3.2722,20.5797,10-25-21_14.12_NEGPulse_protocol_HPPC_IN21700_30T_cycle_#975.mat
BOOST_NEGPULSE,975,0.81896,2.4374,0.2681,11,discharge,1,-9.757,3.252,10.0,9.9,3.473,3.1768,30.3571,10-25-21_14.12_NEGPulse_protocol_HPPC_IN21700_30T_cycle_#975.mat
BOOST_NEGPULSE,975,0.81896,2.4374,0.2682,11,charge,1,4.878,1.626,2.0,2.0,3.4796,3.5694,18.4099,10-25-21_14.12_NEGPulse_protocol_HPPC_IN21700_30T_cycle_#975.mat
BOOST_NEGPULSE,975,0.81896,2.4374,0.2682,11,charge,1,4.878,1.626,10.0,9.9,3.4796,3.5923,23.1047,10-25-21_14.12_NEGPulse_protocol_HPPC_IN21700_30T_cycle_#975.mat
BOOST_NEGPULSE,975,0.81896,2.4374,0.268,11,discharge,2,-19.515,6.505,2.0,2.0,3.472,3.0845,19.8565,10-25-21_14.12_NEGPulse_protocol_HPPC_IN21700_30T_cycle_#975.mat
BOOST_NEGPULSE,975,0.81896,2.4374,0.268,11,discharge,2,-19.515,6.505,10.0,9.9,3.472,2.8332,32.7338,10-25-21_14.12_NEGPulse_protocol_HPPC_IN21700_30T_cycle_#975.mat
BOOST_NEGPULSE,975,0.81896,2.4374,0.2683,11,charge,2,14.635,4.878,2.0,1.9,3.4859,3.7262,16.4195,10-25-21_14.12_NEGPulse_protocol_HPPC_IN21700_30T_cycle_#975.mat
BOOST_NEGPULSE,975,0.81896,2.4374,0.2683,11,charge,2,14.635,4.878,10.0,9.9,3.4859,3.783,20.3006,10-25-21_14.12_NEGPulse_protocol_HPPC_IN21700_30T_cycle_#975.mat
BOOST_NEGPULSE,975,0.81896,2.4374,0.2679,11,discharge,3,-28.054,9.351,2.0,2.0,3.4726,2.9263,19.4732,10-25-21_14.12_NEGPulse_protocol_HPPC_IN21700_30T_cycle_#975.mat
BOOST_NEGPULSE,975,0.81896,2.4374,0.2679,11,discharge,3,-28.054,9.351,10.0,9.9,3.4726,2.4997,34.6795,10-25-21_14.12_NEGPulse_protocol_HPPC_IN21700_30T_cycle_#975.mat
BOOST_NEGPULSE,975,0.81896,2.4374,0.2684,11,charge,3,24.394,8.131,2.0,2.0,3.4906,3.8608,15.1759,10-25-21_14.12_NEGPulse_protocol_HPPC_IN21700_30T_cycle_#975.mat
BOOST_NEGPULSE,975,0.81896,2.4374,0.2684,11,charge,3,24.394,8.131,10.0,9.9,3.4906,3.9502,18.8407,10-25-21_14.12_NEGPulse_protocol_HPPC_IN21700_30T_cycle_#975.mat
BOOST_NEGPULSE,975,0.81896,2.4374,0.2275,12,discharge,0,-2.438,0.813,2.0,2.0,3.4239,3.3693,22.3917,10-25-21_14.12_NEGPulse_protocol_HPPC_IN21700_30T_cycle_#975.mat
BOOST_NEGPULSE,975,0.81896,2.4374,0.2275,12,discharge,0,-2.438,0.813,10.0,9.9,3.4239,3.3413,33.8747,10-25-21_14.12_NEGPulse_protocol_HPPC_IN21700_30T_cycle_#975.mat
BOOST_NEGPULSE,975,0.81896,2.4374,0.2275,12,charge,0,1.22,0.407,2.0,2.0,3.4274,3.4532,21.1423,10-25-21_14.12_NEGPulse_protocol_HPPC_IN21700_30T_cycle_#975.mat
BOOST_NEGPULSE,975,0.81896,2.4374,0.2275,12,charge,0,1.22,0.407,10.0,9.9,3.4274,3.4633,29.419,10-25-21_14.12_NEGPulse_protocol_HPPC_IN21700_30T_cycle_#975.mat
BOOST_NEGPULSE,975,0.81896,2.4374,0.2274,12,discharge,1,-9.759,3.253,2.0,2.0,3.4248,3.2018,22.8516,10-25-21_14.12_NEGPulse_protocol_HPPC_IN21700_30T_cycle_#975.mat
BOOST_NEGPULSE,975,0.81896,2.4374,0.2274,12,discharge,1,-9.759,3.253,10.0,9.9,3.4248,3.0535,38.0485,10-25-21_14.12_NEGPulse_protocol_HPPC_IN21700_30T_cycle_#975.mat
BOOST_NEGPULSE,975,0.81896,2.4374,0.2276,12,charge,1,4.878,1.626,2.0,2.0,3.4366,3.5324,19.6412,10-25-21_14.12_NEGPulse_protocol_HPPC_IN21700_30T_cycle_#975.mat
BOOST_NEGPULSE,975,0.81896,2.4374,0.2276,12,charge,1,4.878,1.626,10.0,9.9,3.4366,3.5606,25.4229,10-25-21_14.12_NEGPulse_protocol_HPPC_IN21700_30T_cycle_#975.mat
BOOST_NEGPULSE,975,0.81896,2.4374,0.2273,12,discharge,2,-19.515,6.505,2.0,2.0,3.4266,2.9774,23.0182,10-25-21_14.12_NEGPulse_protocol_HPPC_IN21700_30T_cycle_#975.mat
BOOST_NEGPULSE,975,0.81896,2.4374,0.2273,12,discharge,2,-19.515,6.505,10.0,9.9,3.4266,2.5333,45.775,10-25-21_14.12_NEGPulse_protocol_HPPC_IN21700_30T_cycle_#975.mat
BOOST_NEGPULSE,975,0.81896,2.4374,0.2276,12,charge,2,14.636,4.879,2.0,2.0,3.4469,3.6967,17.0675,10-25-21_14.12_NEGPulse_protocol_HPPC_IN21700_30T_cycle_#975.mat
BOOST_NEGPULSE,975,0.81896,2.4374,0.2276,12,charge,2,14.636,4.879,10.0,9.9,3.4469,3.7508,20.7639,10-25-21_14.12_NEGPulse_protocol_HPPC_IN21700_30T_cycle_#975.mat
BOOST_NEGPULSE,975,0.81896,2.4374,0.2273,12,discharge,3,-27.999,9.333,2.0,1.9,3.427,2.7917,22.6901,10-25-21_14.12_NEGPulse_protocol_HPPC_IN21700_30T_cycle_#975.mat
BOOST_NEGPULSE,975,0.81896,2.4374,0.2273,12,discharge,3,-27.999,9.333,10.0,9.9,3.427,2.4998,33.1155,10-25-21_14.12_NEGPulse_protocol_HPPC_IN21700_30T_cycle_#975.mat
BOOST_NEGPULSE,975,0.81896,2.4374,0.2277,12,charge,3,24.393,8.131,2.0,2.0,3.4511,3.8333,15.6684,10-25-21_14.12_NEGPulse_protocol_HPPC_IN21700_30T_cycle_#975.mat
BOOST_NEGPULSE,975,0.81896,2.4374,0.2277,12,charge,3,24.393,8.131,10.0,9.9,3.4511,3.9207,19.2514,10-25-21_14.12_NEGPulse_protocol_HPPC_IN21700_30T_cycle_#975.mat
BOOST_NEGPULSE,1012,0.81164,2.41559,1.0,0,discharge,0,-2.419,0.806,2.0,2.0,4.1279,4.0723,22.9885,10-30-21_12.03_NEGPulse_protocol_HPPC_IN21700_30T_cycle_#1012.mat
BOOST_NEGPULSE,1012,0.81164,2.41559,1.0,0,discharge,0,-2.419,0.806,10.0,9.7,4.1279,4.0521,31.3404,10-30-21_12.03_NEGPulse_protocol_HPPC_IN21700_30T_cycle_#1012.mat
BOOST_NEGPULSE,1012,0.81164,2.41559,1.0,0,charge,0,1.209,0.403,2.0,2.0,4.1426,4.1769,28.3635,10-30-21_12.03_NEGPulse_protocol_HPPC_IN21700_30T_cycle_#1012.mat
BOOST_NEGPULSE,1012,0.81164,2.41559,1.0,0,charge,0,1.209,0.403,10.0,9.9,4.1426,4.1903,39.4443,10-30-21_12.03_NEGPulse_protocol_HPPC_IN21700_30T_cycle_#1012.mat
BOOST_NEGPULSE,1012,0.81164,2.41559,0.9999,0,discharge,1,-9.669,3.223,2.0,2.0,4.1375,3.8989,24.676,10-30-21_12.03_NEGPulse_protocol_HPPC_IN21700_30T_cycle_#1012.mat
BOOST_NEGPULSE,1012,0.81164,2.41559,0.9999,0,discharge,1,-9.669,3.223,10.0,9.9,4.1375,3.8563,29.0817,10-30-21_12.03_NEGPulse_protocol_HPPC_IN21700_30T_cycle_#1012.mat
BOOST_NEGPULSE,1012,0.81164,2.41559,1.0,0,charge,1,1.603,0.534,2.0,2.0,4.1472,4.2,32.9321,10-30-21_12.03_NEGPulse_protocol_HPPC_IN21700_30T_cycle_#1012.mat
BOOST_NEGPULSE,1012,0.81164,2.41559,1.0,0,charge,1,1.603,0.534,10.0,9.9,4.1472,4.2,32.9321,10-30-21_12.03_NEGPulse_protocol_HPPC_IN21700_30T_cycle_#1012.mat
BOOST_NEGPULSE,1012,0.81164,2.41559,0.9998,0,discharge,2,-19.336,6.445,2.0,2.0,4.1356,3.718,21.597,10-30-21_12.03_NEGPulse_protocol_HPPC_IN21700_30T_cycle_#1012.mat
BOOST_NEGPULSE,1012,0.81164,2.41559,0.9998,0,discharge,2,-19.336,6.445,10.0,9.9,4.1356,3.6494,25.1448,10-30-21_12.03_NEGPulse_protocol_HPPC_IN21700_30T_cycle_#1012.mat
BOOST_NEGPULSE,1012,0.81164,2.41559,1.0,0,charge,2,1.487,0.496,2.0,2.0,4.1518,4.2001,32.4728,10-30-21_12.03_NEGPulse_protocol_HPPC_IN21700_30T_cycle_#1012.mat
BOOST_NEGPULSE,1012,0.81164,2.41559,1.0,0,charge,2,1.487,0.496,10.0,9.9,4.1518,4.2001,32.4728,10-30-21_12.03_NEGPulse_protocol_HPPC_IN21700_30T_cycle_#1012.mat
BOOST_NEGPULSE,1012,0.81164,2.41559,0.9998,0,discharge,3,-27.793,9.264,2.0,2.0,4.1362,3.5806,19.9906,10-30-21_12.03_NEGPulse_protocol_HPPC_IN21700_30T_cycle_#1012.mat
BOOST_NEGPULSE,1012,0.81164,2.41559,0.9998,0,discharge,3,-27.793,9.264,10.0,9.9,4.1362,3.4782,23.675,10-30-21_12.03_NEGPulse_protocol_HPPC_IN21700_30T_cycle_#1012.mat
BOOST_NEGPULSE,1012,0.81164,2.41559,1.0,0,charge,3,1.395,0.465,2.0,1.9,4.1555,4.2,31.9111,10-30-21_12.03_NEGPulse_protocol_HPPC_IN21700_30T_cycle_#1012.mat
BOOST_NEGPULSE,1012,0.81164,2.41559,1.0,0,charge,3,1.395,0.465,10.0,9.9,4.1555,4.1998,31.7677,10-30-21_12.03_NEGPulse_protocol_HPPC_IN21700_30T_cycle_#1012.mat
BOOST_NEGPULSE,1012,0.81164,2.41559,0.9597,1,discharge,0,-2.419,0.806,2.0,2.0,4.0907,4.0338,23.5231,10-30-21_12.03_NEGPulse_protocol_HPPC_IN21700_30T_cycle_#1012.mat
BOOST_NEGPULSE,1012,0.81164,2.41559,0.9597,1,discharge,0,-2.419,0.806,10.0,9.9,4.0907,4.0205,29.0215,10-30-21_12.03_NEGPulse_protocol_HPPC_IN21700_30T_cycle_#1012.mat
BOOST_NEGPULSE,1012,0.81164,2.41559,0.9597,1,charge,0,1.209,0.403,2.0,2.0,4.0927,4.121,23.4116,10-30-21_12.03_NEGPulse_protocol_HPPC_IN21700_30T_cycle_#1012.mat
BOOST_NEGPULSE,1012,0.81164,2.41559,0.9597,1,charge,0,1.209,0.403,10.0,9.9,4.0927,4.1279,29.1198,10-30-21_12.03_NEGPulse_protocol_HPPC_IN21700_30T_cycle_#1012.mat
BOOST_NEGPULSE,1012,0.81164,2.41559,0.9596,1,discharge,1,-9.669,3.223,2.0,2.0,4.091,3.8807,21.7492,10-30-21_12.03_NEGPulse_protocol_HPPC_IN21700_30T_cycle_#1012.mat
BOOST_NEGPULSE,1012,0.81164,2.41559,0.9596,1,discharge,1,-9.669,3.223,10.0,9.9,4.091,3.8434,25.6068,10-30-21_12.03_NEGPulse_protocol_HPPC_IN21700_30T_cycle_#1012.mat
BOOST_NEGPULSE,1012,0.81164,2.41559,0.9598,1,charge,1,4.084,1.361,2.0,2.0,4.0962,4.2,25.4156,10-30-21_12.03_NEGPulse_protocol_HPPC_IN21700_30T_cycle_#1012.mat
BOOST_NEGPULSE,1012,0.81164,2.41559,0.9598,1,charge,1,4.084,1.361,10.0,9.9,4.0962,4.2,25.4156,10-30-21_12.03_NEGPulse_protocol_HPPC_IN21700_30T_cycle_#1012.mat
BOOST_NEGPULSE,1012,0.81164,2.41559,0.9596,1,discharge,2,-19.336,6.445,2.0,2.0,4.0916,3.7115,19.6576,10-30-21_12.03_NEGPulse_protocol_HPPC_IN21700_30T_cycle_#1012.mat
BOOST_NEGPULSE,1012,0.81164,2.41559,0.9596,1,discharge,2,-19.336,6.445,10.0,9.9,4.0916,3.6403,23.3399,10-30-21_12.03_NEGPulse_protocol_HPPC_IN21700_30T_cycle_#1012.mat
BOOST_NEGPULSE,1012,0.81164,2.41559,0.9598,1,charge,2,3.939,1.313,2.0,2.0,4.1,4.2,25.3865,10-30-21_12.03_NEGPulse_protocol_HPPC_IN21700_30T_cycle_#1012.mat
BOOST_NEGPULSE,1012,0.81164,2.41559,0.9598,1,charge,2,3.939,1.313,10.0,9.9,4.1,4.2,25.3865,10-30-21_12.03_NEGPulse_protocol_HPPC_IN21700_30T_cycle_#1012.mat
BOOST_NEGPULSE,1012,0.81164,2.41559,0.9595,1,discharge,3,-27.793,9.264,2.0,2.0,4.0926,3.5725,18.7133,10-30-21_12.03_NEGPulse_protocol_HPPC_IN21700_30T_cycle_#1012.mat
BOOST_NEGPULSE,1012,0.81164,2.41559,0.9595,1,discharge,3,-27.793,9.264,10.0,9.9,4.0926,3.4606,22.7395,10-30-21_12.03_NEGPulse_protocol_HPPC_IN21700_30T_cycle_#1012.mat
BOOST_NEGPULSE,1012,0.81164,2.41559,0.9598,1,charge,3,3.684,1.228,2.0,2.0,4.1038,4.2,26.1158,10-30-21_12.03_NEGPulse_protocol_HPPC_IN21700_30T_cycle_#1012.mat
BOOST_NEGPULSE,1012,0.81164,2.41559,0.9598,1,charge,3,3.684,1.228,10.0,9.9,4.1038,4.2,26.1158,10-30-21_12.03_NEGPulse_protocol_HPPC_IN21700_30T_cycle_#1012.mat
BOOST_NEGPULSE,1012,0.81164,2.41559,0.9194,2,discharge,0,-2.418,0.806,2.0,2.0,4.0764,4.0219,22.5346,10-30-21_12.03_NEGPulse_protocol_HPPC_IN21700_30T_cycle_#1012.mat
BOOST_NEGPULSE,1012,0.81164,2.41559,0.9194,2,discharge,0,-2.418,0.806,10.0,9.9,4.0764,4.0075,28.4887,10-30-21_12.03_NEGPulse_protocol_HPPC_IN21700_30T_cycle_#1012.mat
BOOST_NEGPULSE,1012,0.81164,2.41559,0.9194,2,charge,0,1.209,0.403,2.0,2.0,4.0784,4.1052,22.1616,10-30-21_12.03_NEGPulse_protocol_HPPC_IN21700_30T_cycle_#1012.mat
BOOST_NEGPULSE,1012,0.81164,2.41559,0.9194,2,charge,0,1.209,0.403,10.0,9.9,4.0784,4.1113,27.2058,10-30-21_12.03_NEGPulse_protocol_HPPC_IN21700_30T_cycle_#1012.mat
BOOST_NEGPULSE,1012,0.81164,2.41559,0.9194,2,discharge,1,-9.67,3.223,2.0,2.0,4.0765,3.8716,21.1901,10-30-21_12.03_NEGPulse_protocol_HPPC_IN21700_30T_cycle_#1012.mat
BOOST_NEGPULSE,1012,0.81164,2.41559,0.9194,2,discharge,1,-9.67,3.223,10.0,9.9,4.0765,3.8261,25.8956,10-30-21_12.03_NEGPulse_protocol_HPPC_IN21700_30T_cycle_#1012.mat
BOOST_NEGPULSE,1012,0.81164,2.41559,0.9195,2,charge,1,4.835,1.612,2.0,2.0,4.0817,4.1853,21.4293,10-30-21_12.03_NEGPulse_protocol_HPPC_IN21700_30T_cycle_#1012.mat
BOOST_NEGPULSE,1012,0.81164,2.41559,0.9195,2,charge,1,4.835,1.612,10.0,9.9,4.0817,4.2002,24.5113,10-30-21_12.03_NEGPulse_protocol_HPPC_IN21700_30T_cycle_#1012.mat
BOOST_NEGPULSE,1012,0.81164,2.41559,0.9193,2,discharge,2,-19.335,6.445,2.0,2.0,4.077,3.7017,19.4104,10-30-21_12.03_NEGPulse_protocol_HPPC_IN21700_30T_cycle_#1012.mat
BOOST_NEGPULSE,1012,0.81164,2.41559,0.9193,2,discharge,2,-19.335,6.445,10.0,9.9,4.077,3.6162,23.8324,10-30-21_12.03_NEGPulse_protocol_HPPC_IN21700_30T_cycle_#1012.mat
BOOST_NEGPULSE,1012,0.81164,2.41559,0.9195,2,charge,2,5.002,1.667,2.0,1.9,4.0839,4.1999,23.1893,10-30-21_12.03_NEGPulse_protocol_HPPC_IN21700_30T_cycle_#1012.mat
BOOST_NEGPULSE,1012,0.81164,2.41559,0.9195,2,charge,2,5.002,1.667,10.0,9.9,4.0839,4.2001,23.2293,10-30-21_12.03_NEGPulse_protocol_HPPC_IN21700_30T_cycle_#1012.mat
BOOST_NEGPULSE,1012,0.81164,2.41559,0.9192,2,discharge,3,-27.795,9.265,2.0,2.0,4.0783,3.5686,18.3378,10-30-21_12.03_NEGPulse_protocol_HPPC_IN21700_30T_cycle_#1012.mat
BOOST_NEGPULSE,1012,0.81164,2.41559,0.9192,2,discharge,3,-27.795,9.265,10.0,9.9,4.0783,3.4407,22.9394,10-30-21_12.03_NEGPulse_protocol_HPPC_IN21700_30T_cycle_#1012.mat
BOOST_NEGPULSE,1012,0.81164,2.41559,0.9195,2,charge,3,4.896,1.632,2.0,2.0,4.0863,4.2,23.2254,10-30-21_12.03_NEGPulse_protocol_HPPC_IN21700_30T_cycle_#1012.mat
BOOST_NEGPULSE,1012,0.81164,2.41559,0.9195,2,charge,3,4.896,1.632,10.0,9.9,4.0863,4.2,23.2254,10-30-21_12.03_NEGPulse_protocol_HPPC_IN21700_30T_cycle_#1012.mat
BOOST_NEGPULSE,1012,0.81164,2.41559,0.8389,3,discharge,0,-2.419,0.806,2.0,1.9,4.0079,3.9605,19.5981,10-30-21_12.03_NEGPulse_protocol_HPPC_IN21700_30T_cycle_#1012.mat
BOOST_NEGPULSE,1012,0.81164,2.41559,0.8389,3,discharge,0,-2.419,0.806,10.0,9.9,4.0079,3.9425,27.0404,10-30-21_12.03_NEGPulse_protocol_HPPC_IN21700_30T_cycle_#1012.mat
BOOST_NEGPULSE,1012,0.81164,2.41559,0.8389,3,charge,0,1.209,0.403,2.0,2.0,4.0102,4.034,19.6841,10-30-21_12.03_NEGPulse_protocol_HPPC_IN21700_30T_cycle_#1012.mat
BOOST_NEGPULSE,1012,0.81164,2.41559,0.8389,3,charge,0,1.209,0.403,10.0,9.9,4.0102,4.0415,25.887,10-30-21_12.03_NEGPulse_protocol_HPPC_IN21700_30T_cycle_#1012.mat
BOOST_NEGPULSE,1012,0.81164,2.41559,0.8388,3,discharge,1,-9.668,3.223,2.0,2.0,4.0089,3.8237,19.1568,10-30-21_12.03_NEGPulse_protocol_HPPC_IN21700_30T_cycle_#1012.mat
BOOST_NEGPULSE,1012,0.81164,2.41559,0.8388,3,discharge,1,-9.668,3.223,10.0,9.9,4.0089,3.7679,24.9286,10-30-21_12.03_NEGPulse_protocol_HPPC_IN21700_30T_cycle_#1012.mat
BOOST_NEGPULSE,1012,0.81164,2.41559,0.8389,3,charge,1,4.833,1.611,2.0,2.0,4.0149,4.1067,18.9952,10-30-21_12.03_NEGPulse_protocol_HPPC_IN21700_30T_cycle_#1012.mat
BOOST_NEGPULSE,1012,0.81164,2.41559,0.8389,3,charge,1,4.833,1.611,10.0,9.9,4.0149,4.132,24.2303,10-30-21_12.03_NEGPulse_protocol_HPPC_IN21700_30T_cycle_#1012.mat
BOOST_NEGPULSE,1012,0.81164,2.41559,0.8387,3,discharge,2,-19.335,6.445,2.0,2.0,4.0098,3.6616,18.0088,10-30-21_12.03_NEGPulse_protocol_HPPC_IN21700_30T_cycle_#1012.mat
BOOST_NEGPULSE,1012,0.81164,2.41559,0.8387,3,discharge,2,-19.335,6.445,10.0,9.9,4.0098,3.5659,22.9584,10-30-21_12.03_NEGPulse_protocol_HPPC_IN21700_30T_cycle_#1012.mat
BOOST_NEGPULSE,1012,0.81164,2.41559,0.839,3,charge,2,9.059,3.02,2.0,2.0,4.0204,4.2001,19.8377,10-30-21_12.03_NEGPulse_protocol_HPPC_IN21700_30T_cycle_#1012.mat
BOOST_NEGPULSE,1012,0.81164,2.41559,0.839,3,charge,2,9.059,3.02,10.0,9.9,4.0204,4.2,19.8267,10-30-21_12.03_NEGPulse_protocol_HPPC_IN21700_30T_cycle_#1012.mat
BOOST_NEGPULSE,1012,0.81164,2.41559,0.8386,3,discharge,3,-27.793,9.264,2.0,2.0,4.0111,3.5329,17.2058,10-30-21_12.03_NEGPulse_protocol_HPPC_IN21700_30T_cycle_#1012.mat
BOOST_NEGPULSE,1012,0.81164,2.41559,0.8386,3,discharge,3,-27.793,9.264,10.0,9.9,4.0111,3.3967,22.1063,10-30-21_12.03_NEGPulse_protocol_HPPC_IN21700_30T_cycle_#1012.mat
BOOST_NEGPULSE,1012,0.81164,2.41559,0.839,3,charge,3,9.004,3.001,2.0,2.0,4.024,4.2001,19.5582,10-30-21_12.03_NEGPulse_protocol_HPPC_IN21700_30T_cycle_#1012.mat
BOOST_NEGPULSE,1012,0.81164,2.41559,0.839,3,charge,3,9.004,3.001,10.0,9.9,4.024,4.2,19.5471,10-30-21_12.03_NEGPulse_protocol_HPPC_IN21700_30T_cycle_#1012.mat
BOOST_NEGPULSE,1012,0.81164,2.41559,0.7583,4,discharge,0,-2.417,0.806,2.0,2.0,3.912,3.8675,18.4135,10-30-21_12.03_NEGPulse_protocol_HPPC_IN21700_30T_cycle_#1012.mat
BOOST_NEGPULSE,1012,0.81164,2.41559,0.7583,4,discharge,0,-2.417,0.806,10.0,9.9,3.912,3.853,24.4135,10-30-21_12.03_NEGPulse_protocol_HPPC_IN21700_30T_cycle_#1012.mat
BOOST_NEGPULSE,1012,0.81164,2.41559,0.7583,4,charge,0,1.207,0.402,2.0,2.0,3.9141,3.9359,18.0628,10-30-21_12.03_NEGPulse_protocol_HPPC_IN21700_30T_cycle_#1012.mat
BOOST_NEGPULSE,1012,0.81164,2.41559,0.7583,4,charge,0,1.207,0.402,10.0,9.9,3.9141,3.9424,23.4485,10-30-21_12.03_NEGPulse_protocol_HPPC_IN21700_30T_cycle_#1012.mat
BOOST_NEGPULSE,1012,0.81164,2.41559,0.7582,4,discharge,1,-9.67,3.223,2.0,2.0,3.9125,3.7397,17.8703,10-30-21_12.03_NEGPulse_protocol_HPPC_IN21700_30T_cycle_#1012.mat
BOOST_NEGPULSE,1012,0.81164,2.41559,0.7582,4,discharge,1,-9.67,3.223,10.0,9.9,3.9125,3.6928,22.7205,10-30-21_12.03_NEGPulse_protocol_HPPC_IN21700_30T_cycle_#1012.mat
BOOST_NEGPULSE,1012,0.81164,2.41559,0.7583,4,charge,1,4.833,1.611,2.0,2.0,3.9182,4.0038,17.7123,10-30-21_12.03_NEGPulse_protocol_HPPC_IN21700_30T_cycle_#1012.mat
BOOST_NEGPULSE,1012,0.81164,2.41559,0.7583,4,charge,1,4.833,1.611,10.0,9.9,3.9182,4.0267,22.4508,10-30-21_12.03_NEGPulse_protocol_HPPC_IN21700_30T_cycle_#1012.mat
BOOST_NEGPULSE,1012,0.81164,2.41559,0.7582,4,discharge,2,-19.336,6.445,2.0,2.0,3.9126,3.5832,17.0356,10-30-21_12.03_NEGPulse_protocol_HPPC_IN21700_30T_cycle_#1012.mat
BOOST_NEGPULSE,1012,0.81164,2.41559,0.7582,4,discharge,2,-19.336,6.445,10.0,9.9,3.9126,3.4955,21.5712,10-30-21_12.03_NEGPulse_protocol_HPPC_IN21700_30T_cycle_#1012.mat
BOOST_NEGPULSE,1012,0.81164,2.41559,0.7584,4,charge,2,14.502,4.834,2.0,2.0,3.9222,4.1631,16.6115,10-30-21_12.03_NEGPulse_protocol_HPPC_IN21700_30T_cycle_#1012.mat
BOOST_NEGPULSE,1012,0.81164,2.41559,0.7584,4,charge,2,14.502,4.834,10.0,9.9,3.9222,4.2001,19.1629,10-30-21_12.03_NEGPulse_protocol_HPPC_IN21700_30T_cycle_#1012.mat
BOOST_NEGPULSE,1012,0.81164,2.41559,0.7581,4,discharge,3,-27.793,9.264,2.0,2.0,3.9125,3.4557,16.4358,10-30-21_12.03_NEGPulse_protocol_HPPC_IN21700_30T_cycle_#1012.mat
BOOST_NEGPULSE,1012,0.81164,2.41559,0.7581,4,discharge,3,-27.793,9.264,10.0,9.9,3.9125,3.3237,21.1852,10-30-21_12.03_NEGPulse_protocol_HPPC_IN21700_30T_cycle_#1012.mat
BOOST_NEGPULSE,1012,0.81164,2.41559,0.7585,4,charge,3,15.225,5.075,2.0,2.0,3.9253,4.2001,18.0493,10-30-21_12.03_NEGPulse_protocol_HPPC_IN21700_30T_cycle_#1012.mat
BOOST_NEGPULSE,1012,0.81164,2.41559,0.7585,4,charge,3,15.225,5.075,10.0,9.9,3.9253,4.2,18.0427,10-30-21_12.03_NEGPulse_protocol_HPPC_IN21700_30T_cycle_#1012.mat
BOOST_NEGPULSE,1012,0.81164,2.41559,0.6777,5,discharge,0,-2.419,0.806,2.0,2.0,3.8474,3.8065,16.9092,10-30-21_12.03_NEGPulse_protocol_HPPC_IN21700_30T_cycle_#1012.mat
BOOST_NEGPULSE,1012,0.81164,2.41559,0.6777,5,discharge,0,-2.419,0.806,10.0,9.9,3.8474,3.7934,22.3251,10-30-21_12.03_NEGPulse_protocol_HPPC_IN21700_30T_cycle_#1012.mat
BOOST_NEGPULSE,1012,0.81164,2.41559,0.6778,5,charge,0,1.209,0.403,2.0,2.0,3.8499,3.8704,16.959,10-30-21_12.03_NEGPulse_protocol_HPPC_IN21700_30T_cycle_#1012.mat
BOOST_NEGPULSE,1012,0.81164,2.41559,0.6778,5,charge,0,1.209,0.403,10.0,9.9,3.8499,3.8761,21.6744,10-30-21_12.03_NEGPulse_protocol_HPPC_IN21700_30T_cycle_#1012.mat
BOOST_NEGPULSE,1012,0.81164,2.41559,0.6777,5,discharge,1,-9.667,3.222,2.0,2.0,3.8485,3.6836,17.0573,10-30-21_12.03_NEGPulse_protocol_HPPC_IN21700_30T_cycle_#1012.mat
BOOST_NEGPULSE,1012,0.81164,2.41559,0.6777,5,discharge,1,-9.667,3.222,10.0,9.9,3.8485,3.6349,22.0949,10-30-21_12.03_NEGPulse_protocol_HPPC_IN21700_30T_cycle_#1012.mat
BOOST_NEGPULSE,1012,0.81164,2.41559,0.6778,5,charge,1,4.833,1.611,2.0,1.9,3.8537,3.9342,16.6567,10-30-21_12.03_NEGPulse_protocol_HPPC_IN21700_30T_cycle_#1012.mat
BOOST_NEGPULSE,1012,0.81164,2.41559,0.6778,5,charge,1,4.833,1.611,10.0,9.9,3.8537,3.954,20.7536,10-30-21_12.03_NEGPulse_protocol_HPPC_IN21700_30T_cycle_#1012.mat
BOOST_NEGPULSE,1012,0.81164,2.41559,0.6776,5,discharge,2,-19.334,6.445,2.0,2.0,3.8487,3.5297,16.4994,10-30-21_12.03_NEGPulse_protocol_HPPC_IN21700_30T_cycle_#1012.mat
BOOST_NEGPULSE,1012,0.81164,2.41559,0.6776,5,discharge,2,-19.334,6.445,10.0,9.9,3.8487,3.4352,21.3872,10-30-21_12.03_NEGPulse_protocol_HPPC_IN21700_30T_cycle_#1012.mat
BOOST_NEGPULSE,1012,0.81164,2.41559,0.6779,5,charge,2,14.503,4.834,2.0,2.0,3.8569,4.087,15.8657,10-30-21_12.03_NEGPulse_protocol_HPPC_IN21700_30T_cycle_#1012.mat
BOOST_NEGPULSE,1012,0.81164,2.41559,0.6779,5,charge,2,14.503,4.834,10.0,9.9,3.8569,4.1384,19.4098,10-30-21_12.03_NEGPulse_protocol_HPPC_IN21700_30T_cycle_#1012.mat
BOOST_NEGPULSE,1012,0.81164,2.41559,0.6775,5,discharge,3,-27.793,9.264,2.0,1.9,3.8492,3.4074,15.8961,10-30-21_12.03_NEGPulse_protocol_HPPC_IN21700_30T_cycle_#1012.mat
BOOST_NEGPULSE,1012,0.81164,2.41559,0.6775,5,discharge,3,-27.793,9.264,10.0,9.9,3.8492,3.2628,21.0988,10-30-21_12.03_NEGPulse_protocol_HPPC_IN21700_30T_cycle_#1012.mat
BOOST_NEGPULSE,1012,0.81164,2.41559,0.6779,5,charge,3,20.432,6.811,2.0,2.0,3.8597,4.2003,16.6699,10-30-21_12.03_NEGPulse_protocol_HPPC_IN21700_30T_cycle_#1012.mat
BOOST_NEGPULSE,1012,0.81164,2.41559,0.6779,5,charge,3,20.432,6.811,10.0,9.9,3.8597,4.2002,16.665,10-30-21_12.03_NEGPulse_protocol_HPPC_IN21700_30T_cycle_#1012.mat
BOOST_NEGPULSE,1012,0.81164,2.41559,0.5972,6,discharge,0,-2.419,0.806,2.0,2.0,3.7747,3.7343,16.7032,10-30-21_12.03_NEGPulse_protocol_HPPC_IN21700_30T_cycle_#1012.mat
BOOST_NEGPULSE,1012,0.81164,2.41559,0.5972,6,discharge,0,-2.419,0.806,10.0,9.9,3.7747,3.7206,22.3674,10-30-21_12.03_NEGPulse_protocol_HPPC_IN21700_30T_cycle_#1012.mat
BOOST_NEGPULSE,1012,0.81164,2.41559,0.5972,6,charge,0,1.209,0.403,2.0,2.0,3.7768,3.7968,16.5467,10-30-21_12.03_NEGPulse_protocol_HPPC_IN21700_30T_cycle_#1012.mat
BOOST_NEGPULSE,1012,0.81164,2.41559,0.5972,6,charge,0,1.209,0.403,10.0,9.9,3.7768,3.8029,21.5934,10-30-21_12.03_NEGPulse_protocol_HPPC_IN21700_30T_cycle_#1012.mat
BOOST_NEGPULSE,1012,0.81164,2.41559,0.5971,6,discharge,1,-9.669,3.223,2.0,2.0,3.7751,3.6121,16.8573,10-30-21_12.03_NEGPulse_protocol_HPPC_IN21700_30T_cycle_#1012.mat
BOOST_NEGPULSE,1012,0.81164,2.41559,0.5971,6,discharge,1,-9.669,3.223,10.0,9.9,3.7751,3.5601,22.2351,10-30-21_12.03_NEGPulse_protocol_HPPC_IN21700_30T_cycle_#1012.mat
BOOST_NEGPULSE,1012,0.81164,2.41559,0.5972,6,charge,1,4.834,1.611,2.0,2.0,3.781,3.8612,16.5915,10-30-21_12.03_NEGPulse_protocol_HPPC_IN21700_30T_cycle_#1012.mat
BOOST_NEGPULSE,1012,0.81164,2.41559,0.5972,6,charge,1,4.834,1.611,10.0,9.9,3.781,3.8828,21.06,10-30-21_12.03_NEGPulse_protocol_HPPC_IN21700_30T_cycle_#1012.mat
BOOST_NEGPULSE,1012,0.81164,2.41559,0.597,6,discharge,2,-19.334,6.445,2.0,2.0,3.7756,3.4555,16.5563,10-30-21_12.03_NEGPulse_protocol_HPPC_IN21700_30T_cycle_#1012.mat
BOOST_NEGPULSE,1012,0.81164,2.41559,0.597,6,discharge,2,-19.334,6.445,10.0,9.9,3.7756,3.3563,21.6872,10-30-21_12.03_NEGPulse_protocol_HPPC_IN21700_30T_cycle_#1012.mat
BOOST_NEGPULSE,1012,0.81164,2.41559,0.5973,6,charge,2,14.501,4.834,2.0,2.0,3.7848,4.0152,15.8886,10-30-21_12.03_NEGPulse_protocol_HPPC_IN21700_30T_cycle_#1012.mat
BOOST_NEGPULSE,1012,0.81164,2.41559,0.5973,6,charge,2,14.501,4.834,10.0,9.9,3.7848,4.0678,19.5159,10-30-21_12.03_NEGPulse_protocol_HPPC_IN21700_30T_cycle_#1012.mat
BOOST_NEGPULSE,1012,0.81164,2.41559,0.597,6,discharge,3,-27.794,9.265,2.0,2.0,3.7761,3.328,16.1222,10-30-21_12.03_NEGPulse_protocol_HPPC_IN21700_30T_cycle_#1012.mat
BOOST_NEGPULSE,1012,0.81164,2.41559,0.597,6,discharge,3,-27.794,9.265,10.0,9.9,3.7761,3.1808,21.4183,10-30-21_12.03_NEGPulse_protocol_HPPC_IN21700_30T_cycle_#1012.mat
BOOST_NEGPULSE,1012,0.81164,2.41559,0.5974,6,charge,3,24.168,8.056,2.0,2.0,3.7879,4.1549,15.1854,10-30-21_12.03_NEGPulse_protocol_HPPC_IN21700_30T_cycle_#1012.mat
BOOST_NEGPULSE,1012,0.81164,2.41559,0.5974,6,charge,3,24.168,8.056,10.0,9.9,3.7879,4.2,17.0515,10-30-21_12.03_NEGPulse_protocol_HPPC_IN21700_30T_cycle_#1012.mat
BOOST_NEGPULSE,1012,0.81164,2.41559,0.5166,7,discharge,0,-2.419,0.806,2.0,2.0,3.6891,3.6477,17.1173,10-30-21_12.03_NEGPulse_protocol_HPPC_IN21700_30T_cycle_#1012.mat
BOOST_NEGPULSE,1012,0.81164,2.41559,0.5166,7,discharge,0,-2.419,0.806,10.0,9.9,3.6891,3.6339,22.8231,10-30-21_12.03_NEGPulse_protocol_HPPC_IN21700_30T_cycle_#1012.mat
BOOST_NEGPULSE,1012,0.81164,2.41559,0.5166,7,charge,0,1.209,0.403,2.0,2.0,3.6911,3.7117,17.0389,10-30-21_12.03_NEGPulse_protocol_HPPC_IN21700_30T_cycle_#1012.mat
BOOST_NEGPULSE,1012,0.81164,2.41559,0.5166,7,charge,0,1.209,0.403,10.0,9.9,3.6911,3.7178,22.0844,10-30-21_12.03_NEGPulse_protocol_HPPC_IN21700_30T_cycle_#1012.mat
BOOST_NEGPULSE,1012,0.81164,2.41559,0.5165,7,discharge,1,-9.668,3.223,2.0,2.0,3.6896,3.5253,16.994,10-30-21_12.03_NEGPulse_protocol_HPPC_IN21700_30T_cycle_#1012.mat
BOOST_NEGPULSE,1012,0.81164,2.41559,0.5165,7,discharge,1,-9.668,3.223,10.0,9.9,3.6896,3.4747,22.2277,10-30-21_12.03_NEGPulse_protocol_HPPC_IN21700_30T_cycle_#1012.mat
BOOST_NEGPULSE,1012,0.81164,2.41559,0.5167,7,charge,1,4.834,1.611,2.0,2.0,3.6948,3.7763,16.8587,10-30-21_12.03_NEGPulse_protocol_HPPC_IN21700_30T_cycle_#1012.mat
BOOST_NEGPULSE,1012,0.81164,2.41559,0.5167,7,charge,1,4.834,1.611,10.0,9.9,3.6948,3.7994,21.6371,10-30-21_12.03_NEGPulse_protocol_HPPC_IN21700_30T_cycle_#1012.mat
BOOST_NEGPULSE,1012,0.81164,2.41559,0.5165,7,discharge,2,-19.334,6.445,2.0,2.0,3.69,3.3712,16.4891,10-30-21_12.03_NEGPulse_protocol_HPPC_IN21700_30T_cycle_#1012.mat
BOOST_NEGPULSE,1012,0.81164,2.41559,0.5165,7,discharge,2,-19.334,6.445,10.0,9.9,3.69,3.2751,21.4596,10-30-21_12.03_NEGPulse_protocol_HPPC_IN21700_30T_cycle_#1012.mat
BOOST_NEGPULSE,1012,0.81164,2.41559,0.5167,7,charge,2,14.503,4.834,2.0,2.0,3.6999,3.9299,15.8588,10-30-21_12.03_NEGPulse_protocol_HPPC_IN21700_30T_cycle_#1012.mat
BOOST_NEGPULSE,1012,0.81164,2.41559,0.5167,7,charge,2,14.503,4.834,10.0,9.9,3.6999,3.9867,19.7752,10-30-21_12.03_NEGPulse_protocol_HPPC_IN21700_30T_cycle_#1012.mat
BOOST_NEGPULSE,1012,0.81164,2.41559,0.5164,7,discharge,3,-27.794,9.265,2.0,2.0,3.6906,3.2451,16.0286,10-30-21_12.03_NEGPulse_protocol_HPPC_IN21700_30T_cycle_#1012.mat
BOOST_NEGPULSE,1012,0.81164,2.41559,0.5164,7,discharge,3,-27.794,9.265,10.0,9.9,3.6906,3.1007,21.224,10-30-21_12.03_NEGPulse_protocol_HPPC_IN21700_30T_cycle_#1012.mat
BOOST_NEGPULSE,1012,0.81164,2.41559,0.5168,7,charge,3,24.168,8.056,2.0,2.0,3.7034,4.0694,15.144,10-30-21_12.03_NEGPulse_protocol_HPPC_IN21700_30T_cycle_#1012.mat
BOOST_NEGPULSE,1012,0.81164,2.41559,0.5168,7,charge,3,24.168,8.056,10.0,9.9,3.7034,4.1576,18.7934,10-30-21_12.03_NEGPulse_protocol_HPPC_IN21700_30T_cycle_#1012.mat
BOOST_NEGPULSE,1012,0.81164,2.41559,0.436,8,discharge,0,-2.417,0.806,2.0,1.9,3.6152,3.5742,16.9653,10-30-21_12.03_NEGPulse_protocol_HPPC_IN21700_30T_cycle_#1012.mat
BOOST_NEGPULSE,1012,0.81164,2.41559,0.436,8,discharge,0,-2.417,0.806,10.0,9.9,3.6152,3.5609,22.4687,10-30-21_12.03_NEGPulse_protocol_HPPC_IN21700_30T_cycle_#1012.mat
BOOST_NEGPULSE,1012,0.81164,2.41559,0.436,8,charge,0,1.209,0.403,2.0,2.0,3.6172,3.6374,16.7136,10-30-21_12.03_NEGPulse_protocol_HPPC_IN21700_30T_cycle_#1012.mat
BOOST_NEGPULSE,1012,0.81164,2.41559,0.436,8,charge,0,1.209,0.403,10.0,9.9,3.6172,3.6433,21.5952,10-30-21_12.03_NEGPulse_protocol_HPPC_IN21700_30T_cycle_#1012.mat
BOOST_NEGPULSE,1012,0.81164,2.41559,0.436,8,discharge,1,-9.668,3.223,2.0,2.0,3.6159,3.4528,16.8708,10-30-21_12.03_NEGPulse_protocol_HPPC_IN21700_30T_cycle_#1012.mat
BOOST_NEGPULSE,1012,0.81164,2.41559,0.436,8,discharge,1,-9.668,3.223,10.0,9.9,3.6159,3.404,21.9186,10-30-21_12.03_NEGPulse_protocol_HPPC_IN21700_30T_cycle_#1012.mat
BOOST_NEGPULSE,1012,0.81164,2.41559,0.4361,8,charge,1,4.833,1.611,2.0,2.0,3.6215,3.7013,16.5118,10-30-21_12.03_NEGPulse_protocol_HPPC_IN21700_30T_cycle_#1012.mat
BOOST_NEGPULSE,1012,0.81164,2.41559,0.4361,8,charge,1,4.833,1.611,10.0,9.9,3.6215,3.7238,21.1674,10-30-21_12.03_NEGPulse_protocol_HPPC_IN21700_30T_cycle_#1012.mat
BOOST_NEGPULSE,1012,0.81164,2.41559,0.4359,8,discharge,2,-19.336,6.445,2.0,2.0,3.6162,3.3001,16.3477,10-30-21_12.03_NEGPulse_protocol_HPPC_IN21700_30T_cycle_#1012.mat
BOOST_NEGPULSE,1012,0.81164,2.41559,0.4359,8,discharge,2,-19.336,6.445,10.0,9.9,3.6162,3.2021,21.416,10-30-21_12.03_NEGPulse_protocol_HPPC_IN21700_30T_cycle_#1012.mat
BOOST_NEGPULSE,1012,0.81164,2.41559,0.4361,8,charge,2,14.502,4.834,2.0,1.9,3.6264,3.853,15.6254,10-30-21_12.03_NEGPulse_protocol_HPPC_IN21700_30T_cycle_#1012.mat
BOOST_NEGPULSE,1012,0.81164,2.41559,0.4361,8,charge,2,14.502,4.834,10.0,9.9,3.6264,3.9116,19.6663,10-30-21_12.03_NEGPulse_protocol_HPPC_IN21700_30T_cycle_#1012.mat
BOOST_NEGPULSE,1012,0.81164,2.41559,0.4358,8,discharge,3,-27.793,9.264,2.0,2.0,3.6167,3.1658,16.2235,10-30-21_12.03_NEGPulse_protocol_HPPC_IN21700_30T_cycle_#1012.mat
BOOST_NEGPULSE,1012,0.81164,2.41559,0.4358,8,discharge,3,-27.793,9.264,10.0,9.9,3.6167,3.0086,21.8796,10-30-21_12.03_NEGPulse_protocol_HPPC_IN21700_30T_cycle_#1012.mat
BOOST_NEGPULSE,1012,0.81164,2.41559,0.4362,8,charge,3,24.169,8.056,2.0,2.0,3.6307,4.0,15.2799,10-30-21_12.03_NEGPulse_protocol_HPPC_IN21700_30T_cycle_#1012.mat
BOOST_NEGPULSE,1012,0.81164,2.41559,0.4362,8,charge,3,24.169,8.056,10.0,9.9,3.6307,4.0868,18.8713,10-30-21_12.03_NEGPulse_protocol_HPPC_IN21700_30T_cycle_#1012.mat
BOOST_NEGPULSE,1012,0.81164,2.41559,0.3555,9,discharge,0,-2.419,0.806,2.0,2.0,3.5447,3.4997,18.605,10-30-21_12.03_NEGPulse_protocol_HPPC_IN21700_30T_cycle_#1012.mat
BOOST_NEGPULSE,1012,0.81164,2.41559,0.3555,9,discharge,0,-2.419,0.806,10.0,9.9,3.5447,3.4848,24.7654,10-30-21_12.03_NEGPulse_protocol_HPPC_IN21700_30T_cycle_#1012.mat
BOOST_NEGPULSE,1012,0.81164,2.41559,0.3555,9,charge,0,1.209,0.403,2.0,2.0,3.5465,3.5686,18.2781,10-30-21_12.03_NEGPulse_protocol_HPPC_IN21700_30T_cycle_#1012.mat
BOOST_NEGPULSE,1012,0.81164,2.41559,0.3555,9,charge,0,1.209,0.403,10.0,9.9,3.5465,3.5745,23.1577,10-30-21_12.03_NEGPulse_protocol_HPPC_IN21700_30T_cycle_#1012.mat
