Repository: KikETs/ECM_HYBRID_BMS_JOINT

## Results

| Arm | Model | Size | Protocol | Result | Worst cell |
|---|---|---|---|---|---|
| SOP | 2RC table + trim (A8) | 4 effective coefficients, 2 EW states | leave-one-cell-out | usable current 69.6 % discharge, 59.5 % charge (τ = 10 s) | 59.9 % / 53.5 % (BOOST_REST) |
| SOH | dQ/dV ridge | 65 coefficients | leave-one-cell-out | RMSE 0.0094, bias −0.0005 | 0.0130 (BOOST_REST) |
| SOC | 2RC EKF, low-current gate | 3 states | leave-one-cell-out | **2.34 %p** over six sensor disturbances on estimated SOH (2.325 on true SOH), per cell 2.00–2.75 | 4.60 %p (BOOST_NEGPULSE_1S, current offset −0.10 A) |

The SOH arm was a 10,945-parameter CNN until the second audit round. Nested

File: analysis/uypydj_hppc_resistance.csv (part 129 of 225)
protocol,cycle,SOH,CAP_Ah,SOC,soc_group,direction,rate_rank,I_A,CRate_rated,tau_s,tau_actual_s,V_pre_V,V_tau_V,R_mOhm,file
BOOST_NEGPULSE,1012,0.81164,2.41559,0.3554,9,discharge,1,-9.67,3.223,2.0,2.0,3.5453,3.3679,18.3454,10-30-21_12.03_NEGPulse_protocol_HPPC_IN21700_30T_cycle_#1012.mat
BOOST_NEGPULSE,1012,0.81164,2.41559,0.3554,9,discharge,1,-9.67,3.223,10.0,9.9,3.5453,3.3095,24.3847,10-30-21_12.03_NEGPulse_protocol_HPPC_IN21700_30T_cycle_#1012.mat
BOOST_NEGPULSE,1012,0.81164,2.41559,0.3555,9,charge,1,4.835,1.612,2.0,2.0,3.5511,3.636,17.5613,10-30-21_12.03_NEGPulse_protocol_HPPC_IN21700_30T_cycle_#1012.mat
BOOST_NEGPULSE,1012,0.81164,2.41559,0.3555,9,charge,1,4.835,1.612,10.0,9.9,3.5511,3.658,22.1119,10-30-21_12.03_NEGPulse_protocol_HPPC_IN21700_30T_cycle_#1012.mat
BOOST_NEGPULSE,1012,0.81164,2.41559,0.3553,9,discharge,2,-19.335,6.445,2.0,2.0,3.5456,3.2032,17.7088,10-30-21_12.03_NEGPulse_protocol_HPPC_IN21700_30T_cycle_#1012.mat
BOOST_NEGPULSE,1012,0.81164,2.41559,0.3553,9,discharge,2,-19.335,6.445,10.0,9.9,3.5456,3.0722,24.4841,10-30-21_12.03_NEGPulse_protocol_HPPC_IN21700_30T_cycle_#1012.mat
BOOST_NEGPULSE,1012,0.81164,2.41559,0.3556,9,charge,2,14.501,4.834,2.0,2.0,3.5563,3.7942,16.4058,10-30-21_12.03_NEGPulse_protocol_HPPC_IN21700_30T_cycle_#1012.mat
BOOST_NEGPULSE,1012,0.81164,2.41559,0.3556,9,charge,2,14.501,4.834,10.0,9.9,3.5563,3.8545,20.5641,10-30-21_12.03_NEGPulse_protocol_HPPC_IN21700_30T_cycle_#1012.mat
BOOST_NEGPULSE,1012,0.81164,2.41559,0.3552,9,discharge,3,-27.795,9.265,2.0,2.0,3.5459,3.0663,17.2549,10-30-21_12.03_NEGPulse_protocol_HPPC_IN21700_30T_cycle_#1012.mat
BOOST_NEGPULSE,1012,0.81164,2.41559,0.3552,9,discharge,3,-27.795,9.265,10.0,9.9,3.5459,2.8374,25.4902,10-30-21_12.03_NEGPulse_protocol_HPPC_IN21700_30T_cycle_#1012.mat
BOOST_NEGPULSE,1012,0.81164,2.41559,0.3557,9,charge,3,24.17,8.057,2.0,2.0,3.5606,3.936,15.5317,10-30-21_12.03_NEGPulse_protocol_HPPC_IN21700_30T_cycle_#1012.mat
BOOST_NEGPULSE,1012,0.81164,2.41559,0.3557,9,charge,3,24.17,8.057,10.0,9.9,3.5606,4.0265,19.276,10-30-21_12.03_NEGPulse_protocol_HPPC_IN21700_30T_cycle_#1012.mat
BOOST_NEGPULSE,1012,0.81164,2.41559,0.3152,10,discharge,0,-2.418,0.806,2.0,2.0,3.5099,3.4633,19.2681,10-30-21_12.03_NEGPulse_protocol_HPPC_IN21700_30T_cycle_#1012.mat
BOOST_NEGPULSE,1012,0.81164,2.41559,0.3152,10,discharge,0,-2.418,0.806,10.0,9.9,3.5099,3.4463,26.2973,10-30-21_12.03_NEGPulse_protocol_HPPC_IN21700_30T_cycle_#1012.mat
BOOST_NEGPULSE,1012,0.81164,2.41559,0.3152,10,charge,0,1.207,0.402,2.0,2.0,3.512,3.5345,18.6382,10-30-21_12.03_NEGPulse_protocol_HPPC_IN21700_30T_cycle_#1012.mat
BOOST_NEGPULSE,1012,0.81164,2.41559,0.3152,10,charge,0,1.207,0.402,10.0,9.9,3.512,3.5409,23.9397,10-30-21_12.03_NEGPulse_protocol_HPPC_IN21700_30T_cycle_#1012.mat
BOOST_NEGPULSE,1012,0.81164,2.41559,0.3151,10,discharge,1,-9.669,3.223,2.0,1.9,3.5102,3.3268,18.9669,10-30-21_12.03_NEGPulse_protocol_HPPC_IN21700_30T_cycle_#1012.mat
BOOST_NEGPULSE,1012,0.81164,2.41559,0.3151,10,discharge,1,-9.669,3.223,10.0,9.9,3.5102,3.2549,26.4026,10-30-21_12.03_NEGPulse_protocol_HPPC_IN21700_30T_cycle_#1012.mat
BOOST_NEGPULSE,1012,0.81164,2.41559,0.3152,10,charge,1,4.835,1.612,2.0,2.0,3.517,3.6036,17.9122,10-30-21_12.03_NEGPulse_protocol_HPPC_IN21700_30T_cycle_#1012.mat
BOOST_NEGPULSE,1012,0.81164,2.41559,0.3152,10,charge,1,4.835,1.612,10.0,9.9,3.517,3.6256,22.4626,10-30-21_12.03_NEGPulse_protocol_HPPC_IN21700_30T_cycle_#1012.mat
BOOST_NEGPULSE,1012,0.81164,2.41559,0.315,10,discharge,2,-19.334,6.445,2.0,2.0,3.51,3.1536,18.4338,10-30-21_12.03_NEGPulse_protocol_HPPC_IN21700_30T_cycle_#1012.mat
BOOST_NEGPULSE,1012,0.81164,2.41559,0.315,10,discharge,2,-19.334,6.445,10.0,9.9,3.51,2.9801,27.4077,10-30-21_12.03_NEGPulse_protocol_HPPC_IN21700_30T_cycle_#1012.mat
BOOST_NEGPULSE,1012,0.81164,2.41559,0.3153,10,charge,2,14.503,4.834,2.0,1.9,3.5227,3.7595,16.3277,10-30-21_12.03_NEGPulse_protocol_HPPC_IN21700_30T_cycle_#1012.mat
BOOST_NEGPULSE,1012,0.81164,2.41559,0.3153,10,charge,2,14.503,4.834,10.0,9.9,3.5227,3.8199,20.4923,10-30-21_12.03_NEGPulse_protocol_HPPC_IN21700_30T_cycle_#1012.mat
BOOST_NEGPULSE,1012,0.81164,2.41559,0.315,10,discharge,3,-27.795,9.265,2.0,2.0,3.5114,3.0103,18.0284,10-30-21_12.03_NEGPulse_protocol_HPPC_IN21700_30T_cycle_#1012.mat
BOOST_NEGPULSE,1012,0.81164,2.41559,0.315,10,discharge,3,-27.795,9.265,10.0,9.9,3.5114,2.6921,29.4765,10-30-21_12.03_NEGPulse_protocol_HPPC_IN21700_30T_cycle_#1012.mat
BOOST_NEGPULSE,1012,0.81164,2.41559,0.3154,10,charge,3,24.169,8.056,2.0,1.9,3.5269,3.8966,15.2965,10-30-21_12.03_NEGPulse_protocol_HPPC_IN21700_30T_cycle_#1012.mat
BOOST_NEGPULSE,1012,0.81164,2.41559,0.3154,10,charge,3,24.169,8.056,10.0,9.9,3.5269,3.9899,19.1568,10-30-21_12.03_NEGPulse_protocol_HPPC_IN21700_30T_cycle_#1012.mat
BOOST_NEGPULSE,1012,0.81164,2.41559,0.2749,11,discharge,0,-2.417,0.806,2.0,1.9,3.4713,3.4201,21.1824,10-30-21_12.03_NEGPulse_protocol_HPPC_IN21700_30T_cycle_#1012.mat
BOOST_NEGPULSE,1012,0.81164,2.41559,0.2749,11,discharge,0,-2.417,0.806,10.0,9.9,3.4713,3.3983,30.2015,10-30-21_12.03_NEGPulse_protocol_HPPC_IN21700_30T_cycle_#1012.mat
BOOST_NEGPULSE,1012,0.81164,2.41559,0.2749,11,charge,0,1.209,0.403,2.0,1.9,3.4739,3.4984,20.2697,10-30-21_12.03_NEGPulse_protocol_HPPC_IN21700_30T_cycle_#1012.mat
BOOST_NEGPULSE,1012,0.81164,2.41559,0.2749,11,charge,0,1.209,0.403,10.0,9.9,3.4739,3.5062,26.7229,10-30-21_12.03_NEGPulse_protocol_HPPC_IN21700_30T_cycle_#1012.mat
BOOST_NEGPULSE,1012,0.81164,2.41559,0.2748,11,discharge,1,-9.67,3.223,2.0,2.0,3.471,3.2664,21.1584,10-30-21_12.03_NEGPulse_protocol_HPPC_IN21700_30T_cycle_#1012.mat
BOOST_NEGPULSE,1012,0.81164,2.41559,0.2748,11,discharge,1,-9.67,3.223,10.0,9.9,3.471,3.1666,31.4791,10-30-21_12.03_NEGPulse_protocol_HPPC_IN21700_30T_cycle_#1012.mat
BOOST_NEGPULSE,1012,0.81164,2.41559,0.275,11,charge,1,4.834,1.611,2.0,2.0,3.4803,3.5731,19.1958,10-30-21_12.03_NEGPulse_protocol_HPPC_IN21700_30T_cycle_#1012.mat
BOOST_NEGPULSE,1012,0.81164,2.41559,0.275,11,charge,1,4.834,1.611,10.0,9.9,3.4803,3.5967,24.0774,10-30-21_12.03_NEGPulse_protocol_HPPC_IN21700_30T_cycle_#1012.mat
BOOST_NEGPULSE,1012,0.81164,2.41559,0.2748,11,discharge,2,-19.335,6.445,2.0,2.0,3.4725,3.0739,20.6155,10-30-21_12.03_NEGPulse_protocol_HPPC_IN21700_30T_cycle_#1012.mat
BOOST_NEGPULSE,1012,0.81164,2.41559,0.2748,11,discharge,2,-19.335,6.445,10.0,9.9,3.4725,2.808,34.3677,10-30-21_12.03_NEGPulse_protocol_HPPC_IN21700_30T_cycle_#1012.mat
BOOST_NEGPULSE,1012,0.81164,2.41559,0.275,11,charge,2,14.503,4.834,2.0,2.0,3.487,3.7351,17.1068,10-30-21_12.03_NEGPulse_protocol_HPPC_IN21700_30T_cycle_#1012.mat
BOOST_NEGPULSE,1012,0.81164,2.41559,0.275,11,charge,2,14.503,4.834,10.0,9.9,3.487,3.7929,21.0922,10-30-21_12.03_NEGPulse_protocol_HPPC_IN21700_30T_cycle_#1012.mat
BOOST_NEGPULSE,1012,0.81164,2.41559,0.2747,11,discharge,3,-27.794,9.265,2.0,2.0,3.4731,2.9102,20.2526,10-30-21_12.03_NEGPulse_protocol_HPPC_IN21700_30T_cycle_#1012.mat
BOOST_NEGPULSE,1012,0.81164,2.41559,0.2747,11,discharge,3,-27.794,9.265,10.0,9.9,3.4731,2.4997,35.0219,10-30-21_12.03_NEGPulse_protocol_HPPC_IN21700_30T_cycle_#1012.mat
BOOST_NEGPULSE,1012,0.81164,2.41559,0.2751,11,charge,3,24.17,8.057,2.0,2.0,3.4918,3.8723,15.7427,10-30-21_12.03_NEGPulse_protocol_HPPC_IN21700_30T_cycle_#1012.mat
BOOST_NEGPULSE,1012,0.81164,2.41559,0.2751,11,charge,3,24.17,8.057,10.0,9.9,3.4918,3.9651,19.5821,10-30-21_12.03_NEGPulse_protocol_HPPC_IN21700_30T_cycle_#1012.mat
BOOST_NEGPULSE,1012,0.81164,2.41559,0.2346,12,discharge,0,-2.417,0.806,2.0,2.0,3.4242,3.3668,23.7484,10-30-21_12.03_NEGPulse_protocol_HPPC_IN21700_30T_cycle_#1012.mat
BOOST_NEGPULSE,1012,0.81164,2.41559,0.2346,12,discharge,0,-2.417,0.806,10.0,9.9,3.4242,3.3372,35.995,10-30-21_12.03_NEGPulse_protocol_HPPC_IN21700_30T_cycle_#1012.mat
BOOST_NEGPULSE,1012,0.81164,2.41559,0.2346,12,charge,0,1.209,0.403,2.0,1.9,3.4278,3.4548,22.338,10-30-21_12.03_NEGPulse_protocol_HPPC_IN21700_30T_cycle_#1012.mat
BOOST_NEGPULSE,1012,0.81164,2.41559,0.2346,12,charge,0,1.209,0.403,10.0,9.9,3.4278,3.4655,31.1905,10-30-21_12.03_NEGPulse_protocol_HPPC_IN21700_30T_cycle_#1012.mat
BOOST_NEGPULSE,1012,0.81164,2.41559,0.2345,12,discharge,1,-9.668,3.223,2.0,2.0,3.4253,3.1916,24.1735,10-30-21_12.03_NEGPulse_protocol_HPPC_IN21700_30T_cycle_#1012.mat
BOOST_NEGPULSE,1012,0.81164,2.41559,0.2345,12,discharge,1,-9.668,3.223,10.0,9.9,3.4253,3.0349,40.3823,10-30-21_12.03_NEGPulse_protocol_HPPC_IN21700_30T_cycle_#1012.mat
BOOST_NEGPULSE,1012,0.81164,2.41559,0.2347,12,charge,1,4.832,1.611,2.0,2.0,3.4374,3.5373,20.6725,10-30-21_12.03_NEGPulse_protocol_HPPC_IN21700_30T_cycle_#1012.mat
BOOST_NEGPULSE,1012,0.81164,2.41559,0.2347,12,charge,1,4.832,1.611,10.0,9.9,3.4374,3.5665,26.715,10-30-21_12.03_NEGPulse_protocol_HPPC_IN21700_30T_cycle_#1012.mat
BOOST_NEGPULSE,1012,0.81164,2.41559,0.2345,12,discharge,2,-19.334,6.445,2.0,2.0,3.4268,2.9664,23.813,10-30-21_12.03_NEGPulse_protocol_HPPC_IN21700_30T_cycle_#1012.mat
BOOST_NEGPULSE,1012,0.81164,2.41559,0.2345,12,discharge,2,-19.334,6.445,10.0,9.9,3.4268,2.4987,48.0035,10-30-21_12.03_NEGPulse_protocol_HPPC_IN21700_30T_cycle_#1012.mat
BOOST_NEGPULSE,1012,0.81164,2.41559,0.2347,12,charge,2,14.503,4.834,2.0,2.0,3.448,3.7027,17.5619,10-30-21_12.03_NEGPulse_protocol_HPPC_IN21700_30T_cycle_#1012.mat
BOOST_NEGPULSE,1012,0.81164,2.41559,0.2347,12,charge,2,14.503,4.834,10.0,9.9,3.448,3.7586,21.4163,10-30-21_12.03_NEGPulse_protocol_HPPC_IN21700_30T_cycle_#1012.mat
BOOST_NEGPULSE,1012,0.81164,2.41559,0.2344,12,discharge,3,-27.54,9.18,2.0,2.0,3.4283,2.7765,23.6674,10-30-21_12.03_NEGPulse_protocol_HPPC_IN21700_30T_cycle_#1012.mat
BOOST_NEGPULSE,1012,0.81164,2.41559,0.2344,12,discharge,3,-27.54,9.18,10.0,9.9,3.4283,2.4999,33.711,10-30-21_12.03_NEGPulse_protocol_HPPC_IN21700_30T_cycle_#1012.mat
BOOST_NEGPULSE,1012,0.81164,2.41559,0.2348,12,charge,3,24.169,8.056,2.0,2.0,3.4521,3.8391,16.0122,10-30-21_12.03_NEGPulse_protocol_HPPC_IN21700_30T_cycle_#1012.mat
BOOST_NEGPULSE,1012,0.81164,2.41559,0.2348,12,charge,3,24.169,8.056,10.0,9.9,3.4521,3.9291,19.736,10-30-21_12.03_NEGPulse_protocol_HPPC_IN21700_30T_cycle_#1012.mat
BOOST_NEGPULSE,1050,0.80426,2.39364,1.0,0,discharge,0,-2.397,0.799,2.0,2.0,4.1258,4.07,23.2752,11-05-21_17.39_NEGPulse_protocol_HPPC_IN21700_30T_cycle_#1050.mat
BOOST_NEGPULSE,1050,0.80426,2.39364,1.0,0,discharge,0,-2.397,0.799,10.0,9.7,4.1258,4.0496,31.7844,11-05-21_17.39_NEGPulse_protocol_HPPC_IN21700_30T_cycle_#1050.mat
BOOST_NEGPULSE,1050,0.80426,2.39364,1.0,0,charge,0,1.198,0.399,2.0,2.0,4.1412,4.1758,28.8839,11-05-21_17.39_NEGPulse_protocol_HPPC_IN21700_30T_cycle_#1050.mat
BOOST_NEGPULSE,1050,0.80426,2.39364,1.0,0,charge,0,1.198,0.399,10.0,9.9,4.1412,4.1895,40.3206,11-05-21_17.39_NEGPulse_protocol_HPPC_IN21700_30T_cycle_#1050.mat
BOOST_NEGPULSE,1050,0.80426,2.39364,0.9999,0,discharge,1,-9.586,3.195,2.0,1.9,4.1351,3.8962,24.9218,11-05-21_17.39_NEGPulse_protocol_HPPC_IN21700_30T_cycle_#1050.mat
BOOST_NEGPULSE,1050,0.80426,2.39364,0.9999,0,discharge,1,-9.586,3.195,10.0,9.9,4.1351,3.8525,29.4805,11-05-21_17.39_NEGPulse_protocol_HPPC_IN21700_30T_cycle_#1050.mat
BOOST_NEGPULSE,1050,0.80426,2.39364,1.0,0,charge,1,1.606,0.535,2.0,2.0,4.1459,4.1999,33.6197,11-05-21_17.39_NEGPulse_protocol_HPPC_IN21700_30T_cycle_#1050.mat
BOOST_NEGPULSE,1050,0.80426,2.39364,1.0,0,charge,1,1.606,0.535,10.0,9.9,4.1459,4.1999,33.6197,11-05-21_17.39_NEGPulse_protocol_HPPC_IN21700_30T_cycle_#1050.mat
BOOST_NEGPULSE,1050,0.80426,2.39364,0.9998,0,discharge,2,-19.174,6.391,2.0,1.9,4.1349,3.7142,21.9412,11-05-21_17.39_NEGPulse_protocol_HPPC_IN21700_30T_cycle_#1050.mat
BOOST_NEGPULSE,1050,0.80426,2.39364,0.9998,0,discharge,2,-19.174,6.391,10.0,9.9,4.1349,3.6434,25.6337,11-05-21_17.39_NEGPulse_protocol_HPPC_IN21700_30T_cycle_#1050.mat
BOOST_NEGPULSE,1050,0.80426,2.39364,1.0,0,charge,2,1.488,0.496,2.0,2.0,4.1505,4.2,33.2617,11-05-21_17.39_NEGPulse_protocol_HPPC_IN21700_30T_cycle_#1050.mat
BOOST_NEGPULSE,1050,0.80426,2.39364,1.0,0,charge,2,1.488,0.496,10.0,9.9,4.1505,4.1999,33.1945,11-05-21_17.39_NEGPulse_protocol_HPPC_IN21700_30T_cycle_#1050.mat
BOOST_NEGPULSE,1050,0.80426,2.39364,0.9998,0,discharge,3,-27.564,9.188,2.0,2.0,4.1347,3.5734,20.3635,11-05-21_17.39_NEGPulse_protocol_HPPC_IN21700_30T_cycle_#1050.mat
BOOST_NEGPULSE,1050,0.80426,2.39364,0.9998,0,discharge,3,-27.564,9.188,10.0,9.9,4.1347,3.4701,24.1112,11-05-21_17.39_NEGPulse_protocol_HPPC_IN21700_30T_cycle_#1050.mat
BOOST_NEGPULSE,1050,0.80426,2.39364,1.0,0,charge,3,1.389,0.463,2.0,1.9,4.1544,4.1999,32.7527,11-05-21_17.39_NEGPulse_protocol_HPPC_IN21700_30T_cycle_#1050.mat
BOOST_NEGPULSE,1050,0.80426,2.39364,1.0,0,charge,3,1.389,0.463,10.0,9.9,4.1544,4.2001,32.8966,11-05-21_17.39_NEGPulse_protocol_HPPC_IN21700_30T_cycle_#1050.mat
BOOST_NEGPULSE,1050,0.80426,2.39364,0.96,1,discharge,0,-2.397,0.799,2.0,2.0,4.0897,4.031,24.493,11-05-21_17.39_NEGPulse_protocol_HPPC_IN21700_30T_cycle_#1050.mat
BOOST_NEGPULSE,1050,0.80426,2.39364,0.96,1,discharge,0,-2.397,0.799,10.0,9.9,4.0897,4.0172,30.2512,11-05-21_17.39_NEGPulse_protocol_HPPC_IN21700_30T_cycle_#1050.mat
BOOST_NEGPULSE,1050,0.80426,2.39364,0.9601,1,charge,0,1.197,0.399,2.0,2.0,4.0919,4.1212,24.4799,11-05-21_17.39_NEGPulse_protocol_HPPC_IN21700_30T_cycle_#1050.mat
BOOST_NEGPULSE,1050,0.80426,2.39364,0.9601,1,charge,0,1.197,0.399,10.0,9.9,4.0919,4.1284,30.4954,11-05-21_17.39_NEGPulse_protocol_HPPC_IN21700_30T_cycle_#1050.mat
BOOST_NEGPULSE,1050,0.80426,2.39364,0.96,1,discharge,1,-9.588,3.196,2.0,2.0,4.0901,3.8739,22.549,11-05-21_17.39_NEGPulse_protocol_HPPC_IN21700_30T_cycle_#1050.mat
BOOST_NEGPULSE,1050,0.80426,2.39364,0.96,1,discharge,1,-9.588,3.196,10.0,9.9,4.0901,3.8357,26.5332,11-05-21_17.39_NEGPulse_protocol_HPPC_IN21700_30T_cycle_#1050.mat
BOOST_NEGPULSE,1050,0.80426,2.39364,0.9601,1,charge,1,3.957,1.319,2.0,2.0,4.0954,4.2001,26.4601,11-05-21_17.39_NEGPulse_protocol_HPPC_IN21700_30T_cycle_#1050.mat
BOOST_NEGPULSE,1050,0.80426,2.39364,0.9601,1,charge,1,3.957,1.319,10.0,9.9,4.0954,4.2001,26.4601,11-05-21_17.39_NEGPulse_protocol_HPPC_IN21700_30T_cycle_#1050.mat
BOOST_NEGPULSE,1050,0.80426,2.39364,0.9599,1,discharge,2,-19.174,6.391,2.0,2.0,4.0906,3.7026,20.2357,11-05-21_17.39_NEGPulse_protocol_HPPC_IN21700_30T_cycle_#1050.mat
BOOST_NEGPULSE,1050,0.80426,2.39364,0.9599,1,discharge,2,-19.174,6.391,10.0,9.9,4.0906,3.63,24.0221,11-05-21_17.39_NEGPulse_protocol_HPPC_IN21700_30T_cycle_#1050.mat
BOOST_NEGPULSE,1050,0.80426,2.39364,0.9601,1,charge,2,3.846,1.282,2.0,1.9,4.0993,4.1999,26.1543,11-05-21_17.39_NEGPulse_protocol_HPPC_IN21700_30T_cycle_#1050.mat
BOOST_NEGPULSE,1050,0.80426,2.39364,0.9601,1,charge,2,3.846,1.282,10.0,9.9,4.0993,4.2001,26.2063,11-05-21_17.39_NEGPulse_protocol_HPPC_IN21700_30T_cycle_#1050.mat
BOOST_NEGPULSE,1050,0.80426,2.39364,0.9598,1,discharge,3,-27.563,9.188,2.0,2.0,4.092,3.5707,18.913,11-05-21_17.39_NEGPulse_protocol_HPPC_IN21700_30T_cycle_#1050.mat
BOOST_NEGPULSE,1050,0.80426,2.39364,0.9598,1,discharge,3,-27.563,9.188,10.0,9.9,4.092,3.4582,22.9946,11-05-21_17.39_NEGPulse_protocol_HPPC_IN21700_30T_cycle_#1050.mat
BOOST_NEGPULSE,1050,0.80426,2.39364,0.9601,1,charge,3,3.695,1.232,2.0,2.0,4.1021,4.2,26.4931,11-05-21_17.39_NEGPulse_protocol_HPPC_IN21700_30T_cycle_#1050.mat
BOOST_NEGPULSE,1050,0.80426,2.39364,0.9601,1,charge,3,3.695,1.232,10.0,9.9,4.1021,4.2,26.4931,11-05-21_17.39_NEGPulse_protocol_HPPC_IN21700_30T_cycle_#1050.mat
BOOST_NEGPULSE,1050,0.80426,2.39364,0.9201,2,discharge,0,-2.397,0.799,2.0,1.9,4.0756,4.0212,22.6955,11-05-21_17.39_NEGPulse_protocol_HPPC_IN21700_30T_cycle_#1050.mat
BOOST_NEGPULSE,1050,0.80426,2.39364,0.9201,2,discharge,0,-2.397,0.799,10.0,9.9,4.0756,4.0059,29.0786,11-05-21_17.39_NEGPulse_protocol_HPPC_IN21700_30T_cycle_#1050.mat
BOOST_NEGPULSE,1050,0.80426,2.39364,0.9201,2,charge,0,1.198,0.399,2.0,1.9,4.0778,4.1047,22.4466,11-05-21_17.39_NEGPulse_protocol_HPPC_IN21700_30T_cycle_#1050.mat
BOOST_NEGPULSE,1050,0.80426,2.39364,0.9201,2,charge,0,1.198,0.399,10.0,9.9,4.0778,4.111,27.7036,11-05-21_17.39_NEGPulse_protocol_HPPC_IN21700_30T_cycle_#1050.mat
BOOST_NEGPULSE,1050,0.80426,2.39364,0.92,2,discharge,1,-9.588,3.196,2.0,1.9,4.0758,3.87,21.4643,11-05-21_17.39_NEGPulse_protocol_HPPC_IN21700_30T_cycle_#1050.mat
BOOST_NEGPULSE,1050,0.80426,2.39364,0.92,2,discharge,1,-9.588,3.196,10.0,9.9,4.0758,3.8223,26.4393,11-05-21_17.39_NEGPulse_protocol_HPPC_IN21700_30T_cycle_#1050.mat
BOOST_NEGPULSE,1050,0.80426,2.39364,0.9201,2,charge,1,4.792,1.597,2.0,2.0,4.0812,4.1859,21.8512,11-05-21_17.39_NEGPulse_protocol_HPPC_IN21700_30T_cycle_#1050.mat
BOOST_NEGPULSE,1050,0.80426,2.39364,0.9201,2,charge,1,4.792,1.597,10.0,9.9,4.0812,4.1999,24.773,11-05-21_17.39_NEGPulse_protocol_HPPC_IN21700_30T_cycle_#1050.mat
BOOST_NEGPULSE,1050,0.80426,2.39364,0.9199,2,discharge,2,-19.174,6.391,2.0,2.0,4.0756,3.6976,19.7142,11-05-21_17.39_NEGPulse_protocol_HPPC_IN21700_30T_cycle_#1050.mat
BOOST_NEGPULSE,1050,0.80426,2.39364,0.9199,2,discharge,2,-19.174,6.391,10.0,9.9,4.0756,3.6113,24.2151,11-05-21_17.39_NEGPulse_protocol_HPPC_IN21700_30T_cycle_#1050.mat
BOOST_NEGPULSE,1050,0.80426,2.39364,0.9202,2,charge,2,4.908,1.636,2.0,1.9,4.0843,4.1999,23.5539,11-05-21_17.39_NEGPulse_protocol_HPPC_IN21700_30T_cycle_#1050.mat
BOOST_NEGPULSE,1050,0.80426,2.39364,0.9202,2,charge,2,4.908,1.636,10.0,9.9,4.0843,4.2002,23.615,11-05-21_17.39_NEGPulse_protocol_HPPC_IN21700_30T_cycle_#1050.mat
BOOST_NEGPULSE,1050,0.80426,2.39364,0.9199,2,discharge,3,-27.562,9.187,2.0,2.0,4.0777,3.5636,18.6525,11-05-21_17.39_NEGPulse_protocol_HPPC_IN21700_30T_cycle_#1050.mat
BOOST_NEGPULSE,1050,0.80426,2.39364,0.9199,2,discharge,3,-27.562,9.187,10.0,9.9,4.0777,3.4346,23.3328,11-05-21_17.39_NEGPulse_protocol_HPPC_IN21700_30T_cycle_#1050.mat
BOOST_NEGPULSE,1050,0.80426,2.39364,0.9202,2,charge,3,4.792,1.597,2.0,1.9,4.0861,4.2,23.7713,11-05-21_17.39_NEGPulse_protocol_HPPC_IN21700_30T_cycle_#1050.mat
BOOST_NEGPULSE,1050,0.80426,2.39364,0.9202,2,charge,3,4.792,1.597,10.0,9.9,4.0861,4.2,23.7713,11-05-21_17.39_NEGPulse_protocol_HPPC_IN21700_30T_cycle_#1050.mat
BOOST_NEGPULSE,1050,0.80426,2.39364,0.8402,3,discharge,0,-2.396,0.799,2.0,2.0,4.0051,3.9563,20.3639,11-05-21_17.39_NEGPulse_protocol_HPPC_IN21700_30T_cycle_#1050.mat
BOOST_NEGPULSE,1050,0.80426,2.39364,0.8402,3,discharge,0,-2.396,0.799,10.0,9.9,4.0051,3.9385,27.7917,11-05-21_17.39_NEGPulse_protocol_HPPC_IN21700_30T_cycle_#1050.mat
BOOST_NEGPULSE,1050,0.80426,2.39364,0.8402,3,charge,0,1.197,0.399,2.0,2.0,4.0076,4.0317,20.137,11-05-21_17.39_NEGPulse_protocol_HPPC_IN21700_30T_cycle_#1050.mat
BOOST_NEGPULSE,1050,0.80426,2.39364,0.8402,3,charge,0,1.197,0.399,10.0,9.9,4.0076,4.0393,26.4873,11-05-21_17.39_NEGPulse_protocol_HPPC_IN21700_30T_cycle_#1050.mat
BOOST_NEGPULSE,1050,0.80426,2.39364,0.8401,3,discharge,1,-9.588,3.196,2.0,2.0,4.006,3.8172,19.6921,11-05-21_17.39_NEGPulse_protocol_HPPC_IN21700_30T_cycle_#1050.mat
BOOST_NEGPULSE,1050,0.80426,2.39364,0.8401,3,discharge,1,-9.588,3.196,10.0,9.9,4.006,3.7612,25.533,11-05-21_17.39_NEGPulse_protocol_HPPC_IN21700_30T_cycle_#1050.mat
BOOST_NEGPULSE,1050,0.80426,2.39364,0.8403,3,charge,1,4.793,1.598,2.0,1.9,4.013,4.1056,19.3215,11-05-21_17.39_NEGPulse_protocol_HPPC_IN21700_30T_cycle_#1050.mat
BOOST_NEGPULSE,1050,0.80426,2.39364,0.8403,3,charge,1,4.793,1.598,10.0,9.9,4.013,4.1319,24.8091,11-05-21_17.39_NEGPulse_protocol_HPPC_IN21700_30T_cycle_#1050.mat
BOOST_NEGPULSE,1050,0.80426,2.39364,0.8401,3,discharge,2,-19.174,6.391,2.0,2.0,4.0069,3.653,18.4573,11-05-21_17.39_NEGPulse_protocol_HPPC_IN21700_30T_cycle_#1050.mat
BOOST_NEGPULSE,1050,0.80426,2.39364,0.8401,3,discharge,2,-19.174,6.391,10.0,9.9,4.0069,3.5568,23.4745,11-05-21_17.39_NEGPulse_protocol_HPPC_IN21700_30T_cycle_#1050.mat
BOOST_NEGPULSE,1050,0.80426,2.39364,0.8403,3,charge,2,8.898,2.966,2.0,2.0,4.0172,4.2,20.5449,11-05-21_17.39_NEGPulse_protocol_HPPC_IN21700_30T_cycle_#1050.mat
BOOST_NEGPULSE,1050,0.80426,2.39364,0.8403,3,charge,2,8.898,2.966,10.0,9.9,4.0172,4.2,20.5449,11-05-21_17.39_NEGPulse_protocol_HPPC_IN21700_30T_cycle_#1050.mat
BOOST_NEGPULSE,1050,0.80426,2.39364,0.84,3,discharge,3,-27.563,9.188,2.0,2.0,4.0084,3.523,17.6106,11-05-21_17.39_NEGPulse_protocol_HPPC_IN21700_30T_cycle_#1050.mat
BOOST_NEGPULSE,1050,0.80426,2.39364,0.84,3,discharge,3,-27.563,9.188,10.0,9.9,4.0084,3.3853,22.6064,11-05-21_17.39_NEGPulse_protocol_HPPC_IN21700_30T_cycle_#1050.mat
BOOST_NEGPULSE,1050,0.80426,2.39364,0.8403,3,charge,3,8.842,2.947,2.0,1.9,4.0217,4.2001,20.1773,11-05-21_17.39_NEGPulse_protocol_HPPC_IN21700_30T_cycle_#1050.mat
BOOST_NEGPULSE,1050,0.80426,2.39364,0.8403,3,charge,3,8.842,2.947,10.0,9.9,4.0217,4.1999,20.1547,11-05-21_17.39_NEGPulse_protocol_HPPC_IN21700_30T_cycle_#1050.mat
BOOST_NEGPULSE,1050,0.80426,2.39364,0.7603,4,discharge,0,-2.398,0.799,2.0,2.0,3.9108,3.8674,18.0946,11-05-21_17.39_NEGPulse_protocol_HPPC_IN21700_30T_cycle_#1050.mat
BOOST_NEGPULSE,1050,0.80426,2.39364,0.7603,4,discharge,0,-2.398,0.799,10.0,9.9,3.9108,3.8533,23.9733,11-05-21_17.39_NEGPulse_protocol_HPPC_IN21700_30T_cycle_#1050.mat
BOOST_NEGPULSE,1050,0.80426,2.39364,0.7603,4,charge,0,1.197,0.399,2.0,2.0,3.9129,3.9343,17.884,11-05-21_17.39_NEGPulse_protocol_HPPC_IN21700_30T_cycle_#1050.mat
BOOST_NEGPULSE,1050,0.80426,2.39364,0.7603,4,charge,0,1.197,0.399,10.0,9.9,3.9129,3.9406,23.1489,11-05-21_17.39_NEGPulse_protocol_HPPC_IN21700_30T_cycle_#1050.mat
BOOST_NEGPULSE,1050,0.80426,2.39364,0.7602,4,discharge,1,-9.587,3.196,2.0,2.0,3.9112,3.7404,17.815,11-05-21_17.39_NEGPulse_protocol_HPPC_IN21700_30T_cycle_#1050.mat
BOOST_NEGPULSE,1050,0.80426,2.39364,0.7602,4,discharge,1,-9.587,3.196,10.0,9.9,3.9112,3.6937,22.686,11-05-21_17.39_NEGPulse_protocol_HPPC_IN21700_30T_cycle_#1050.mat
BOOST_NEGPULSE,1050,0.80426,2.39364,0.7604,4,charge,1,4.793,1.598,2.0,2.0,3.9168,4.0016,17.6932,11-05-21_17.39_NEGPulse_protocol_HPPC_IN21700_30T_cycle_#1050.mat
BOOST_NEGPULSE,1050,0.80426,2.39364,0.7604,4,charge,1,4.793,1.598,10.0,9.9,3.9168,4.0245,22.4712,11-05-21_17.39_NEGPulse_protocol_HPPC_IN21700_30T_cycle_#1050.mat
BOOST_NEGPULSE,1050,0.80426,2.39364,0.7601,4,discharge,2,-19.175,6.392,2.0,2.0,3.9114,3.581,17.2308,11-05-21_17.39_NEGPulse_protocol_HPPC_IN21700_30T_cycle_#1050.mat
BOOST_NEGPULSE,1050,0.80426,2.39364,0.7601,4,discharge,2,-19.175,6.392,10.0,9.9,3.9114,3.4931,21.8149,11-05-21_17.39_NEGPulse_protocol_HPPC_IN21700_30T_cycle_#1050.mat
BOOST_NEGPULSE,1050,0.80426,2.39364,0.7604,4,charge,2,14.38,4.793,2.0,1.9,3.921,4.1622,16.7733,11-05-21_17.39_NEGPulse_protocol_HPPC_IN21700_30T_cycle_#1050.mat
BOOST_NEGPULSE,1050,0.80426,2.39364,0.7604,4,charge,2,14.38,4.793,10.0,9.9,3.921,4.2,19.4019,11-05-21_17.39_NEGPulse_protocol_HPPC_IN21700_30T_cycle_#1050.mat
BOOST_NEGPULSE,1050,0.80426,2.39364,0.7601,4,discharge,3,-27.564,9.188,2.0,1.9,3.9117,3.454,16.605,11-05-21_17.39_NEGPulse_protocol_HPPC_IN21700_30T_cycle_#1050.mat
BOOST_NEGPULSE,1050,0.80426,2.39364,0.7601,4,discharge,3,-27.564,9.188,10.0,9.9,3.9117,3.3183,21.5281,11-05-21_17.39_NEGPulse_protocol_HPPC_IN21700_30T_cycle_#1050.mat
BOOST_NEGPULSE,1050,0.80426,2.39364,0.7605,4,charge,3,15.035,5.012,2.0,2.0,3.9242,4.2001,18.3505,11-05-21_17.39_NEGPulse_protocol_HPPC_IN21700_30T_cycle_#1050.mat
BOOST_NEGPULSE,1050,0.80426,2.39364,0.7605,4,charge,3,15.035,5.012,10.0,9.9,3.9242,4.2,18.3439,11-05-21_17.39_NEGPulse_protocol_HPPC_IN21700_30T_cycle_#1050.mat
BOOST_NEGPULSE,1050,0.80426,2.39364,0.6804,5,discharge,0,-2.397,0.799,2.0,2.0,3.8473,3.8051,17.6075,11-05-21_17.39_NEGPulse_protocol_HPPC_IN21700_30T_cycle_#1050.mat
BOOST_NEGPULSE,1050,0.80426,2.39364,0.6804,5,discharge,0,-2.397,0.799,10.0,9.9,3.8473,3.7919,23.1151,11-05-21_17.39_NEGPulse_protocol_HPPC_IN21700_30T_cycle_#1050.mat
BOOST_NEGPULSE,1050,0.80426,2.39364,0.6804,5,charge,0,1.199,0.4,2.0,2.0,3.8492,3.87,17.3507,11-05-21_17.39_NEGPulse_protocol_HPPC_IN21700_30T_cycle_#1050.mat
BOOST_NEGPULSE,1050,0.80426,2.39364,0.6804,5,charge,0,1.199,0.4,10.0,9.9,3.8492,3.8758,22.1889,11-05-21_17.39_NEGPulse_protocol_HPPC_IN21700_30T_cycle_#1050.mat
BOOST_NEGPULSE,1050,0.80426,2.39364,0.6803,5,discharge,1,-9.588,3.196,2.0,1.9,3.8477,3.6818,17.3036,11-05-21_17.39_NEGPulse_protocol_HPPC_IN21700_30T_cycle_#1050.mat
BOOST_NEGPULSE,1050,0.80426,2.39364,0.6803,5,discharge,1,-9.588,3.196,10.0,9.9,3.8477,3.6313,22.5708,11-05-21_17.39_NEGPulse_protocol_HPPC_IN21700_30T_cycle_#1050.mat
BOOST_NEGPULSE,1050,0.80426,2.39364,0.6805,5,charge,1,4.793,1.598,2.0,1.9,3.8529,3.9345,17.0262,11-05-21_17.39_NEGPulse_protocol_HPPC_IN21700_30T_cycle_#1050.mat
BOOST_NEGPULSE,1050,0.80426,2.39364,0.6805,5,charge,1,4.793,1.598,10.0,9.9,3.8529,3.9547,21.2411,11-05-21_17.39_NEGPulse_protocol_HPPC_IN21700_30T_cycle_#1050.mat
BOOST_NEGPULSE,1050,0.80426,2.39364,0.6803,5,discharge,2,-19.175,6.392,2.0,1.9,3.8481,3.5269,16.751,11-05-21_17.39_NEGPulse_protocol_HPPC_IN21700_30T_cycle_#1050.mat
BOOST_NEGPULSE,1050,0.80426,2.39364,0.6803,5,discharge,2,-19.175,6.392,10.0,9.9,3.8481,3.4296,21.8253,11-05-21_17.39_NEGPulse_protocol_HPPC_IN21700_30T_cycle_#1050.mat
BOOST_NEGPULSE,1050,0.80426,2.39364,0.6805,5,charge,2,14.381,4.794,2.0,2.0,3.8565,4.0892,16.1811,11-05-21_17.39_NEGPulse_protocol_HPPC_IN21700_30T_cycle_#1050.mat
BOOST_NEGPULSE,1050,0.80426,2.39364,0.6805,5,charge,2,14.381,4.794,10.0,9.9,3.8565,4.1408,19.7691,11-05-21_17.39_NEGPulse_protocol_HPPC_IN21700_30T_cycle_#1050.mat
BOOST_NEGPULSE,1050,0.80426,2.39364,0.6802,5,discharge,3,-27.563,9.188,2.0,2.0,3.8484,3.3987,16.3154,11-05-21_17.39_NEGPulse_protocol_HPPC_IN21700_30T_cycle_#1050.mat
BOOST_NEGPULSE,1050,0.80426,2.39364,0.6802,5,discharge,3,-27.563,9.188,10.0,9.9,3.8484,3.2557,21.5035,11-05-21_17.39_NEGPulse_protocol_HPPC_IN21700_30T_cycle_#1050.mat
BOOST_NEGPULSE,1050,0.80426,2.39364,0.6806,5,charge,3,20.065,6.688,2.0,2.0,3.8591,4.2002,16.9998,11-05-21_17.39_NEGPulse_protocol_HPPC_IN21700_30T_cycle_#1050.mat
BOOST_NEGPULSE,1050,0.80426,2.39364,0.6806,5,charge,3,20.065,6.688,10.0,9.9,3.8591,4.2001,16.9948,11-05-21_17.39_NEGPulse_protocol_HPPC_IN21700_30T_cycle_#1050.mat
BOOST_NEGPULSE,1050,0.80426,2.39364,0.6005,6,discharge,0,-2.397,0.799,2.0,1.9,3.7743,3.7336,16.9817,11-05-21_17.39_NEGPulse_protocol_HPPC_IN21700_30T_cycle_#1050.mat
BOOST_NEGPULSE,1050,0.80426,2.39364,0.6005,6,discharge,0,-2.397,0.799,10.0,9.9,3.7743,3.7193,22.9482,11-05-21_17.39_NEGPulse_protocol_HPPC_IN21700_30T_cycle_#1050.mat
BOOST_NEGPULSE,1050,0.80426,2.39364,0.6005,6,charge,0,1.198,0.399,2.0,1.9,3.7764,3.7965,16.771,11-05-21_17.39_NEGPulse_protocol_HPPC_IN21700_30T_cycle_#1050.mat
BOOST_NEGPULSE,1050,0.80426,2.39364,0.6005,6,charge,0,1.198,0.399,10.0,9.9,3.7764,3.8026,21.8607,11-05-21_17.39_NEGPulse_protocol_HPPC_IN21700_30T_cycle_#1050.mat
BOOST_NEGPULSE,1050,0.80426,2.39364,0.6004,6,discharge,1,-9.588,3.196,2.0,2.0,3.7747,3.6124,16.9281,11-05-21_17.39_NEGPulse_protocol_HPPC_IN21700_30T_cycle_#1050.mat
BOOST_NEGPULSE,1050,0.80426,2.39364,0.6004,6,discharge,1,-9.588,3.196,10.0,9.9,3.7747,3.5605,22.3414,11-05-21_17.39_NEGPulse_protocol_HPPC_IN21700_30T_cycle_#1050.mat
BOOST_NEGPULSE,1050,0.80426,2.39364,0.6006,6,charge,1,4.793,1.598,2.0,1.9,3.7806,3.8598,16.5231,11-05-21_17.39_NEGPulse_protocol_HPPC_IN21700_30T_cycle_#1050.mat
BOOST_NEGPULSE,1050,0.80426,2.39364,0.6006,6,charge,1,4.793,1.598,10.0,9.9,3.7806,3.882,21.1545,11-05-21_17.39_NEGPulse_protocol_HPPC_IN21700_30T_cycle_#1050.mat
BOOST_NEGPULSE,1050,0.80426,2.39364,0.6004,6,discharge,2,-19.174,6.391,2.0,2.0,3.7752,3.4537,16.7675,11-05-21_17.39_NEGPulse_protocol_HPPC_IN21700_30T_cycle_#1050.mat
BOOST_NEGPULSE,1050,0.80426,2.39364,0.6004,6,discharge,2,-19.174,6.391,10.0,9.9,3.7752,3.354,21.9672,11-05-21_17.39_NEGPulse_protocol_HPPC_IN21700_30T_cycle_#1050.mat
BOOST_NEGPULSE,1050,0.80426,2.39364,0.6006,6,charge,2,14.379,4.793,2.0,2.0,3.7847,4.0168,16.1416,11-05-21_17.39_NEGPulse_protocol_HPPC_IN21700_30T_cycle_#1050.mat
BOOST_NEGPULSE,1050,0.80426,2.39364,0.6006,6,charge,2,14.379,4.793,10.0,9.9,3.7847,4.0697,19.8206,11-05-21_17.39_NEGPulse_protocol_HPPC_IN21700_30T_cycle_#1050.mat
BOOST_NEGPULSE,1050,0.80426,2.39364,0.6003,6,discharge,3,-27.562,9.187,2.0,2.0,3.7758,3.3212,16.4937,11-05-21_17.39_NEGPulse_protocol_HPPC_IN21700_30T_cycle_#1050.mat
BOOST_NEGPULSE,1050,0.80426,2.39364,0.6003,6,discharge,3,-27.562,9.187,10.0,9.9,3.7758,3.1724,21.8925,11-05-21_17.39_NEGPulse_protocol_HPPC_IN21700_30T_cycle_#1050.mat
BOOST_NEGPULSE,1050,0.80426,2.39364,0.6007,6,charge,3,23.927,7.976,2.0,2.0,3.7879,4.1611,15.5974,11-05-21_17.39_NEGPulse_protocol_HPPC_IN21700_30T_cycle_#1050.mat
BOOST_NEGPULSE,1050,0.80426,2.39364,0.6007,6,charge,3,23.927,7.976,10.0,9.9,3.7879,4.2,17.2232,11-05-21_17.39_NEGPulse_protocol_HPPC_IN21700_30T_cycle_#1050.mat
BOOST_NEGPULSE,1050,0.80426,2.39364,0.5206,7,discharge,0,-2.399,0.8,2.0,1.9,3.6891,3.6471,17.508,11-05-21_17.39_NEGPulse_protocol_HPPC_IN21700_30T_cycle_#1050.mat
BOOST_NEGPULSE,1050,0.80426,2.39364,0.5206,7,discharge,0,-2.399,0.8,10.0,9.9,3.6891,3.6331,23.344,11-05-21_17.39_NEGPulse_protocol_HPPC_IN21700_30T_cycle_#1050.mat
BOOST_NEGPULSE,1050,0.80426,2.39364,0.5206,7,charge,0,1.199,0.4,2.0,2.0,3.6912,3.7121,17.4341,11-05-21_17.39_NEGPulse_protocol_HPPC_IN21700_30T_cycle_#1050.mat
BOOST_NEGPULSE,1050,0.80426,2.39364,0.5206,7,charge,0,1.199,0.4,10.0,9.9,3.6912,3.7184,22.6894,11-05-21_17.39_NEGPulse_protocol_HPPC_IN21700_30T_cycle_#1050.mat
BOOST_NEGPULSE,1050,0.80426,2.39364,0.5205,7,discharge,1,-9.588,3.196,2.0,2.0,3.6897,3.5231,17.3768,11-05-21_17.39_NEGPulse_protocol_HPPC_IN21700_30T_cycle_#1050.mat
BOOST_NEGPULSE,1050,0.80426,2.39364,0.5205,7,discharge,1,-9.588,3.196,10.0,9.9,3.6897,3.4718,22.7275,11-05-21_17.39_NEGPulse_protocol_HPPC_IN21700_30T_cycle_#1050.mat
BOOST_NEGPULSE,1050,0.80426,2.39364,0.5207,7,charge,1,4.793,1.598,2.0,2.0,3.6957,3.7775,17.068,11-05-21_17.39_NEGPulse_protocol_HPPC_IN21700_30T_cycle_#1050.mat
BOOST_NEGPULSE,1050,0.80426,2.39364,0.5207,7,charge,1,4.793,1.598,10.0,9.9,3.6957,3.8011,21.9922,11-05-21_17.39_NEGPulse_protocol_HPPC_IN21700_30T_cycle_#1050.mat
BOOST_NEGPULSE,1050,0.80426,2.39364,0.5205,7,discharge,2,-19.175,6.392,2.0,1.9,3.6903,3.3693,16.7405,11-05-21_17.39_NEGPulse_protocol_HPPC_IN21700_30T_cycle_#1050.mat
BOOST_NEGPULSE,1050,0.80426,2.39364,0.5205,7,discharge,2,-19.175,6.392,10.0,9.91,3.6903,3.2701,21.914,11-05-21_17.39_NEGPulse_protocol_HPPC_IN21700_30T_cycle_#1050.mat
BOOST_NEGPULSE,1050,0.80426,2.39364,0.5208,7,charge,2,14.381,4.794,2.0,2.0,3.6995,3.9335,16.2715,11-05-21_17.39_NEGPulse_protocol_HPPC_IN21700_30T_cycle_#1050.mat
BOOST_NEGPULSE,1050,0.80426,2.39364,0.5208,7,charge,2,14.381,4.794,10.0,9.9,3.6995,3.9908,20.2559,11-05-21_17.39_NEGPulse_protocol_HPPC_IN21700_30T_cycle_#1050.mat
BOOST_NEGPULSE,1050,0.80426,2.39364,0.5204,7,discharge,3,-27.564,9.188,2.0,2.0,3.6906,3.2402,16.3402,11-05-21_17.39_NEGPulse_protocol_HPPC_IN21700_30T_cycle_#1050.mat
BOOST_NEGPULSE,1050,0.80426,2.39364,0.5204,7,discharge,3,-27.564,9.188,10.0,9.9,3.6906,3.0943,21.6333,11-05-21_17.39_NEGPulse_protocol_HPPC_IN21700_30T_cycle_#1050.mat
BOOST_NEGPULSE,1050,0.80426,2.39364,0.5208,7,charge,3,23.967,7.989,2.0,1.9,3.7039,4.0717,15.3461,11-05-21_17.39_NEGPulse_protocol_HPPC_IN21700_30T_cycle_#1050.mat
BOOST_NEGPULSE,1050,0.80426,2.39364,0.5208,7,charge,3,23.967,7.989,10.0,9.9,3.7039,4.1623,19.1263,11-05-21_17.39_NEGPulse_protocol_HPPC_IN21700_30T_cycle_#1050.mat
BOOST_NEGPULSE,1050,0.80426,2.39364,0.4407,8,discharge,0,-2.397,0.799,2.0,2.0,3.6153,3.573,17.6493,11-05-21_17.39_NEGPulse_protocol_HPPC_IN21700_30T_cycle_#1050.mat
BOOST_NEGPULSE,1050,0.80426,2.39364,0.4407,8,discharge,0,-2.397,0.799,10.0,9.9,3.6153,3.5594,23.3237,11-05-21_17.39_NEGPulse_protocol_HPPC_IN21700_30T_cycle_#1050.mat
BOOST_NEGPULSE,1050,0.80426,2.39364,0.4408,8,charge,0,1.199,0.4,2.0,2.0,3.6173,3.6382,17.4356,11-05-21_17.39_NEGPulse_protocol_HPPC_IN21700_30T_cycle_#1050.mat
BOOST_NEGPULSE,1050,0.80426,2.39364,0.4408,8,charge,0,1.199,0.4,10.0,9.9,3.6173,3.6441,22.3576,11-05-21_17.39_NEGPulse_protocol_HPPC_IN21700_30T_cycle_#1050.mat
BOOST_NEGPULSE,1050,0.80426,2.39364,0.4407,8,discharge,1,-9.588,3.196,2.0,2.0,3.6151,3.4495,17.2723,11-05-21_17.39_NEGPulse_protocol_HPPC_IN21700_30T_cycle_#1050.mat
BOOST_NEGPULSE,1050,0.80426,2.39364,0.4407,8,discharge,1,-9.588,3.196,10.0,9.9,3.6151,3.3998,22.4561,11-05-21_17.39_NEGPulse_protocol_HPPC_IN21700_30T_cycle_#1050.mat
BOOST_NEGPULSE,1050,0.80426,2.39364,0.4408,8,charge,1,4.793,1.598,2.0,2.0,3.6216,3.7029,16.9633,11-05-21_17.39_NEGPulse_protocol_HPPC_IN21700_30T_cycle_#1050.mat
BOOST_NEGPULSE,1050,0.80426,2.39364,0.4408,8,charge,1,4.793,1.598,10.0,9.9,3.6216,3.7259,21.7623,11-05-21_17.39_NEGPulse_protocol_HPPC_IN21700_30T_cycle_#1050.mat
BOOST_NEGPULSE,1050,0.80426,2.39364,0.4406,8,discharge,2,-19.175,6.392,2.0,2.0,3.6162,3.2953,16.7353,11-05-21_17.39_NEGPulse_protocol_HPPC_IN21700_30T_cycle_#1050.mat
BOOST_NEGPULSE,1050,0.80426,2.39364,0.4406,8,discharge,2,-19.175,6.392,10.0,9.9,3.6162,3.1959,21.9192,11-05-21_17.39_NEGPulse_protocol_HPPC_IN21700_30T_cycle_#1050.mat
BOOST_NEGPULSE,1050,0.80426,2.39364,0.4409,8,charge,2,14.381,4.794,2.0,2.0,3.6267,3.8575,16.049,11-05-21_17.39_NEGPulse_protocol_HPPC_IN21700_30T_cycle_#1050.mat
BOOST_NEGPULSE,1050,0.80426,2.39364,0.4409,8,charge,2,14.381,4.794,10.0,9.9,3.6267,3.9155,20.0821,11-05-21_17.39_NEGPulse_protocol_HPPC_IN21700_30T_cycle_#1050.mat
BOOST_NEGPULSE,1050,0.80426,2.39364,0.4405,8,discharge,3,-27.563,9.188,2.0,2.0,3.6168,3.1692,16.2392,11-05-21_17.39_NEGPulse_protocol_HPPC_IN21700_30T_cycle_#1050.mat
BOOST_NEGPULSE,1050,0.80426,2.39364,0.4405,8,discharge,3,-27.563,9.188,10.0,9.9,3.6168,3.0131,21.9026,11-05-21_17.39_NEGPulse_protocol_HPPC_IN21700_30T_cycle_#1050.mat
BOOST_NEGPULSE,1050,0.80426,2.39364,0.441,8,charge,3,23.966,7.989,2.0,2.0,3.6307,3.9965,15.2633,11-05-21_17.39_NEGPulse_protocol_HPPC_IN21700_30T_cycle_#1050.mat
BOOST_NEGPULSE,1050,0.80426,2.39364,0.441,8,charge,3,23.966,7.989,10.0,9.9,3.6307,4.0831,18.8767,11-05-21_17.39_NEGPulse_protocol_HPPC_IN21700_30T_cycle_#1050.mat
BOOST_NEGPULSE,1050,0.80426,2.39364,0.3608,9,discharge,0,-2.396,0.799,2.0,2.0,3.5446,3.499,19.0285,11-05-21_17.39_NEGPulse_protocol_HPPC_IN21700_30T_cycle_#1050.mat
BOOST_NEGPULSE,1050,0.80426,2.39364,0.3608,9,discharge,0,-2.396,0.799,10.0,9.9,3.5446,3.4836,25.4548,11-05-21_17.39_NEGPulse_protocol_HPPC_IN21700_30T_cycle_#1050.mat
BOOST_NEGPULSE,1050,0.80426,2.39364,0.3608,9,charge,0,1.197,0.399,2.0,2.0,3.5465,3.5687,18.5464,11-05-21_17.39_NEGPulse_protocol_HPPC_IN21700_30T_cycle_#1050.mat
BOOST_NEGPULSE,1050,0.80426,2.39364,0.3608,9,charge,0,1.197,0.399,10.0,9.9,3.5465,3.5747,23.5589,11-05-21_17.39_NEGPulse_protocol_HPPC_IN21700_30T_cycle_#1050.mat
BOOST_NEGPULSE,1050,0.80426,2.39364,0.3608,9,discharge,1,-9.585,3.195,2.0,2.0,3.5445,3.3655,18.6744,11-05-21_17.39_NEGPulse_protocol_HPPC_IN21700_30T_cycle_#1050.mat
BOOST_NEGPULSE,1050,0.80426,2.39364,0.3608,9,discharge,1,-9.585,3.195,10.0,9.9,3.5445,3.3058,24.9027,11-05-21_17.39_NEGPulse_protocol_HPPC_IN21700_30T_cycle_#1050.mat
BOOST_NEGPULSE,1050,0.80426,2.39364,0.3609,9,charge,1,4.793,1.598,2.0,2.0,3.5504,3.6374,18.1518,11-05-21_17.39_NEGPulse_protocol_HPPC_IN21700_30T_cycle_#1050.mat
BOOST_NEGPULSE,1050,0.80426,2.39364,0.3609,9,charge,1,4.793,1.598,10.0,9.9,3.5504,3.6598,22.8254,11-05-21_17.39_NEGPulse_protocol_HPPC_IN21700_30T_cycle_#1050.mat
BOOST_NEGPULSE,1050,0.80426,2.39364,0.3607,9,discharge,2,-19.173,6.391,2.0,2.0,3.5454,3.1993,18.0514,11-05-21_17.39_NEGPulse_protocol_HPPC_IN21700_30T_cycle_#1050.mat
BOOST_NEGPULSE,1050,0.80426,2.39364,0.3607,9,discharge,2,-19.173,6.391,10.0,9.9,3.5454,3.0658,25.0143,11-05-21_17.39_NEGPulse_protocol_HPPC_IN21700_30T_cycle_#1050.mat
BOOST_NEGPULSE,1050,0.80426,2.39364,0.361,9,charge,2,14.378,4.793,2.0,2.0,3.5566,3.7969,16.713,11-05-21_17.39_NEGPulse_protocol_HPPC_IN21700_30T_cycle_#1050.mat
BOOST_NEGPULSE,1050,0.80426,2.39364,0.361,9,charge,2,14.378,4.793,10.0,9.9,3.5566,3.8578,20.9487,11-05-21_17.39_NEGPulse_protocol_HPPC_IN21700_30T_cycle_#1050.mat
BOOST_NEGPULSE,1050,0.80426,2.39364,0.3606,9,discharge,3,-27.562,9.187,2.0,2.0,3.5452,3.0613,17.5568,11-05-21_17.39_NEGPulse_protocol_HPPC_IN21700_30T_cycle_#1050.mat
BOOST_NEGPULSE,1050,0.80426,2.39364,0.3606,9,discharge,3,-27.562,9.187,10.0,9.9,3.5452,2.8291,25.9814,11-05-21_17.39_NEGPulse_protocol_HPPC_IN21700_30T_cycle_#1050.mat
BOOST_NEGPULSE,1050,0.80426,2.39364,0.361,9,charge,3,23.967,7.989,2.0,1.9,3.5608,3.9374,15.7133,11-05-21_17.39_NEGPulse_protocol_HPPC_IN21700_30T_cycle_#1050.mat
BOOST_NEGPULSE,1050,0.80426,2.39364,0.361,9,charge,3,23.967,7.989,10.0,9.9,3.5608,4.0307,19.6061,11-05-21_17.39_NEGPulse_protocol_HPPC_IN21700_30T_cycle_#1050.mat
BOOST_NEGPULSE,1050,0.80426,2.39364,0.3209,10,discharge,0,-2.396,0.799,2.0,2.0,3.5099,3.4623,19.8631,11-05-21_17.39_NEGPulse_protocol_HPPC_IN21700_30T_cycle_#1050.mat
BOOST_NEGPULSE,1050,0.80426,2.39364,0.3209,10,discharge,0,-2.396,0.799,10.0,9.9,3.5099,3.4448,27.1657,11-05-21_17.39_NEGPulse_protocol_HPPC_IN21700_30T_cycle_#1050.mat
BOOST_NEGPULSE,1050,0.80426,2.39364,0.3209,10,charge,0,1.199,0.4,2.0,2.0,3.5121,3.5353,19.3446,11-05-21_17.39_NEGPulse_protocol_HPPC_IN21700_30T_cycle_#1050.mat
BOOST_NEGPULSE,1050,0.80426,2.39364,0.3209,10,charge,0,1.199,0.4,10.0,9.9,3.5121,3.5418,24.7644,11-05-21_17.39_NEGPulse_protocol_HPPC_IN21700_30T_cycle_#1050.mat
BOOST_NEGPULSE,1050,0.80426,2.39364,0.3208,10,discharge,1,-9.588,3.196,2.0,2.0,3.5104,3.3216,19.6923,11-05-21_17.39_NEGPulse_protocol_HPPC_IN21700_30T_cycle_#1050.mat
BOOST_NEGPULSE,1050,0.80426,2.39364,0.3208,10,discharge,1,-9.588,3.196,10.0,9.9,3.5104,3.2488,27.2855,11-05-21_17.39_NEGPulse_protocol_HPPC_IN21700_30T_cycle_#1050.mat
BOOST_NEGPULSE,1050,0.80426,2.39364,0.3209,10,charge,1,4.793,1.598,2.0,2.0,3.5175,3.6058,18.4231,11-05-21_17.39_NEGPulse_protocol_HPPC_IN21700_30T_cycle_#1050.mat
BOOST_NEGPULSE,1050,0.80426,2.39364,0.3209,10,charge,1,4.793,1.598,10.0,9.9,3.5175,3.6282,23.0967,11-05-21_17.39_NEGPulse_protocol_HPPC_IN21700_30T_cycle_#1050.mat
BOOST_NEGPULSE,1050,0.80426,2.39364,0.3207,10,discharge,2,-19.173,6.391,2.0,2.0,3.5109,3.1474,18.959,11-05-21_17.39_NEGPulse_protocol_HPPC_IN21700_30T_cycle_#1050.mat
BOOST_NEGPULSE,1050,0.80426,2.39364,0.3207,10,discharge,2,-19.173,6.391,10.0,9.9,3.5109,2.9695,28.2376,11-05-21_17.39_NEGPulse_protocol_HPPC_IN21700_30T_cycle_#1050.mat
BOOST_NEGPULSE,1050,0.80426,2.39364,0.321,10,charge,2,14.379,4.793,2.0,2.0,3.5232,3.7651,16.8231,11-05-21_17.39_NEGPulse_protocol_HPPC_IN21700_30T_cycle_#1050.mat
BOOST_NEGPULSE,1050,0.80426,2.39364,0.321,10,charge,2,14.379,4.793,10.0,9.9,3.5232,3.8247,20.9681,11-05-21_17.39_NEGPulse_protocol_HPPC_IN21700_30T_cycle_#1050.mat
BOOST_NEGPULSE,1050,0.80426,2.39364,0.3207,10,discharge,3,-27.561,9.187,2.0,2.0,3.5115,3.0025,18.4681,11-05-21_17.39_NEGPulse_protocol_HPPC_IN21700_30T_cycle_#1050.mat
BOOST_NEGPULSE,1050,0.80426,2.39364,0.3207,10,discharge,3,-27.561,9.187,10.0,9.9,3.5115,2.6791,30.2021,11-05-21_17.39_NEGPulse_protocol_HPPC_IN21700_30T_cycle_#1050.mat
BOOST_NEGPULSE,1050,0.80426,2.39364,0.3211,10,charge,3,23.968,7.989,2.0,2.0,3.5277,3.9039,15.6959,11-05-21_17.39_NEGPulse_protocol_HPPC_IN21700_30T_cycle_#1050.mat
BOOST_NEGPULSE,1050,0.80426,2.39364,0.3211,10,charge,3,23.968,7.989,10.0,9.9,3.5277,3.9962,19.5469,11-05-21_17.39_NEGPulse_protocol_HPPC_IN21700_30T_cycle_#1050.mat
BOOST_NEGPULSE,1050,0.80426,2.39364,0.2809,11,discharge,0,-2.399,0.8,2.0,2.0,3.4718,3.4201,21.5506,11-05-21_17.39_NEGPulse_protocol_HPPC_IN21700_30T_cycle_#1050.mat
BOOST_NEGPULSE,1050,0.80426,2.39364,0.2809,11,discharge,0,-2.399,0.8,10.0,9.9,3.4718,3.3985,30.5544,11-05-21_17.39_NEGPulse_protocol_HPPC_IN21700_30T_cycle_#1050.mat
BOOST_NEGPULSE,1050,0.80426,2.39364,0.281,11,charge,0,1.199,0.4,2.0,1.9,3.4738,3.4991,21.1062,11-05-21_17.39_NEGPulse_protocol_HPPC_IN21700_30T_cycle_#1050.mat
BOOST_NEGPULSE,1050,0.80426,2.39364,0.281,11,charge,0,1.199,0.4,10.0,9.9,3.4738,3.5072,27.8635,11-05-21_17.39_NEGPulse_protocol_HPPC_IN21700_30T_cycle_#1050.mat
BOOST_NEGPULSE,1050,0.80426,2.39364,0.2809,11,discharge,1,-9.586,3.195,2.0,2.0,3.4724,3.2651,21.6253,11-05-21_17.39_NEGPulse_protocol_HPPC_IN21700_30T_cycle_#1050.mat
BOOST_NEGPULSE,1050,0.80426,2.39364,0.2809,11,discharge,1,-9.586,3.195,10.0,9.9,3.4724,3.1636,32.2136,11-05-21_17.39_NEGPulse_protocol_HPPC_IN21700_30T_cycle_#1050.mat
BOOST_NEGPULSE,1050,0.80426,2.39364,0.281,11,charge,1,4.793,1.598,2.0,2.0,3.4812,3.575,19.571,11-05-21_17.39_NEGPulse_protocol_HPPC_IN21700_30T_cycle_#1050.mat
