Repository: KikETs/ECM_HYBRID_BMS_JOINT

## Results

| Arm | Model | Size | Protocol | Result | Worst cell |
|---|---|---|---|---|---|
| SOP | 2RC table + trim (A8) | 4 effective coefficients, 2 EW states | leave-one-cell-out | usable current 69.6 % discharge, 59.5 % charge (τ = 10 s) | 59.9 % / 53.5 % (BOOST_REST) |
| SOH | dQ/dV ridge | 65 coefficients | leave-one-cell-out | RMSE 0.0094, bias −0.0005 | 0.0130 (BOOST_REST) |
| SOC | 2RC EKF, low-current gate | 3 states | leave-one-cell-out | **2.34 %p** over six sensor disturbances on estimated SOH (2.325 on true SOH), per cell 2.00–2.75 | 4.60 %p (BOOST_NEGPULSE_1S, current offset −0.10 A) |

The SOH arm was a 10,945-parameter CNN until the second audit round. Nested

File: analysis/uypydj_hppc_resistance.csv (part 130 of 225)
protocol,cycle,SOH,CAP_Ah,SOC,soc_group,direction,rate_rank,I_A,CRate_rated,tau_s,tau_actual_s,V_pre_V,V_tau_V,R_mOhm,file
BOOST_NEGPULSE,1050,0.80426,2.39364,0.281,11,charge,1,4.793,1.598,10.0,9.9,3.4812,3.5992,24.6203,11-05-21_17.39_NEGPulse_protocol_HPPC_IN21700_30T_cycle_#1050.mat
BOOST_NEGPULSE,1050,0.80426,2.39364,0.2808,11,discharge,2,-19.175,6.392,2.0,1.9,3.4722,3.0742,20.7562,11-05-21_17.39_NEGPulse_protocol_HPPC_IN21700_30T_cycle_#1050.mat
BOOST_NEGPULSE,1050,0.80426,2.39364,0.2808,11,discharge,2,-19.175,6.392,10.0,9.9,3.4722,2.8045,34.8214,11-05-21_17.39_NEGPulse_protocol_HPPC_IN21700_30T_cycle_#1050.mat
BOOST_NEGPULSE,1050,0.80426,2.39364,0.2811,11,charge,2,14.38,4.793,2.0,2.0,3.488,3.7384,17.4131,11-05-21_17.39_NEGPulse_protocol_HPPC_IN21700_30T_cycle_#1050.mat
BOOST_NEGPULSE,1050,0.80426,2.39364,0.2811,11,charge,2,14.38,4.793,10.0,9.9,3.488,3.7964,21.4465,11-05-21_17.39_NEGPulse_protocol_HPPC_IN21700_30T_cycle_#1050.mat
BOOST_NEGPULSE,1050,0.80426,2.39364,0.2807,11,discharge,3,-27.564,9.188,2.0,2.0,3.4737,2.9067,20.5703,11-05-21_17.39_NEGPulse_protocol_HPPC_IN21700_30T_cycle_#1050.mat
BOOST_NEGPULSE,1050,0.80426,2.39364,0.2807,11,discharge,3,-27.564,9.188,10.0,9.9,3.4737,2.4998,35.3323,11-05-21_17.39_NEGPulse_protocol_HPPC_IN21700_30T_cycle_#1050.mat
BOOST_NEGPULSE,1050,0.80426,2.39364,0.2812,11,charge,3,23.966,7.989,2.0,2.0,3.493,3.8764,15.9977,11-05-21_17.39_NEGPulse_protocol_HPPC_IN21700_30T_cycle_#1050.mat
BOOST_NEGPULSE,1050,0.80426,2.39364,0.2812,11,charge,3,23.966,7.989,10.0,9.9,3.493,3.9694,19.8782,11-05-21_17.39_NEGPulse_protocol_HPPC_IN21700_30T_cycle_#1050.mat
BOOST_NEGPULSE,1050,0.80426,2.39364,0.241,12,discharge,0,-2.397,0.799,2.0,2.0,3.4233,3.3659,23.9496,11-05-21_17.39_NEGPulse_protocol_HPPC_IN21700_30T_cycle_#1050.mat
BOOST_NEGPULSE,1050,0.80426,2.39364,0.241,12,discharge,0,-2.397,0.799,10.0,9.9,3.4233,3.3357,36.5503,11-05-21_17.39_NEGPulse_protocol_HPPC_IN21700_30T_cycle_#1050.mat
BOOST_NEGPULSE,1050,0.80426,2.39364,0.241,12,charge,0,1.199,0.4,2.0,2.0,3.4279,3.4553,22.8562,11-05-21_17.39_NEGPulse_protocol_HPPC_IN21700_30T_cycle_#1050.mat
BOOST_NEGPULSE,1050,0.80426,2.39364,0.241,12,charge,0,1.199,0.4,10.0,9.9,3.4279,3.4662,31.9486,11-05-21_17.39_NEGPulse_protocol_HPPC_IN21700_30T_cycle_#1050.mat
BOOST_NEGPULSE,1050,0.80426,2.39364,0.2409,12,discharge,1,-9.588,3.196,2.0,2.0,3.425,3.1892,24.5938,11-05-21_17.39_NEGPulse_protocol_HPPC_IN21700_30T_cycle_#1050.mat
BOOST_NEGPULSE,1050,0.80426,2.39364,0.2409,12,discharge,1,-9.588,3.196,10.0,9.9,3.425,3.0315,41.0417,11-05-21_17.39_NEGPulse_protocol_HPPC_IN21700_30T_cycle_#1050.mat
BOOST_NEGPULSE,1050,0.80426,2.39364,0.2411,12,charge,1,4.792,1.597,2.0,2.0,3.4369,3.5392,21.3467,11-05-21_17.39_NEGPulse_protocol_HPPC_IN21700_30T_cycle_#1050.mat
BOOST_NEGPULSE,1050,0.80426,2.39364,0.2411,12,charge,1,4.792,1.597,10.0,9.9,3.4369,3.5693,27.6277,11-05-21_17.39_NEGPulse_protocol_HPPC_IN21700_30T_cycle_#1050.mat
BOOST_NEGPULSE,1050,0.80426,2.39364,0.2409,12,discharge,2,-19.175,6.392,2.0,2.0,3.426,2.9636,24.1147,11-05-21_17.39_NEGPulse_protocol_HPPC_IN21700_30T_cycle_#1050.mat
BOOST_NEGPULSE,1050,0.80426,2.39364,0.2409,12,discharge,2,-19.175,6.392,10.0,9.9,3.426,2.4991,48.339,11-05-21_17.39_NEGPulse_protocol_HPPC_IN21700_30T_cycle_#1050.mat
BOOST_NEGPULSE,1050,0.80426,2.39364,0.2411,12,charge,2,14.379,4.793,2.0,2.0,3.4487,3.7064,17.922,11-05-21_17.39_NEGPulse_protocol_HPPC_IN21700_30T_cycle_#1050.mat
BOOST_NEGPULSE,1050,0.80426,2.39364,0.2411,12,charge,2,14.379,4.793,10.0,9.9,3.4487,3.763,21.8583,11-05-21_17.39_NEGPulse_protocol_HPPC_IN21700_30T_cycle_#1050.mat
BOOST_NEGPULSE,1050,0.80426,2.39364,0.2408,12,discharge,3,-27.329,9.11,2.0,2.0,3.4282,2.7742,23.9306,11-05-21_17.39_NEGPulse_protocol_HPPC_IN21700_30T_cycle_#1050.mat
BOOST_NEGPULSE,1050,0.80426,2.39364,0.2408,12,discharge,3,-27.329,9.11,10.0,9.9,3.4282,2.4999,33.9676,11-05-21_17.39_NEGPulse_protocol_HPPC_IN21700_30T_cycle_#1050.mat
BOOST_NEGPULSE,1050,0.80426,2.39364,0.2412,12,charge,3,23.966,7.989,2.0,2.0,3.453,3.8438,16.3064,11-05-21_17.39_NEGPulse_protocol_HPPC_IN21700_30T_cycle_#1050.mat
BOOST_NEGPULSE,1050,0.80426,2.39364,0.2412,12,charge,3,23.966,7.989,10.0,9.9,3.453,3.9343,20.0826,11-05-21_17.39_NEGPulse_protocol_HPPC_IN21700_30T_cycle_#1050.mat
BOOST_NEGPULSE,1087,0.79359,2.36188,1.0,0,discharge,0,-2.363,0.788,2.0,2.0,4.1248,4.0667,24.5884,11-11-21_03.30_NEGPulse_protocol_HPPC_IN21700_30T_cycle_#1087.mat
BOOST_NEGPULSE,1087,0.79359,2.36188,1.0,0,discharge,0,-2.363,0.788,10.0,9.7,4.1248,4.046,33.3489,11-11-21_03.30_NEGPulse_protocol_HPPC_IN21700_30T_cycle_#1087.mat
BOOST_NEGPULSE,1087,0.79359,2.36188,1.0,0,charge,0,1.181,0.394,2.0,2.0,4.1392,4.1747,30.0618,11-11-21_03.30_NEGPulse_protocol_HPPC_IN21700_30T_cycle_#1087.mat
BOOST_NEGPULSE,1087,0.79359,2.36188,1.0,0,charge,0,1.181,0.394,10.0,9.9,4.1392,4.1885,41.7478,11-11-21_03.30_NEGPulse_protocol_HPPC_IN21700_30T_cycle_#1087.mat
BOOST_NEGPULSE,1087,0.79359,2.36188,0.9999,0,discharge,1,-9.459,3.153,2.0,2.0,4.1342,3.8883,25.9961,11-11-21_03.30_NEGPulse_protocol_HPPC_IN21700_30T_cycle_#1087.mat
BOOST_NEGPULSE,1087,0.79359,2.36188,0.9999,0,discharge,1,-9.459,3.153,10.0,9.9,4.1342,3.8448,30.5949,11-11-21_03.30_NEGPulse_protocol_HPPC_IN21700_30T_cycle_#1087.mat
BOOST_NEGPULSE,1087,0.79359,2.36188,1.0,0,charge,1,1.595,0.531,2.0,2.0,4.1443,4.2,34.9326,11-11-21_03.30_NEGPulse_protocol_HPPC_IN21700_30T_cycle_#1087.mat
BOOST_NEGPULSE,1087,0.79359,2.36188,1.0,0,charge,1,1.595,0.531,10.0,9.9,4.1443,4.2,34.9326,11-11-21_03.30_NEGPulse_protocol_HPPC_IN21700_30T_cycle_#1087.mat
BOOST_NEGPULSE,1087,0.79359,2.36188,0.9998,0,discharge,2,-18.914,6.305,2.0,2.0,4.1331,3.704,22.6869,11-11-21_03.30_NEGPulse_protocol_HPPC_IN21700_30T_cycle_#1087.mat
BOOST_NEGPULSE,1087,0.79359,2.36188,0.9998,0,discharge,2,-18.914,6.305,10.0,9.9,4.1331,3.6314,26.5253,11-11-21_03.30_NEGPulse_protocol_HPPC_IN21700_30T_cycle_#1087.mat
BOOST_NEGPULSE,1087,0.79359,2.36188,1.0,0,charge,2,1.479,0.493,2.0,1.9,4.1491,4.2,34.4151,11-11-21_03.30_NEGPulse_protocol_HPPC_IN21700_30T_cycle_#1087.mat
BOOST_NEGPULSE,1087,0.79359,2.36188,1.0,0,charge,2,1.479,0.493,10.0,9.9,4.1491,4.2,34.4151,11-11-21_03.30_NEGPulse_protocol_HPPC_IN21700_30T_cycle_#1087.mat
BOOST_NEGPULSE,1087,0.79359,2.36188,0.9998,0,discharge,3,-27.188,9.063,2.0,1.9,4.1328,3.5664,20.8327,11-11-21_03.30_NEGPulse_protocol_HPPC_IN21700_30T_cycle_#1087.mat
BOOST_NEGPULSE,1087,0.79359,2.36188,0.9998,0,discharge,3,-27.188,9.063,10.0,9.9,4.1328,3.454,24.9669,11-11-21_03.30_NEGPulse_protocol_HPPC_IN21700_30T_cycle_#1087.mat
BOOST_NEGPULSE,1087,0.79359,2.36188,1.0,0,charge,3,1.383,0.461,2.0,2.0,4.1521,4.2,34.6374,11-11-21_03.30_NEGPulse_protocol_HPPC_IN21700_30T_cycle_#1087.mat
BOOST_NEGPULSE,1087,0.79359,2.36188,1.0,0,charge,3,1.383,0.461,10.0,9.9,4.1521,4.2001,34.7097,11-11-21_03.30_NEGPulse_protocol_HPPC_IN21700_30T_cycle_#1087.mat
BOOST_NEGPULSE,1087,0.79359,2.36188,0.9606,1,discharge,0,-2.363,0.788,2.0,2.0,4.0891,4.0297,25.1407,11-11-21_03.30_NEGPulse_protocol_HPPC_IN21700_30T_cycle_#1087.mat
BOOST_NEGPULSE,1087,0.79359,2.36188,0.9606,1,discharge,0,-2.363,0.788,10.0,9.9,4.0891,4.0155,31.1508,11-11-21_03.30_NEGPulse_protocol_HPPC_IN21700_30T_cycle_#1087.mat
BOOST_NEGPULSE,1087,0.79359,2.36188,0.9606,1,charge,0,1.181,0.394,2.0,2.0,4.0912,4.1207,24.9788,11-11-21_03.30_NEGPulse_protocol_HPPC_IN21700_30T_cycle_#1087.mat
BOOST_NEGPULSE,1087,0.79359,2.36188,0.9606,1,charge,0,1.181,0.394,10.0,9.9,4.0912,4.1281,31.2447,11-11-21_03.30_NEGPulse_protocol_HPPC_IN21700_30T_cycle_#1087.mat
BOOST_NEGPULSE,1087,0.79359,2.36188,0.9605,1,discharge,1,-9.457,3.152,2.0,2.0,4.0896,3.8712,23.0935,11-11-21_03.30_NEGPulse_protocol_HPPC_IN21700_30T_cycle_#1087.mat
BOOST_NEGPULSE,1087,0.79359,2.36188,0.9605,1,discharge,1,-9.457,3.152,10.0,9.9,4.0896,3.8316,27.2808,11-11-21_03.30_NEGPulse_protocol_HPPC_IN21700_30T_cycle_#1087.mat
BOOST_NEGPULSE,1087,0.79359,2.36188,0.9606,1,charge,1,3.872,1.291,2.0,2.0,4.0941,4.2,27.3523,11-11-21_03.30_NEGPulse_protocol_HPPC_IN21700_30T_cycle_#1087.mat
BOOST_NEGPULSE,1087,0.79359,2.36188,0.9606,1,charge,1,3.872,1.291,10.0,9.9,4.0941,4.2,27.3523,11-11-21_03.30_NEGPulse_protocol_HPPC_IN21700_30T_cycle_#1087.mat
BOOST_NEGPULSE,1087,0.79359,2.36188,0.9604,1,discharge,2,-18.913,6.304,2.0,2.0,4.09,3.6987,20.6895,11-11-21_03.30_NEGPulse_protocol_HPPC_IN21700_30T_cycle_#1087.mat
BOOST_NEGPULSE,1087,0.79359,2.36188,0.9604,1,discharge,2,-18.913,6.304,10.0,9.9,4.09,3.6227,24.7079,11-11-21_03.30_NEGPulse_protocol_HPPC_IN21700_30T_cycle_#1087.mat
BOOST_NEGPULSE,1087,0.79359,2.36188,0.9607,1,charge,2,3.76,1.253,2.0,2.0,4.0988,4.2,26.917,11-11-21_03.30_NEGPulse_protocol_HPPC_IN21700_30T_cycle_#1087.mat
BOOST_NEGPULSE,1087,0.79359,2.36188,0.9607,1,charge,2,3.76,1.253,10.0,9.9,4.0988,4.2,26.917,11-11-21_03.30_NEGPulse_protocol_HPPC_IN21700_30T_cycle_#1087.mat
BOOST_NEGPULSE,1087,0.79359,2.36188,0.9604,1,discharge,3,-27.188,9.063,2.0,2.0,4.0906,3.5658,19.3026,11-11-21_03.30_NEGPulse_protocol_HPPC_IN21700_30T_cycle_#1087.mat
BOOST_NEGPULSE,1087,0.79359,2.36188,0.9604,1,discharge,3,-27.188,9.063,10.0,9.9,4.0906,3.4475,23.6538,11-11-21_03.30_NEGPulse_protocol_HPPC_IN21700_30T_cycle_#1087.mat
BOOST_NEGPULSE,1087,0.79359,2.36188,0.9607,1,charge,3,3.61,1.203,2.0,2.0,4.1027,4.2,26.9529,11-11-21_03.30_NEGPulse_protocol_HPPC_IN21700_30T_cycle_#1087.mat
BOOST_NEGPULSE,1087,0.79359,2.36188,0.9607,1,charge,3,3.61,1.203,10.0,9.9,4.1027,4.2,26.9529,11-11-21_03.30_NEGPulse_protocol_HPPC_IN21700_30T_cycle_#1087.mat
BOOST_NEGPULSE,1087,0.79359,2.36188,0.9212,2,discharge,0,-2.363,0.788,2.0,2.0,4.0749,4.0184,23.9093,11-11-21_03.30_NEGPulse_protocol_HPPC_IN21700_30T_cycle_#1087.mat
BOOST_NEGPULSE,1087,0.79359,2.36188,0.9212,2,discharge,0,-2.363,0.788,10.0,9.9,4.0749,4.0025,30.6377,11-11-21_03.30_NEGPulse_protocol_HPPC_IN21700_30T_cycle_#1087.mat
BOOST_NEGPULSE,1087,0.79359,2.36188,0.9212,2,charge,0,1.181,0.394,2.0,2.0,4.0762,4.105,24.3861,11-11-21_03.30_NEGPulse_protocol_HPPC_IN21700_30T_cycle_#1087.mat
BOOST_NEGPULSE,1087,0.79359,2.36188,0.9212,2,charge,0,1.181,0.394,10.0,9.9,4.0762,4.1114,29.8052,11-11-21_03.30_NEGPulse_protocol_HPPC_IN21700_30T_cycle_#1087.mat
BOOST_NEGPULSE,1087,0.79359,2.36188,0.9211,2,discharge,1,-9.457,3.152,2.0,2.0,4.0751,3.8632,22.4057,11-11-21_03.30_NEGPulse_protocol_HPPC_IN21700_30T_cycle_#1087.mat
BOOST_NEGPULSE,1087,0.79359,2.36188,0.9211,2,discharge,1,-9.457,3.152,10.0,9.9,4.0751,3.8146,27.5446,11-11-21_03.30_NEGPulse_protocol_HPPC_IN21700_30T_cycle_#1087.mat
BOOST_NEGPULSE,1087,0.79359,2.36188,0.9212,2,charge,1,4.727,1.576,2.0,2.0,4.0808,4.1879,22.6576,11-11-21_03.30_NEGPulse_protocol_HPPC_IN21700_30T_cycle_#1087.mat
BOOST_NEGPULSE,1087,0.79359,2.36188,0.9212,2,charge,1,4.727,1.576,10.0,9.9,4.0808,4.2001,25.2385,11-11-21_03.30_NEGPulse_protocol_HPPC_IN21700_30T_cycle_#1087.mat
BOOST_NEGPULSE,1087,0.79359,2.36188,0.921,2,discharge,2,-18.914,6.305,2.0,2.0,4.0757,3.6898,20.4029,11-11-21_03.30_NEGPulse_protocol_HPPC_IN21700_30T_cycle_#1087.mat
BOOST_NEGPULSE,1087,0.79359,2.36188,0.921,2,discharge,2,-18.914,6.305,10.0,9.9,4.0757,3.5992,25.193,11-11-21_03.30_NEGPulse_protocol_HPPC_IN21700_30T_cycle_#1087.mat
BOOST_NEGPULSE,1087,0.79359,2.36188,0.9213,2,charge,2,4.743,1.581,2.0,2.0,4.0833,4.2,24.6047,11-11-21_03.30_NEGPulse_protocol_HPPC_IN21700_30T_cycle_#1087.mat
BOOST_NEGPULSE,1087,0.79359,2.36188,0.9213,2,charge,2,4.743,1.581,10.0,9.9,4.0833,4.2,24.6047,11-11-21_03.30_NEGPulse_protocol_HPPC_IN21700_30T_cycle_#1087.mat
BOOST_NEGPULSE,1087,0.79359,2.36188,0.921,2,discharge,3,-27.188,9.063,2.0,2.0,4.0771,3.5546,19.218,11-11-21_03.30_NEGPulse_protocol_HPPC_IN21700_30T_cycle_#1087.mat
BOOST_NEGPULSE,1087,0.79359,2.36188,0.921,2,discharge,3,-27.188,9.063,10.0,9.9,4.0771,3.4187,24.2166,11-11-21_03.30_NEGPulse_protocol_HPPC_IN21700_30T_cycle_#1087.mat
BOOST_NEGPULSE,1087,0.79359,2.36188,0.9213,2,charge,3,4.633,1.544,2.0,2.0,4.0866,4.2,24.475,11-11-21_03.30_NEGPulse_protocol_HPPC_IN21700_30T_cycle_#1087.mat
BOOST_NEGPULSE,1087,0.79359,2.36188,0.9213,2,charge,3,4.633,1.544,10.0,9.9,4.0866,4.2,24.475,11-11-21_03.30_NEGPulse_protocol_HPPC_IN21700_30T_cycle_#1087.mat
BOOST_NEGPULSE,1087,0.79359,2.36188,0.8424,3,discharge,0,-2.363,0.788,2.0,2.0,4.0028,3.9534,20.9039,11-11-21_03.30_NEGPulse_protocol_HPPC_IN21700_30T_cycle_#1087.mat
BOOST_NEGPULSE,1087,0.79359,2.36188,0.8424,3,discharge,0,-2.363,0.788,10.0,9.9,4.0028,3.9354,28.5206,11-11-21_03.30_NEGPulse_protocol_HPPC_IN21700_30T_cycle_#1087.mat
BOOST_NEGPULSE,1087,0.79359,2.36188,0.8424,3,charge,0,1.181,0.394,2.0,2.0,4.0054,4.0299,20.7451,11-11-21_03.30_NEGPulse_protocol_HPPC_IN21700_30T_cycle_#1087.mat
BOOST_NEGPULSE,1087,0.79359,2.36188,0.8424,3,charge,0,1.181,0.394,10.0,9.9,4.0054,4.0377,27.3497,11-11-21_03.30_NEGPulse_protocol_HPPC_IN21700_30T_cycle_#1087.mat
BOOST_NEGPULSE,1087,0.79359,2.36188,0.8423,3,discharge,1,-9.457,3.152,2.0,2.0,4.0038,3.813,20.1753,11-11-21_03.30_NEGPulse_protocol_HPPC_IN21700_30T_cycle_#1087.mat
BOOST_NEGPULSE,1087,0.79359,2.36188,0.8423,3,discharge,1,-9.457,3.152,10.0,9.9,4.0038,3.7563,26.1708,11-11-21_03.30_NEGPulse_protocol_HPPC_IN21700_30T_cycle_#1087.mat
BOOST_NEGPULSE,1087,0.79359,2.36188,0.8424,3,charge,1,4.727,1.576,2.0,2.0,4.011,4.1053,19.948,11-11-21_03.30_NEGPulse_protocol_HPPC_IN21700_30T_cycle_#1087.mat
BOOST_NEGPULSE,1087,0.79359,2.36188,0.8424,3,charge,1,4.727,1.576,10.0,9.9,4.011,4.1317,25.5325,11-11-21_03.30_NEGPulse_protocol_HPPC_IN21700_30T_cycle_#1087.mat
BOOST_NEGPULSE,1087,0.79359,2.36188,0.8422,3,discharge,2,-18.913,6.304,2.0,2.0,4.0049,3.6476,18.8918,11-11-21_03.30_NEGPulse_protocol_HPPC_IN21700_30T_cycle_#1087.mat
BOOST_NEGPULSE,1087,0.79359,2.36188,0.8422,3,discharge,2,-18.913,6.304,10.0,9.9,4.0049,3.5491,24.0998,11-11-21_03.30_NEGPulse_protocol_HPPC_IN21700_30T_cycle_#1087.mat
BOOST_NEGPULSE,1087,0.79359,2.36188,0.8425,3,charge,2,8.73,2.91,2.0,2.0,4.0163,4.2001,21.0526,11-11-21_03.30_NEGPulse_protocol_HPPC_IN21700_30T_cycle_#1087.mat
BOOST_NEGPULSE,1087,0.79359,2.36188,0.8425,3,charge,2,8.73,2.91,10.0,9.9,4.0163,4.2,21.0412,11-11-21_03.30_NEGPulse_protocol_HPPC_IN21700_30T_cycle_#1087.mat
BOOST_NEGPULSE,1087,0.79359,2.36188,0.8422,3,discharge,3,-27.187,9.062,2.0,2.0,4.0055,3.5169,17.9718,11-11-21_03.30_NEGPulse_protocol_HPPC_IN21700_30T_cycle_#1087.mat
BOOST_NEGPULSE,1087,0.79359,2.36188,0.8422,3,discharge,3,-27.187,9.062,10.0,9.9,4.0055,3.3744,23.2133,11-11-21_03.30_NEGPulse_protocol_HPPC_IN21700_30T_cycle_#1087.mat
BOOST_NEGPULSE,1087,0.79359,2.36188,0.8425,3,charge,3,8.674,2.891,2.0,2.0,4.0201,4.2001,20.7524,11-11-21_03.30_NEGPulse_protocol_HPPC_IN21700_30T_cycle_#1087.mat
BOOST_NEGPULSE,1087,0.79359,2.36188,0.8425,3,charge,3,8.674,2.891,10.0,9.9,4.0201,4.1999,20.7293,11-11-21_03.30_NEGPulse_protocol_HPPC_IN21700_30T_cycle_#1087.mat
BOOST_NEGPULSE,1087,0.79359,2.36188,0.7636,4,discharge,0,-2.363,0.788,2.0,2.0,3.9095,3.8642,19.1697,11-11-21_03.30_NEGPulse_protocol_HPPC_IN21700_30T_cycle_#1087.mat
BOOST_NEGPULSE,1087,0.79359,2.36188,0.7636,4,discharge,0,-2.363,0.788,10.0,9.9,3.9095,3.8496,25.3481,11-11-21_03.30_NEGPulse_protocol_HPPC_IN21700_30T_cycle_#1087.mat
BOOST_NEGPULSE,1087,0.79359,2.36188,0.7636,4,charge,0,1.181,0.394,2.0,2.0,3.9107,3.9341,19.812,11-11-21_03.30_NEGPulse_protocol_HPPC_IN21700_30T_cycle_#1087.mat
BOOST_NEGPULSE,1087,0.79359,2.36188,0.7636,4,charge,0,1.181,0.394,10.0,9.9,3.9107,3.9406,25.3154,11-11-21_03.30_NEGPulse_protocol_HPPC_IN21700_30T_cycle_#1087.mat
BOOST_NEGPULSE,1087,0.79359,2.36188,0.7635,4,discharge,1,-9.457,3.152,2.0,2.0,3.9099,3.7329,18.7167,11-11-21_03.30_NEGPulse_protocol_HPPC_IN21700_30T_cycle_#1087.mat
BOOST_NEGPULSE,1087,0.79359,2.36188,0.7635,4,discharge,1,-9.457,3.152,10.0,9.9,3.9099,3.6849,23.7924,11-11-21_03.30_NEGPulse_protocol_HPPC_IN21700_30T_cycle_#1087.mat
BOOST_NEGPULSE,1087,0.79359,2.36188,0.7636,4,charge,1,4.729,1.576,2.0,2.0,3.9157,4.0037,18.6078,11-11-21_03.30_NEGPulse_protocol_HPPC_IN21700_30T_cycle_#1087.mat
BOOST_NEGPULSE,1087,0.79359,2.36188,0.7636,4,charge,1,4.729,1.576,10.0,9.9,3.9157,4.0273,23.5981,11-11-21_03.30_NEGPulse_protocol_HPPC_IN21700_30T_cycle_#1087.mat
BOOST_NEGPULSE,1087,0.79359,2.36188,0.7634,4,discharge,2,-18.913,6.304,2.0,2.0,3.9103,3.5728,17.8449,11-11-21_03.30_NEGPulse_protocol_HPPC_IN21700_30T_cycle_#1087.mat
BOOST_NEGPULSE,1087,0.79359,2.36188,0.7634,4,discharge,2,-18.913,6.304,10.0,9.9,3.9103,3.4813,22.6828,11-11-21_03.30_NEGPulse_protocol_HPPC_IN21700_30T_cycle_#1087.mat
BOOST_NEGPULSE,1087,0.79359,2.36188,0.7637,4,charge,2,14.184,4.728,2.0,2.0,3.92,4.1676,17.4563,11-11-21_03.30_NEGPulse_protocol_HPPC_IN21700_30T_cycle_#1087.mat
BOOST_NEGPULSE,1087,0.79359,2.36188,0.7637,4,charge,2,14.184,4.728,10.0,9.9,3.92,4.2,19.7406,11-11-21_03.30_NEGPulse_protocol_HPPC_IN21700_30T_cycle_#1087.mat
BOOST_NEGPULSE,1087,0.79359,2.36188,0.7633,4,discharge,3,-27.188,9.063,2.0,2.0,3.9107,3.4434,17.1877,11-11-21_03.30_NEGPulse_protocol_HPPC_IN21700_30T_cycle_#1087.mat
BOOST_NEGPULSE,1087,0.79359,2.36188,0.7633,4,discharge,3,-27.188,9.063,10.0,9.9,3.9107,3.3041,22.3113,11-11-21_03.30_NEGPulse_protocol_HPPC_IN21700_30T_cycle_#1087.mat
BOOST_NEGPULSE,1087,0.79359,2.36188,0.7638,4,charge,3,14.574,4.858,2.0,2.0,3.9233,4.2,18.9859,11-11-21_03.30_NEGPulse_protocol_HPPC_IN21700_30T_cycle_#1087.mat
BOOST_NEGPULSE,1087,0.79359,2.36188,0.7638,4,charge,3,14.574,4.858,10.0,9.9,3.9233,4.1999,18.979,11-11-21_03.30_NEGPulse_protocol_HPPC_IN21700_30T_cycle_#1087.mat
BOOST_NEGPULSE,1087,0.79359,2.36188,0.6847,5,discharge,0,-2.363,0.788,2.0,1.9,3.8472,3.8045,18.0687,11-11-21_03.30_NEGPulse_protocol_HPPC_IN21700_30T_cycle_#1087.mat
BOOST_NEGPULSE,1087,0.79359,2.36188,0.6847,5,discharge,0,-2.363,0.788,10.0,9.9,3.8472,3.7908,23.8659,11-11-21_03.30_NEGPulse_protocol_HPPC_IN21700_30T_cycle_#1087.mat
BOOST_NEGPULSE,1087,0.79359,2.36188,0.6848,5,charge,0,1.181,0.394,2.0,2.0,3.849,3.8702,17.9539,11-11-21_03.30_NEGPulse_protocol_HPPC_IN21700_30T_cycle_#1087.mat
BOOST_NEGPULSE,1087,0.79359,2.36188,0.6848,5,charge,0,1.181,0.394,10.0,9.9,3.849,3.8761,22.9505,11-11-21_03.30_NEGPulse_protocol_HPPC_IN21700_30T_cycle_#1087.mat
BOOST_NEGPULSE,1087,0.79359,2.36188,0.6847,5,discharge,1,-9.457,3.152,2.0,2.0,3.8477,3.6783,17.9128,11-11-21_03.30_NEGPulse_protocol_HPPC_IN21700_30T_cycle_#1087.mat
BOOST_NEGPULSE,1087,0.79359,2.36188,0.6847,5,discharge,1,-9.457,3.152,10.0,9.9,3.8477,3.628,23.2317,11-11-21_03.30_NEGPulse_protocol_HPPC_IN21700_30T_cycle_#1087.mat
BOOST_NEGPULSE,1087,0.79359,2.36188,0.6848,5,charge,1,4.729,1.576,2.0,2.0,3.8532,3.9362,17.5502,11-11-21_03.30_NEGPulse_protocol_HPPC_IN21700_30T_cycle_#1087.mat
BOOST_NEGPULSE,1087,0.79359,2.36188,0.6848,5,charge,1,4.729,1.576,10.0,9.9,3.8532,3.956,21.7368,11-11-21_03.30_NEGPulse_protocol_HPPC_IN21700_30T_cycle_#1087.mat
BOOST_NEGPULSE,1087,0.79359,2.36188,0.6846,5,discharge,2,-18.914,6.305,2.0,2.0,3.848,3.5213,17.2729,11-11-21_03.30_NEGPulse_protocol_HPPC_IN21700_30T_cycle_#1087.mat
BOOST_NEGPULSE,1087,0.79359,2.36188,0.6846,5,discharge,2,-18.914,6.305,10.0,9.9,3.848,3.4231,22.4648,11-11-21_03.30_NEGPulse_protocol_HPPC_IN21700_30T_cycle_#1087.mat
BOOST_NEGPULSE,1087,0.79359,2.36188,0.6849,5,charge,2,14.186,4.729,2.0,2.0,3.8566,4.092,16.5938,11-11-21_03.30_NEGPulse_protocol_HPPC_IN21700_30T_cycle_#1087.mat
BOOST_NEGPULSE,1087,0.79359,2.36188,0.6849,5,charge,2,14.186,4.729,10.0,9.9,3.8566,4.1444,20.2876,11-11-21_03.30_NEGPulse_protocol_HPPC_IN21700_30T_cycle_#1087.mat
BOOST_NEGPULSE,1087,0.79359,2.36188,0.6845,5,discharge,3,-27.188,9.063,2.0,2.0,3.8489,3.3947,16.7059,11-11-21_03.30_NEGPulse_protocol_HPPC_IN21700_30T_cycle_#1087.mat
BOOST_NEGPULSE,1087,0.79359,2.36188,0.6845,5,discharge,3,-27.188,9.063,10.0,9.9,3.8489,3.2463,22.1642,11-11-21_03.30_NEGPulse_protocol_HPPC_IN21700_30T_cycle_#1087.mat
BOOST_NEGPULSE,1087,0.79359,2.36188,0.685,5,charge,3,19.532,6.511,2.0,2.0,3.8594,4.2001,17.4432,11-11-21_03.30_NEGPulse_protocol_HPPC_IN21700_30T_cycle_#1087.mat
BOOST_NEGPULSE,1087,0.79359,2.36188,0.685,5,charge,3,19.532,6.511,10.0,9.9,3.8594,4.2,17.4381,11-11-21_03.30_NEGPulse_protocol_HPPC_IN21700_30T_cycle_#1087.mat
BOOST_NEGPULSE,1087,0.79359,2.36188,0.6059,6,discharge,0,-2.364,0.788,2.0,1.9,3.7745,3.7326,17.7279,11-11-21_03.30_NEGPulse_protocol_HPPC_IN21700_30T_cycle_#1087.mat
BOOST_NEGPULSE,1087,0.79359,2.36188,0.6059,6,discharge,0,-2.364,0.788,10.0,9.9,3.7745,3.7181,23.8629,11-11-21_03.30_NEGPulse_protocol_HPPC_IN21700_30T_cycle_#1087.mat
BOOST_NEGPULSE,1087,0.79359,2.36188,0.606,6,charge,0,1.182,0.394,2.0,1.9,3.7772,3.7982,17.7695,11-11-21_03.30_NEGPulse_protocol_HPPC_IN21700_30T_cycle_#1087.mat
BOOST_NEGPULSE,1087,0.79359,2.36188,0.606,6,charge,0,1.182,0.394,10.0,9.9,3.7772,3.8049,23.4388,11-11-21_03.30_NEGPulse_protocol_HPPC_IN21700_30T_cycle_#1087.mat
BOOST_NEGPULSE,1087,0.79359,2.36188,0.6059,6,discharge,1,-9.461,3.154,2.0,1.9,3.7757,3.6069,17.8415,11-11-21_03.30_NEGPulse_protocol_HPPC_IN21700_30T_cycle_#1087.mat
BOOST_NEGPULSE,1087,0.79359,2.36188,0.6059,6,discharge,1,-9.461,3.154,10.0,9.9,3.7757,3.5521,23.6336,11-11-21_03.30_NEGPulse_protocol_HPPC_IN21700_30T_cycle_#1087.mat
BOOST_NEGPULSE,1087,0.79359,2.36188,0.606,6,charge,1,4.726,1.575,2.0,1.9,3.7818,3.8648,17.5606,11-11-21_03.30_NEGPulse_protocol_HPPC_IN21700_30T_cycle_#1087.mat
BOOST_NEGPULSE,1087,0.79359,2.36188,0.606,6,charge,1,4.726,1.575,10.0,9.9,3.7818,3.8876,22.3844,11-11-21_03.30_NEGPulse_protocol_HPPC_IN21700_30T_cycle_#1087.mat
BOOST_NEGPULSE,1087,0.79359,2.36188,0.6058,6,discharge,2,-18.913,6.304,2.0,2.0,3.7763,3.4474,17.3902,11-11-21_03.30_NEGPulse_protocol_HPPC_IN21700_30T_cycle_#1087.mat
BOOST_NEGPULSE,1087,0.79359,2.36188,0.6058,6,discharge,2,-18.913,6.304,10.0,9.9,3.7763,3.3441,22.852,11-11-21_03.30_NEGPulse_protocol_HPPC_IN21700_30T_cycle_#1087.mat
BOOST_NEGPULSE,1087,0.79359,2.36188,0.6061,6,charge,2,14.186,4.729,2.0,1.9,3.786,4.0217,16.615,11-11-21_03.30_NEGPulse_protocol_HPPC_IN21700_30T_cycle_#1087.mat
BOOST_NEGPULSE,1087,0.79359,2.36188,0.6061,6,charge,2,14.186,4.729,10.0,9.9,3.786,4.0769,20.5061,11-11-21_03.30_NEGPulse_protocol_HPPC_IN21700_30T_cycle_#1087.mat
BOOST_NEGPULSE,1087,0.79359,2.36188,0.6058,6,discharge,3,-27.188,9.063,2.0,2.0,3.777,3.3182,16.8751,11-11-21_03.30_NEGPulse_protocol_HPPC_IN21700_30T_cycle_#1087.mat
BOOST_NEGPULSE,1087,0.79359,2.36188,0.6058,6,discharge,3,-27.188,9.063,10.0,9.9,3.777,3.1643,22.5357,11-11-21_03.30_NEGPulse_protocol_HPPC_IN21700_30T_cycle_#1087.mat
BOOST_NEGPULSE,1087,0.79359,2.36188,0.6062,6,charge,3,23.476,7.825,2.0,2.0,3.7893,4.1646,15.9865,11-11-21_03.30_NEGPulse_protocol_HPPC_IN21700_30T_cycle_#1087.mat
BOOST_NEGPULSE,1087,0.79359,2.36188,0.6062,6,charge,3,23.476,7.825,10.0,9.9,3.7893,4.2001,17.4987,11-11-21_03.30_NEGPulse_protocol_HPPC_IN21700_30T_cycle_#1087.mat
BOOST_NEGPULSE,1087,0.79359,2.36188,0.5271,7,discharge,0,-2.364,0.788,2.0,2.0,3.6909,3.648,18.1503,11-11-21_03.30_NEGPulse_protocol_HPPC_IN21700_30T_cycle_#1087.mat
BOOST_NEGPULSE,1087,0.79359,2.36188,0.5271,7,discharge,0,-2.364,0.788,10.0,9.9,3.6909,3.6336,24.2427,11-11-21_03.30_NEGPulse_protocol_HPPC_IN21700_30T_cycle_#1087.mat
BOOST_NEGPULSE,1087,0.79359,2.36188,0.5272,7,charge,0,1.182,0.394,2.0,2.0,3.6932,3.7142,17.762,11-11-21_03.30_NEGPulse_protocol_HPPC_IN21700_30T_cycle_#1087.mat
BOOST_NEGPULSE,1087,0.79359,2.36188,0.5272,7,charge,0,1.182,0.394,10.0,9.9,3.6932,3.7206,23.1752,11-11-21_03.30_NEGPulse_protocol_HPPC_IN21700_30T_cycle_#1087.mat
BOOST_NEGPULSE,1087,0.79359,2.36188,0.5271,7,discharge,1,-9.457,3.152,2.0,1.9,3.6915,3.5235,17.765,11-11-21_03.30_NEGPulse_protocol_HPPC_IN21700_30T_cycle_#1087.mat
BOOST_NEGPULSE,1087,0.79359,2.36188,0.5271,7,discharge,1,-9.457,3.152,10.0,9.9,3.6915,3.47,23.4223,11-11-21_03.30_NEGPulse_protocol_HPPC_IN21700_30T_cycle_#1087.mat
BOOST_NEGPULSE,1087,0.79359,2.36188,0.5272,7,charge,1,4.728,1.576,2.0,2.0,3.6977,3.7809,17.5958,11-11-21_03.30_NEGPulse_protocol_HPPC_IN21700_30T_cycle_#1087.mat
BOOST_NEGPULSE,1087,0.79359,2.36188,0.5272,7,charge,1,4.728,1.576,10.0,9.9,3.6977,3.805,22.6927,11-11-21_03.30_NEGPulse_protocol_HPPC_IN21700_30T_cycle_#1087.mat
BOOST_NEGPULSE,1087,0.79359,2.36188,0.527,7,discharge,2,-18.914,6.305,2.0,2.0,3.6921,3.3656,17.2623,11-11-21_03.30_NEGPulse_protocol_HPPC_IN21700_30T_cycle_#1087.mat
BOOST_NEGPULSE,1087,0.79359,2.36188,0.527,7,discharge,2,-18.914,6.305,10.0,9.9,3.6921,3.2654,22.56,11-11-21_03.30_NEGPulse_protocol_HPPC_IN21700_30T_cycle_#1087.mat
BOOST_NEGPULSE,1087,0.79359,2.36188,0.5273,7,charge,2,14.185,4.728,2.0,2.0,3.7025,3.9383,16.6232,11-11-21_03.30_NEGPulse_protocol_HPPC_IN21700_30T_cycle_#1087.mat
BOOST_NEGPULSE,1087,0.79359,2.36188,0.5273,7,charge,2,14.185,4.728,10.0,9.9,3.7025,3.9965,20.7261,11-11-21_03.30_NEGPulse_protocol_HPPC_IN21700_30T_cycle_#1087.mat
BOOST_NEGPULSE,1087,0.79359,2.36188,0.5269,7,discharge,3,-27.186,9.062,2.0,2.0,3.6927,3.2382,16.7182,11-11-21_03.30_NEGPulse_protocol_HPPC_IN21700_30T_cycle_#1087.mat
BOOST_NEGPULSE,1087,0.79359,2.36188,0.5269,7,discharge,3,-27.186,9.062,10.0,9.9,3.6927,3.0872,22.2725,11-11-21_03.30_NEGPulse_protocol_HPPC_IN21700_30T_cycle_#1087.mat
BOOST_NEGPULSE,1087,0.79359,2.36188,0.5273,7,charge,3,23.64,7.88,2.0,1.9,3.7062,4.0775,15.7064,11-11-21_03.30_NEGPulse_protocol_HPPC_IN21700_30T_cycle_#1087.mat
BOOST_NEGPULSE,1087,0.79359,2.36188,0.5273,7,charge,3,23.64,7.88,10.0,9.9,3.7062,4.1694,19.5939,11-11-21_03.30_NEGPulse_protocol_HPPC_IN21700_30T_cycle_#1087.mat
BOOST_NEGPULSE,1087,0.79359,2.36188,0.4483,8,discharge,0,-2.363,0.788,2.0,1.9,3.6174,3.5748,18.0272,11-11-21_03.30_NEGPulse_protocol_HPPC_IN21700_30T_cycle_#1087.mat
BOOST_NEGPULSE,1087,0.79359,2.36188,0.4483,8,discharge,0,-2.363,0.788,10.0,9.9,3.6174,3.5605,24.0785,11-11-21_03.30_NEGPulse_protocol_HPPC_IN21700_30T_cycle_#1087.mat
BOOST_NEGPULSE,1087,0.79359,2.36188,0.4484,8,charge,0,1.181,0.394,2.0,2.0,3.6195,3.6404,17.6999,11-11-21_03.30_NEGPulse_protocol_HPPC_IN21700_30T_cycle_#1087.mat
BOOST_NEGPULSE,1087,0.79359,2.36188,0.4484,8,charge,0,1.181,0.394,10.0,9.9,3.6195,3.6465,22.8659,11-11-21_03.30_NEGPulse_protocol_HPPC_IN21700_30T_cycle_#1087.mat
BOOST_NEGPULSE,1087,0.79359,2.36188,0.4483,8,discharge,1,-9.457,3.152,2.0,1.9,3.618,3.4474,18.0394,11-11-21_03.30_NEGPulse_protocol_HPPC_IN21700_30T_cycle_#1087.mat
BOOST_NEGPULSE,1087,0.79359,2.36188,0.4483,8,discharge,1,-9.457,3.152,10.0,9.9,3.618,3.3949,23.5907,11-11-21_03.30_NEGPulse_protocol_HPPC_IN21700_30T_cycle_#1087.mat
BOOST_NEGPULSE,1087,0.79359,2.36188,0.4484,8,charge,1,4.727,1.576,2.0,2.0,3.6233,3.7082,17.9595,11-11-21_03.30_NEGPulse_protocol_HPPC_IN21700_30T_cycle_#1087.mat
BOOST_NEGPULSE,1087,0.79359,2.36188,0.4484,8,charge,1,4.727,1.576,10.0,9.9,3.6233,3.7319,22.9729,11-11-21_03.30_NEGPulse_protocol_HPPC_IN21700_30T_cycle_#1087.mat
BOOST_NEGPULSE,1087,0.79359,2.36188,0.4482,8,discharge,2,-18.914,6.305,2.0,1.9,3.6175,3.2875,17.4474,11-11-21_03.30_NEGPulse_protocol_HPPC_IN21700_30T_cycle_#1087.mat
BOOST_NEGPULSE,1087,0.79359,2.36188,0.4482,8,discharge,2,-18.914,6.305,10.0,9.9,3.6175,3.1811,23.0729,11-11-21_03.30_NEGPulse_protocol_HPPC_IN21700_30T_cycle_#1087.mat
BOOST_NEGPULSE,1087,0.79359,2.36188,0.4485,8,charge,2,14.187,4.729,2.0,1.9,3.6291,3.867,16.7689,11-11-21_03.30_NEGPulse_protocol_HPPC_IN21700_30T_cycle_#1087.mat
BOOST_NEGPULSE,1087,0.79359,2.36188,0.4485,8,charge,2,14.187,4.729,10.0,9.9,3.6291,3.9282,21.0827,11-11-21_03.30_NEGPulse_protocol_HPPC_IN21700_30T_cycle_#1087.mat
BOOST_NEGPULSE,1087,0.79359,2.36188,0.4481,8,discharge,3,-27.187,9.062,2.0,2.0,3.6188,3.1545,17.078,11-11-21_03.30_NEGPulse_protocol_HPPC_IN21700_30T_cycle_#1087.mat
BOOST_NEGPULSE,1087,0.79359,2.36188,0.4481,8,discharge,3,-27.187,9.062,10.0,9.9,3.6188,2.9881,23.1986,11-11-21_03.30_NEGPulse_protocol_HPPC_IN21700_30T_cycle_#1087.mat
BOOST_NEGPULSE,1087,0.79359,2.36188,0.4485,8,charge,3,23.641,7.88,2.0,1.9,3.6337,4.0101,15.9215,11-11-21_03.30_NEGPulse_protocol_HPPC_IN21700_30T_cycle_#1087.mat
BOOST_NEGPULSE,1087,0.79359,2.36188,0.4485,8,charge,3,23.641,7.88,10.0,9.9,3.6337,4.1021,19.813,11-11-21_03.30_NEGPulse_protocol_HPPC_IN21700_30T_cycle_#1087.mat
BOOST_NEGPULSE,1087,0.79359,2.36188,0.3695,9,discharge,0,-2.363,0.788,2.0,2.0,3.5465,3.5001,19.6327,11-11-21_03.30_NEGPulse_protocol_HPPC_IN21700_30T_cycle_#1087.mat
BOOST_NEGPULSE,1087,0.79359,2.36188,0.3695,9,discharge,0,-2.363,0.788,10.0,9.9,3.5465,3.4844,26.2757,11-11-21_03.30_NEGPulse_protocol_HPPC_IN21700_30T_cycle_#1087.mat
BOOST_NEGPULSE,1087,0.79359,2.36188,0.3695,9,charge,0,1.181,0.394,2.0,2.0,3.5479,3.5712,19.7324,11-11-21_03.30_NEGPulse_protocol_HPPC_IN21700_30T_cycle_#1087.mat
BOOST_NEGPULSE,1087,0.79359,2.36188,0.3695,9,charge,0,1.181,0.394,10.0,9.9,3.5479,3.5773,24.8984,11-11-21_03.30_NEGPulse_protocol_HPPC_IN21700_30T_cycle_#1087.mat
BOOST_NEGPULSE,1087,0.79359,2.36188,0.3695,9,discharge,1,-9.457,3.152,2.0,2.0,3.5471,3.3648,19.2773,11-11-21_03.30_NEGPulse_protocol_HPPC_IN21700_30T_cycle_#1087.mat
BOOST_NEGPULSE,1087,0.79359,2.36188,0.3695,9,discharge,1,-9.457,3.152,10.0,9.9,3.5471,3.3038,25.7278,11-11-21_03.30_NEGPulse_protocol_HPPC_IN21700_30T_cycle_#1087.mat
BOOST_NEGPULSE,1087,0.79359,2.36188,0.3696,9,charge,1,4.729,1.576,2.0,2.0,3.5533,3.6407,18.4821,11-11-21_03.30_NEGPulse_protocol_HPPC_IN21700_30T_cycle_#1087.mat
BOOST_NEGPULSE,1087,0.79359,2.36188,0.3696,9,charge,1,4.729,1.576,10.0,9.9,3.5533,3.6636,23.3247,11-11-21_03.30_NEGPulse_protocol_HPPC_IN21700_30T_cycle_#1087.mat
BOOST_NEGPULSE,1087,0.79359,2.36188,0.3694,9,discharge,2,-18.912,6.304,2.0,2.0,3.5474,3.1977,18.4909,11-11-21_03.30_NEGPulse_protocol_HPPC_IN21700_30T_cycle_#1087.mat
BOOST_NEGPULSE,1087,0.79359,2.36188,0.3694,9,discharge,2,-18.912,6.304,10.0,9.9,3.5474,3.061,25.7191,11-11-21_03.30_NEGPulse_protocol_HPPC_IN21700_30T_cycle_#1087.mat
BOOST_NEGPULSE,1087,0.79359,2.36188,0.3696,9,charge,2,14.186,4.729,2.0,1.9,3.558,3.8006,17.1014,11-11-21_03.30_NEGPulse_protocol_HPPC_IN21700_30T_cycle_#1087.mat
BOOST_NEGPULSE,1087,0.79359,2.36188,0.3696,9,charge,2,14.186,4.729,10.0,9.9,3.558,3.8642,21.5847,11-11-21_03.30_NEGPulse_protocol_HPPC_IN21700_30T_cycle_#1087.mat
BOOST_NEGPULSE,1087,0.79359,2.36188,0.3693,9,discharge,3,-27.188,9.063,2.0,1.9,3.5473,3.0631,17.8093,11-11-21_03.30_NEGPulse_protocol_HPPC_IN21700_30T_cycle_#1087.mat
BOOST_NEGPULSE,1087,0.79359,2.36188,0.3693,9,discharge,3,-27.188,9.063,10.0,9.9,3.5473,2.8223,26.6662,11-11-21_03.30_NEGPulse_protocol_HPPC_IN21700_30T_cycle_#1087.mat
BOOST_NEGPULSE,1087,0.79359,2.36188,0.3697,9,charge,3,23.642,7.881,2.0,1.9,3.5632,3.9425,16.0435,11-11-21_03.30_NEGPulse_protocol_HPPC_IN21700_30T_cycle_#1087.mat
BOOST_NEGPULSE,1087,0.79359,2.36188,0.3697,9,charge,3,23.642,7.881,10.0,9.9,3.5632,4.0379,20.0787,11-11-21_03.30_NEGPulse_protocol_HPPC_IN21700_30T_cycle_#1087.mat
BOOST_NEGPULSE,1087,0.79359,2.36188,0.3301,10,discharge,0,-2.364,0.788,2.0,1.9,3.5118,3.4653,19.6734,11-11-21_03.30_NEGPulse_protocol_HPPC_IN21700_30T_cycle_#1087.mat
BOOST_NEGPULSE,1087,0.79359,2.36188,0.3301,10,discharge,0,-2.364,0.788,10.0,9.9,3.5118,3.4475,27.2043,11-11-21_03.30_NEGPulse_protocol_HPPC_IN21700_30T_cycle_#1087.mat
BOOST_NEGPULSE,1087,0.79359,2.36188,0.3301,10,charge,0,1.182,0.394,2.0,2.0,3.5146,3.5375,19.369,11-11-21_03.30_NEGPulse_protocol_HPPC_IN21700_30T_cycle_#1087.mat
BOOST_NEGPULSE,1087,0.79359,2.36188,0.3301,10,charge,0,1.182,0.394,10.0,9.9,3.5146,3.5442,25.0359,11-11-21_03.30_NEGPulse_protocol_HPPC_IN21700_30T_cycle_#1087.mat
BOOST_NEGPULSE,1087,0.79359,2.36188,0.3301,10,discharge,1,-9.459,3.153,2.0,1.9,3.5129,3.327,19.6537,11-11-21_03.30_NEGPulse_protocol_HPPC_IN21700_30T_cycle_#1087.mat
BOOST_NEGPULSE,1087,0.79359,2.36188,0.3301,10,discharge,1,-9.459,3.153,10.0,9.9,3.5129,3.2527,27.5088,11-11-21_03.30_NEGPulse_protocol_HPPC_IN21700_30T_cycle_#1087.mat
BOOST_NEGPULSE,1087,0.79359,2.36188,0.3302,10,charge,1,4.728,1.576,2.0,2.0,3.5199,3.6078,18.5906,11-11-21_03.30_NEGPulse_protocol_HPPC_IN21700_30T_cycle_#1087.mat
BOOST_NEGPULSE,1087,0.79359,2.36188,0.3302,10,charge,1,4.728,1.576,10.0,9.9,3.5199,3.6304,23.3704,11-11-21_03.30_NEGPulse_protocol_HPPC_IN21700_30T_cycle_#1087.mat
BOOST_NEGPULSE,1087,0.79359,2.36188,0.33,10,discharge,2,-18.912,6.304,2.0,2.0,3.5127,3.1498,19.1889,11-11-21_03.30_NEGPulse_protocol_HPPC_IN21700_30T_cycle_#1087.mat
BOOST_NEGPULSE,1087,0.79359,2.36188,0.33,10,discharge,2,-18.912,6.304,10.0,9.9,3.5127,2.9708,28.6538,11-11-21_03.30_NEGPulse_protocol_HPPC_IN21700_30T_cycle_#1087.mat
BOOST_NEGPULSE,1087,0.79359,2.36188,0.3303,10,charge,2,14.184,4.728,2.0,2.0,3.5258,3.7702,17.2307,11-11-21_03.30_NEGPulse_protocol_HPPC_IN21700_30T_cycle_#1087.mat
BOOST_NEGPULSE,1087,0.79359,2.36188,0.3303,10,charge,2,14.184,4.728,10.0,9.9,3.5258,3.831,21.5172,11-11-21_03.30_NEGPulse_protocol_HPPC_IN21700_30T_cycle_#1087.mat
BOOST_NEGPULSE,1087,0.79359,2.36188,0.3299,10,discharge,3,-27.186,9.062,2.0,1.9,3.5139,2.9994,18.9252,11-11-21_03.30_NEGPulse_protocol_HPPC_IN21700_30T_cycle_#1087.mat
BOOST_NEGPULSE,1087,0.79359,2.36188,0.3299,10,discharge,3,-27.186,9.062,10.0,9.9,3.5139,2.6613,31.3617,11-11-21_03.30_NEGPulse_protocol_HPPC_IN21700_30T_cycle_#1087.mat
BOOST_NEGPULSE,1087,0.79359,2.36188,0.3303,10,charge,3,23.642,7.881,2.0,2.0,3.5299,3.9158,16.3226,11-11-21_03.30_NEGPulse_protocol_HPPC_IN21700_30T_cycle_#1087.mat
BOOST_NEGPULSE,1087,0.79359,2.36188,0.3303,10,charge,3,23.642,7.881,10.0,9.9,3.5299,4.0108,20.3409,11-11-21_03.30_NEGPulse_protocol_HPPC_IN21700_30T_cycle_#1087.mat
BOOST_NEGPULSE,1087,0.79359,2.36188,0.2907,11,discharge,0,-2.365,0.788,2.0,1.9,3.4747,3.4224,22.117,11-11-21_03.30_NEGPulse_protocol_HPPC_IN21700_30T_cycle_#1087.mat
BOOST_NEGPULSE,1087,0.79359,2.36188,0.2907,11,discharge,0,-2.365,0.788,10.0,9.9,3.4747,3.4,31.5896,11-11-21_03.30_NEGPulse_protocol_HPPC_IN21700_30T_cycle_#1087.mat
BOOST_NEGPULSE,1087,0.79359,2.36188,0.2908,11,charge,0,1.181,0.394,2.0,2.0,3.4774,3.5026,21.3397,11-11-21_03.30_NEGPulse_protocol_HPPC_IN21700_30T_cycle_#1087.mat
BOOST_NEGPULSE,1087,0.79359,2.36188,0.2908,11,charge,0,1.181,0.394,10.0,9.9,3.4774,3.5104,27.9448,11-11-21_03.30_NEGPulse_protocol_HPPC_IN21700_30T_cycle_#1087.mat
BOOST_NEGPULSE,1087,0.79359,2.36188,0.2906,11,discharge,1,-9.459,3.153,2.0,1.9,3.4753,3.2673,21.9896,11-11-21_03.30_NEGPulse_protocol_HPPC_IN21700_30T_cycle_#1087.mat
BOOST_NEGPULSE,1087,0.79359,2.36188,0.2906,11,discharge,1,-9.459,3.153,10.0,9.9,3.4753,3.163,33.0162,11-11-21_03.30_NEGPulse_protocol_HPPC_IN21700_30T_cycle_#1087.mat
BOOST_NEGPULSE,1087,0.79359,2.36188,0.2908,11,charge,1,4.729,1.576,2.0,2.0,3.4841,3.5793,20.1332,11-11-21_03.30_NEGPulse_protocol_HPPC_IN21700_30T_cycle_#1087.mat
BOOST_NEGPULSE,1087,0.79359,2.36188,0.2908,11,charge,1,4.729,1.576,10.0,9.9,3.4841,3.6038,25.3146,11-11-21_03.30_NEGPulse_protocol_HPPC_IN21700_30T_cycle_#1087.mat
BOOST_NEGPULSE,1087,0.79359,2.36188,0.2906,11,discharge,2,-18.913,6.304,2.0,2.0,3.476,3.0713,21.398,11-11-21_03.30_NEGPulse_protocol_HPPC_IN21700_30T_cycle_#1087.mat
BOOST_NEGPULSE,1087,0.79359,2.36188,0.2906,11,discharge,2,-18.913,6.304,10.0,9.9,3.476,2.8047,35.4941,11-11-21_03.30_NEGPulse_protocol_HPPC_IN21700_30T_cycle_#1087.mat
BOOST_NEGPULSE,1087,0.79359,2.36188,0.2908,11,charge,2,14.186,4.729,2.0,1.9,3.4911,3.7432,17.771,11-11-21_03.30_NEGPulse_protocol_HPPC_IN21700_30T_cycle_#1087.mat
BOOST_NEGPULSE,1087,0.79359,2.36188,0.2908,11,charge,2,14.186,4.729,10.0,9.9,3.4911,3.8039,22.0499,11-11-21_03.30_NEGPulse_protocol_HPPC_IN21700_30T_cycle_#1087.mat
BOOST_NEGPULSE,1087,0.79359,2.36188,0.2905,11,discharge,3,-27.188,9.063,2.0,1.9,3.476,2.9139,20.6746,11-11-21_03.30_NEGPulse_protocol_HPPC_IN21700_30T_cycle_#1087.mat
BOOST_NEGPULSE,1087,0.79359,2.36188,0.2905,11,discharge,3,-27.188,9.063,10.0,9.9,3.476,2.4997,35.9092,11-11-21_03.30_NEGPulse_protocol_HPPC_IN21700_30T_cycle_#1087.mat
BOOST_NEGPULSE,1087,0.79359,2.36188,0.2909,11,charge,3,23.642,7.881,2.0,2.0,3.4963,3.8835,16.3776,11-11-21_03.30_NEGPulse_protocol_HPPC_IN21700_30T_cycle_#1087.mat
BOOST_NEGPULSE,1087,0.79359,2.36188,0.2909,11,charge,3,23.642,7.881,10.0,9.9,3.4963,3.9785,20.3959,11-11-21_03.30_NEGPulse_protocol_HPPC_IN21700_30T_cycle_#1087.mat
BOOST_NEGPULSE,1087,0.79359,2.36188,0.2513,12,discharge,0,-2.365,0.788,2.0,1.9,3.4283,3.371,24.2283,11-11-21_03.30_NEGPulse_protocol_HPPC_IN21700_30T_cycle_#1087.mat
BOOST_NEGPULSE,1087,0.79359,2.36188,0.2513,12,discharge,0,-2.365,0.788,10.0,9.9,3.4283,3.3408,36.9979,11-11-21_03.30_NEGPulse_protocol_HPPC_IN21700_30T_cycle_#1087.mat
BOOST_NEGPULSE,1087,0.79359,2.36188,0.2513,12,charge,0,1.18,0.393,2.0,2.0,3.4319,3.4593,23.2144,11-11-21_03.30_NEGPulse_protocol_HPPC_IN21700_30T_cycle_#1087.mat
BOOST_NEGPULSE,1087,0.79359,2.36188,0.2513,12,charge,0,1.18,0.393,10.0,9.9,3.4319,3.47,32.2799,11-11-21_03.30_NEGPulse_protocol_HPPC_IN21700_30T_cycle_#1087.mat
BOOST_NEGPULSE,1087,0.79359,2.36188,0.2512,12,discharge,1,-9.457,3.152,2.0,2.0,3.4287,3.197,24.5001,11-11-21_03.30_NEGPulse_protocol_HPPC_IN21700_30T_cycle_#1087.mat
BOOST_NEGPULSE,1087,0.79359,2.36188,0.2512,12,discharge,1,-9.457,3.152,10.0,9.9,3.4287,3.0445,40.6256,11-11-21_03.30_NEGPulse_protocol_HPPC_IN21700_30T_cycle_#1087.mat
BOOST_NEGPULSE,1087,0.79359,2.36188,0.2514,12,charge,1,4.729,1.576,2.0,2.0,3.4408,3.5424,21.4854,11-11-21_03.30_NEGPulse_protocol_HPPC_IN21700_30T_cycle_#1087.mat
BOOST_NEGPULSE,1087,0.79359,2.36188,0.2514,12,charge,1,4.729,1.576,10.0,9.9,3.4408,3.5726,27.8718,11-11-21_03.30_NEGPulse_protocol_HPPC_IN21700_30T_cycle_#1087.mat
BOOST_NEGPULSE,1087,0.79359,2.36188,0.2512,12,discharge,2,-18.913,6.304,2.0,1.9,3.4307,2.9822,23.7138,11-11-21_03.30_NEGPulse_protocol_HPPC_IN21700_30T_cycle_#1087.mat
BOOST_NEGPULSE,1087,0.79359,2.36188,0.2512,12,discharge,2,-18.913,6.304,10.0,9.91,3.4307,2.5366,47.2744,11-11-21_03.30_NEGPulse_protocol_HPPC_IN21700_30T_cycle_#1087.mat
BOOST_NEGPULSE,1087,0.79359,2.36188,0.2514,12,charge,2,14.185,4.728,2.0,2.0,3.4525,3.7095,18.1177,11-11-21_03.30_NEGPulse_protocol_HPPC_IN21700_30T_cycle_#1087.mat
BOOST_NEGPULSE,1087,0.79359,2.36188,0.2514,12,charge,2,14.185,4.728,10.0,9.9,3.4525,3.7671,22.1784,11-11-21_03.30_NEGPulse_protocol_HPPC_IN21700_30T_cycle_#1087.mat
BOOST_NEGPULSE,1087,0.79359,2.36188,0.2511,12,discharge,3,-27.182,9.061,2.0,1.9,3.4324,2.8017,23.2029,11-11-21_03.30_NEGPulse_protocol_HPPC_IN21700_30T_cycle_#1087.mat
BOOST_NEGPULSE,1087,0.79359,2.36188,0.2511,12,discharge,3,-27.182,9.061,10.0,9.9,3.4324,2.4998,34.3095,11-11-21_03.30_NEGPulse_protocol_HPPC_IN21700_30T_cycle_#1087.mat
BOOST_NEGPULSE,1087,0.79359,2.36188,0.2515,12,charge,3,23.641,7.88,2.0,2.0,3.4565,3.8469,16.5137,11-11-21_03.30_NEGPulse_protocol_HPPC_IN21700_30T_cycle_#1087.mat
BOOST_NEGPULSE,1087,0.79359,2.36188,0.2515,12,charge,3,23.641,7.88,10.0,9.9,3.4565,3.9389,20.4052,11-11-21_03.30_NEGPulse_protocol_HPPC_IN21700_30T_cycle_#1087.mat
BOOST_NEGPULSE,1135,0.81795,2.43437,1.0,0,discharge,0,-2.438,0.813,2.0,2.0,4.1233,4.0657,23.623,03-08-22_13.32_NEGPulse_protocol_HPPC_IN21700_30T_cycle_#1135.mat
BOOST_NEGPULSE,1135,0.81795,2.43437,1.0,0,discharge,0,-2.438,0.813,10.0,9.7,4.1233,4.0455,31.9075,03-08-22_13.32_NEGPulse_protocol_HPPC_IN21700_30T_cycle_#1135.mat
BOOST_NEGPULSE,1135,0.81795,2.43437,1.0,0,charge,0,1.219,0.406,2.0,2.0,4.1376,4.173,29.0497,03-08-22_13.32_NEGPulse_protocol_HPPC_IN21700_30T_cycle_#1135.mat
BOOST_NEGPULSE,1135,0.81795,2.43437,1.0,0,charge,0,1.219,0.406,10.0,9.9,4.1376,4.1872,40.7024,03-08-22_13.32_NEGPulse_protocol_HPPC_IN21700_30T_cycle_#1135.mat
BOOST_NEGPULSE,1135,0.81795,2.43437,0.9999,0,discharge,1,-9.752,3.251,2.0,2.0,4.1323,3.8894,24.9067,03-08-22_13.32_NEGPulse_protocol_HPPC_IN21700_30T_cycle_#1135.mat
BOOST_NEGPULSE,1135,0.81795,2.43437,0.9999,0,discharge,1,-9.752,3.251,10.0,9.9,4.1323,3.8504,28.9057,03-08-22_13.32_NEGPulse_protocol_HPPC_IN21700_30T_cycle_#1135.mat
BOOST_NEGPULSE,1135,0.81795,2.43437,1.0,0,charge,1,1.705,0.568,2.0,2.0,4.1414,4.2,34.3675,03-08-22_13.32_NEGPulse_protocol_HPPC_IN21700_30T_cycle_#1135.mat
BOOST_NEGPULSE,1135,0.81795,2.43437,1.0,0,charge,1,1.705,0.568,10.0,9.9,4.1414,4.2,34.3675,03-08-22_13.32_NEGPulse_protocol_HPPC_IN21700_30T_cycle_#1135.mat
BOOST_NEGPULSE,1135,0.81795,2.43437,0.9998,0,discharge,2,-19.502,6.501,2.0,1.9,4.1312,3.709,21.6491,03-08-22_13.32_NEGPulse_protocol_HPPC_IN21700_30T_cycle_#1135.mat
BOOST_NEGPULSE,1135,0.81795,2.43437,0.9998,0,discharge,2,-19.502,6.501,10.0,9.9,4.1312,3.6514,24.6026,03-08-22_13.32_NEGPulse_protocol_HPPC_IN21700_30T_cycle_#1135.mat
