Repository: KikETs/ECM_HYBRID_BMS_JOINT

## Results

| Arm | Model | Size | Protocol | Result | Worst cell |
|---|---|---|---|---|---|
| SOP | 2RC table + trim (A8) | 4 effective coefficients, 2 EW states | leave-one-cell-out | usable current 69.6 % discharge, 59.5 % charge (τ = 10 s) | 59.9 % / 53.5 % (BOOST_REST) |
| SOH | dQ/dV ridge | 65 coefficients | leave-one-cell-out | RMSE 0.0094, bias −0.0005 | 0.0130 (BOOST_REST) |
| SOC | 2RC EKF, low-current gate | 3 states | leave-one-cell-out | **2.34 %p** over six sensor disturbances on estimated SOH (2.325 on true SOH), per cell 2.00–2.75 | 4.60 %p (BOOST_NEGPULSE_1S, current offset −0.10 A) |

The SOH arm was a 10,945-parameter CNN until the second audit round. Nested

File: analysis/uypydj_hppc_resistance.csv (part 131 of 225)
protocol,cycle,SOH,CAP_Ah,SOC,soc_group,direction,rate_rank,I_A,CRate_rated,tau_s,tau_actual_s,V_pre_V,V_tau_V,R_mOhm,file
BOOST_NEGPULSE,1135,0.81795,2.43437,1.0,0,charge,2,1.593,0.531,2.0,2.0,4.1468,4.2001,33.4631,03-08-22_13.32_NEGPulse_protocol_HPPC_IN21700_30T_cycle_#1135.mat
BOOST_NEGPULSE,1135,0.81795,2.43437,1.0,0,charge,2,1.593,0.531,10.0,9.9,4.1468,4.2,33.4003,03-08-22_13.32_NEGPulse_protocol_HPPC_IN21700_30T_cycle_#1135.mat
BOOST_NEGPULSE,1135,0.81795,2.43437,0.9998,0,discharge,3,-28.033,9.344,2.0,2.0,4.1306,3.5705,19.98,03-08-22_13.32_NEGPulse_protocol_HPPC_IN21700_30T_cycle_#1135.mat
BOOST_NEGPULSE,1135,0.81795,2.43437,0.9998,0,discharge,3,-28.033,9.344,10.0,9.9,4.1306,3.4951,22.6697,03-08-22_13.32_NEGPulse_protocol_HPPC_IN21700_30T_cycle_#1135.mat
BOOST_NEGPULSE,1135,0.81795,2.43437,1.0,0,charge,3,1.493,0.498,2.0,2.0,4.1507,4.1999,32.9494,03-08-22_13.32_NEGPulse_protocol_HPPC_IN21700_30T_cycle_#1135.mat
BOOST_NEGPULSE,1135,0.81795,2.43437,1.0,0,charge,3,1.493,0.498,10.0,9.9,4.1507,4.1999,32.9494,03-08-22_13.32_NEGPulse_protocol_HPPC_IN21700_30T_cycle_#1135.mat
BOOST_NEGPULSE,1135,0.81795,2.43437,0.9593,1,discharge,0,-2.436,0.812,2.0,2.0,4.0878,4.0289,24.175,03-08-22_13.32_NEGPulse_protocol_HPPC_IN21700_30T_cycle_#1135.mat
BOOST_NEGPULSE,1135,0.81795,2.43437,0.9593,1,discharge,0,-2.436,0.812,10.0,9.9,4.0878,4.0155,29.6749,03-08-22_13.32_NEGPulse_protocol_HPPC_IN21700_30T_cycle_#1135.mat
BOOST_NEGPULSE,1135,0.81795,2.43437,0.9594,1,charge,0,1.218,0.406,2.0,2.0,4.0905,4.1205,24.6245,03-08-22_13.32_NEGPulse_protocol_HPPC_IN21700_30T_cycle_#1135.mat
BOOST_NEGPULSE,1135,0.81795,2.43437,0.9594,1,charge,0,1.218,0.406,10.0,9.9,4.0905,4.1278,30.6164,03-08-22_13.32_NEGPulse_protocol_HPPC_IN21700_30T_cycle_#1135.mat
BOOST_NEGPULSE,1135,0.81795,2.43437,0.9593,1,discharge,1,-9.753,3.251,2.0,1.9,4.0888,3.8681,22.6296,03-08-22_13.32_NEGPulse_protocol_HPPC_IN21700_30T_cycle_#1135.mat
BOOST_NEGPULSE,1135,0.81795,2.43437,0.9593,1,discharge,1,-9.753,3.251,10.0,9.9,4.0888,3.8294,26.5978,03-08-22_13.32_NEGPulse_protocol_HPPC_IN21700_30T_cycle_#1135.mat
BOOST_NEGPULSE,1135,0.81795,2.43437,0.9594,1,charge,1,3.931,1.31,2.0,2.0,4.094,4.2,26.9624,03-08-22_13.32_NEGPulse_protocol_HPPC_IN21700_30T_cycle_#1135.mat
BOOST_NEGPULSE,1135,0.81795,2.43437,0.9594,1,charge,1,3.931,1.31,10.0,9.9,4.094,4.2,26.9624,03-08-22_13.32_NEGPulse_protocol_HPPC_IN21700_30T_cycle_#1135.mat
BOOST_NEGPULSE,1135,0.81795,2.43437,0.9592,1,discharge,2,-19.501,6.5,2.0,2.0,4.0894,3.6878,20.5938,03-08-22_13.32_NEGPulse_protocol_HPPC_IN21700_30T_cycle_#1135.mat
BOOST_NEGPULSE,1135,0.81795,2.43437,0.9592,1,discharge,2,-19.501,6.5,10.0,9.9,4.0894,3.6243,23.8501,03-08-22_13.32_NEGPulse_protocol_HPPC_IN21700_30T_cycle_#1135.mat
BOOST_NEGPULSE,1135,0.81795,2.43437,0.9594,1,charge,2,3.715,1.238,2.0,2.0,4.0981,4.2,27.433,03-08-22_13.32_NEGPulse_protocol_HPPC_IN21700_30T_cycle_#1135.mat
BOOST_NEGPULSE,1135,0.81795,2.43437,0.9594,1,charge,2,3.715,1.238,10.0,9.9,4.0981,4.1999,27.4061,03-08-22_13.32_NEGPulse_protocol_HPPC_IN21700_30T_cycle_#1135.mat
BOOST_NEGPULSE,1135,0.81795,2.43437,0.9592,1,discharge,3,-28.033,9.344,2.0,1.9,4.0904,3.5496,19.2915,03-08-22_13.32_NEGPulse_protocol_HPPC_IN21700_30T_cycle_#1135.mat
BOOST_NEGPULSE,1135,0.81795,2.43437,0.9592,1,discharge,3,-28.033,9.344,10.0,9.9,4.0904,3.458,22.5591,03-08-22_13.32_NEGPulse_protocol_HPPC_IN21700_30T_cycle_#1135.mat
BOOST_NEGPULSE,1135,0.81795,2.43437,0.9594,1,charge,3,3.589,1.196,2.0,1.9,4.1018,4.2,27.3641,03-08-22_13.32_NEGPulse_protocol_HPPC_IN21700_30T_cycle_#1135.mat
BOOST_NEGPULSE,1135,0.81795,2.43437,0.9594,1,charge,3,3.589,1.196,10.0,9.9,4.1018,4.2,27.3641,03-08-22_13.32_NEGPulse_protocol_HPPC_IN21700_30T_cycle_#1135.mat
BOOST_NEGPULSE,1135,0.81795,2.43437,0.9187,2,discharge,0,-2.438,0.813,2.0,2.0,4.0751,4.0193,22.8829,03-08-22_13.32_NEGPulse_protocol_HPPC_IN21700_30T_cycle_#1135.mat
BOOST_NEGPULSE,1135,0.81795,2.43437,0.9187,2,discharge,0,-2.438,0.813,10.0,9.9,4.0751,4.0038,29.2393,03-08-22_13.32_NEGPulse_protocol_HPPC_IN21700_30T_cycle_#1135.mat
BOOST_NEGPULSE,1135,0.81795,2.43437,0.9188,2,charge,0,1.22,0.407,2.0,2.0,4.0773,4.1047,22.4535,03-08-22_13.32_NEGPulse_protocol_HPPC_IN21700_30T_cycle_#1135.mat
BOOST_NEGPULSE,1135,0.81795,2.43437,0.9188,2,charge,0,1.22,0.407,10.0,9.9,4.0773,4.1108,27.4523,03-08-22_13.32_NEGPulse_protocol_HPPC_IN21700_30T_cycle_#1135.mat
BOOST_NEGPULSE,1135,0.81795,2.43437,0.9187,2,discharge,1,-9.751,3.25,2.0,2.0,4.0755,3.8646,21.6292,03-08-22_13.32_NEGPulse_protocol_HPPC_IN21700_30T_cycle_#1135.mat
BOOST_NEGPULSE,1135,0.81795,2.43437,0.9187,2,discharge,1,-9.751,3.25,10.0,9.9,4.0755,3.8167,26.5417,03-08-22_13.32_NEGPulse_protocol_HPPC_IN21700_30T_cycle_#1135.mat
BOOST_NEGPULSE,1135,0.81795,2.43437,0.9188,2,charge,1,4.875,1.625,2.0,1.9,4.0805,4.186,21.6419,03-08-22_13.32_NEGPulse_protocol_HPPC_IN21700_30T_cycle_#1135.mat
BOOST_NEGPULSE,1135,0.81795,2.43437,0.9188,2,charge,1,4.875,1.625,10.0,9.9,4.0805,4.2,24.5138,03-08-22_13.32_NEGPulse_protocol_HPPC_IN21700_30T_cycle_#1135.mat
BOOST_NEGPULSE,1135,0.81795,2.43437,0.9186,2,discharge,2,-19.501,6.5,2.0,2.0,4.0752,3.6926,19.6195,03-08-22_13.32_NEGPulse_protocol_HPPC_IN21700_30T_cycle_#1135.mat
BOOST_NEGPULSE,1135,0.81795,2.43437,0.9186,2,discharge,2,-19.501,6.5,10.0,9.9,4.0752,3.6149,23.6039,03-08-22_13.32_NEGPulse_protocol_HPPC_IN21700_30T_cycle_#1135.mat
BOOST_NEGPULSE,1135,0.81795,2.43437,0.9188,2,charge,2,4.981,1.66,2.0,1.9,4.0834,4.2002,23.4468,03-08-22_13.32_NEGPulse_protocol_HPPC_IN21700_30T_cycle_#1135.mat
BOOST_NEGPULSE,1135,0.81795,2.43437,0.9188,2,charge,2,4.981,1.66,10.0,9.9,4.0834,4.2,23.4066,03-08-22_13.32_NEGPulse_protocol_HPPC_IN21700_30T_cycle_#1135.mat
BOOST_NEGPULSE,1135,0.81795,2.43437,0.9185,2,discharge,3,-28.033,9.344,2.0,2.0,4.0767,3.5602,18.4247,03-08-22_13.32_NEGPulse_protocol_HPPC_IN21700_30T_cycle_#1135.mat
BOOST_NEGPULSE,1135,0.81795,2.43437,0.9185,2,discharge,3,-28.033,9.344,10.0,9.9,4.0767,3.4556,22.156,03-08-22_13.32_NEGPulse_protocol_HPPC_IN21700_30T_cycle_#1135.mat
BOOST_NEGPULSE,1135,0.81795,2.43437,0.9188,2,charge,3,4.877,1.626,2.0,2.0,4.086,4.1999,23.3538,03-08-22_13.32_NEGPulse_protocol_HPPC_IN21700_30T_cycle_#1135.mat
BOOST_NEGPULSE,1135,0.81795,2.43437,0.9188,2,charge,3,4.877,1.626,10.0,9.9,4.086,4.2,23.3743,03-08-22_13.32_NEGPulse_protocol_HPPC_IN21700_30T_cycle_#1135.mat
BOOST_NEGPULSE,1135,0.81795,2.43437,0.8374,3,discharge,0,-2.437,0.812,2.0,1.9,3.9992,3.9504,20.0287,03-08-22_13.32_NEGPulse_protocol_HPPC_IN21700_30T_cycle_#1135.mat
BOOST_NEGPULSE,1135,0.81795,2.43437,0.8374,3,discharge,0,-2.437,0.812,10.0,9.9,3.9992,3.9312,27.9089,03-08-22_13.32_NEGPulse_protocol_HPPC_IN21700_30T_cycle_#1135.mat
BOOST_NEGPULSE,1135,0.81795,2.43437,0.8375,3,charge,0,1.219,0.406,2.0,2.0,4.0012,4.0263,20.5974,03-08-22_13.32_NEGPulse_protocol_HPPC_IN21700_30T_cycle_#1135.mat
BOOST_NEGPULSE,1135,0.81795,2.43437,0.8375,3,charge,0,1.219,0.406,10.0,9.9,4.0012,4.0343,27.1623,03-08-22_13.32_NEGPulse_protocol_HPPC_IN21700_30T_cycle_#1135.mat
BOOST_NEGPULSE,1135,0.81795,2.43437,0.8374,3,discharge,1,-9.753,3.251,2.0,2.0,4.0005,3.8078,19.7574,03-08-22_13.32_NEGPulse_protocol_HPPC_IN21700_30T_cycle_#1135.mat
BOOST_NEGPULSE,1135,0.81795,2.43437,0.8374,3,discharge,1,-9.753,3.251,10.0,9.9,4.0005,3.7537,25.3043,03-08-22_13.32_NEGPulse_protocol_HPPC_IN21700_30T_cycle_#1135.mat
BOOST_NEGPULSE,1135,0.81795,2.43437,0.8375,3,charge,1,4.876,1.625,2.0,1.9,4.0078,4.102,19.3195,03-08-22_13.32_NEGPulse_protocol_HPPC_IN21700_30T_cycle_#1135.mat
BOOST_NEGPULSE,1135,0.81795,2.43437,0.8375,3,charge,1,4.876,1.625,10.0,9.9,4.0078,4.1303,25.1236,03-08-22_13.32_NEGPulse_protocol_HPPC_IN21700_30T_cycle_#1135.mat
BOOST_NEGPULSE,1135,0.81795,2.43437,0.8373,3,discharge,2,-19.503,6.501,2.0,2.0,4.0008,3.6392,18.5407,03-08-22_13.32_NEGPulse_protocol_HPPC_IN21700_30T_cycle_#1135.mat
BOOST_NEGPULSE,1135,0.81795,2.43437,0.8373,3,discharge,2,-19.503,6.501,10.0,9.9,4.0008,3.5556,22.8273,03-08-22_13.32_NEGPulse_protocol_HPPC_IN21700_30T_cycle_#1135.mat
BOOST_NEGPULSE,1135,0.81795,2.43437,0.8376,3,charge,2,9.016,3.005,2.0,2.0,4.0133,4.2001,20.7196,03-08-22_13.32_NEGPulse_protocol_HPPC_IN21700_30T_cycle_#1135.mat
BOOST_NEGPULSE,1135,0.81795,2.43437,0.8376,3,charge,2,9.016,3.005,10.0,9.9,4.0133,4.2,20.7085,03-08-22_13.32_NEGPulse_protocol_HPPC_IN21700_30T_cycle_#1135.mat
BOOST_NEGPULSE,1135,0.81795,2.43437,0.8373,3,discharge,3,-28.033,9.344,2.0,2.0,4.0031,3.5077,17.672,03-08-22_13.32_NEGPulse_protocol_HPPC_IN21700_30T_cycle_#1135.mat
BOOST_NEGPULSE,1135,0.81795,2.43437,0.8373,3,discharge,3,-28.033,9.344,10.0,9.9,4.0031,3.3966,21.6352,03-08-22_13.32_NEGPulse_protocol_HPPC_IN21700_30T_cycle_#1135.mat
BOOST_NEGPULSE,1135,0.81795,2.43437,0.8376,3,charge,3,8.88,2.96,2.0,1.9,4.0174,4.2002,20.5849,03-08-22_13.32_NEGPulse_protocol_HPPC_IN21700_30T_cycle_#1135.mat
BOOST_NEGPULSE,1135,0.81795,2.43437,0.8376,3,charge,3,8.88,2.96,10.0,9.9,4.0174,4.2,20.5624,03-08-22_13.32_NEGPulse_protocol_HPPC_IN21700_30T_cycle_#1135.mat
BOOST_NEGPULSE,1135,0.81795,2.43437,0.7562,4,discharge,0,-2.438,0.813,2.0,1.9,3.9034,3.8575,18.823,03-08-22_13.32_NEGPulse_protocol_HPPC_IN21700_30T_cycle_#1135.mat
BOOST_NEGPULSE,1135,0.81795,2.43437,0.7562,4,discharge,0,-2.438,0.813,10.0,9.9,3.9034,3.8422,25.0974,03-08-22_13.32_NEGPulse_protocol_HPPC_IN21700_30T_cycle_#1135.mat
BOOST_NEGPULSE,1135,0.81795,2.43437,0.7562,4,charge,0,1.22,0.407,2.0,1.9,3.9043,3.9279,19.3411,03-08-22_13.32_NEGPulse_protocol_HPPC_IN21700_30T_cycle_#1135.mat
BOOST_NEGPULSE,1135,0.81795,2.43437,0.7562,4,charge,0,1.22,0.407,10.0,9.9,3.9043,3.9346,24.832,03-08-22_13.32_NEGPulse_protocol_HPPC_IN21700_30T_cycle_#1135.mat
BOOST_NEGPULSE,1135,0.81795,2.43437,0.7561,4,discharge,1,-9.752,3.251,2.0,2.0,3.9038,3.7247,18.3645,03-08-22_13.32_NEGPulse_protocol_HPPC_IN21700_30T_cycle_#1135.mat
BOOST_NEGPULSE,1135,0.81795,2.43437,0.7561,4,discharge,1,-9.752,3.251,10.0,9.9,3.9038,3.68,22.948,03-08-22_13.32_NEGPulse_protocol_HPPC_IN21700_30T_cycle_#1135.mat
BOOST_NEGPULSE,1135,0.81795,2.43437,0.7563,4,charge,1,4.875,1.625,2.0,2.0,3.9094,3.9979,18.1535,03-08-22_13.32_NEGPulse_protocol_HPPC_IN21700_30T_cycle_#1135.mat
BOOST_NEGPULSE,1135,0.81795,2.43437,0.7563,4,charge,1,4.875,1.625,10.0,9.9,3.9094,4.0215,22.9944,03-08-22_13.32_NEGPulse_protocol_HPPC_IN21700_30T_cycle_#1135.mat
BOOST_NEGPULSE,1135,0.81795,2.43437,0.756,4,discharge,2,-19.503,6.501,2.0,2.0,3.904,3.5667,17.2948,03-08-22_13.32_NEGPulse_protocol_HPPC_IN21700_30T_cycle_#1135.mat
BOOST_NEGPULSE,1135,0.81795,2.43437,0.756,4,discharge,2,-19.503,6.501,10.0,9.9,3.904,3.4901,21.2224,03-08-22_13.32_NEGPulse_protocol_HPPC_IN21700_30T_cycle_#1135.mat
BOOST_NEGPULSE,1135,0.81795,2.43437,0.7563,4,charge,2,14.627,4.876,2.0,2.0,3.9136,4.1589,16.7704,03-08-22_13.32_NEGPulse_protocol_HPPC_IN21700_30T_cycle_#1135.mat
BOOST_NEGPULSE,1135,0.81795,2.43437,0.7563,4,charge,2,14.627,4.876,10.0,9.9,3.9136,4.2,19.5802,03-08-22_13.32_NEGPulse_protocol_HPPC_IN21700_30T_cycle_#1135.mat
BOOST_NEGPULSE,1135,0.81795,2.43437,0.756,4,discharge,3,-28.033,9.344,2.0,2.0,3.9046,3.4409,16.5412,03-08-22_13.32_NEGPulse_protocol_HPPC_IN21700_30T_cycle_#1135.mat
BOOST_NEGPULSE,1135,0.81795,2.43437,0.756,4,discharge,3,-28.033,9.344,10.0,9.9,3.9046,3.3338,20.3617,03-08-22_13.32_NEGPulse_protocol_HPPC_IN21700_30T_cycle_#1135.mat
BOOST_NEGPULSE,1135,0.81795,2.43437,0.7564,4,charge,3,15.714,5.238,2.0,2.0,3.9168,4.2002,18.0349,03-08-22_13.32_NEGPulse_protocol_HPPC_IN21700_30T_cycle_#1135.mat
BOOST_NEGPULSE,1135,0.81795,2.43437,0.7564,4,charge,3,15.714,5.238,10.0,9.9,3.9168,4.2001,18.0285,03-08-22_13.32_NEGPulse_protocol_HPPC_IN21700_30T_cycle_#1135.mat
BOOST_NEGPULSE,1135,0.81795,2.43437,0.6749,5,discharge,0,-2.437,0.812,2.0,2.0,3.8353,3.792,17.7714,03-08-22_13.32_NEGPulse_protocol_HPPC_IN21700_30T_cycle_#1135.mat
BOOST_NEGPULSE,1135,0.81795,2.43437,0.6749,5,discharge,0,-2.437,0.812,10.0,9.9,3.8353,3.7783,23.3942,03-08-22_13.32_NEGPulse_protocol_HPPC_IN21700_30T_cycle_#1135.mat
BOOST_NEGPULSE,1135,0.81795,2.43437,0.675,5,charge,0,1.218,0.406,2.0,2.0,3.8372,3.8587,17.6446,03-08-22_13.32_NEGPulse_protocol_HPPC_IN21700_30T_cycle_#1135.mat
BOOST_NEGPULSE,1135,0.81795,2.43437,0.675,5,charge,0,1.218,0.406,10.0,9.9,3.8372,3.8646,22.4867,03-08-22_13.32_NEGPulse_protocol_HPPC_IN21700_30T_cycle_#1135.mat
BOOST_NEGPULSE,1135,0.81795,2.43437,0.6749,5,discharge,1,-9.751,3.25,2.0,2.0,3.8357,3.6631,17.7002,03-08-22_13.32_NEGPulse_protocol_HPPC_IN21700_30T_cycle_#1135.mat
BOOST_NEGPULSE,1135,0.81795,2.43437,0.6749,5,discharge,1,-9.751,3.25,10.0,9.9,3.8357,3.6149,22.6431,03-08-22_13.32_NEGPulse_protocol_HPPC_IN21700_30T_cycle_#1135.mat
BOOST_NEGPULSE,1135,0.81795,2.43437,0.675,5,charge,1,4.874,1.625,2.0,2.0,3.8403,3.9261,17.6032,03-08-22_13.32_NEGPulse_protocol_HPPC_IN21700_30T_cycle_#1135.mat
BOOST_NEGPULSE,1135,0.81795,2.43437,0.675,5,charge,1,4.874,1.625,10.0,9.9,3.8403,3.9467,21.8297,03-08-22_13.32_NEGPulse_protocol_HPPC_IN21700_30T_cycle_#1135.mat
BOOST_NEGPULSE,1135,0.81795,2.43437,0.6748,5,discharge,2,-19.503,6.501,2.0,2.0,3.8362,3.5023,17.1204,03-08-22_13.32_NEGPulse_protocol_HPPC_IN21700_30T_cycle_#1135.mat
BOOST_NEGPULSE,1135,0.81795,2.43437,0.6748,5,discharge,2,-19.503,6.501,10.0,9.9,3.8362,3.4172,21.4839,03-08-22_13.32_NEGPulse_protocol_HPPC_IN21700_30T_cycle_#1135.mat
BOOST_NEGPULSE,1135,0.81795,2.43437,0.6751,5,charge,2,14.629,4.876,2.0,1.9,3.8449,4.0837,16.3237,03-08-22_13.32_NEGPulse_protocol_HPPC_IN21700_30T_cycle_#1135.mat
BOOST_NEGPULSE,1135,0.81795,2.43437,0.6751,5,charge,2,14.629,4.876,10.0,9.9,3.8449,4.1351,19.8373,03-08-22_13.32_NEGPulse_protocol_HPPC_IN21700_30T_cycle_#1135.mat
BOOST_NEGPULSE,1135,0.81795,2.43437,0.6747,5,discharge,3,-28.032,9.344,2.0,1.9,3.8365,3.3717,16.5811,03-08-22_13.32_NEGPulse_protocol_HPPC_IN21700_30T_cycle_#1135.mat
BOOST_NEGPULSE,1135,0.81795,2.43437,0.6747,5,discharge,3,-28.032,9.344,10.0,9.9,3.8365,3.2499,20.9261,03-08-22_13.32_NEGPulse_protocol_HPPC_IN21700_30T_cycle_#1135.mat
BOOST_NEGPULSE,1135,0.81795,2.43437,0.6752,5,charge,3,20.613,6.871,2.0,1.9,3.848,4.2001,17.0815,03-08-22_13.32_NEGPulse_protocol_HPPC_IN21700_30T_cycle_#1135.mat
BOOST_NEGPULSE,1135,0.81795,2.43437,0.6752,5,charge,3,20.613,6.871,10.0,9.9,3.848,4.2,17.0766,03-08-22_13.32_NEGPulse_protocol_HPPC_IN21700_30T_cycle_#1135.mat
BOOST_NEGPULSE,1135,0.81795,2.43437,0.5937,6,discharge,0,-2.438,0.813,2.0,2.0,3.7572,3.7135,17.9209,03-08-22_13.32_NEGPulse_protocol_HPPC_IN21700_30T_cycle_#1135.mat
BOOST_NEGPULSE,1135,0.81795,2.43437,0.5937,6,discharge,0,-2.438,0.813,10.0,9.9,3.7572,3.699,23.8671,03-08-22_13.32_NEGPulse_protocol_HPPC_IN21700_30T_cycle_#1135.mat
BOOST_NEGPULSE,1135,0.81795,2.43437,0.5937,6,charge,0,1.218,0.406,2.0,2.0,3.7594,3.7809,17.6475,03-08-22_13.32_NEGPulse_protocol_HPPC_IN21700_30T_cycle_#1135.mat
BOOST_NEGPULSE,1135,0.81795,2.43437,0.5937,6,charge,0,1.218,0.406,10.0,9.9,3.7594,3.7874,22.9828,03-08-22_13.32_NEGPulse_protocol_HPPC_IN21700_30T_cycle_#1135.mat
BOOST_NEGPULSE,1135,0.81795,2.43437,0.5936,6,discharge,1,-9.751,3.25,2.0,2.0,3.7578,3.5855,17.6703,03-08-22_13.32_NEGPulse_protocol_HPPC_IN21700_30T_cycle_#1135.mat
BOOST_NEGPULSE,1135,0.81795,2.43437,0.5936,6,discharge,1,-9.751,3.25,10.0,9.9,3.7578,3.5338,22.9725,03-08-22_13.32_NEGPulse_protocol_HPPC_IN21700_30T_cycle_#1135.mat
BOOST_NEGPULSE,1135,0.81795,2.43437,0.5937,6,charge,1,4.875,1.625,2.0,2.0,3.7639,3.8485,17.3528,03-08-22_13.32_NEGPulse_protocol_HPPC_IN21700_30T_cycle_#1135.mat
BOOST_NEGPULSE,1135,0.81795,2.43437,0.5937,6,charge,1,4.875,1.625,10.0,9.9,3.7639,3.8711,21.9884,03-08-22_13.32_NEGPulse_protocol_HPPC_IN21700_30T_cycle_#1135.mat
BOOST_NEGPULSE,1135,0.81795,2.43437,0.5936,6,discharge,2,-19.502,6.501,2.0,2.0,3.7588,3.4272,17.0034,03-08-22_13.32_NEGPulse_protocol_HPPC_IN21700_30T_cycle_#1135.mat
BOOST_NEGPULSE,1135,0.81795,2.43437,0.5936,6,discharge,2,-19.502,6.501,10.0,9.9,3.7588,3.3382,21.567,03-08-22_13.32_NEGPulse_protocol_HPPC_IN21700_30T_cycle_#1135.mat
BOOST_NEGPULSE,1135,0.81795,2.43437,0.5938,6,charge,2,14.628,4.876,2.0,2.0,3.7683,4.005,16.1813,03-08-22_13.32_NEGPulse_protocol_HPPC_IN21700_30T_cycle_#1135.mat
BOOST_NEGPULSE,1135,0.81795,2.43437,0.5938,6,charge,2,14.628,4.876,10.0,9.9,3.7683,4.0564,19.6951,03-08-22_13.32_NEGPulse_protocol_HPPC_IN21700_30T_cycle_#1135.mat
BOOST_NEGPULSE,1135,0.81795,2.43437,0.5935,6,discharge,3,-28.032,9.344,2.0,1.9,3.7595,3.3027,16.2957,03-08-22_13.32_NEGPulse_protocol_HPPC_IN21700_30T_cycle_#1135.mat
BOOST_NEGPULSE,1135,0.81795,2.43437,0.5935,6,discharge,3,-28.032,9.344,10.0,9.9,3.7595,3.1787,20.7192,03-08-22_13.32_NEGPulse_protocol_HPPC_IN21700_30T_cycle_#1135.mat
BOOST_NEGPULSE,1135,0.81795,2.43437,0.5939,6,charge,3,24.377,8.126,2.0,2.0,3.7709,4.1417,15.2111,03-08-22_13.32_NEGPulse_protocol_HPPC_IN21700_30T_cycle_#1135.mat
BOOST_NEGPULSE,1135,0.81795,2.43437,0.5939,6,charge,3,24.377,8.126,10.0,9.9,3.7709,4.2,17.6027,03-08-22_13.32_NEGPulse_protocol_HPPC_IN21700_30T_cycle_#1135.mat
BOOST_NEGPULSE,1135,0.81795,2.43437,0.5124,7,discharge,0,-2.438,0.813,2.0,2.0,3.6736,3.631,17.4698,03-08-22_13.32_NEGPulse_protocol_HPPC_IN21700_30T_cycle_#1135.mat
BOOST_NEGPULSE,1135,0.81795,2.43437,0.5124,7,discharge,0,-2.438,0.813,10.0,9.9,3.6736,3.6175,23.0059,03-08-22_13.32_NEGPulse_protocol_HPPC_IN21700_30T_cycle_#1135.mat
BOOST_NEGPULSE,1135,0.81795,2.43437,0.5124,7,charge,0,1.218,0.406,2.0,2.0,3.6757,3.6967,17.2343,03-08-22_13.32_NEGPulse_protocol_HPPC_IN21700_30T_cycle_#1135.mat
BOOST_NEGPULSE,1135,0.81795,2.43437,0.5124,7,charge,0,1.218,0.406,10.0,9.9,3.6757,3.7029,22.3225,03-08-22_13.32_NEGPulse_protocol_HPPC_IN21700_30T_cycle_#1135.mat
BOOST_NEGPULSE,1135,0.81795,2.43437,0.5124,7,discharge,1,-9.753,3.251,2.0,2.0,3.6743,3.5058,17.2769,03-08-22_13.32_NEGPulse_protocol_HPPC_IN21700_30T_cycle_#1135.mat
BOOST_NEGPULSE,1135,0.81795,2.43437,0.5124,7,discharge,1,-9.753,3.251,10.0,9.9,3.6743,3.4577,22.2088,03-08-22_13.32_NEGPulse_protocol_HPPC_IN21700_30T_cycle_#1135.mat
BOOST_NEGPULSE,1135,0.81795,2.43437,0.5125,7,charge,1,4.874,1.625,2.0,2.0,3.6801,3.763,17.0083,03-08-22_13.32_NEGPulse_protocol_HPPC_IN21700_30T_cycle_#1135.mat
BOOST_NEGPULSE,1135,0.81795,2.43437,0.5125,7,charge,1,4.874,1.625,10.0,9.9,3.6801,3.7859,21.7066,03-08-22_13.32_NEGPulse_protocol_HPPC_IN21700_30T_cycle_#1135.mat
BOOST_NEGPULSE,1135,0.81795,2.43437,0.5123,7,discharge,2,-19.501,6.5,2.0,1.9,3.675,3.3486,16.7376,03-08-22_13.32_NEGPulse_protocol_HPPC_IN21700_30T_cycle_#1135.mat
BOOST_NEGPULSE,1135,0.81795,2.43437,0.5123,7,discharge,2,-19.501,6.5,10.0,9.9,3.675,3.261,21.2297,03-08-22_13.32_NEGPulse_protocol_HPPC_IN21700_30T_cycle_#1135.mat
BOOST_NEGPULSE,1135,0.81795,2.43437,0.5126,7,charge,2,14.626,4.875,2.0,2.0,3.685,3.9209,16.1288,03-08-22_13.32_NEGPulse_protocol_HPPC_IN21700_30T_cycle_#1135.mat
BOOST_NEGPULSE,1135,0.81795,2.43437,0.5126,7,charge,2,14.626,4.875,10.0,9.9,3.685,3.9745,19.7935,03-08-22_13.32_NEGPulse_protocol_HPPC_IN21700_30T_cycle_#1135.mat
BOOST_NEGPULSE,1135,0.81795,2.43437,0.5122,7,discharge,3,-28.033,9.344,2.0,2.0,3.6748,3.2155,16.3843,03-08-22_13.32_NEGPulse_protocol_HPPC_IN21700_30T_cycle_#1135.mat
BOOST_NEGPULSE,1135,0.81795,2.43437,0.5122,7,discharge,3,-28.033,9.344,10.0,9.9,3.6748,3.0953,20.6721,03-08-22_13.32_NEGPulse_protocol_HPPC_IN21700_30T_cycle_#1135.mat
BOOST_NEGPULSE,1135,0.81795,2.43437,0.5126,7,charge,3,24.376,8.125,2.0,2.0,3.6887,4.0609,15.2691,03-08-22_13.32_NEGPulse_protocol_HPPC_IN21700_30T_cycle_#1135.mat
BOOST_NEGPULSE,1135,0.81795,2.43437,0.5126,7,charge,3,24.376,8.125,10.0,9.9,3.6887,4.1391,18.4772,03-08-22_13.32_NEGPulse_protocol_HPPC_IN21700_30T_cycle_#1135.mat
BOOST_NEGPULSE,1135,0.81795,2.43437,0.4312,8,discharge,0,-2.437,0.812,2.0,2.0,3.6061,3.5608,18.59,03-08-22_13.32_NEGPulse_protocol_HPPC_IN21700_30T_cycle_#1135.mat
BOOST_NEGPULSE,1135,0.81795,2.43437,0.4312,8,discharge,0,-2.437,0.812,10.0,9.9,3.6061,3.5467,24.3762,03-08-22_13.32_NEGPulse_protocol_HPPC_IN21700_30T_cycle_#1135.mat
BOOST_NEGPULSE,1135,0.81795,2.43437,0.4312,8,charge,0,1.218,0.406,2.0,1.9,3.6082,3.6301,17.9803,03-08-22_13.32_NEGPulse_protocol_HPPC_IN21700_30T_cycle_#1135.mat
BOOST_NEGPULSE,1135,0.81795,2.43437,0.4312,8,charge,0,1.218,0.406,10.0,9.9,3.6082,3.6364,23.1527,03-08-22_13.32_NEGPulse_protocol_HPPC_IN21700_30T_cycle_#1135.mat
BOOST_NEGPULSE,1135,0.81795,2.43437,0.4311,8,discharge,1,-9.751,3.25,2.0,1.9,3.6066,3.43,18.1115,03-08-22_13.32_NEGPulse_protocol_HPPC_IN21700_30T_cycle_#1135.mat
BOOST_NEGPULSE,1135,0.81795,2.43437,0.4311,8,discharge,1,-9.751,3.25,10.0,9.9,3.6066,3.3785,23.3932,03-08-22_13.32_NEGPulse_protocol_HPPC_IN21700_30T_cycle_#1135.mat
BOOST_NEGPULSE,1135,0.81795,2.43437,0.4312,8,charge,1,4.875,1.625,2.0,2.0,3.6128,3.6993,17.7425,03-08-22_13.32_NEGPulse_protocol_HPPC_IN21700_30T_cycle_#1135.mat
BOOST_NEGPULSE,1135,0.81795,2.43437,0.4312,8,charge,1,4.875,1.625,10.0,9.9,3.6128,3.7224,22.4807,03-08-22_13.32_NEGPulse_protocol_HPPC_IN21700_30T_cycle_#1135.mat
BOOST_NEGPULSE,1135,0.81795,2.43437,0.431,8,discharge,2,-19.502,6.501,2.0,2.0,3.6073,3.2676,17.4187,03-08-22_13.32_NEGPulse_protocol_HPPC_IN21700_30T_cycle_#1135.mat
BOOST_NEGPULSE,1135,0.81795,2.43437,0.431,8,discharge,2,-19.502,6.501,10.0,9.9,3.6073,3.176,22.1157,03-08-22_13.32_NEGPulse_protocol_HPPC_IN21700_30T_cycle_#1135.mat
BOOST_NEGPULSE,1135,0.81795,2.43437,0.4313,8,charge,2,14.628,4.876,2.0,1.9,3.6174,3.8571,16.3864,03-08-22_13.32_NEGPulse_protocol_HPPC_IN21700_30T_cycle_#1135.mat
BOOST_NEGPULSE,1135,0.81795,2.43437,0.4313,8,charge,2,14.628,4.876,10.0,9.9,3.6174,3.913,20.2078,03-08-22_13.32_NEGPulse_protocol_HPPC_IN21700_30T_cycle_#1135.mat
BOOST_NEGPULSE,1135,0.81795,2.43437,0.4309,8,discharge,3,-28.033,9.344,2.0,2.0,3.608,3.1389,16.7338,03-08-22_13.32_NEGPulse_protocol_HPPC_IN21700_30T_cycle_#1135.mat
BOOST_NEGPULSE,1135,0.81795,2.43437,0.4309,8,discharge,3,-28.033,9.344,10.0,9.9,3.608,3.0052,21.5032,03-08-22_13.32_NEGPulse_protocol_HPPC_IN21700_30T_cycle_#1135.mat
BOOST_NEGPULSE,1135,0.81795,2.43437,0.4314,8,charge,3,24.377,8.126,2.0,2.0,3.6225,3.9964,15.3382,03-08-22_13.32_NEGPulse_protocol_HPPC_IN21700_30T_cycle_#1135.mat
BOOST_NEGPULSE,1135,0.81795,2.43437,0.4314,8,charge,3,24.377,8.126,10.0,9.9,3.6225,4.073,18.4805,03-08-22_13.32_NEGPulse_protocol_HPPC_IN21700_30T_cycle_#1135.mat
BOOST_NEGPULSE,1135,0.81795,2.43437,0.3499,9,discharge,0,-2.438,0.813,2.0,2.0,3.5319,3.4845,19.4414,03-08-22_13.32_NEGPulse_protocol_HPPC_IN21700_30T_cycle_#1135.mat
BOOST_NEGPULSE,1135,0.81795,2.43437,0.3499,9,discharge,0,-2.438,0.813,10.0,9.9,3.5319,3.469,25.7988,03-08-22_13.32_NEGPulse_protocol_HPPC_IN21700_30T_cycle_#1135.mat
BOOST_NEGPULSE,1135,0.81795,2.43437,0.3499,9,charge,0,1.219,0.406,2.0,2.0,3.5339,3.5571,19.0382,03-08-22_13.32_NEGPulse_protocol_HPPC_IN21700_30T_cycle_#1135.mat
BOOST_NEGPULSE,1135,0.81795,2.43437,0.3499,9,charge,0,1.219,0.406,10.0,9.9,3.5339,3.5634,24.2081,03-08-22_13.32_NEGPulse_protocol_HPPC_IN21700_30T_cycle_#1135.mat
BOOST_NEGPULSE,1135,0.81795,2.43437,0.3498,9,discharge,1,-9.752,3.251,2.0,2.0,3.5318,3.3431,19.3509,03-08-22_13.32_NEGPulse_protocol_HPPC_IN21700_30T_cycle_#1135.mat
BOOST_NEGPULSE,1135,0.81795,2.43437,0.3498,9,discharge,1,-9.752,3.251,10.0,9.9,3.5318,3.2863,25.1756,03-08-22_13.32_NEGPulse_protocol_HPPC_IN21700_30T_cycle_#1135.mat
BOOST_NEGPULSE,1135,0.81795,2.43437,0.35,9,charge,1,4.876,1.625,2.0,2.0,3.5389,3.6296,18.6025,03-08-22_13.32_NEGPulse_protocol_HPPC_IN21700_30T_cycle_#1135.mat
BOOST_NEGPULSE,1135,0.81795,2.43437,0.35,9,charge,1,4.876,1.625,10.0,9.9,3.5389,3.6532,23.4428,03-08-22_13.32_NEGPulse_protocol_HPPC_IN21700_30T_cycle_#1135.mat
BOOST_NEGPULSE,1135,0.81795,2.43437,0.3498,9,discharge,2,-19.501,6.5,2.0,2.0,3.5324,3.1686,18.6555,03-08-22_13.32_NEGPulse_protocol_HPPC_IN21700_30T_cycle_#1135.mat
BOOST_NEGPULSE,1135,0.81795,2.43437,0.3498,9,discharge,2,-19.501,6.5,10.0,9.9,3.5324,3.0496,24.7577,03-08-22_13.32_NEGPulse_protocol_HPPC_IN21700_30T_cycle_#1135.mat
BOOST_NEGPULSE,1135,0.81795,2.43437,0.35,9,charge,2,14.626,4.875,2.0,2.0,3.5449,3.7949,17.0928,03-08-22_13.32_NEGPulse_protocol_HPPC_IN21700_30T_cycle_#1135.mat
BOOST_NEGPULSE,1135,0.81795,2.43437,0.35,9,charge,2,14.626,4.875,10.0,9.9,3.5449,3.8537,21.1131,03-08-22_13.32_NEGPulse_protocol_HPPC_IN21700_30T_cycle_#1135.mat
BOOST_NEGPULSE,1135,0.81795,2.43437,0.3497,9,discharge,3,-28.033,9.344,2.0,2.0,3.534,3.0219,18.2678,03-08-22_13.32_NEGPulse_protocol_HPPC_IN21700_30T_cycle_#1135.mat
BOOST_NEGPULSE,1135,0.81795,2.43437,0.3497,9,discharge,3,-28.033,9.344,10.0,9.9,3.534,2.8221,25.3951,03-08-22_13.32_NEGPulse_protocol_HPPC_IN21700_30T_cycle_#1135.mat
BOOST_NEGPULSE,1135,0.81795,2.43437,0.3501,9,charge,3,24.378,8.126,2.0,2.0,3.5496,3.9389,15.9693,03-08-22_13.32_NEGPulse_protocol_HPPC_IN21700_30T_cycle_#1135.mat
BOOST_NEGPULSE,1135,0.81795,2.43437,0.3501,9,charge,3,24.378,8.126,10.0,9.9,3.5496,4.0222,19.3863,03-08-22_13.32_NEGPulse_protocol_HPPC_IN21700_30T_cycle_#1135.mat
BOOST_NEGPULSE,1135,0.81795,2.43437,0.3093,10,discharge,0,-2.438,0.813,2.0,1.9,3.4937,3.4429,20.8376,03-08-22_13.32_NEGPulse_protocol_HPPC_IN21700_30T_cycle_#1135.mat
BOOST_NEGPULSE,1135,0.81795,2.43437,0.3093,10,discharge,0,-2.438,0.813,10.0,9.9,3.4937,3.4245,28.3851,03-08-22_13.32_NEGPulse_protocol_HPPC_IN21700_30T_cycle_#1135.mat
BOOST_NEGPULSE,1135,0.81795,2.43437,0.3093,10,charge,0,1.219,0.406,2.0,2.0,3.4959,3.5206,20.2675,03-08-22_13.32_NEGPulse_protocol_HPPC_IN21700_30T_cycle_#1135.mat
BOOST_NEGPULSE,1135,0.81795,2.43437,0.3093,10,charge,0,1.219,0.406,10.0,9.9,3.4959,3.5272,25.6831,03-08-22_13.32_NEGPulse_protocol_HPPC_IN21700_30T_cycle_#1135.mat
BOOST_NEGPULSE,1135,0.81795,2.43437,0.3092,10,discharge,1,-9.751,3.25,2.0,2.0,3.4941,3.2926,20.6645,03-08-22_13.32_NEGPulse_protocol_HPPC_IN21700_30T_cycle_#1135.mat
BOOST_NEGPULSE,1135,0.81795,2.43437,0.3092,10,discharge,1,-9.751,3.25,10.0,9.9,3.4941,3.2213,27.9766,03-08-22_13.32_NEGPulse_protocol_HPPC_IN21700_30T_cycle_#1135.mat
BOOST_NEGPULSE,1135,0.81795,2.43437,0.3093,10,charge,1,4.876,1.625,2.0,2.0,3.5015,3.5951,19.1972,03-08-22_13.32_NEGPulse_protocol_HPPC_IN21700_30T_cycle_#1135.mat
BOOST_NEGPULSE,1135,0.81795,2.43437,0.3093,10,charge,1,4.876,1.625,10.0,9.9,3.5015,3.6177,23.8325,03-08-22_13.32_NEGPulse_protocol_HPPC_IN21700_30T_cycle_#1135.mat
BOOST_NEGPULSE,1135,0.81795,2.43437,0.3091,10,discharge,2,-19.502,6.501,2.0,2.0,3.495,3.1121,19.6339,03-08-22_13.32_NEGPulse_protocol_HPPC_IN21700_30T_cycle_#1135.mat
BOOST_NEGPULSE,1135,0.81795,2.43437,0.3091,10,discharge,2,-19.502,6.501,10.0,9.9,3.495,2.9475,28.074,03-08-22_13.32_NEGPulse_protocol_HPPC_IN21700_30T_cycle_#1135.mat
BOOST_NEGPULSE,1135,0.81795,2.43437,0.3094,10,charge,2,14.629,4.876,2.0,2.0,3.5066,3.7586,17.2261,03-08-22_13.32_NEGPulse_protocol_HPPC_IN21700_30T_cycle_#1135.mat
BOOST_NEGPULSE,1135,0.81795,2.43437,0.3094,10,charge,2,14.629,4.876,10.0,9.9,3.5066,3.816,21.1498,03-08-22_13.32_NEGPulse_protocol_HPPC_IN21700_30T_cycle_#1135.mat
BOOST_NEGPULSE,1135,0.81795,2.43437,0.3091,10,discharge,3,-28.033,9.344,2.0,1.9,3.4958,2.9688,18.7993,03-08-22_13.32_NEGPulse_protocol_HPPC_IN21700_30T_cycle_#1135.mat
BOOST_NEGPULSE,1135,0.81795,2.43437,0.3091,10,discharge,3,-28.033,9.344,10.0,9.9,3.4958,2.6899,28.7483,03-08-22_13.32_NEGPulse_protocol_HPPC_IN21700_30T_cycle_#1135.mat
BOOST_NEGPULSE,1135,0.81795,2.43437,0.3095,10,charge,3,24.377,8.126,2.0,2.0,3.5117,3.896,15.7649,03-08-22_13.32_NEGPulse_protocol_HPPC_IN21700_30T_cycle_#1135.mat
BOOST_NEGPULSE,1135,0.81795,2.43437,0.3095,10,charge,3,24.377,8.126,10.0,9.9,3.5117,3.9807,19.2394,03-08-22_13.32_NEGPulse_protocol_HPPC_IN21700_30T_cycle_#1135.mat
BOOST_NEGPULSE,1135,0.81795,2.43437,0.2686,11,discharge,0,-2.438,0.813,2.0,2.0,3.4522,3.3981,22.1858,03-08-22_13.32_NEGPulse_protocol_HPPC_IN21700_30T_cycle_#1135.mat
BOOST_NEGPULSE,1135,0.81795,2.43437,0.2686,11,discharge,0,-2.438,0.813,10.0,9.9,3.4522,3.3762,31.1667,03-08-22_13.32_NEGPulse_protocol_HPPC_IN21700_30T_cycle_#1135.mat
BOOST_NEGPULSE,1135,0.81795,2.43437,0.2687,11,charge,0,1.218,0.406,2.0,1.9,3.4549,3.4806,21.0915,03-08-22_13.32_NEGPulse_protocol_HPPC_IN21700_30T_cycle_#1135.mat
BOOST_NEGPULSE,1135,0.81795,2.43437,0.2687,11,charge,0,1.218,0.406,10.0,9.9,3.4549,3.4883,27.4108,03-08-22_13.32_NEGPulse_protocol_HPPC_IN21700_30T_cycle_#1135.mat
BOOST_NEGPULSE,1135,0.81795,2.43437,0.2686,11,discharge,1,-9.751,3.25,2.0,1.9,3.4526,3.2396,21.8432,03-08-22_13.32_NEGPulse_protocol_HPPC_IN21700_30T_cycle_#1135.mat
BOOST_NEGPULSE,1135,0.81795,2.43437,0.2686,11,discharge,1,-9.751,3.25,10.0,9.9,3.4526,3.1375,32.3136,03-08-22_13.32_NEGPulse_protocol_HPPC_IN21700_30T_cycle_#1135.mat
BOOST_NEGPULSE,1135,0.81795,2.43437,0.2687,11,charge,1,4.876,1.625,2.0,1.9,3.4619,3.5575,19.6074,03-08-22_13.32_NEGPulse_protocol_HPPC_IN21700_30T_cycle_#1135.mat
BOOST_NEGPULSE,1135,0.81795,2.43437,0.2687,11,charge,1,4.876,1.625,10.0,9.9,3.4619,3.5806,24.3452,03-08-22_13.32_NEGPulse_protocol_HPPC_IN21700_30T_cycle_#1135.mat
BOOST_NEGPULSE,1135,0.81795,2.43437,0.2685,11,discharge,2,-19.502,6.501,2.0,1.9,3.4539,3.0378,21.3363,03-08-22_13.32_NEGPulse_protocol_HPPC_IN21700_30T_cycle_#1135.mat
BOOST_NEGPULSE,1135,0.81795,2.43437,0.2685,11,discharge,2,-19.502,6.501,10.0,9.9,3.4539,2.7827,34.417,03-08-22_13.32_NEGPulse_protocol_HPPC_IN21700_30T_cycle_#1135.mat
BOOST_NEGPULSE,1135,0.81795,2.43437,0.2688,11,charge,2,14.627,4.876,2.0,2.0,3.4694,3.7251,17.4814,03-08-22_13.32_NEGPulse_protocol_HPPC_IN21700_30T_cycle_#1135.mat
BOOST_NEGPULSE,1135,0.81795,2.43437,0.2688,11,charge,2,14.627,4.876,10.0,9.9,3.4694,3.7788,21.1527,03-08-22_13.32_NEGPulse_protocol_HPPC_IN21700_30T_cycle_#1135.mat
BOOST_NEGPULSE,1135,0.81795,2.43437,0.2684,11,discharge,3,-28.033,9.344,2.0,1.9,3.4547,2.8659,21.0038,03-08-22_13.32_NEGPulse_protocol_HPPC_IN21700_30T_cycle_#1135.mat
BOOST_NEGPULSE,1135,0.81795,2.43437,0.2684,11,discharge,3,-28.033,9.344,10.0,9.9,3.4547,2.4998,34.0634,03-08-22_13.32_NEGPulse_protocol_HPPC_IN21700_30T_cycle_#1135.mat
BOOST_NEGPULSE,1135,0.81795,2.43437,0.2689,11,charge,3,24.378,8.126,2.0,2.0,3.4747,3.8647,15.998,03-08-22_13.32_NEGPulse_protocol_HPPC_IN21700_30T_cycle_#1135.mat
BOOST_NEGPULSE,1135,0.81795,2.43437,0.2689,11,charge,3,24.378,8.126,10.0,9.9,3.4747,3.9473,19.3863,03-08-22_13.32_NEGPulse_protocol_HPPC_IN21700_30T_cycle_#1135.mat
BOOST_NEGPULSE,1135,0.81795,2.43437,0.228,12,discharge,0,-2.439,0.813,2.0,2.0,3.4041,3.3403,26.1626,03-08-22_13.32_NEGPulse_protocol_HPPC_IN21700_30T_cycle_#1135.mat
BOOST_NEGPULSE,1135,0.81795,2.43437,0.228,12,discharge,0,-2.439,0.813,10.0,9.9,3.4041,3.3074,39.6539,03-08-22_13.32_NEGPulse_protocol_HPPC_IN21700_30T_cycle_#1135.mat
BOOST_NEGPULSE,1135,0.81795,2.43437,0.228,12,charge,0,1.22,0.407,2.0,1.9,3.4075,3.4375,24.5841,03-08-22_13.32_NEGPulse_protocol_HPPC_IN21700_30T_cycle_#1135.mat
BOOST_NEGPULSE,1135,0.81795,2.43437,0.228,12,charge,0,1.22,0.407,10.0,9.9,3.4075,3.4492,34.1719,03-08-22_13.32_NEGPulse_protocol_HPPC_IN21700_30T_cycle_#1135.mat
BOOST_NEGPULSE,1135,0.81795,2.43437,0.228,12,discharge,1,-9.751,3.25,2.0,1.9,3.4046,3.1493,26.1811,03-08-22_13.32_NEGPulse_protocol_HPPC_IN21700_30T_cycle_#1135.mat
BOOST_NEGPULSE,1135,0.81795,2.43437,0.228,12,discharge,1,-9.751,3.25,10.0,9.9,3.4046,2.9733,44.23,03-08-22_13.32_NEGPulse_protocol_HPPC_IN21700_30T_cycle_#1135.mat
BOOST_NEGPULSE,1135,0.81795,2.43437,0.2281,12,charge,1,4.876,1.625,2.0,2.0,3.419,3.5262,21.987,03-08-22_13.32_NEGPulse_protocol_HPPC_IN21700_30T_cycle_#1135.mat
BOOST_NEGPULSE,1135,0.81795,2.43437,0.2281,12,charge,1,4.876,1.625,10.0,9.9,3.419,3.5554,27.976,03-08-22_13.32_NEGPulse_protocol_HPPC_IN21700_30T_cycle_#1135.mat
BOOST_NEGPULSE,1135,0.81795,2.43437,0.2279,12,discharge,2,-19.503,6.501,2.0,2.0,3.4071,2.9039,25.8012,03-08-22_13.32_NEGPulse_protocol_HPPC_IN21700_30T_cycle_#1135.mat
BOOST_NEGPULSE,1135,0.81795,2.43437,0.2279,12,discharge,2,-19.503,6.501,10.0,9.9,3.4071,2.4998,46.521,03-08-22_13.32_NEGPulse_protocol_HPPC_IN21700_30T_cycle_#1135.mat
BOOST_NEGPULSE,1135,0.81795,2.43437,0.2282,12,charge,2,14.629,4.876,2.0,2.0,3.4312,3.6946,18.0053,03-08-22_13.32_NEGPulse_protocol_HPPC_IN21700_30T_cycle_#1135.mat
BOOST_NEGPULSE,1135,0.81795,2.43437,0.2282,12,charge,2,14.629,4.876,10.0,9.9,3.4312,3.7461,21.5257,03-08-22_13.32_NEGPulse_protocol_HPPC_IN21700_30T_cycle_#1135.mat
BOOST_NEGPULSE,1135,0.81795,2.43437,0.2278,12,discharge,3,-26.315,8.772,2.0,2.0,3.4099,2.7037,26.8364,03-08-22_13.32_NEGPulse_protocol_HPPC_IN21700_30T_cycle_#1135.mat
BOOST_NEGPULSE,1135,0.81795,2.43437,0.2278,12,discharge,3,-26.315,8.772,10.0,9.9,3.4099,2.4998,34.5848,03-08-22_13.32_NEGPulse_protocol_HPPC_IN21700_30T_cycle_#1135.mat
BOOST_NEGPULSE,1135,0.81795,2.43437,0.2282,12,charge,3,24.376,8.125,2.0,2.0,3.4352,3.8294,16.1716,03-08-22_13.32_NEGPulse_protocol_HPPC_IN21700_30T_cycle_#1135.mat
BOOST_NEGPULSE,1135,0.81795,2.43437,0.2282,12,charge,3,24.376,8.125,10.0,9.9,3.4352,3.9071,19.3592,03-08-22_13.32_NEGPulse_protocol_HPPC_IN21700_30T_cycle_#1135.mat
BOOST_NEGPULSE,1172,0.80758,2.40353,1.0,0,discharge,0,-2.407,0.802,2.0,2.0,4.1214,4.0605,25.3054,03-14-22_21.14_NEGPulse_protocol_HPPC_IN21700_30T_cycle_#1172.mat
BOOST_NEGPULSE,1172,0.80758,2.40353,1.0,0,discharge,0,-2.407,0.802,10.0,9.7,4.1214,4.0399,33.8652,03-14-22_21.14_NEGPulse_protocol_HPPC_IN21700_30T_cycle_#1172.mat
BOOST_NEGPULSE,1172,0.80758,2.40353,1.0,0,charge,0,1.203,0.401,2.0,1.9,4.136,4.1728,30.5927,03-14-22_21.14_NEGPulse_protocol_HPPC_IN21700_30T_cycle_#1172.mat
BOOST_NEGPULSE,1172,0.80758,2.40353,1.0,0,charge,0,1.203,0.401,10.0,9.9,4.136,4.1876,42.8963,03-14-22_21.14_NEGPulse_protocol_HPPC_IN21700_30T_cycle_#1172.mat
BOOST_NEGPULSE,1172,0.80758,2.40353,0.9999,0,discharge,1,-9.621,3.207,2.0,2.0,4.1305,3.8798,26.057,03-14-22_21.14_NEGPulse_protocol_HPPC_IN21700_30T_cycle_#1172.mat
BOOST_NEGPULSE,1172,0.80758,2.40353,0.9999,0,discharge,1,-9.621,3.207,10.0,9.9,4.1305,3.8404,30.1522,03-14-22_21.14_NEGPulse_protocol_HPPC_IN21700_30T_cycle_#1172.mat
BOOST_NEGPULSE,1172,0.80758,2.40353,1.0,0,charge,1,1.647,0.549,2.0,2.0,4.1406,4.2,36.0678,03-14-22_21.14_NEGPulse_protocol_HPPC_IN21700_30T_cycle_#1172.mat
BOOST_NEGPULSE,1172,0.80758,2.40353,1.0,0,charge,1,1.647,0.549,10.0,9.9,4.1406,4.1999,36.007,03-14-22_21.14_NEGPulse_protocol_HPPC_IN21700_30T_cycle_#1172.mat
BOOST_NEGPULSE,1172,0.80758,2.40353,0.9998,0,discharge,2,-19.243,6.414,2.0,2.0,4.1292,3.6953,22.5485,03-14-22_21.14_NEGPulse_protocol_HPPC_IN21700_30T_cycle_#1172.mat
BOOST_NEGPULSE,1172,0.80758,2.40353,0.9998,0,discharge,2,-19.243,6.414,10.0,9.9,4.1292,3.6375,25.5521,03-14-22_21.14_NEGPulse_protocol_HPPC_IN21700_30T_cycle_#1172.mat
BOOST_NEGPULSE,1172,0.80758,2.40353,1.0,0,charge,2,1.532,0.511,2.0,2.0,4.1456,4.2,35.5207,03-14-22_21.14_NEGPulse_protocol_HPPC_IN21700_30T_cycle_#1172.mat
BOOST_NEGPULSE,1172,0.80758,2.40353,1.0,0,charge,2,1.532,0.511,10.0,9.9,4.1456,4.2,35.5207,03-14-22_21.14_NEGPulse_protocol_HPPC_IN21700_30T_cycle_#1172.mat
BOOST_NEGPULSE,1172,0.80758,2.40353,0.9998,0,discharge,3,-27.66,9.22,2.0,2.0,4.1281,3.5572,20.6399,03-14-22_21.14_NEGPulse_protocol_HPPC_IN21700_30T_cycle_#1172.mat
BOOST_NEGPULSE,1172,0.80758,2.40353,0.9998,0,discharge,3,-27.66,9.22,10.0,9.9,4.1281,3.4768,23.5466,03-14-22_21.14_NEGPulse_protocol_HPPC_IN21700_30T_cycle_#1172.mat
BOOST_NEGPULSE,1172,0.80758,2.40353,1.0,0,charge,3,1.426,0.475,2.0,1.9,4.149,4.2001,35.837,03-14-22_21.14_NEGPulse_protocol_HPPC_IN21700_30T_cycle_#1172.mat
BOOST_NEGPULSE,1172,0.80758,2.40353,1.0,0,charge,3,1.426,0.475,10.0,9.9,4.149,4.2,35.7669,03-14-22_21.14_NEGPulse_protocol_HPPC_IN21700_30T_cycle_#1172.mat
BOOST_NEGPULSE,1172,0.80758,2.40353,0.9599,1,discharge,0,-2.406,0.802,2.0,2.0,4.0877,4.0267,25.3491,03-14-22_21.14_NEGPulse_protocol_HPPC_IN21700_30T_cycle_#1172.mat
BOOST_NEGPULSE,1172,0.80758,2.40353,0.9599,1,discharge,0,-2.406,0.802,10.0,9.9,4.0877,4.013,31.0422,03-14-22_21.14_NEGPulse_protocol_HPPC_IN21700_30T_cycle_#1172.mat
BOOST_NEGPULSE,1172,0.80758,2.40353,0.9599,1,charge,0,1.201,0.4,2.0,2.0,4.0895,4.1199,25.3207,03-14-22_21.14_NEGPulse_protocol_HPPC_IN21700_30T_cycle_#1172.mat
BOOST_NEGPULSE,1172,0.80758,2.40353,0.9599,1,charge,0,1.201,0.4,10.0,9.9,4.0895,4.1273,31.4843,03-14-22_21.14_NEGPulse_protocol_HPPC_IN21700_30T_cycle_#1172.mat
BOOST_NEGPULSE,1172,0.80758,2.40353,0.9598,1,discharge,1,-9.621,3.207,2.0,1.9,4.0879,3.8667,22.9911,03-14-22_21.14_NEGPulse_protocol_HPPC_IN21700_30T_cycle_#1172.mat
BOOST_NEGPULSE,1172,0.80758,2.40353,0.9598,1,discharge,1,-9.621,3.207,10.0,9.9,4.0879,3.8277,27.0447,03-14-22_21.14_NEGPulse_protocol_HPPC_IN21700_30T_cycle_#1172.mat
BOOST_NEGPULSE,1172,0.80758,2.40353,0.9599,1,charge,1,3.911,1.304,2.0,1.9,4.0931,4.2,27.3332,03-14-22_21.14_NEGPulse_protocol_HPPC_IN21700_30T_cycle_#1172.mat
BOOST_NEGPULSE,1172,0.80758,2.40353,0.9599,1,charge,1,3.911,1.304,10.0,9.9,4.0931,4.1999,27.3076,03-14-22_21.14_NEGPulse_protocol_HPPC_IN21700_30T_cycle_#1172.mat
BOOST_NEGPULSE,1172,0.80758,2.40353,0.9597,1,discharge,2,-19.242,6.414,2.0,1.9,4.0885,3.6946,20.4708,03-14-22_21.14_NEGPulse_protocol_HPPC_IN21700_30T_cycle_#1172.mat
BOOST_NEGPULSE,1172,0.80758,2.40353,0.9597,1,discharge,2,-19.242,6.414,10.0,9.9,4.0885,3.6282,23.9216,03-14-22_21.14_NEGPulse_protocol_HPPC_IN21700_30T_cycle_#1172.mat
BOOST_NEGPULSE,1172,0.80758,2.40353,0.96,1,charge,2,3.786,1.262,2.0,2.0,4.0971,4.2,27.1776,03-14-22_21.14_NEGPulse_protocol_HPPC_IN21700_30T_cycle_#1172.mat
BOOST_NEGPULSE,1172,0.80758,2.40353,0.96,1,charge,2,3.786,1.262,10.0,9.9,4.0971,4.2,27.1776,03-14-22_21.14_NEGPulse_protocol_HPPC_IN21700_30T_cycle_#1172.mat
BOOST_NEGPULSE,1172,0.80758,2.40353,0.9597,1,discharge,3,-27.659,9.22,2.0,2.0,4.0899,3.5616,19.1005,03-14-22_21.14_NEGPulse_protocol_HPPC_IN21700_30T_cycle_#1172.mat
BOOST_NEGPULSE,1172,0.80758,2.40353,0.9597,1,discharge,3,-27.659,9.22,10.0,9.9,4.0899,3.4695,22.4303,03-14-22_21.14_NEGPulse_protocol_HPPC_IN21700_30T_cycle_#1172.mat
BOOST_NEGPULSE,1172,0.80758,2.40353,0.96,1,charge,3,3.617,1.206,2.0,2.0,4.1009,4.1999,27.3692,03-14-22_21.14_NEGPulse_protocol_HPPC_IN21700_30T_cycle_#1172.mat
BOOST_NEGPULSE,1172,0.80758,2.40353,0.96,1,charge,3,3.617,1.206,10.0,9.9,4.1009,4.1999,27.3692,03-14-22_21.14_NEGPulse_protocol_HPPC_IN21700_30T_cycle_#1172.mat
BOOST_NEGPULSE,1172,0.80758,2.40353,0.9198,2,discharge,0,-2.407,0.802,2.0,2.0,4.074,4.0163,23.9747,03-14-22_21.14_NEGPulse_protocol_HPPC_IN21700_30T_cycle_#1172.mat
BOOST_NEGPULSE,1172,0.80758,2.40353,0.9198,2,discharge,0,-2.407,0.802,10.0,9.9,4.074,3.9999,30.789,03-14-22_21.14_NEGPulse_protocol_HPPC_IN21700_30T_cycle_#1172.mat
BOOST_NEGPULSE,1172,0.80758,2.40353,0.9198,2,charge,0,1.203,0.401,2.0,2.0,4.0763,4.1049,23.7739,03-14-22_21.14_NEGPulse_protocol_HPPC_IN21700_30T_cycle_#1172.mat
BOOST_NEGPULSE,1172,0.80758,2.40353,0.9198,2,charge,0,1.203,0.401,10.0,9.9,4.0763,4.1114,29.1771,03-14-22_21.14_NEGPulse_protocol_HPPC_IN21700_30T_cycle_#1172.mat
BOOST_NEGPULSE,1172,0.80758,2.40353,0.9197,2,discharge,1,-9.622,3.207,2.0,1.9,4.0746,3.8594,22.3661,03-14-22_21.14_NEGPulse_protocol_HPPC_IN21700_30T_cycle_#1172.mat
BOOST_NEGPULSE,1172,0.80758,2.40353,0.9197,2,discharge,1,-9.622,3.207,10.0,9.9,4.0746,3.8085,27.6562,03-14-22_21.14_NEGPulse_protocol_HPPC_IN21700_30T_cycle_#1172.mat
BOOST_NEGPULSE,1172,0.80758,2.40353,0.9199,2,charge,1,4.8,1.6,2.0,2.0,4.08,4.1893,22.7694,03-14-22_21.14_NEGPulse_protocol_HPPC_IN21700_30T_cycle_#1172.mat
BOOST_NEGPULSE,1172,0.80758,2.40353,0.9199,2,charge,1,4.8,1.6,10.0,9.9,4.08,4.2002,25.0401,03-14-22_21.14_NEGPulse_protocol_HPPC_IN21700_30T_cycle_#1172.mat
BOOST_NEGPULSE,1172,0.80758,2.40353,0.9197,2,discharge,2,-19.242,6.414,2.0,2.0,4.0752,3.6833,20.3669,03-14-22_21.14_NEGPulse_protocol_HPPC_IN21700_30T_cycle_#1172.mat
BOOST_NEGPULSE,1172,0.80758,2.40353,0.9197,2,discharge,2,-19.242,6.414,10.0,9.9,4.0752,3.6031,24.5349,03-14-22_21.14_NEGPulse_protocol_HPPC_IN21700_30T_cycle_#1172.mat
BOOST_NEGPULSE,1172,0.80758,2.40353,0.9199,2,charge,2,4.769,1.59,2.0,2.0,4.083,4.2001,24.5539,03-14-22_21.14_NEGPulse_protocol_HPPC_IN21700_30T_cycle_#1172.mat
BOOST_NEGPULSE,1172,0.80758,2.40353,0.9199,2,charge,2,4.769,1.59,10.0,9.9,4.083,4.2,24.5329,03-14-22_21.14_NEGPulse_protocol_HPPC_IN21700_30T_cycle_#1172.mat
BOOST_NEGPULSE,1172,0.80758,2.40353,0.9196,2,discharge,3,-27.66,9.22,2.0,2.0,4.0766,3.5492,19.0672,03-14-22_21.14_NEGPulse_protocol_HPPC_IN21700_30T_cycle_#1172.mat
BOOST_NEGPULSE,1172,0.80758,2.40353,0.9196,2,discharge,3,-27.66,9.22,10.0,9.9,4.0766,3.4397,23.026,03-14-22_21.14_NEGPulse_protocol_HPPC_IN21700_30T_cycle_#1172.mat
