Repository: KikETs/ECM_HYBRID_BMS_JOINT

## Results

| Arm | Model | Size | Protocol | Result | Worst cell |
|---|---|---|---|---|---|
| SOP | 2RC table + trim (A8) | 4 effective coefficients, 2 EW states | leave-one-cell-out | usable current 69.6 % discharge, 59.5 % charge (τ = 10 s) | 59.9 % / 53.5 % (BOOST_REST) |
| SOH | dQ/dV ridge | 65 coefficients | leave-one-cell-out | RMSE 0.0094, bias −0.0005 | 0.0130 (BOOST_REST) |
| SOC | 2RC EKF, low-current gate | 3 states | leave-one-cell-out | **2.34 %p** over six sensor disturbances on estimated SOH (2.325 on true SOH), per cell 2.00–2.75 | 4.60 %p (BOOST_NEGPULSE_1S, current offset −0.10 A) |

The SOH arm was a 10,945-parameter CNN until the second audit round. Nested

File: analysis/uypydj_hppc_resistance.csv (part 132 of 225)
protocol,cycle,SOH,CAP_Ah,SOC,soc_group,direction,rate_rank,I_A,CRate_rated,tau_s,tau_actual_s,V_pre_V,V_tau_V,R_mOhm,file
BOOST_NEGPULSE,1172,0.80758,2.40353,0.9199,2,charge,3,4.637,1.546,2.0,2.0,4.0856,4.2,24.6722,03-14-22_21.14_NEGPulse_protocol_HPPC_IN21700_30T_cycle_#1172.mat
BOOST_NEGPULSE,1172,0.80758,2.40353,0.9199,2,charge,3,4.637,1.546,10.0,9.9,4.0856,4.2,24.6722,03-14-22_21.14_NEGPulse_protocol_HPPC_IN21700_30T_cycle_#1172.mat
BOOST_NEGPULSE,1172,0.80758,2.40353,0.8396,3,discharge,0,-2.405,0.802,2.0,2.0,3.9955,3.9439,21.4544,03-14-22_21.14_NEGPulse_protocol_HPPC_IN21700_30T_cycle_#1172.mat
BOOST_NEGPULSE,1172,0.80758,2.40353,0.8396,3,discharge,0,-2.405,0.802,10.0,9.9,3.9955,3.9247,29.4374,03-14-22_21.14_NEGPulse_protocol_HPPC_IN21700_30T_cycle_#1172.mat
BOOST_NEGPULSE,1172,0.80758,2.40353,0.8397,3,charge,0,1.202,0.401,2.0,2.0,3.9982,4.0237,21.2076,03-14-22_21.14_NEGPulse_protocol_HPPC_IN21700_30T_cycle_#1172.mat
BOOST_NEGPULSE,1172,0.80758,2.40353,0.8397,3,charge,0,1.202,0.401,10.0,9.9,3.9982,4.0321,28.1936,03-14-22_21.14_NEGPulse_protocol_HPPC_IN21700_30T_cycle_#1172.mat
BOOST_NEGPULSE,1172,0.80758,2.40353,0.8396,3,discharge,1,-9.622,3.207,2.0,2.0,3.9961,3.8,20.3808,03-14-22_21.14_NEGPulse_protocol_HPPC_IN21700_30T_cycle_#1172.mat
BOOST_NEGPULSE,1172,0.80758,2.40353,0.8396,3,discharge,1,-9.622,3.207,10.0,9.9,3.9961,3.7453,26.0658,03-14-22_21.14_NEGPulse_protocol_HPPC_IN21700_30T_cycle_#1172.mat
BOOST_NEGPULSE,1172,0.80758,2.40353,0.8397,3,charge,1,4.81,1.603,2.0,2.0,4.0044,4.1015,20.1867,03-14-22_21.14_NEGPulse_protocol_HPPC_IN21700_30T_cycle_#1172.mat
BOOST_NEGPULSE,1172,0.80758,2.40353,0.8397,3,charge,1,4.81,1.603,10.0,9.9,4.0044,4.1299,26.0909,03-14-22_21.14_NEGPulse_protocol_HPPC_IN21700_30T_cycle_#1172.mat
BOOST_NEGPULSE,1172,0.80758,2.40353,0.8395,3,discharge,2,-19.243,6.414,2.0,2.0,3.9982,3.6344,18.9056,03-14-22_21.14_NEGPulse_protocol_HPPC_IN21700_30T_cycle_#1172.mat
BOOST_NEGPULSE,1172,0.80758,2.40353,0.8395,3,discharge,2,-19.243,6.414,10.0,9.9,3.9982,3.5498,23.302,03-14-22_21.14_NEGPulse_protocol_HPPC_IN21700_30T_cycle_#1172.mat
BOOST_NEGPULSE,1172,0.80758,2.40353,0.8398,3,charge,2,8.945,2.982,2.0,2.0,4.0093,4.2001,21.3306,03-14-22_21.14_NEGPulse_protocol_HPPC_IN21700_30T_cycle_#1172.mat
BOOST_NEGPULSE,1172,0.80758,2.40353,0.8398,3,charge,2,8.945,2.982,10.0,9.9,4.0093,4.2,21.3194,03-14-22_21.14_NEGPulse_protocol_HPPC_IN21700_30T_cycle_#1172.mat
BOOST_NEGPULSE,1172,0.80758,2.40353,0.8394,3,discharge,3,-27.658,9.219,2.0,2.0,3.9998,3.5055,17.8719,03-14-22_21.14_NEGPulse_protocol_HPPC_IN21700_30T_cycle_#1172.mat
BOOST_NEGPULSE,1172,0.80758,2.40353,0.8394,3,discharge,3,-27.658,9.219,10.0,9.9,3.9998,3.3912,22.0045,03-14-22_21.14_NEGPulse_protocol_HPPC_IN21700_30T_cycle_#1172.mat
BOOST_NEGPULSE,1172,0.80758,2.40353,0.8398,3,charge,3,8.865,2.955,2.0,1.9,4.0145,4.2,20.9259,03-14-22_21.14_NEGPulse_protocol_HPPC_IN21700_30T_cycle_#1172.mat
BOOST_NEGPULSE,1172,0.80758,2.40353,0.8398,3,charge,3,8.865,2.955,10.0,9.9,4.0145,4.2,20.9259,03-14-22_21.14_NEGPulse_protocol_HPPC_IN21700_30T_cycle_#1172.mat
BOOST_NEGPULSE,1172,0.80758,2.40353,0.7594,4,discharge,0,-2.405,0.802,2.0,2.0,3.9017,3.8543,19.7057,03-14-22_21.14_NEGPulse_protocol_HPPC_IN21700_30T_cycle_#1172.mat
BOOST_NEGPULSE,1172,0.80758,2.40353,0.7594,4,discharge,0,-2.405,0.802,10.0,9.9,3.9017,3.8392,25.9832,03-14-22_21.14_NEGPulse_protocol_HPPC_IN21700_30T_cycle_#1172.mat
BOOST_NEGPULSE,1172,0.80758,2.40353,0.7595,4,charge,0,1.202,0.401,2.0,2.0,3.9038,3.9272,19.4595,03-14-22_21.14_NEGPulse_protocol_HPPC_IN21700_30T_cycle_#1172.mat
BOOST_NEGPULSE,1172,0.80758,2.40353,0.7595,4,charge,0,1.202,0.401,10.0,9.9,3.9038,3.9338,24.948,03-14-22_21.14_NEGPulse_protocol_HPPC_IN21700_30T_cycle_#1172.mat
BOOST_NEGPULSE,1172,0.80758,2.40353,0.7594,4,discharge,1,-9.622,3.207,2.0,1.9,3.9021,3.7175,19.1854,03-14-22_21.14_NEGPulse_protocol_HPPC_IN21700_30T_cycle_#1172.mat
BOOST_NEGPULSE,1172,0.80758,2.40353,0.7594,4,discharge,1,-9.622,3.207,10.0,9.9,3.9021,3.6707,24.0493,03-14-22_21.14_NEGPulse_protocol_HPPC_IN21700_30T_cycle_#1172.mat
BOOST_NEGPULSE,1172,0.80758,2.40353,0.7595,4,charge,1,4.81,1.603,2.0,2.0,3.908,4.0003,19.1884,03-14-22_21.14_NEGPulse_protocol_HPPC_IN21700_30T_cycle_#1172.mat
BOOST_NEGPULSE,1172,0.80758,2.40353,0.7595,4,charge,1,4.81,1.603,10.0,9.9,3.908,4.0248,24.2817,03-14-22_21.14_NEGPulse_protocol_HPPC_IN21700_30T_cycle_#1172.mat
BOOST_NEGPULSE,1172,0.80758,2.40353,0.7593,4,discharge,2,-19.244,6.415,2.0,2.0,3.9017,3.5556,17.9848,03-14-22_21.14_NEGPulse_protocol_HPPC_IN21700_30T_cycle_#1172.mat
BOOST_NEGPULSE,1172,0.80758,2.40353,0.7593,4,discharge,2,-19.244,6.415,10.0,9.9,3.9017,3.4762,22.1108,03-14-22_21.14_NEGPulse_protocol_HPPC_IN21700_30T_cycle_#1172.mat
BOOST_NEGPULSE,1172,0.80758,2.40353,0.7596,4,charge,2,14.432,4.811,2.0,1.9,3.9123,4.1631,17.378,03-14-22_21.14_NEGPulse_protocol_HPPC_IN21700_30T_cycle_#1172.mat
BOOST_NEGPULSE,1172,0.80758,2.40353,0.7596,4,charge,2,14.432,4.811,10.0,9.9,3.9123,4.2,19.9349,03-14-22_21.14_NEGPulse_protocol_HPPC_IN21700_30T_cycle_#1172.mat
BOOST_NEGPULSE,1172,0.80758,2.40353,0.7592,4,discharge,3,-27.659,9.22,2.0,2.0,3.903,3.4319,17.0324,03-14-22_21.14_NEGPulse_protocol_HPPC_IN21700_30T_cycle_#1172.mat
BOOST_NEGPULSE,1172,0.80758,2.40353,0.7592,4,discharge,3,-27.659,9.22,10.0,9.9,3.903,3.3193,21.1034,03-14-22_21.14_NEGPulse_protocol_HPPC_IN21700_30T_cycle_#1172.mat
BOOST_NEGPULSE,1172,0.80758,2.40353,0.7596,4,charge,3,15.16,5.053,2.0,2.0,3.9158,4.2001,18.7533,03-14-22_21.14_NEGPulse_protocol_HPPC_IN21700_30T_cycle_#1172.mat
BOOST_NEGPULSE,1172,0.80758,2.40353,0.7596,4,charge,3,15.16,5.053,10.0,9.9,3.9158,4.2,18.7467,03-14-22_21.14_NEGPulse_protocol_HPPC_IN21700_30T_cycle_#1172.mat
BOOST_NEGPULSE,1172,0.80758,2.40353,0.6793,5,discharge,0,-2.405,0.802,2.0,2.0,3.8349,3.7902,18.5855,03-14-22_21.14_NEGPulse_protocol_HPPC_IN21700_30T_cycle_#1172.mat
BOOST_NEGPULSE,1172,0.80758,2.40353,0.6793,5,discharge,0,-2.405,0.802,10.0,9.9,3.8349,3.7761,24.448,03-14-22_21.14_NEGPulse_protocol_HPPC_IN21700_30T_cycle_#1172.mat
BOOST_NEGPULSE,1172,0.80758,2.40353,0.6793,5,charge,0,1.202,0.401,2.0,2.0,3.8363,3.8591,18.9668,03-14-22_21.14_NEGPulse_protocol_HPPC_IN21700_30T_cycle_#1172.mat
BOOST_NEGPULSE,1172,0.80758,2.40353,0.6793,5,charge,0,1.202,0.401,10.0,9.9,3.8363,3.8652,24.0413,03-14-22_21.14_NEGPulse_protocol_HPPC_IN21700_30T_cycle_#1172.mat
BOOST_NEGPULSE,1172,0.80758,2.40353,0.6792,5,discharge,1,-9.622,3.207,2.0,2.0,3.8356,3.6604,18.2088,03-14-22_21.14_NEGPulse_protocol_HPPC_IN21700_30T_cycle_#1172.mat
BOOST_NEGPULSE,1172,0.80758,2.40353,0.6792,5,discharge,1,-9.622,3.207,10.0,9.9,3.8356,3.6111,23.3327,03-14-22_21.14_NEGPulse_protocol_HPPC_IN21700_30T_cycle_#1172.mat
BOOST_NEGPULSE,1172,0.80758,2.40353,0.6793,5,charge,1,4.81,1.603,2.0,1.9,3.8403,3.9266,17.9418,03-14-22_21.14_NEGPulse_protocol_HPPC_IN21700_30T_cycle_#1172.mat
BOOST_NEGPULSE,1172,0.80758,2.40353,0.6793,5,charge,1,4.81,1.603,10.0,9.9,3.8403,3.9482,22.4324,03-14-22_21.14_NEGPulse_protocol_HPPC_IN21700_30T_cycle_#1172.mat
BOOST_NEGPULSE,1172,0.80758,2.40353,0.6791,5,discharge,2,-19.243,6.414,2.0,1.9,3.8362,3.5037,17.279,03-14-22_21.14_NEGPulse_protocol_HPPC_IN21700_30T_cycle_#1172.mat
BOOST_NEGPULSE,1172,0.80758,2.40353,0.6791,5,discharge,2,-19.243,6.414,10.0,9.9,3.8362,3.4147,21.9041,03-14-22_21.14_NEGPulse_protocol_HPPC_IN21700_30T_cycle_#1172.mat
BOOST_NEGPULSE,1172,0.80758,2.40353,0.6794,5,charge,2,14.432,4.811,2.0,1.9,3.8443,4.0838,16.5951,03-14-22_21.14_NEGPulse_protocol_HPPC_IN21700_30T_cycle_#1172.mat
BOOST_NEGPULSE,1172,0.80758,2.40353,0.6794,5,charge,2,14.432,4.811,10.0,9.9,3.8443,4.136,20.212,03-14-22_21.14_NEGPulse_protocol_HPPC_IN21700_30T_cycle_#1172.mat
BOOST_NEGPULSE,1172,0.80758,2.40353,0.6791,5,discharge,3,-27.658,9.219,2.0,2.0,3.8368,3.3756,16.6751,03-14-22_21.14_NEGPulse_protocol_HPPC_IN21700_30T_cycle_#1172.mat
BOOST_NEGPULSE,1172,0.80758,2.40353,0.6791,5,discharge,3,-27.658,9.219,10.0,9.9,3.8368,3.253,21.1078,03-14-22_21.14_NEGPulse_protocol_HPPC_IN21700_30T_cycle_#1172.mat
BOOST_NEGPULSE,1172,0.80758,2.40353,0.6795,5,charge,3,20.544,6.848,2.0,1.9,3.8482,4.2002,17.134,03-14-22_21.14_NEGPulse_protocol_HPPC_IN21700_30T_cycle_#1172.mat
BOOST_NEGPULSE,1172,0.80758,2.40353,0.6795,5,charge,3,20.544,6.848,10.0,9.9,3.8482,4.1999,17.1194,03-14-22_21.14_NEGPulse_protocol_HPPC_IN21700_30T_cycle_#1172.mat
BOOST_NEGPULSE,1172,0.80758,2.40353,0.5991,6,discharge,0,-2.407,0.802,2.0,1.9,3.7582,3.7155,17.737,03-14-22_21.14_NEGPulse_protocol_HPPC_IN21700_30T_cycle_#1172.mat
BOOST_NEGPULSE,1172,0.80758,2.40353,0.5991,6,discharge,0,-2.407,0.802,10.0,9.9,3.7582,3.7006,23.9262,03-14-22_21.14_NEGPulse_protocol_HPPC_IN21700_30T_cycle_#1172.mat
BOOST_NEGPULSE,1172,0.80758,2.40353,0.5991,6,charge,0,1.204,0.401,2.0,2.0,3.7604,3.7817,17.6925,03-14-22_21.14_NEGPulse_protocol_HPPC_IN21700_30T_cycle_#1172.mat
BOOST_NEGPULSE,1172,0.80758,2.40353,0.5991,6,charge,0,1.204,0.401,10.0,9.9,3.7604,3.7882,23.0916,03-14-22_21.14_NEGPulse_protocol_HPPC_IN21700_30T_cycle_#1172.mat
BOOST_NEGPULSE,1172,0.80758,2.40353,0.599,6,discharge,1,-9.62,3.207,2.0,2.0,3.7591,3.5883,17.755,03-14-22_21.14_NEGPulse_protocol_HPPC_IN21700_30T_cycle_#1172.mat
BOOST_NEGPULSE,1172,0.80758,2.40353,0.599,6,discharge,1,-9.62,3.207,10.0,9.9,3.7591,3.5363,23.1606,03-14-22_21.14_NEGPulse_protocol_HPPC_IN21700_30T_cycle_#1172.mat
BOOST_NEGPULSE,1172,0.80758,2.40353,0.5992,6,charge,1,4.81,1.603,2.0,2.0,3.7651,3.849,17.4425,03-14-22_21.14_NEGPulse_protocol_HPPC_IN21700_30T_cycle_#1172.mat
BOOST_NEGPULSE,1172,0.80758,2.40353,0.5992,6,charge,1,4.81,1.603,10.0,9.9,3.7651,3.8718,22.1825,03-14-22_21.14_NEGPulse_protocol_HPPC_IN21700_30T_cycle_#1172.mat
BOOST_NEGPULSE,1172,0.80758,2.40353,0.599,6,discharge,2,-19.243,6.414,2.0,2.0,3.7596,3.4278,17.2426,03-14-22_21.14_NEGPulse_protocol_HPPC_IN21700_30T_cycle_#1172.mat
BOOST_NEGPULSE,1172,0.80758,2.40353,0.599,6,discharge,2,-19.243,6.414,10.0,9.9,3.7596,3.3371,21.956,03-14-22_21.14_NEGPulse_protocol_HPPC_IN21700_30T_cycle_#1172.mat
BOOST_NEGPULSE,1172,0.80758,2.40353,0.5992,6,charge,2,14.433,4.811,2.0,2.0,3.7695,4.0084,16.5523,03-14-22_21.14_NEGPulse_protocol_HPPC_IN21700_30T_cycle_#1172.mat
BOOST_NEGPULSE,1172,0.80758,2.40353,0.5992,6,charge,2,14.433,4.811,10.0,9.9,3.7695,4.0606,20.1691,03-14-22_21.14_NEGPulse_protocol_HPPC_IN21700_30T_cycle_#1172.mat
BOOST_NEGPULSE,1172,0.80758,2.40353,0.5989,6,discharge,3,-27.659,9.22,2.0,2.0,3.7605,3.2958,16.801,03-14-22_21.14_NEGPulse_protocol_HPPC_IN21700_30T_cycle_#1172.mat
BOOST_NEGPULSE,1172,0.80758,2.40353,0.5989,6,discharge,3,-27.659,9.22,10.0,9.9,3.7605,3.1695,21.3674,03-14-22_21.14_NEGPulse_protocol_HPPC_IN21700_30T_cycle_#1172.mat
BOOST_NEGPULSE,1172,0.80758,2.40353,0.5993,6,charge,3,24.052,8.017,2.0,2.0,3.773,4.1491,15.637,03-14-22_21.14_NEGPulse_protocol_HPPC_IN21700_30T_cycle_#1172.mat
BOOST_NEGPULSE,1172,0.80758,2.40353,0.5993,6,charge,3,24.052,8.017,10.0,9.9,3.773,4.2,17.7532,03-14-22_21.14_NEGPulse_protocol_HPPC_IN21700_30T_cycle_#1172.mat
BOOST_NEGPULSE,1172,0.80758,2.40353,0.5189,7,discharge,0,-2.405,0.802,2.0,2.0,3.6747,3.6301,18.5432,03-14-22_21.14_NEGPulse_protocol_HPPC_IN21700_30T_cycle_#1172.mat
BOOST_NEGPULSE,1172,0.80758,2.40353,0.5189,7,discharge,0,-2.405,0.802,10.0,9.9,3.6747,3.6158,24.4886,03-14-22_21.14_NEGPulse_protocol_HPPC_IN21700_30T_cycle_#1172.mat
BOOST_NEGPULSE,1172,0.80758,2.40353,0.519,7,charge,0,1.202,0.401,2.0,1.9,3.6761,3.6984,18.5493,03-14-22_21.14_NEGPulse_protocol_HPPC_IN21700_30T_cycle_#1172.mat
BOOST_NEGPULSE,1172,0.80758,2.40353,0.519,7,charge,0,1.202,0.401,10.0,9.9,3.6761,3.7052,24.2056,03-14-22_21.14_NEGPulse_protocol_HPPC_IN21700_30T_cycle_#1172.mat
BOOST_NEGPULSE,1172,0.80758,2.40353,0.5189,7,discharge,1,-9.621,3.207,2.0,2.0,3.6752,3.5005,18.1573,03-14-22_21.14_NEGPulse_protocol_HPPC_IN21700_30T_cycle_#1172.mat
BOOST_NEGPULSE,1172,0.80758,2.40353,0.5189,7,discharge,1,-9.621,3.207,10.0,9.9,3.6752,3.4505,23.3539,03-14-22_21.14_NEGPulse_protocol_HPPC_IN21700_30T_cycle_#1172.mat
BOOST_NEGPULSE,1172,0.80758,2.40353,0.519,7,charge,1,4.812,1.604,2.0,2.0,3.6815,3.7675,17.8735,03-14-22_21.14_NEGPulse_protocol_HPPC_IN21700_30T_cycle_#1172.mat
BOOST_NEGPULSE,1172,0.80758,2.40353,0.519,7,charge,1,4.812,1.604,10.0,9.9,3.6815,3.7915,22.8614,03-14-22_21.14_NEGPulse_protocol_HPPC_IN21700_30T_cycle_#1172.mat
BOOST_NEGPULSE,1172,0.80758,2.40353,0.5188,7,discharge,2,-19.242,6.414,2.0,2.0,3.6761,3.3416,17.3838,03-14-22_21.14_NEGPulse_protocol_HPPC_IN21700_30T_cycle_#1172.mat
BOOST_NEGPULSE,1172,0.80758,2.40353,0.5188,7,discharge,2,-19.242,6.414,10.0,9.9,3.6761,3.2531,21.9832,03-14-22_21.14_NEGPulse_protocol_HPPC_IN21700_30T_cycle_#1172.mat
BOOST_NEGPULSE,1172,0.80758,2.40353,0.519,7,charge,2,14.434,4.811,2.0,1.9,3.6865,3.9257,16.572,03-14-22_21.14_NEGPulse_protocol_HPPC_IN21700_30T_cycle_#1172.mat
BOOST_NEGPULSE,1172,0.80758,2.40353,0.519,7,charge,2,14.434,4.811,10.0,9.9,3.6865,3.9815,20.4379,03-14-22_21.14_NEGPulse_protocol_HPPC_IN21700_30T_cycle_#1172.mat
BOOST_NEGPULSE,1172,0.80758,2.40353,0.5187,7,discharge,3,-27.659,9.22,2.0,2.0,3.6768,3.2142,16.7251,03-14-22_21.14_NEGPulse_protocol_HPPC_IN21700_30T_cycle_#1172.mat
BOOST_NEGPULSE,1172,0.80758,2.40353,0.5187,7,discharge,3,-27.659,9.22,10.0,9.9,3.6768,3.0892,21.2444,03-14-22_21.14_NEGPulse_protocol_HPPC_IN21700_30T_cycle_#1172.mat
BOOST_NEGPULSE,1172,0.80758,2.40353,0.5191,7,charge,3,24.053,8.018,2.0,2.0,3.6902,4.0655,15.603,03-14-22_21.14_NEGPulse_protocol_HPPC_IN21700_30T_cycle_#1172.mat
BOOST_NEGPULSE,1172,0.80758,2.40353,0.5191,7,charge,3,24.053,8.018,10.0,9.9,3.6902,4.1456,18.9332,03-14-22_21.14_NEGPulse_protocol_HPPC_IN21700_30T_cycle_#1172.mat
BOOST_NEGPULSE,1172,0.80758,2.40353,0.4387,8,discharge,0,-2.407,0.802,2.0,2.0,3.6075,3.5629,18.527,03-14-22_21.14_NEGPulse_protocol_HPPC_IN21700_30T_cycle_#1172.mat
BOOST_NEGPULSE,1172,0.80758,2.40353,0.4387,8,discharge,0,-2.407,0.802,10.0,9.9,3.6075,3.5487,24.4257,03-14-22_21.14_NEGPulse_protocol_HPPC_IN21700_30T_cycle_#1172.mat
BOOST_NEGPULSE,1172,0.80758,2.40353,0.4388,8,charge,0,1.202,0.401,2.0,2.0,3.6089,3.6315,18.8004,03-14-22_21.14_NEGPulse_protocol_HPPC_IN21700_30T_cycle_#1172.mat
BOOST_NEGPULSE,1172,0.80758,2.40353,0.4388,8,charge,0,1.202,0.401,10.0,9.9,3.6089,3.6378,24.0413,03-14-22_21.14_NEGPulse_protocol_HPPC_IN21700_30T_cycle_#1172.mat
BOOST_NEGPULSE,1172,0.80758,2.40353,0.4387,8,discharge,1,-9.622,3.207,2.0,1.9,3.6082,3.4326,18.25,03-14-22_21.14_NEGPulse_protocol_HPPC_IN21700_30T_cycle_#1172.mat
BOOST_NEGPULSE,1172,0.80758,2.40353,0.4387,8,discharge,1,-9.622,3.207,10.0,9.9,3.6082,3.3801,23.7063,03-14-22_21.14_NEGPulse_protocol_HPPC_IN21700_30T_cycle_#1172.mat
BOOST_NEGPULSE,1172,0.80758,2.40353,0.4388,8,charge,1,4.81,1.603,2.0,2.0,3.6145,3.7011,18.0038,03-14-22_21.14_NEGPulse_protocol_HPPC_IN21700_30T_cycle_#1172.mat
BOOST_NEGPULSE,1172,0.80758,2.40353,0.4388,8,charge,1,4.81,1.603,10.0,9.9,3.6145,3.7247,22.9101,03-14-22_21.14_NEGPulse_protocol_HPPC_IN21700_30T_cycle_#1172.mat
BOOST_NEGPULSE,1172,0.80758,2.40353,0.4386,8,discharge,2,-19.242,6.414,2.0,2.0,3.6082,3.2659,17.7892,03-14-22_21.14_NEGPulse_protocol_HPPC_IN21700_30T_cycle_#1172.mat
BOOST_NEGPULSE,1172,0.80758,2.40353,0.4386,8,discharge,2,-19.242,6.414,10.0,9.9,3.6082,3.1713,22.7055,03-14-22_21.14_NEGPulse_protocol_HPPC_IN21700_30T_cycle_#1172.mat
BOOST_NEGPULSE,1172,0.80758,2.40353,0.4389,8,charge,2,14.433,4.811,2.0,2.0,3.62,3.8639,16.8988,03-14-22_21.14_NEGPulse_protocol_HPPC_IN21700_30T_cycle_#1172.mat
BOOST_NEGPULSE,1172,0.80758,2.40353,0.4389,8,charge,2,14.433,4.811,10.0,9.9,3.62,3.9198,20.7718,03-14-22_21.14_NEGPulse_protocol_HPPC_IN21700_30T_cycle_#1172.mat
BOOST_NEGPULSE,1172,0.80758,2.40353,0.4385,8,discharge,3,-27.659,9.22,2.0,1.9,3.6096,3.1367,17.0975,03-14-22_21.14_NEGPulse_protocol_HPPC_IN21700_30T_cycle_#1172.mat
BOOST_NEGPULSE,1172,0.80758,2.40353,0.4385,8,discharge,3,-27.659,9.22,10.0,9.9,3.6096,2.9933,22.2821,03-14-22_21.14_NEGPulse_protocol_HPPC_IN21700_30T_cycle_#1172.mat
BOOST_NEGPULSE,1172,0.80758,2.40353,0.439,8,charge,3,24.053,8.018,2.0,2.0,3.6245,4.0049,15.8151,03-14-22_21.14_NEGPulse_protocol_HPPC_IN21700_30T_cycle_#1172.mat
BOOST_NEGPULSE,1172,0.80758,2.40353,0.439,8,charge,3,24.053,8.018,10.0,9.9,3.6245,4.0839,19.0995,03-14-22_21.14_NEGPulse_protocol_HPPC_IN21700_30T_cycle_#1172.mat
BOOST_NEGPULSE,1172,0.80758,2.40353,0.3586,9,discharge,0,-2.407,0.802,2.0,2.0,3.5336,3.4844,20.4395,03-14-22_21.14_NEGPulse_protocol_HPPC_IN21700_30T_cycle_#1172.mat
BOOST_NEGPULSE,1172,0.80758,2.40353,0.3586,9,discharge,0,-2.407,0.802,10.0,9.9,3.5336,3.4683,27.1281,03-14-22_21.14_NEGPulse_protocol_HPPC_IN21700_30T_cycle_#1172.mat
BOOST_NEGPULSE,1172,0.80758,2.40353,0.3586,9,charge,0,1.202,0.401,2.0,1.9,3.5356,3.5594,19.797,03-14-22_21.14_NEGPulse_protocol_HPPC_IN21700_30T_cycle_#1172.mat
BOOST_NEGPULSE,1172,0.80758,2.40353,0.3586,9,charge,0,1.202,0.401,10.0,9.9,3.5356,3.5658,25.1206,03-14-22_21.14_NEGPulse_protocol_HPPC_IN21700_30T_cycle_#1172.mat
BOOST_NEGPULSE,1172,0.80758,2.40353,0.3585,9,discharge,1,-9.622,3.207,2.0,2.0,3.5342,3.3423,19.9447,03-14-22_21.14_NEGPulse_protocol_HPPC_IN21700_30T_cycle_#1172.mat
BOOST_NEGPULSE,1172,0.80758,2.40353,0.3585,9,discharge,1,-9.622,3.207,10.0,9.9,3.5342,3.284,26.004,03-14-22_21.14_NEGPulse_protocol_HPPC_IN21700_30T_cycle_#1172.mat
BOOST_NEGPULSE,1172,0.80758,2.40353,0.3586,9,charge,1,4.81,1.603,2.0,2.0,3.5406,3.6324,19.0856,03-14-22_21.14_NEGPulse_protocol_HPPC_IN21700_30T_cycle_#1172.mat
BOOST_NEGPULSE,1172,0.80758,2.40353,0.3586,9,charge,1,4.81,1.603,10.0,9.9,3.5406,3.6567,24.1377,03-14-22_21.14_NEGPulse_protocol_HPPC_IN21700_30T_cycle_#1172.mat
BOOST_NEGPULSE,1172,0.80758,2.40353,0.3584,9,discharge,2,-19.243,6.414,2.0,1.9,3.5343,3.1724,18.8068,03-14-22_21.14_NEGPulse_protocol_HPPC_IN21700_30T_cycle_#1172.mat
BOOST_NEGPULSE,1172,0.80758,2.40353,0.3584,9,discharge,2,-19.243,6.414,10.0,9.9,3.5343,3.0484,25.2507,03-14-22_21.14_NEGPulse_protocol_HPPC_IN21700_30T_cycle_#1172.mat
BOOST_NEGPULSE,1172,0.80758,2.40353,0.3587,9,charge,2,14.432,4.811,2.0,2.0,3.5468,3.7971,17.3434,03-14-22_21.14_NEGPulse_protocol_HPPC_IN21700_30T_cycle_#1172.mat
BOOST_NEGPULSE,1172,0.80758,2.40353,0.3587,9,charge,2,14.432,4.811,10.0,9.9,3.5468,3.8575,21.5285,03-14-22_21.14_NEGPulse_protocol_HPPC_IN21700_30T_cycle_#1172.mat
BOOST_NEGPULSE,1172,0.80758,2.40353,0.3584,9,discharge,3,-27.659,9.22,2.0,2.0,3.5358,3.032,18.2147,03-14-22_21.14_NEGPulse_protocol_HPPC_IN21700_30T_cycle_#1172.mat
BOOST_NEGPULSE,1172,0.80758,2.40353,0.3584,9,discharge,3,-27.659,9.22,10.0,9.9,3.5358,2.8292,25.5468,03-14-22_21.14_NEGPulse_protocol_HPPC_IN21700_30T_cycle_#1172.mat
BOOST_NEGPULSE,1172,0.80758,2.40353,0.3588,9,charge,3,24.053,8.018,2.0,2.0,3.5517,3.9378,16.0521,03-14-22_21.14_NEGPulse_protocol_HPPC_IN21700_30T_cycle_#1172.mat
BOOST_NEGPULSE,1172,0.80758,2.40353,0.3588,9,charge,3,24.053,8.018,10.0,9.9,3.5517,4.0233,19.6067,03-14-22_21.14_NEGPulse_protocol_HPPC_IN21700_30T_cycle_#1172.mat
BOOST_NEGPULSE,1172,0.80758,2.40353,0.3185,10,discharge,0,-2.405,0.802,2.0,2.0,3.4965,3.4464,20.829,03-14-22_21.14_NEGPulse_protocol_HPPC_IN21700_30T_cycle_#1172.mat
BOOST_NEGPULSE,1172,0.80758,2.40353,0.3185,10,discharge,0,-2.405,0.802,10.0,9.9,3.4965,3.4286,28.2293,03-14-22_21.14_NEGPulse_protocol_HPPC_IN21700_30T_cycle_#1172.mat
BOOST_NEGPULSE,1172,0.80758,2.40353,0.3185,10,charge,0,1.202,0.401,2.0,2.0,3.4985,3.5229,20.2961,03-14-22_21.14_NEGPulse_protocol_HPPC_IN21700_30T_cycle_#1172.mat
BOOST_NEGPULSE,1172,0.80758,2.40353,0.3185,10,charge,0,1.202,0.401,10.0,9.9,3.4985,3.5295,25.7861,03-14-22_21.14_NEGPulse_protocol_HPPC_IN21700_30T_cycle_#1172.mat
BOOST_NEGPULSE,1172,0.80758,2.40353,0.3184,10,discharge,1,-9.623,3.208,2.0,2.0,3.4968,3.2981,20.6482,03-14-22_21.14_NEGPulse_protocol_HPPC_IN21700_30T_cycle_#1172.mat
BOOST_NEGPULSE,1172,0.80758,2.40353,0.3184,10,discharge,1,-9.623,3.208,10.0,9.9,3.4968,3.2263,28.1094,03-14-22_21.14_NEGPulse_protocol_HPPC_IN21700_30T_cycle_#1172.mat
BOOST_NEGPULSE,1172,0.80758,2.40353,0.3185,10,charge,1,4.812,1.604,2.0,1.9,3.5035,3.5969,19.4102,03-14-22_21.14_NEGPulse_protocol_HPPC_IN21700_30T_cycle_#1172.mat
BOOST_NEGPULSE,1172,0.80758,2.40353,0.3185,10,charge,1,4.812,1.604,10.0,9.9,3.5035,3.6204,24.2939,03-14-22_21.14_NEGPulse_protocol_HPPC_IN21700_30T_cycle_#1172.mat
BOOST_NEGPULSE,1172,0.80758,2.40353,0.3183,10,discharge,2,-19.243,6.414,2.0,1.9,3.4978,3.1154,19.8722,03-14-22_21.14_NEGPulse_protocol_HPPC_IN21700_30T_cycle_#1172.mat
BOOST_NEGPULSE,1172,0.80758,2.40353,0.3183,10,discharge,2,-19.243,6.414,10.0,9.9,3.4978,2.9446,28.7481,03-14-22_21.14_NEGPulse_protocol_HPPC_IN21700_30T_cycle_#1172.mat
BOOST_NEGPULSE,1172,0.80758,2.40353,0.3186,10,charge,2,14.432,4.811,2.0,2.0,3.5102,3.7645,17.6206,03-14-22_21.14_NEGPulse_protocol_HPPC_IN21700_30T_cycle_#1172.mat
BOOST_NEGPULSE,1172,0.80758,2.40353,0.3186,10,charge,2,14.432,4.811,10.0,9.9,3.5102,3.8238,21.7295,03-14-22_21.14_NEGPulse_protocol_HPPC_IN21700_30T_cycle_#1172.mat
BOOST_NEGPULSE,1172,0.80758,2.40353,0.3182,10,discharge,3,-27.661,9.22,2.0,2.0,3.4984,2.9567,19.5835,03-14-22_21.14_NEGPulse_protocol_HPPC_IN21700_30T_cycle_#1172.mat
BOOST_NEGPULSE,1172,0.80758,2.40353,0.3182,10,discharge,3,-27.661,9.22,10.0,9.9,3.4984,2.6671,30.0531,03-14-22_21.14_NEGPulse_protocol_HPPC_IN21700_30T_cycle_#1172.mat
BOOST_NEGPULSE,1172,0.80758,2.40353,0.3187,10,charge,3,24.054,8.018,2.0,2.0,3.5151,3.9101,16.4214,03-14-22_21.14_NEGPulse_protocol_HPPC_IN21700_30T_cycle_#1172.mat
BOOST_NEGPULSE,1172,0.80758,2.40353,0.3187,10,charge,3,24.054,8.018,10.0,9.9,3.5151,3.9982,20.084,03-14-22_21.14_NEGPulse_protocol_HPPC_IN21700_30T_cycle_#1172.mat
BOOST_NEGPULSE,1172,0.80758,2.40353,0.2784,11,discharge,0,-2.407,0.802,2.0,2.0,3.4562,3.3997,23.4713,03-14-22_21.14_NEGPulse_protocol_HPPC_IN21700_30T_cycle_#1172.mat
BOOST_NEGPULSE,1172,0.80758,2.40353,0.2784,11,discharge,0,-2.407,0.802,10.0,9.9,3.4562,3.3768,32.9844,03-14-22_21.14_NEGPulse_protocol_HPPC_IN21700_30T_cycle_#1172.mat
BOOST_NEGPULSE,1172,0.80758,2.40353,0.2784,11,charge,0,1.202,0.401,2.0,1.9,3.4582,3.4857,22.8728,03-14-22_21.14_NEGPulse_protocol_HPPC_IN21700_30T_cycle_#1172.mat
BOOST_NEGPULSE,1172,0.80758,2.40353,0.2784,11,charge,0,1.202,0.401,10.0,9.9,3.4582,3.4939,29.6931,03-14-22_21.14_NEGPulse_protocol_HPPC_IN21700_30T_cycle_#1172.mat
BOOST_NEGPULSE,1172,0.80758,2.40353,0.2783,11,discharge,1,-9.622,3.207,2.0,2.0,3.4567,3.2335,23.1976,03-14-22_21.14_NEGPulse_protocol_HPPC_IN21700_30T_cycle_#1172.mat
BOOST_NEGPULSE,1172,0.80758,2.40353,0.2783,11,discharge,1,-9.622,3.207,10.0,9.9,3.4567,3.1288,34.0792,03-14-22_21.14_NEGPulse_protocol_HPPC_IN21700_30T_cycle_#1172.mat
BOOST_NEGPULSE,1172,0.80758,2.40353,0.2784,11,charge,1,4.81,1.603,2.0,2.0,3.4662,3.5659,20.7281,03-14-22_21.14_NEGPulse_protocol_HPPC_IN21700_30T_cycle_#1172.mat
BOOST_NEGPULSE,1172,0.80758,2.40353,0.2784,11,charge,1,4.81,1.603,10.0,9.9,3.4662,3.589,25.5307,03-14-22_21.14_NEGPulse_protocol_HPPC_IN21700_30T_cycle_#1172.mat
BOOST_NEGPULSE,1172,0.80758,2.40353,0.2782,11,discharge,2,-19.243,6.414,2.0,2.0,3.457,3.0327,22.0496,03-14-22_21.14_NEGPulse_protocol_HPPC_IN21700_30T_cycle_#1172.mat
BOOST_NEGPULSE,1172,0.80758,2.40353,0.2782,11,discharge,2,-19.243,6.414,10.0,9.9,3.457,2.7777,35.3011,03-14-22_21.14_NEGPulse_protocol_HPPC_IN21700_30T_cycle_#1172.mat
BOOST_NEGPULSE,1172,0.80758,2.40353,0.2785,11,charge,2,14.432,4.811,2.0,2.0,3.4733,3.732,17.9254,03-14-22_21.14_NEGPulse_protocol_HPPC_IN21700_30T_cycle_#1172.mat
BOOST_NEGPULSE,1172,0.80758,2.40353,0.2785,11,charge,2,14.432,4.811,10.0,9.9,3.4733,3.7874,21.7641,03-14-22_21.14_NEGPulse_protocol_HPPC_IN21700_30T_cycle_#1172.mat
BOOST_NEGPULSE,1172,0.80758,2.40353,0.2782,11,discharge,3,-27.659,9.22,2.0,1.9,3.4587,2.8729,21.1794,03-14-22_21.14_NEGPulse_protocol_HPPC_IN21700_30T_cycle_#1172.mat
BOOST_NEGPULSE,1172,0.80758,2.40353,0.2782,11,discharge,3,-27.659,9.22,10.0,9.9,3.4587,2.4998,34.6686,03-14-22_21.14_NEGPulse_protocol_HPPC_IN21700_30T_cycle_#1172.mat
BOOST_NEGPULSE,1172,0.80758,2.40353,0.2786,11,charge,3,24.054,8.018,2.0,2.0,3.4784,3.8685,16.2177,03-14-22_21.14_NEGPulse_protocol_HPPC_IN21700_30T_cycle_#1172.mat
BOOST_NEGPULSE,1172,0.80758,2.40353,0.2786,11,charge,3,24.054,8.018,10.0,9.9,3.4784,3.9543,19.7847,03-14-22_21.14_NEGPulse_protocol_HPPC_IN21700_30T_cycle_#1172.mat
BOOST_NEGPULSE,1172,0.80758,2.40353,0.2383,12,discharge,0,-2.407,0.802,2.0,2.0,3.4087,3.3464,25.8828,03-14-22_21.14_NEGPulse_protocol_HPPC_IN21700_30T_cycle_#1172.mat
BOOST_NEGPULSE,1172,0.80758,2.40353,0.2383,12,discharge,0,-2.407,0.802,10.0,9.9,3.4087,3.3143,39.2189,03-14-22_21.14_NEGPulse_protocol_HPPC_IN21700_30T_cycle_#1172.mat
BOOST_NEGPULSE,1172,0.80758,2.40353,0.2383,12,charge,0,1.202,0.401,2.0,2.0,3.4126,3.4418,24.2888,03-14-22_21.14_NEGPulse_protocol_HPPC_IN21700_30T_cycle_#1172.mat
BOOST_NEGPULSE,1172,0.80758,2.40353,0.2383,12,charge,0,1.202,0.401,10.0,9.9,3.4126,3.4529,33.5219,03-14-22_21.14_NEGPulse_protocol_HPPC_IN21700_30T_cycle_#1172.mat
BOOST_NEGPULSE,1172,0.80758,2.40353,0.2382,12,discharge,1,-9.621,3.207,2.0,2.0,3.4099,3.1583,26.1509,03-14-22_21.14_NEGPulse_protocol_HPPC_IN21700_30T_cycle_#1172.mat
BOOST_NEGPULSE,1172,0.80758,2.40353,0.2382,12,discharge,1,-9.621,3.207,10.0,9.9,3.4099,2.9932,43.3111,03-14-22_21.14_NEGPulse_protocol_HPPC_IN21700_30T_cycle_#1172.mat
BOOST_NEGPULSE,1172,0.80758,2.40353,0.2383,12,charge,1,4.811,1.604,2.0,2.0,3.4234,3.529,21.9474,03-14-22_21.14_NEGPulse_protocol_HPPC_IN21700_30T_cycle_#1172.mat
BOOST_NEGPULSE,1172,0.80758,2.40353,0.2383,12,charge,1,4.811,1.604,10.0,9.9,3.4234,3.558,27.9746,03-14-22_21.14_NEGPulse_protocol_HPPC_IN21700_30T_cycle_#1172.mat
BOOST_NEGPULSE,1172,0.80758,2.40353,0.2382,12,discharge,2,-19.244,6.415,2.0,2.0,3.4123,2.9238,25.3845,03-14-22_21.14_NEGPulse_protocol_HPPC_IN21700_30T_cycle_#1172.mat
BOOST_NEGPULSE,1172,0.80758,2.40353,0.2382,12,discharge,2,-19.244,6.415,10.0,9.9,3.4123,2.4996,47.4278,03-14-22_21.14_NEGPulse_protocol_HPPC_IN21700_30T_cycle_#1172.mat
BOOST_NEGPULSE,1172,0.80758,2.40353,0.2384,12,charge,2,14.433,4.811,2.0,2.0,3.4355,3.6959,18.042,03-14-22_21.14_NEGPulse_protocol_HPPC_IN21700_30T_cycle_#1172.mat
BOOST_NEGPULSE,1172,0.80758,2.40353,0.2384,12,charge,2,14.433,4.811,10.0,9.9,3.4355,3.7482,21.6656,03-14-22_21.14_NEGPulse_protocol_HPPC_IN21700_30T_cycle_#1172.mat
BOOST_NEGPULSE,1172,0.80758,2.40353,0.2381,12,discharge,3,-26.866,8.955,2.0,2.0,3.4144,2.7282,25.5416,03-14-22_21.14_NEGPulse_protocol_HPPC_IN21700_30T_cycle_#1172.mat
BOOST_NEGPULSE,1172,0.80758,2.40353,0.2381,12,discharge,3,-26.866,8.955,10.0,9.9,3.4144,2.4999,34.0393,03-14-22_21.14_NEGPulse_protocol_HPPC_IN21700_30T_cycle_#1172.mat
BOOST_NEGPULSE,1172,0.80758,2.40353,0.2385,12,charge,3,24.052,8.017,2.0,2.0,3.4404,3.8337,16.3521,03-14-22_21.14_NEGPulse_protocol_HPPC_IN21700_30T_cycle_#1172.mat
BOOST_NEGPULSE,1172,0.80758,2.40353,0.2385,12,charge,3,24.052,8.017,10.0,9.9,3.4404,3.9142,19.699,03-14-22_21.14_NEGPulse_protocol_HPPC_IN21700_30T_cycle_#1172.mat
BOOST_NEGPULSE,1210,0.79712,2.37239,1.0,0,discharge,0,-2.373,0.791,2.0,2.0,4.1197,4.0572,26.3402,03-28-22_18.32_NEGPulse_protocol_HPPC_IN21700_30T_cycle_#1210.mat
BOOST_NEGPULSE,1210,0.79712,2.37239,1.0,0,discharge,0,-2.373,0.791,10.0,9.7,4.1197,4.0361,35.2326,03-28-22_18.32_NEGPulse_protocol_HPPC_IN21700_30T_cycle_#1210.mat
BOOST_NEGPULSE,1210,0.79712,2.37239,1.0,0,charge,0,1.187,0.396,2.0,2.0,4.1343,4.1725,32.1955,03-28-22_18.32_NEGPulse_protocol_HPPC_IN21700_30T_cycle_#1210.mat
BOOST_NEGPULSE,1210,0.79712,2.37239,1.0,0,charge,0,1.187,0.396,10.0,9.9,4.1343,4.1875,44.8378,03-28-22_18.32_NEGPulse_protocol_HPPC_IN21700_30T_cycle_#1210.mat
BOOST_NEGPULSE,1210,0.79712,2.37239,0.9999,0,discharge,1,-9.492,3.164,2.0,2.0,4.128,3.8742,26.7377,03-28-22_18.32_NEGPulse_protocol_HPPC_IN21700_30T_cycle_#1210.mat
BOOST_NEGPULSE,1210,0.79712,2.37239,0.9999,0,discharge,1,-9.492,3.164,10.0,9.9,4.128,3.8351,30.8569,03-28-22_18.32_NEGPulse_protocol_HPPC_IN21700_30T_cycle_#1210.mat
BOOST_NEGPULSE,1210,0.79712,2.37239,1.0,0,charge,1,1.622,0.541,2.0,2.0,4.1392,4.2001,37.5393,03-28-22_18.32_NEGPulse_protocol_HPPC_IN21700_30T_cycle_#1210.mat
BOOST_NEGPULSE,1210,0.79712,2.37239,1.0,0,charge,1,1.622,0.541,10.0,9.9,4.1392,4.2001,37.5393,03-28-22_18.32_NEGPulse_protocol_HPPC_IN21700_30T_cycle_#1210.mat
BOOST_NEGPULSE,1210,0.79712,2.37239,0.9999,0,discharge,2,-18.988,6.329,2.0,2.0,4.1276,3.6895,23.0725,03-28-22_18.32_NEGPulse_protocol_HPPC_IN21700_30T_cycle_#1210.mat
BOOST_NEGPULSE,1210,0.79712,2.37239,0.9999,0,discharge,2,-18.988,6.329,10.0,9.9,4.1276,3.6329,26.0533,03-28-22_18.32_NEGPulse_protocol_HPPC_IN21700_30T_cycle_#1210.mat
BOOST_NEGPULSE,1210,0.79712,2.37239,1.0,0,charge,2,1.51,0.503,2.0,2.0,4.1434,4.2,37.4785,03-28-22_18.32_NEGPulse_protocol_HPPC_IN21700_30T_cycle_#1210.mat
BOOST_NEGPULSE,1210,0.79712,2.37239,1.0,0,charge,2,1.51,0.503,10.0,9.9,4.1434,4.2,37.4785,03-28-22_18.32_NEGPulse_protocol_HPPC_IN21700_30T_cycle_#1210.mat
BOOST_NEGPULSE,1210,0.79712,2.37239,0.9998,0,discharge,3,-27.294,9.098,2.0,2.0,4.1273,3.5517,21.0889,03-28-22_18.32_NEGPulse_protocol_HPPC_IN21700_30T_cycle_#1210.mat
BOOST_NEGPULSE,1210,0.79712,2.37239,0.9998,0,discharge,3,-27.294,9.098,10.0,9.9,4.1273,3.4749,23.9027,03-28-22_18.32_NEGPulse_protocol_HPPC_IN21700_30T_cycle_#1210.mat
BOOST_NEGPULSE,1210,0.79712,2.37239,1.0,0,charge,3,1.409,0.47,2.0,1.9,4.1486,4.2001,36.5507,03-28-22_18.32_NEGPulse_protocol_HPPC_IN21700_30T_cycle_#1210.mat
BOOST_NEGPULSE,1210,0.79712,2.37239,1.0,0,charge,3,1.409,0.47,10.0,9.9,4.1486,4.2,36.4798,03-28-22_18.32_NEGPulse_protocol_HPPC_IN21700_30T_cycle_#1210.mat
BOOST_NEGPULSE,1210,0.79712,2.37239,0.9604,1,discharge,0,-2.373,0.791,2.0,1.9,4.0867,4.0251,25.9609,03-28-22_18.32_NEGPulse_protocol_HPPC_IN21700_30T_cycle_#1210.mat
BOOST_NEGPULSE,1210,0.79712,2.37239,0.9604,1,discharge,0,-2.373,0.791,10.0,9.9,4.0867,4.0107,32.0297,03-28-22_18.32_NEGPulse_protocol_HPPC_IN21700_30T_cycle_#1210.mat
BOOST_NEGPULSE,1210,0.79712,2.37239,0.9605,1,charge,0,1.186,0.395,2.0,2.0,4.0879,4.1198,26.8881,03-28-22_18.32_NEGPulse_protocol_HPPC_IN21700_30T_cycle_#1210.mat
BOOST_NEGPULSE,1210,0.79712,2.37239,0.9605,1,charge,0,1.186,0.395,10.0,9.9,4.0879,4.1274,33.294,03-28-22_18.32_NEGPulse_protocol_HPPC_IN21700_30T_cycle_#1210.mat
BOOST_NEGPULSE,1210,0.79712,2.37239,0.9604,1,discharge,1,-9.492,3.164,2.0,1.9,4.0871,3.8633,23.5775,03-28-22_18.32_NEGPulse_protocol_HPPC_IN21700_30T_cycle_#1210.mat
BOOST_NEGPULSE,1210,0.79712,2.37239,0.9604,1,discharge,1,-9.492,3.164,10.0,9.9,4.0871,3.8233,27.7915,03-28-22_18.32_NEGPulse_protocol_HPPC_IN21700_30T_cycle_#1210.mat
BOOST_NEGPULSE,1210,0.79712,2.37239,0.9605,1,charge,1,3.811,1.27,2.0,1.9,4.0923,4.2,28.2633,03-28-22_18.32_NEGPulse_protocol_HPPC_IN21700_30T_cycle_#1210.mat
BOOST_NEGPULSE,1210,0.79712,2.37239,0.9605,1,charge,1,3.811,1.27,10.0,9.9,4.0923,4.1999,28.237,03-28-22_18.32_NEGPulse_protocol_HPPC_IN21700_30T_cycle_#1210.mat
BOOST_NEGPULSE,1210,0.79712,2.37239,0.9603,1,discharge,2,-18.988,6.329,2.0,1.9,4.0876,3.6901,20.9343,03-28-22_18.32_NEGPulse_protocol_HPPC_IN21700_30T_cycle_#1210.mat
BOOST_NEGPULSE,1210,0.79712,2.37239,0.9603,1,discharge,2,-18.988,6.329,10.0,9.9,4.0876,3.6247,24.3786,03-28-22_18.32_NEGPulse_protocol_HPPC_IN21700_30T_cycle_#1210.mat
BOOST_NEGPULSE,1210,0.79712,2.37239,0.9605,1,charge,2,3.667,1.222,2.0,2.0,4.0966,4.2001,28.2247,03-28-22_18.32_NEGPulse_protocol_HPPC_IN21700_30T_cycle_#1210.mat
BOOST_NEGPULSE,1210,0.79712,2.37239,0.9605,1,charge,2,3.667,1.222,10.0,9.9,4.0966,4.2001,28.2247,03-28-22_18.32_NEGPulse_protocol_HPPC_IN21700_30T_cycle_#1210.mat
BOOST_NEGPULSE,1210,0.79712,2.37239,0.9602,1,discharge,3,-27.293,9.098,2.0,2.0,4.0881,3.5522,19.6351,03-28-22_18.32_NEGPulse_protocol_HPPC_IN21700_30T_cycle_#1210.mat
BOOST_NEGPULSE,1210,0.79712,2.37239,0.9602,1,discharge,3,-27.293,9.098,10.0,9.9,4.0881,3.4625,22.9216,03-28-22_18.32_NEGPulse_protocol_HPPC_IN21700_30T_cycle_#1210.mat
BOOST_NEGPULSE,1210,0.79712,2.37239,0.9605,1,charge,3,3.397,1.132,2.0,1.9,4.1008,4.2,29.2022,03-28-22_18.32_NEGPulse_protocol_HPPC_IN21700_30T_cycle_#1210.mat
BOOST_NEGPULSE,1210,0.79712,2.37239,0.9605,1,charge,3,3.397,1.132,10.0,9.9,4.1008,4.2,29.2022,03-28-22_18.32_NEGPulse_protocol_HPPC_IN21700_30T_cycle_#1210.mat
BOOST_NEGPULSE,1210,0.79712,2.37239,0.9209,2,discharge,0,-2.373,0.791,2.0,2.0,4.0731,4.014,24.9083,03-28-22_18.32_NEGPulse_protocol_HPPC_IN21700_30T_cycle_#1210.mat
BOOST_NEGPULSE,1210,0.79712,2.37239,0.9209,2,discharge,0,-2.373,0.791,10.0,9.9,4.0731,3.9964,32.326,03-28-22_18.32_NEGPulse_protocol_HPPC_IN21700_30T_cycle_#1210.mat
BOOST_NEGPULSE,1210,0.79712,2.37239,0.9209,2,charge,0,1.187,0.396,2.0,1.9,4.0756,4.1048,24.6061,03-28-22_18.32_NEGPulse_protocol_HPPC_IN21700_30T_cycle_#1210.mat
BOOST_NEGPULSE,1210,0.79712,2.37239,0.9209,2,charge,0,1.187,0.396,10.0,9.9,4.0756,4.1115,30.252,03-28-22_18.32_NEGPulse_protocol_HPPC_IN21700_30T_cycle_#1210.mat
BOOST_NEGPULSE,1210,0.79712,2.37239,0.9208,2,discharge,1,-9.492,3.164,2.0,2.0,4.0738,3.8533,23.2294,03-28-22_18.32_NEGPulse_protocol_HPPC_IN21700_30T_cycle_#1210.mat
BOOST_NEGPULSE,1210,0.79712,2.37239,0.9208,2,discharge,1,-9.492,3.164,10.0,9.9,4.0738,3.8031,28.5179,03-28-22_18.32_NEGPulse_protocol_HPPC_IN21700_30T_cycle_#1210.mat
BOOST_NEGPULSE,1210,0.79712,2.37239,0.9209,2,charge,1,4.68,1.56,2.0,2.0,4.0796,4.1914,23.8874,03-28-22_18.32_NEGPulse_protocol_HPPC_IN21700_30T_cycle_#1210.mat
BOOST_NEGPULSE,1210,0.79712,2.37239,0.9209,2,charge,1,4.68,1.56,10.0,9.9,4.0796,4.2,25.7248,03-28-22_18.32_NEGPulse_protocol_HPPC_IN21700_30T_cycle_#1210.mat
BOOST_NEGPULSE,1210,0.79712,2.37239,0.9207,2,discharge,2,-18.986,6.329,2.0,2.0,4.0744,3.6783,20.8627,03-28-22_18.32_NEGPulse_protocol_HPPC_IN21700_30T_cycle_#1210.mat
BOOST_NEGPULSE,1210,0.79712,2.37239,0.9207,2,discharge,2,-18.986,6.329,10.0,9.9,4.0744,3.5989,25.0448,03-28-22_18.32_NEGPulse_protocol_HPPC_IN21700_30T_cycle_#1210.mat
BOOST_NEGPULSE,1210,0.79712,2.37239,0.921,2,charge,2,4.607,1.536,2.0,2.0,4.0827,4.1999,25.4373,03-28-22_18.32_NEGPulse_protocol_HPPC_IN21700_30T_cycle_#1210.mat
BOOST_NEGPULSE,1210,0.79712,2.37239,0.921,2,charge,2,4.607,1.536,10.0,9.9,4.0827,4.1999,25.4373,03-28-22_18.32_NEGPulse_protocol_HPPC_IN21700_30T_cycle_#1210.mat
BOOST_NEGPULSE,1210,0.79712,2.37239,0.9207,2,discharge,3,-27.294,9.098,2.0,2.0,4.076,3.5442,19.4841,03-28-22_18.32_NEGPulse_protocol_HPPC_IN21700_30T_cycle_#1210.mat
BOOST_NEGPULSE,1210,0.79712,2.37239,0.9207,2,discharge,3,-27.294,9.098,10.0,9.9,4.076,3.4377,23.3861,03-28-22_18.32_NEGPulse_protocol_HPPC_IN21700_30T_cycle_#1210.mat
BOOST_NEGPULSE,1210,0.79712,2.37239,0.921,2,charge,3,4.468,1.489,2.0,2.0,4.0853,4.2,25.6709,03-28-22_18.32_NEGPulse_protocol_HPPC_IN21700_30T_cycle_#1210.mat
BOOST_NEGPULSE,1210,0.79712,2.37239,0.921,2,charge,3,4.468,1.489,10.0,9.9,4.0853,4.2,25.6709,03-28-22_18.32_NEGPulse_protocol_HPPC_IN21700_30T_cycle_#1210.mat
BOOST_NEGPULSE,1210,0.79712,2.37239,0.8418,3,discharge,0,-2.374,0.791,2.0,2.0,3.9924,3.9406,21.8151,03-28-22_18.32_NEGPulse_protocol_HPPC_IN21700_30T_cycle_#1210.mat
BOOST_NEGPULSE,1210,0.79712,2.37239,0.8418,3,discharge,0,-2.374,0.791,10.0,9.9,3.9924,3.9216,29.8168,03-28-22_18.32_NEGPulse_protocol_HPPC_IN21700_30T_cycle_#1210.mat
BOOST_NEGPULSE,1210,0.79712,2.37239,0.8418,3,charge,0,1.187,0.396,2.0,2.0,3.9951,4.0207,21.5742,03-28-22_18.32_NEGPulse_protocol_HPPC_IN21700_30T_cycle_#1210.mat
BOOST_NEGPULSE,1210,0.79712,2.37239,0.8418,3,charge,0,1.187,0.396,10.0,9.9,3.9951,4.029,28.569,03-28-22_18.32_NEGPulse_protocol_HPPC_IN21700_30T_cycle_#1210.mat
BOOST_NEGPULSE,1210,0.79712,2.37239,0.8417,3,discharge,1,-9.492,3.164,2.0,1.9,3.9937,3.7982,20.5967,03-28-22_18.32_NEGPulse_protocol_HPPC_IN21700_30T_cycle_#1210.mat
BOOST_NEGPULSE,1210,0.79712,2.37239,0.8417,3,discharge,1,-9.492,3.164,10.0,9.9,3.9937,3.7429,26.4228,03-28-22_18.32_NEGPulse_protocol_HPPC_IN21700_30T_cycle_#1210.mat
BOOST_NEGPULSE,1210,0.79712,2.37239,0.8418,3,charge,1,4.747,1.582,2.0,2.0,4.0012,4.0992,20.6468,03-28-22_18.32_NEGPulse_protocol_HPPC_IN21700_30T_cycle_#1210.mat
BOOST_NEGPULSE,1210,0.79712,2.37239,0.8418,3,charge,1,4.747,1.582,10.0,9.9,4.0012,4.128,26.7144,03-28-22_18.32_NEGPulse_protocol_HPPC_IN21700_30T_cycle_#1210.mat
BOOST_NEGPULSE,1210,0.79712,2.37239,0.8416,3,discharge,2,-18.987,6.329,2.0,2.0,3.9948,3.632,19.1078,03-28-22_18.32_NEGPulse_protocol_HPPC_IN21700_30T_cycle_#1210.mat
BOOST_NEGPULSE,1210,0.79712,2.37239,0.8416,3,discharge,2,-18.987,6.329,10.0,9.9,3.9948,3.5488,23.4898,03-28-22_18.32_NEGPulse_protocol_HPPC_IN21700_30T_cycle_#1210.mat
BOOST_NEGPULSE,1210,0.79712,2.37239,0.8419,3,charge,2,8.898,2.966,2.0,2.0,4.0072,4.2001,21.6795,03-28-22_18.32_NEGPulse_protocol_HPPC_IN21700_30T_cycle_#1210.mat
BOOST_NEGPULSE,1210,0.79712,2.37239,0.8419,3,charge,2,8.898,2.966,10.0,9.9,4.0072,4.2,21.6683,03-28-22_18.32_NEGPulse_protocol_HPPC_IN21700_30T_cycle_#1210.mat
BOOST_NEGPULSE,1210,0.79712,2.37239,0.8416,3,discharge,3,-27.293,9.098,2.0,2.0,3.9966,3.5038,18.0559,03-28-22_18.32_NEGPulse_protocol_HPPC_IN21700_30T_cycle_#1210.mat
BOOST_NEGPULSE,1210,0.79712,2.37239,0.8416,3,discharge,3,-27.293,9.098,10.0,9.9,3.9966,3.3928,22.1229,03-28-22_18.32_NEGPulse_protocol_HPPC_IN21700_30T_cycle_#1210.mat
BOOST_NEGPULSE,1210,0.79712,2.37239,0.8419,3,charge,3,8.811,2.937,2.0,2.0,4.0117,4.2001,21.3816,03-28-22_18.32_NEGPulse_protocol_HPPC_IN21700_30T_cycle_#1210.mat
BOOST_NEGPULSE,1210,0.79712,2.37239,0.8419,3,charge,3,8.811,2.937,10.0,9.9,4.0117,4.2,21.3703,03-28-22_18.32_NEGPulse_protocol_HPPC_IN21700_30T_cycle_#1210.mat
BOOST_NEGPULSE,1210,0.79712,2.37239,0.7626,4,discharge,0,-2.375,0.792,2.0,2.0,3.9004,3.853,19.9613,03-28-22_18.32_NEGPulse_protocol_HPPC_IN21700_30T_cycle_#1210.mat
BOOST_NEGPULSE,1210,0.79712,2.37239,0.7626,4,discharge,0,-2.375,0.792,10.0,9.9,3.9004,3.838,26.2781,03-28-22_18.32_NEGPulse_protocol_HPPC_IN21700_30T_cycle_#1210.mat
BOOST_NEGPULSE,1210,0.79712,2.37239,0.7627,4,charge,0,1.187,0.396,2.0,2.0,3.9025,3.9259,19.7185,03-28-22_18.32_NEGPulse_protocol_HPPC_IN21700_30T_cycle_#1210.mat
BOOST_NEGPULSE,1210,0.79712,2.37239,0.7627,4,charge,0,1.187,0.396,10.0,9.9,3.9025,3.9326,25.3645,03-28-22_18.32_NEGPulse_protocol_HPPC_IN21700_30T_cycle_#1210.mat
BOOST_NEGPULSE,1210,0.79712,2.37239,0.7626,4,discharge,1,-9.492,3.164,2.0,2.0,3.9011,3.7176,19.3311,03-28-22_18.32_NEGPulse_protocol_HPPC_IN21700_30T_cycle_#1210.mat
BOOST_NEGPULSE,1210,0.79712,2.37239,0.7626,4,discharge,1,-9.492,3.164,10.0,9.9,3.9011,3.6717,24.1664,03-28-22_18.32_NEGPulse_protocol_HPPC_IN21700_30T_cycle_#1210.mat
BOOST_NEGPULSE,1210,0.79712,2.37239,0.7627,4,charge,1,4.747,1.582,2.0,2.0,3.9066,3.9981,19.2745,03-28-22_18.32_NEGPulse_protocol_HPPC_IN21700_30T_cycle_#1210.mat
BOOST_NEGPULSE,1210,0.79712,2.37239,0.7627,4,charge,1,4.747,1.582,10.0,9.9,3.9066,4.0223,24.3723,03-28-22_18.32_NEGPulse_protocol_HPPC_IN21700_30T_cycle_#1210.mat
BOOST_NEGPULSE,1210,0.79712,2.37239,0.7625,4,discharge,2,-18.989,6.33,2.0,1.9,3.9014,3.5584,18.0631,03-28-22_18.32_NEGPulse_protocol_HPPC_IN21700_30T_cycle_#1210.mat
BOOST_NEGPULSE,1210,0.79712,2.37239,0.7625,4,discharge,2,-18.989,6.33,10.0,9.9,3.9014,3.4779,22.3024,03-28-22_18.32_NEGPulse_protocol_HPPC_IN21700_30T_cycle_#1210.mat
BOOST_NEGPULSE,1210,0.79712,2.37239,0.7628,4,charge,2,14.239,4.746,2.0,2.0,3.9111,4.1635,17.726,03-28-22_18.32_NEGPulse_protocol_HPPC_IN21700_30T_cycle_#1210.mat
BOOST_NEGPULSE,1210,0.79712,2.37239,0.7628,4,charge,2,14.239,4.746,10.0,9.9,3.9111,4.2,20.2893,03-28-22_18.32_NEGPulse_protocol_HPPC_IN21700_30T_cycle_#1210.mat
BOOST_NEGPULSE,1210,0.79712,2.37239,0.7625,4,discharge,3,-27.292,9.097,2.0,2.0,3.9019,3.4287,17.3384,03-28-22_18.32_NEGPulse_protocol_HPPC_IN21700_30T_cycle_#1210.mat
BOOST_NEGPULSE,1210,0.79712,2.37239,0.7625,4,discharge,3,-27.292,9.097,10.0,9.9,3.9019,3.3184,21.3799,03-28-22_18.32_NEGPulse_protocol_HPPC_IN21700_30T_cycle_#1210.mat
BOOST_NEGPULSE,1210,0.79712,2.37239,0.7629,4,charge,3,14.927,4.976,2.0,2.0,3.9147,4.2001,19.1197,03-28-22_18.32_NEGPulse_protocol_HPPC_IN21700_30T_cycle_#1210.mat
BOOST_NEGPULSE,1210,0.79712,2.37239,0.7629,4,charge,3,14.927,4.976,10.0,9.9,3.9147,4.2001,19.1197,03-28-22_18.32_NEGPulse_protocol_HPPC_IN21700_30T_cycle_#1210.mat
BOOST_NEGPULSE,1210,0.79712,2.37239,0.6835,5,discharge,0,-2.375,0.792,2.0,2.0,3.8357,3.7908,18.9053,03-28-22_18.32_NEGPulse_protocol_HPPC_IN21700_30T_cycle_#1210.mat
