Repository: KikETs/ECM_HYBRID_BMS_JOINT

## Results

| Arm | Model | Size | Protocol | Result | Worst cell |
|---|---|---|---|---|---|
| SOP | 2RC table + trim (A8) | 4 effective coefficients, 2 EW states | leave-one-cell-out | usable current 69.6 % discharge, 59.5 % charge (τ = 10 s) | 59.9 % / 53.5 % (BOOST_REST) |
| SOH | dQ/dV ridge | 65 coefficients | leave-one-cell-out | RMSE 0.0094, bias −0.0005 | 0.0130 (BOOST_REST) |
| SOC | 2RC EKF, low-current gate | 3 states | leave-one-cell-out | **2.34 %p** over six sensor disturbances on estimated SOH (2.325 on true SOH), per cell 2.00–2.75 | 4.60 %p (BOOST_NEGPULSE_1S, current offset −0.10 A) |

The SOH arm was a 10,945-parameter CNN until the second audit round. Nested

File: analysis/uypydj_hppc_resistance.csv (part 133 of 225)
protocol,cycle,SOH,CAP_Ah,SOC,soc_group,direction,rate_rank,I_A,CRate_rated,tau_s,tau_actual_s,V_pre_V,V_tau_V,R_mOhm,file
BOOST_NEGPULSE,1210,0.79712,2.37239,0.6835,5,discharge,0,-2.375,0.792,10.0,9.9,3.8357,3.7766,24.8842,03-28-22_18.32_NEGPulse_protocol_HPPC_IN21700_30T_cycle_#1210.mat
BOOST_NEGPULSE,1210,0.79712,2.37239,0.6836,5,charge,0,1.186,0.395,2.0,2.0,3.8378,3.8597,18.4639,03-28-22_18.32_NEGPulse_protocol_HPPC_IN21700_30T_cycle_#1210.mat
BOOST_NEGPULSE,1210,0.79712,2.37239,0.6836,5,charge,0,1.186,0.395,10.0,9.9,3.8378,3.866,23.7754,03-28-22_18.32_NEGPulse_protocol_HPPC_IN21700_30T_cycle_#1210.mat
BOOST_NEGPULSE,1210,0.79712,2.37239,0.6835,5,discharge,1,-9.492,3.164,2.0,2.0,3.8365,3.6612,18.4686,03-28-22_18.32_NEGPulse_protocol_HPPC_IN21700_30T_cycle_#1210.mat
BOOST_NEGPULSE,1210,0.79712,2.37239,0.6835,5,discharge,1,-9.492,3.164,10.0,9.9,3.8365,3.6115,23.7047,03-28-22_18.32_NEGPulse_protocol_HPPC_IN21700_30T_cycle_#1210.mat
BOOST_NEGPULSE,1210,0.79712,2.37239,0.6836,5,charge,1,4.746,1.582,2.0,2.0,3.842,3.9284,18.2033,03-28-22_18.32_NEGPulse_protocol_HPPC_IN21700_30T_cycle_#1210.mat
BOOST_NEGPULSE,1210,0.79712,2.37239,0.6836,5,charge,1,4.746,1.582,10.0,9.9,3.842,3.9493,22.6066,03-28-22_18.32_NEGPulse_protocol_HPPC_IN21700_30T_cycle_#1210.mat
BOOST_NEGPULSE,1210,0.79712,2.37239,0.6834,5,discharge,2,-18.988,6.329,2.0,2.0,3.8371,3.5034,17.5743,03-28-22_18.32_NEGPulse_protocol_HPPC_IN21700_30T_cycle_#1210.mat
BOOST_NEGPULSE,1210,0.79712,2.37239,0.6834,5,discharge,2,-18.988,6.329,10.0,9.9,3.8371,3.4169,22.1298,03-28-22_18.32_NEGPulse_protocol_HPPC_IN21700_30T_cycle_#1210.mat
BOOST_NEGPULSE,1210,0.79712,2.37239,0.6837,5,charge,2,14.241,4.747,2.0,2.0,3.846,4.0858,16.8387,03-28-22_18.32_NEGPulse_protocol_HPPC_IN21700_30T_cycle_#1210.mat
BOOST_NEGPULSE,1210,0.79712,2.37239,0.6837,5,charge,2,14.241,4.747,10.0,9.9,3.846,4.1364,20.3918,03-28-22_18.32_NEGPulse_protocol_HPPC_IN21700_30T_cycle_#1210.mat
BOOST_NEGPULSE,1210,0.79712,2.37239,0.6833,5,discharge,3,-27.295,9.098,2.0,2.0,3.8377,3.3778,16.8492,03-28-22_18.32_NEGPulse_protocol_HPPC_IN21700_30T_cycle_#1210.mat
BOOST_NEGPULSE,1210,0.79712,2.37239,0.6833,5,discharge,3,-27.295,9.098,10.0,9.9,3.8377,3.2581,21.2347,03-28-22_18.32_NEGPulse_protocol_HPPC_IN21700_30T_cycle_#1210.mat
BOOST_NEGPULSE,1210,0.79712,2.37239,0.6838,5,charge,3,20.272,6.757,2.0,2.0,3.8492,4.2001,17.3096,03-28-22_18.32_NEGPulse_protocol_HPPC_IN21700_30T_cycle_#1210.mat
BOOST_NEGPULSE,1210,0.79712,2.37239,0.6838,5,charge,3,20.272,6.757,10.0,9.9,3.8492,4.2,17.3047,03-28-22_18.32_NEGPulse_protocol_HPPC_IN21700_30T_cycle_#1210.mat
BOOST_NEGPULSE,1210,0.79712,2.37239,0.6044,6,discharge,0,-2.375,0.792,2.0,2.0,3.7598,3.7148,18.949,03-28-22_18.32_NEGPulse_protocol_HPPC_IN21700_30T_cycle_#1210.mat
BOOST_NEGPULSE,1210,0.79712,2.37239,0.6044,6,discharge,0,-2.375,0.792,10.0,9.9,3.7598,3.6997,25.3074,03-28-22_18.32_NEGPulse_protocol_HPPC_IN21700_30T_cycle_#1210.mat
BOOST_NEGPULSE,1210,0.79712,2.37239,0.6045,6,charge,0,1.187,0.396,2.0,2.0,3.7621,3.7841,18.5388,03-28-22_18.32_NEGPulse_protocol_HPPC_IN21700_30T_cycle_#1210.mat
BOOST_NEGPULSE,1210,0.79712,2.37239,0.6045,6,charge,0,1.187,0.396,10.0,9.9,3.7621,3.7909,24.269,03-28-22_18.32_NEGPulse_protocol_HPPC_IN21700_30T_cycle_#1210.mat
BOOST_NEGPULSE,1210,0.79712,2.37239,0.6043,6,discharge,1,-9.492,3.164,2.0,2.0,3.7605,3.5836,18.6358,03-28-22_18.32_NEGPulse_protocol_HPPC_IN21700_30T_cycle_#1210.mat
BOOST_NEGPULSE,1210,0.79712,2.37239,0.6043,6,discharge,1,-9.492,3.164,10.0,9.9,3.7605,3.5306,24.2191,03-28-22_18.32_NEGPulse_protocol_HPPC_IN21700_30T_cycle_#1210.mat
BOOST_NEGPULSE,1210,0.79712,2.37239,0.6045,6,charge,1,4.747,1.582,2.0,2.0,3.7668,3.854,18.3703,03-28-22_18.32_NEGPulse_protocol_HPPC_IN21700_30T_cycle_#1210.mat
BOOST_NEGPULSE,1210,0.79712,2.37239,0.6045,6,charge,1,4.747,1.582,10.0,9.9,3.7668,3.8774,23.2999,03-28-22_18.32_NEGPulse_protocol_HPPC_IN21700_30T_cycle_#1210.mat
BOOST_NEGPULSE,1210,0.79712,2.37239,0.6043,6,discharge,2,-18.986,6.329,2.0,2.0,3.7612,3.4231,17.8079,03-28-22_18.32_NEGPulse_protocol_HPPC_IN21700_30T_cycle_#1210.mat
BOOST_NEGPULSE,1210,0.79712,2.37239,0.6043,6,discharge,2,-18.986,6.329,10.0,9.9,3.7612,3.3322,22.5956,03-28-22_18.32_NEGPulse_protocol_HPPC_IN21700_30T_cycle_#1210.mat
BOOST_NEGPULSE,1210,0.79712,2.37239,0.6046,6,charge,2,14.24,4.747,2.0,2.0,3.7714,4.014,17.0365,03-28-22_18.32_NEGPulse_protocol_HPPC_IN21700_30T_cycle_#1210.mat
BOOST_NEGPULSE,1210,0.79712,2.37239,0.6046,6,charge,2,14.24,4.747,10.0,9.9,3.7714,4.0667,20.7374,03-28-22_18.32_NEGPulse_protocol_HPPC_IN21700_30T_cycle_#1210.mat
BOOST_NEGPULSE,1210,0.79712,2.37239,0.6042,6,discharge,3,-27.293,9.098,2.0,2.0,3.7621,3.2947,17.1253,03-28-22_18.32_NEGPulse_protocol_HPPC_IN21700_30T_cycle_#1210.mat
BOOST_NEGPULSE,1210,0.79712,2.37239,0.6042,6,discharge,3,-27.293,9.098,10.0,9.9,3.7621,3.1703,21.6832,03-28-22_18.32_NEGPulse_protocol_HPPC_IN21700_30T_cycle_#1210.mat
BOOST_NEGPULSE,1210,0.79712,2.37239,0.6046,6,charge,3,23.732,7.911,2.0,1.9,3.7751,4.1519,15.8773,03-28-22_18.32_NEGPulse_protocol_HPPC_IN21700_30T_cycle_#1210.mat
BOOST_NEGPULSE,1210,0.79712,2.37239,0.6046,6,charge,3,23.732,7.911,10.0,9.9,3.7751,4.2,17.9041,03-28-22_18.32_NEGPulse_protocol_HPPC_IN21700_30T_cycle_#1210.mat
BOOST_NEGPULSE,1210,0.79712,2.37239,0.5253,7,discharge,0,-2.375,0.792,2.0,1.9,3.6763,3.6317,18.7797,03-28-22_18.32_NEGPulse_protocol_HPPC_IN21700_30T_cycle_#1210.mat
BOOST_NEGPULSE,1210,0.79712,2.37239,0.5253,7,discharge,0,-2.375,0.792,10.0,9.9,3.6763,3.617,24.9695,03-28-22_18.32_NEGPulse_protocol_HPPC_IN21700_30T_cycle_#1210.mat
BOOST_NEGPULSE,1210,0.79712,2.37239,0.5253,7,charge,0,1.186,0.395,2.0,2.0,3.6778,3.7006,19.221,03-28-22_18.32_NEGPulse_protocol_HPPC_IN21700_30T_cycle_#1210.mat
BOOST_NEGPULSE,1210,0.79712,2.37239,0.5253,7,charge,0,1.186,0.395,10.0,9.9,3.6778,3.7072,24.785,03-28-22_18.32_NEGPulse_protocol_HPPC_IN21700_30T_cycle_#1210.mat
BOOST_NEGPULSE,1210,0.79712,2.37239,0.5253,7,discharge,1,-9.492,3.164,2.0,2.0,3.6771,3.5015,18.5004,03-28-22_18.32_NEGPulse_protocol_HPPC_IN21700_30T_cycle_#1210.mat
BOOST_NEGPULSE,1210,0.79712,2.37239,0.5253,7,discharge,1,-9.492,3.164,10.0,9.9,3.6771,3.451,23.8208,03-28-22_18.32_NEGPulse_protocol_HPPC_IN21700_30T_cycle_#1210.mat
BOOST_NEGPULSE,1210,0.79712,2.37239,0.5254,7,charge,1,4.746,1.582,2.0,2.0,3.6834,3.7698,18.2033,03-28-22_18.32_NEGPulse_protocol_HPPC_IN21700_30T_cycle_#1210.mat
BOOST_NEGPULSE,1210,0.79712,2.37239,0.5254,7,charge,1,4.746,1.582,10.0,9.9,3.6834,3.7941,23.3229,03-28-22_18.32_NEGPulse_protocol_HPPC_IN21700_30T_cycle_#1210.mat
BOOST_NEGPULSE,1210,0.79712,2.37239,0.5252,7,discharge,2,-18.988,6.329,2.0,1.9,3.6778,3.3449,17.5321,03-28-22_18.32_NEGPulse_protocol_HPPC_IN21700_30T_cycle_#1210.mat
BOOST_NEGPULSE,1210,0.79712,2.37239,0.5252,7,discharge,2,-18.988,6.329,10.0,9.9,3.6778,3.2549,22.272,03-28-22_18.32_NEGPulse_protocol_HPPC_IN21700_30T_cycle_#1210.mat
BOOST_NEGPULSE,1210,0.79712,2.37239,0.5254,7,charge,2,14.239,4.746,2.0,2.0,3.6886,3.9292,16.8973,03-28-22_18.32_NEGPulse_protocol_HPPC_IN21700_30T_cycle_#1210.mat
BOOST_NEGPULSE,1210,0.79712,2.37239,0.5254,7,charge,2,14.239,4.746,10.0,9.9,3.6886,3.9849,20.809,03-28-22_18.32_NEGPulse_protocol_HPPC_IN21700_30T_cycle_#1210.mat
BOOST_NEGPULSE,1210,0.79712,2.37239,0.5251,7,discharge,3,-27.295,9.098,2.0,2.0,3.6786,3.2166,16.9262,03-28-22_18.32_NEGPulse_protocol_HPPC_IN21700_30T_cycle_#1210.mat
BOOST_NEGPULSE,1210,0.79712,2.37239,0.5251,7,discharge,3,-27.295,9.098,10.0,9.9,3.6786,3.094,21.4178,03-28-22_18.32_NEGPulse_protocol_HPPC_IN21700_30T_cycle_#1210.mat
BOOST_NEGPULSE,1210,0.79712,2.37239,0.5255,7,charge,3,23.733,7.911,2.0,1.9,3.6918,4.0658,15.7586,03-28-22_18.32_NEGPulse_protocol_HPPC_IN21700_30T_cycle_#1210.mat
BOOST_NEGPULSE,1210,0.79712,2.37239,0.5255,7,charge,3,23.733,7.911,10.0,9.9,3.6918,4.148,19.2222,03-28-22_18.32_NEGPulse_protocol_HPPC_IN21700_30T_cycle_#1210.mat
BOOST_NEGPULSE,1210,0.79712,2.37239,0.4462,8,discharge,0,-2.373,0.791,2.0,2.0,3.6085,3.5621,19.5541,03-28-22_18.32_NEGPulse_protocol_HPPC_IN21700_30T_cycle_#1210.mat
BOOST_NEGPULSE,1210,0.79712,2.37239,0.4462,8,discharge,0,-2.373,0.791,10.0,9.9,3.6085,3.5474,25.7491,03-28-22_18.32_NEGPulse_protocol_HPPC_IN21700_30T_cycle_#1210.mat
BOOST_NEGPULSE,1210,0.79712,2.37239,0.4462,8,charge,0,1.186,0.395,2.0,2.0,3.6098,3.6333,19.8128,03-28-22_18.32_NEGPulse_protocol_HPPC_IN21700_30T_cycle_#1210.mat
BOOST_NEGPULSE,1210,0.79712,2.37239,0.4462,8,charge,0,1.186,0.395,10.0,9.9,3.6098,3.6397,25.2087,03-28-22_18.32_NEGPulse_protocol_HPPC_IN21700_30T_cycle_#1210.mat
BOOST_NEGPULSE,1210,0.79712,2.37239,0.4461,8,discharge,1,-9.492,3.164,2.0,2.0,3.6089,3.4275,19.1102,03-28-22_18.32_NEGPulse_protocol_HPPC_IN21700_30T_cycle_#1210.mat
BOOST_NEGPULSE,1210,0.79712,2.37239,0.4461,8,discharge,1,-9.492,3.164,10.0,9.9,3.6089,3.3757,24.5673,03-28-22_18.32_NEGPulse_protocol_HPPC_IN21700_30T_cycle_#1210.mat
BOOST_NEGPULSE,1210,0.79712,2.37239,0.4462,8,charge,1,4.747,1.582,2.0,2.0,3.6154,3.7042,18.7081,03-28-22_18.32_NEGPulse_protocol_HPPC_IN21700_30T_cycle_#1210.mat
BOOST_NEGPULSE,1210,0.79712,2.37239,0.4462,8,charge,1,4.747,1.582,10.0,9.9,3.6154,3.7286,23.8486,03-28-22_18.32_NEGPulse_protocol_HPPC_IN21700_30T_cycle_#1210.mat
BOOST_NEGPULSE,1210,0.79712,2.37239,0.4461,8,discharge,2,-18.988,6.329,2.0,1.9,3.6097,3.266,18.1009,03-28-22_18.32_NEGPulse_protocol_HPPC_IN21700_30T_cycle_#1210.mat
BOOST_NEGPULSE,1210,0.79712,2.37239,0.4461,8,discharge,2,-18.988,6.329,10.0,9.9,3.6097,3.1703,23.1409,03-28-22_18.32_NEGPulse_protocol_HPPC_IN21700_30T_cycle_#1210.mat
BOOST_NEGPULSE,1210,0.79712,2.37239,0.4463,8,charge,2,14.241,4.747,2.0,2.0,3.6212,3.867,17.26,03-28-22_18.32_NEGPulse_protocol_HPPC_IN21700_30T_cycle_#1210.mat
BOOST_NEGPULSE,1210,0.79712,2.37239,0.4463,8,charge,2,14.241,4.747,10.0,9.9,3.6212,3.9241,21.2696,03-28-22_18.32_NEGPulse_protocol_HPPC_IN21700_30T_cycle_#1210.mat
BOOST_NEGPULSE,1210,0.79712,2.37239,0.446,8,discharge,3,-27.294,9.098,2.0,2.0,3.6104,3.133,17.491,03-28-22_18.32_NEGPulse_protocol_HPPC_IN21700_30T_cycle_#1210.mat
BOOST_NEGPULSE,1210,0.79712,2.37239,0.446,8,discharge,3,-27.294,9.098,10.0,9.9,3.6104,2.9947,22.5581,03-28-22_18.32_NEGPulse_protocol_HPPC_IN21700_30T_cycle_#1210.mat
BOOST_NEGPULSE,1210,0.79712,2.37239,0.4464,8,charge,3,23.73,7.91,2.0,2.0,3.625,4.0083,16.1525,03-28-22_18.32_NEGPulse_protocol_HPPC_IN21700_30T_cycle_#1210.mat
BOOST_NEGPULSE,1210,0.79712,2.37239,0.4464,8,charge,3,23.73,7.91,10.0,9.9,3.625,4.088,19.5112,03-28-22_18.32_NEGPulse_protocol_HPPC_IN21700_30T_cycle_#1210.mat
BOOST_NEGPULSE,1210,0.79712,2.37239,0.3671,9,discharge,0,-2.373,0.791,2.0,2.0,3.5361,3.487,20.6911,03-28-22_18.32_NEGPulse_protocol_HPPC_IN21700_30T_cycle_#1210.mat
BOOST_NEGPULSE,1210,0.79712,2.37239,0.3671,9,discharge,0,-2.373,0.791,10.0,9.9,3.5361,3.4707,27.5601,03-28-22_18.32_NEGPulse_protocol_HPPC_IN21700_30T_cycle_#1210.mat
BOOST_NEGPULSE,1210,0.79712,2.37239,0.3671,9,charge,0,1.186,0.395,2.0,2.0,3.5381,3.5621,20.231,03-28-22_18.32_NEGPulse_protocol_HPPC_IN21700_30T_cycle_#1210.mat
BOOST_NEGPULSE,1210,0.79712,2.37239,0.3671,9,charge,0,1.186,0.395,10.0,9.9,3.5381,3.5685,25.6259,03-28-22_18.32_NEGPulse_protocol_HPPC_IN21700_30T_cycle_#1210.mat
BOOST_NEGPULSE,1210,0.79712,2.37239,0.367,9,discharge,1,-9.494,3.165,2.0,2.0,3.5369,3.3446,20.254,03-28-22_18.32_NEGPulse_protocol_HPPC_IN21700_30T_cycle_#1210.mat
BOOST_NEGPULSE,1210,0.79712,2.37239,0.367,9,discharge,1,-9.494,3.165,10.0,9.9,3.5369,3.2853,26.4998,03-28-22_18.32_NEGPulse_protocol_HPPC_IN21700_30T_cycle_#1210.mat
BOOST_NEGPULSE,1210,0.79712,2.37239,0.3671,9,charge,1,4.746,1.582,2.0,2.0,3.5433,3.6353,19.3843,03-28-22_18.32_NEGPulse_protocol_HPPC_IN21700_30T_cycle_#1210.mat
BOOST_NEGPULSE,1210,0.79712,2.37239,0.3671,9,charge,1,4.746,1.582,10.0,9.9,3.5433,3.6595,24.4833,03-28-22_18.32_NEGPulse_protocol_HPPC_IN21700_30T_cycle_#1210.mat
BOOST_NEGPULSE,1210,0.79712,2.37239,0.3669,9,discharge,2,-18.988,6.329,2.0,2.0,3.5375,3.1735,19.17,03-28-22_18.32_NEGPulse_protocol_HPPC_IN21700_30T_cycle_#1210.mat
BOOST_NEGPULSE,1210,0.79712,2.37239,0.3669,9,discharge,2,-18.988,6.329,10.0,9.9,3.5375,3.0512,25.6109,03-28-22_18.32_NEGPulse_protocol_HPPC_IN21700_30T_cycle_#1210.mat
BOOST_NEGPULSE,1210,0.79712,2.37239,0.3672,9,charge,2,14.239,4.746,2.0,2.0,3.5494,3.7997,17.5785,03-28-22_18.32_NEGPulse_protocol_HPPC_IN21700_30T_cycle_#1210.mat
BOOST_NEGPULSE,1210,0.79712,2.37239,0.3672,9,charge,2,14.239,4.746,10.0,9.9,3.5494,3.8605,21.8484,03-28-22_18.32_NEGPulse_protocol_HPPC_IN21700_30T_cycle_#1210.mat
BOOST_NEGPULSE,1210,0.79712,2.37239,0.3669,9,discharge,3,-27.293,9.098,2.0,2.0,3.5384,3.036,18.4077,03-28-22_18.32_NEGPulse_protocol_HPPC_IN21700_30T_cycle_#1210.mat
BOOST_NEGPULSE,1210,0.79712,2.37239,0.3669,9,discharge,3,-27.293,9.098,10.0,9.9,3.5384,2.8381,25.6586,03-28-22_18.32_NEGPulse_protocol_HPPC_IN21700_30T_cycle_#1210.mat
BOOST_NEGPULSE,1210,0.79712,2.37239,0.3673,9,charge,3,23.732,7.911,2.0,2.0,3.5544,3.9405,16.2692,03-28-22_18.32_NEGPulse_protocol_HPPC_IN21700_30T_cycle_#1210.mat
BOOST_NEGPULSE,1210,0.79712,2.37239,0.3673,9,charge,3,23.732,7.911,10.0,9.9,3.5544,4.0264,19.8888,03-28-22_18.32_NEGPulse_protocol_HPPC_IN21700_30T_cycle_#1210.mat
BOOST_NEGPULSE,1210,0.79712,2.37239,0.3275,10,discharge,0,-2.375,0.792,2.0,1.9,3.5001,3.4482,21.8526,03-28-22_18.32_NEGPulse_protocol_HPPC_IN21700_30T_cycle_#1210.mat
BOOST_NEGPULSE,1210,0.79712,2.37239,0.3275,10,discharge,0,-2.375,0.792,10.0,9.9,3.5001,3.4292,29.8526,03-28-22_18.32_NEGPulse_protocol_HPPC_IN21700_30T_cycle_#1210.mat
BOOST_NEGPULSE,1210,0.79712,2.37239,0.3276,10,charge,0,1.186,0.395,2.0,2.0,3.5022,3.5276,21.4129,03-28-22_18.32_NEGPulse_protocol_HPPC_IN21700_30T_cycle_#1210.mat
BOOST_NEGPULSE,1210,0.79712,2.37239,0.3276,10,charge,0,1.186,0.395,10.0,9.9,3.5022,3.5344,27.1455,03-28-22_18.32_NEGPulse_protocol_HPPC_IN21700_30T_cycle_#1210.mat
BOOST_NEGPULSE,1210,0.79712,2.37239,0.3275,10,discharge,1,-9.492,3.164,2.0,2.0,3.5005,3.2961,21.5332,03-28-22_18.32_NEGPulse_protocol_HPPC_IN21700_30T_cycle_#1210.mat
BOOST_NEGPULSE,1210,0.79712,2.37239,0.3275,10,discharge,1,-9.492,3.164,10.0,9.9,3.5005,3.2214,29.4028,03-28-22_18.32_NEGPulse_protocol_HPPC_IN21700_30T_cycle_#1210.mat
BOOST_NEGPULSE,1210,0.79712,2.37239,0.3276,10,charge,1,4.747,1.582,2.0,2.0,3.508,3.6034,20.0978,03-28-22_18.32_NEGPulse_protocol_HPPC_IN21700_30T_cycle_#1210.mat
BOOST_NEGPULSE,1210,0.79712,2.37239,0.3276,10,charge,1,4.747,1.582,10.0,9.9,3.508,3.6268,25.0274,03-28-22_18.32_NEGPulse_protocol_HPPC_IN21700_30T_cycle_#1210.mat
BOOST_NEGPULSE,1210,0.79712,2.37239,0.3274,10,discharge,2,-18.988,6.329,2.0,2.0,3.5013,3.1118,20.513,03-28-22_18.32_NEGPulse_protocol_HPPC_IN21700_30T_cycle_#1210.mat
BOOST_NEGPULSE,1210,0.79712,2.37239,0.3274,10,discharge,2,-18.988,6.329,10.0,9.9,3.5013,2.9432,29.3922,03-28-22_18.32_NEGPulse_protocol_HPPC_IN21700_30T_cycle_#1210.mat
BOOST_NEGPULSE,1210,0.79712,2.37239,0.3277,10,charge,2,14.238,4.746,2.0,2.0,3.5142,3.7712,18.0503,03-28-22_18.32_NEGPulse_protocol_HPPC_IN21700_30T_cycle_#1210.mat
BOOST_NEGPULSE,1210,0.79712,2.37239,0.3277,10,charge,2,14.238,4.746,10.0,9.9,3.5142,3.8307,22.2292,03-28-22_18.32_NEGPulse_protocol_HPPC_IN21700_30T_cycle_#1210.mat
BOOST_NEGPULSE,1210,0.79712,2.37239,0.3273,10,discharge,3,-27.293,9.098,2.0,2.0,3.502,2.9563,19.9941,03-28-22_18.32_NEGPulse_protocol_HPPC_IN21700_30T_cycle_#1210.mat
BOOST_NEGPULSE,1210,0.79712,2.37239,0.3273,10,discharge,3,-27.293,9.098,10.0,9.9,3.502,2.6733,30.3631,03-28-22_18.32_NEGPulse_protocol_HPPC_IN21700_30T_cycle_#1210.mat
BOOST_NEGPULSE,1210,0.79712,2.37239,0.3278,10,charge,3,23.731,7.91,2.0,2.0,3.5193,3.9166,16.7418,03-28-22_18.32_NEGPulse_protocol_HPPC_IN21700_30T_cycle_#1210.mat
BOOST_NEGPULSE,1210,0.79712,2.37239,0.3278,10,charge,3,23.731,7.91,10.0,9.9,3.5193,4.0045,20.4458,03-28-22_18.32_NEGPulse_protocol_HPPC_IN21700_30T_cycle_#1210.mat
BOOST_NEGPULSE,1210,0.79712,2.37239,0.288,11,discharge,0,-2.375,0.792,2.0,1.9,3.4599,3.4038,23.624,03-28-22_18.32_NEGPulse_protocol_HPPC_IN21700_30T_cycle_#1210.mat
BOOST_NEGPULSE,1210,0.79712,2.37239,0.288,11,discharge,0,-2.375,0.792,10.0,9.9,3.4599,3.38,33.6464,03-28-22_18.32_NEGPulse_protocol_HPPC_IN21700_30T_cycle_#1210.mat
BOOST_NEGPULSE,1210,0.79712,2.37239,0.288,11,charge,0,1.186,0.395,2.0,2.0,3.4628,3.4898,22.7598,03-28-22_18.32_NEGPulse_protocol_HPPC_IN21700_30T_cycle_#1210.mat
BOOST_NEGPULSE,1210,0.79712,2.37239,0.288,11,charge,0,1.186,0.395,10.0,9.9,3.4628,3.4979,29.5878,03-28-22_18.32_NEGPulse_protocol_HPPC_IN21700_30T_cycle_#1210.mat
BOOST_NEGPULSE,1210,0.79712,2.37239,0.2879,11,discharge,1,-9.494,3.165,2.0,2.0,3.4605,3.2373,23.5088,03-28-22_18.32_NEGPulse_protocol_HPPC_IN21700_30T_cycle_#1210.mat
BOOST_NEGPULSE,1210,0.79712,2.37239,0.2879,11,discharge,1,-9.494,3.165,10.0,9.9,3.4605,3.1324,34.5576,03-28-22_18.32_NEGPulse_protocol_HPPC_IN21700_30T_cycle_#1210.mat
BOOST_NEGPULSE,1210,0.79712,2.37239,0.288,11,charge,1,4.745,1.582,2.0,2.0,3.4701,3.5702,21.0959,03-28-22_18.32_NEGPulse_protocol_HPPC_IN21700_30T_cycle_#1210.mat
BOOST_NEGPULSE,1210,0.79712,2.37239,0.288,11,charge,1,4.745,1.582,10.0,9.9,3.4701,3.5944,26.196,03-28-22_18.32_NEGPulse_protocol_HPPC_IN21700_30T_cycle_#1210.mat
BOOST_NEGPULSE,1210,0.79712,2.37239,0.2878,11,discharge,2,-18.988,6.329,2.0,2.0,3.4614,3.0377,22.3141,03-28-22_18.32_NEGPulse_protocol_HPPC_IN21700_30T_cycle_#1210.mat
BOOST_NEGPULSE,1210,0.79712,2.37239,0.2878,11,discharge,2,-18.988,6.329,10.0,9.9,3.4614,2.7899,35.3644,03-28-22_18.32_NEGPulse_protocol_HPPC_IN21700_30T_cycle_#1210.mat
BOOST_NEGPULSE,1210,0.79712,2.37239,0.2881,11,charge,2,14.241,4.747,2.0,2.0,3.4775,3.7373,18.2431,03-28-22_18.32_NEGPulse_protocol_HPPC_IN21700_30T_cycle_#1210.mat
BOOST_NEGPULSE,1210,0.79712,2.37239,0.2881,11,charge,2,14.241,4.747,10.0,9.9,3.4775,3.7933,22.1754,03-28-22_18.32_NEGPulse_protocol_HPPC_IN21700_30T_cycle_#1210.mat
BOOST_NEGPULSE,1210,0.79712,2.37239,0.2878,11,discharge,3,-27.293,9.098,2.0,2.0,3.4623,2.8732,21.5843,03-28-22_18.32_NEGPulse_protocol_HPPC_IN21700_30T_cycle_#1210.mat
BOOST_NEGPULSE,1210,0.79712,2.37239,0.2878,11,discharge,3,-27.293,9.098,10.0,9.9,3.4623,2.4998,35.2655,03-28-22_18.32_NEGPulse_protocol_HPPC_IN21700_30T_cycle_#1210.mat
BOOST_NEGPULSE,1210,0.79712,2.37239,0.2882,11,charge,3,23.733,7.911,2.0,2.0,3.4827,3.8743,16.5002,03-28-22_18.32_NEGPulse_protocol_HPPC_IN21700_30T_cycle_#1210.mat
BOOST_NEGPULSE,1210,0.79712,2.37239,0.2882,11,charge,3,23.733,7.911,10.0,9.9,3.4827,3.9601,20.1155,03-28-22_18.32_NEGPulse_protocol_HPPC_IN21700_30T_cycle_#1210.mat
BOOST_NEGPULSE,1210,0.79712,2.37239,0.2484,12,discharge,0,-2.375,0.792,2.0,2.0,3.4124,3.3502,26.1906,03-28-22_18.32_NEGPulse_protocol_HPPC_IN21700_30T_cycle_#1210.mat
BOOST_NEGPULSE,1210,0.79712,2.37239,0.2484,12,discharge,0,-2.375,0.792,10.0,9.9,3.4124,3.3181,39.7069,03-28-22_18.32_NEGPulse_protocol_HPPC_IN21700_30T_cycle_#1210.mat
BOOST_NEGPULSE,1210,0.79712,2.37239,0.2484,12,charge,0,1.186,0.395,2.0,2.0,3.4164,3.4456,24.6164,03-28-22_18.32_NEGPulse_protocol_HPPC_IN21700_30T_cycle_#1210.mat
BOOST_NEGPULSE,1210,0.79712,2.37239,0.2484,12,charge,0,1.186,0.395,10.0,9.9,3.4164,3.4569,34.1426,03-28-22_18.32_NEGPulse_protocol_HPPC_IN21700_30T_cycle_#1210.mat
BOOST_NEGPULSE,1210,0.79712,2.37239,0.2484,12,discharge,1,-9.492,3.164,2.0,2.0,3.4136,3.1634,26.3582,03-28-22_18.32_NEGPulse_protocol_HPPC_IN21700_30T_cycle_#1210.mat
BOOST_NEGPULSE,1210,0.79712,2.37239,0.2484,12,discharge,1,-9.492,3.164,10.0,9.9,3.4136,3.0028,43.2772,03-28-22_18.32_NEGPulse_protocol_HPPC_IN21700_30T_cycle_#1210.mat
BOOST_NEGPULSE,1210,0.79712,2.37239,0.2485,12,charge,1,4.747,1.582,2.0,2.0,3.4274,3.5334,22.3322,03-28-22_18.32_NEGPulse_protocol_HPPC_IN21700_30T_cycle_#1210.mat
BOOST_NEGPULSE,1210,0.79712,2.37239,0.2485,12,charge,1,4.747,1.582,10.0,9.9,3.4274,3.5631,28.5895,03-28-22_18.32_NEGPulse_protocol_HPPC_IN21700_30T_cycle_#1210.mat
BOOST_NEGPULSE,1210,0.79712,2.37239,0.2483,12,discharge,2,-18.988,6.329,2.0,2.0,3.4159,2.9321,25.4793,03-28-22_18.32_NEGPulse_protocol_HPPC_IN21700_30T_cycle_#1210.mat
BOOST_NEGPULSE,1210,0.79712,2.37239,0.2483,12,discharge,2,-18.988,6.329,10.0,9.9,3.4159,2.52,47.1824,03-28-22_18.32_NEGPulse_protocol_HPPC_IN21700_30T_cycle_#1210.mat
BOOST_NEGPULSE,1210,0.79712,2.37239,0.2485,12,charge,2,14.239,4.746,2.0,1.9,3.4398,3.701,18.344,03-28-22_18.32_NEGPulse_protocol_HPPC_IN21700_30T_cycle_#1210.mat
BOOST_NEGPULSE,1210,0.79712,2.37239,0.2485,12,charge,2,14.239,4.746,10.0,9.9,3.4398,3.7557,22.1855,03-28-22_18.32_NEGPulse_protocol_HPPC_IN21700_30T_cycle_#1210.mat
BOOST_NEGPULSE,1210,0.79712,2.37239,0.2482,12,discharge,3,-27.123,9.041,2.0,2.0,3.4181,2.744,24.8534,03-28-22_18.32_NEGPulse_protocol_HPPC_IN21700_30T_cycle_#1210.mat
BOOST_NEGPULSE,1210,0.79712,2.37239,0.2482,12,discharge,3,-27.123,9.041,10.0,9.9,3.4181,2.4999,33.8532,03-28-22_18.32_NEGPulse_protocol_HPPC_IN21700_30T_cycle_#1210.mat
BOOST_NEGPULSE,1210,0.79712,2.37239,0.2486,12,charge,3,23.733,7.911,2.0,2.0,3.4445,3.8367,16.5255,03-28-22_18.32_NEGPulse_protocol_HPPC_IN21700_30T_cycle_#1210.mat
BOOST_NEGPULSE,1210,0.79712,2.37239,0.2486,12,charge,3,23.733,7.911,10.0,9.9,3.4445,3.9177,19.9385,03-28-22_18.32_NEGPulse_protocol_HPPC_IN21700_30T_cycle_#1210.mat
BOOST_NEGPULSE,1247,0.79034,2.35222,1.0,0,discharge,0,-2.355,0.785,2.0,2.0,4.1177,4.0536,27.2164,04-03-22_23.58_NEGPulse_protocol_HPPC_IN21700_30T_cycle_#1247.mat
BOOST_NEGPULSE,1247,0.79034,2.35222,1.0,0,discharge,0,-2.355,0.785,10.0,9.7,4.1177,4.0326,36.1328,04-03-22_23.58_NEGPulse_protocol_HPPC_IN21700_30T_cycle_#1247.mat
BOOST_NEGPULSE,1247,0.79034,2.35222,1.0,0,charge,0,1.177,0.392,2.0,1.9,4.1326,4.1711,32.7075,04-03-22_23.58_NEGPulse_protocol_HPPC_IN21700_30T_cycle_#1247.mat
BOOST_NEGPULSE,1247,0.79034,2.35222,1.0,0,charge,0,1.177,0.392,10.0,9.9,4.1326,4.1866,45.8755,04-03-22_23.58_NEGPulse_protocol_HPPC_IN21700_30T_cycle_#1247.mat
BOOST_NEGPULSE,1247,0.79034,2.35222,0.9999,0,discharge,1,-9.417,3.139,2.0,1.9,4.1261,3.8692,27.2816,04-03-22_23.58_NEGPulse_protocol_HPPC_IN21700_30T_cycle_#1247.mat
BOOST_NEGPULSE,1247,0.79034,2.35222,0.9999,0,discharge,1,-9.417,3.139,10.0,9.9,4.1261,3.8285,31.6038,04-03-22_23.58_NEGPulse_protocol_HPPC_IN21700_30T_cycle_#1247.mat
BOOST_NEGPULSE,1247,0.79034,2.35222,1.0,0,charge,1,1.626,0.542,2.0,2.0,4.1374,4.2,38.5018,04-03-22_23.58_NEGPulse_protocol_HPPC_IN21700_30T_cycle_#1247.mat
BOOST_NEGPULSE,1247,0.79034,2.35222,1.0,0,charge,1,1.626,0.542,10.0,9.9,4.1374,4.2001,38.5633,04-03-22_23.58_NEGPulse_protocol_HPPC_IN21700_30T_cycle_#1247.mat
BOOST_NEGPULSE,1247,0.79034,2.35222,0.9998,0,discharge,2,-18.83,6.277,2.0,2.0,4.1257,3.6821,23.5582,04-03-22_23.58_NEGPulse_protocol_HPPC_IN21700_30T_cycle_#1247.mat
BOOST_NEGPULSE,1247,0.79034,2.35222,0.9998,0,discharge,2,-18.83,6.277,10.0,9.9,4.1257,3.6218,26.7605,04-03-22_23.58_NEGPulse_protocol_HPPC_IN21700_30T_cycle_#1247.mat
BOOST_NEGPULSE,1247,0.79034,2.35222,1.0,0,charge,2,1.518,0.506,2.0,2.0,4.1426,4.1999,37.7371,04-03-22_23.58_NEGPulse_protocol_HPPC_IN21700_30T_cycle_#1247.mat
BOOST_NEGPULSE,1247,0.79034,2.35222,1.0,0,charge,2,1.518,0.506,10.0,9.9,4.1426,4.1999,37.7371,04-03-22_23.58_NEGPulse_protocol_HPPC_IN21700_30T_cycle_#1247.mat
BOOST_NEGPULSE,1247,0.79034,2.35222,0.9998,0,discharge,3,-27.067,9.022,2.0,2.0,4.1254,3.5436,21.4948,04-03-22_23.58_NEGPulse_protocol_HPPC_IN21700_30T_cycle_#1247.mat
BOOST_NEGPULSE,1247,0.79034,2.35222,0.9998,0,discharge,3,-27.067,9.022,10.0,9.9,4.1254,3.4582,24.6499,04-03-22_23.58_NEGPulse_protocol_HPPC_IN21700_30T_cycle_#1247.mat
BOOST_NEGPULSE,1247,0.79034,2.35222,1.0,0,charge,3,1.415,0.472,2.0,2.0,4.1469,4.2,37.5159,04-03-22_23.58_NEGPulse_protocol_HPPC_IN21700_30T_cycle_#1247.mat
BOOST_NEGPULSE,1247,0.79034,2.35222,1.0,0,charge,3,1.415,0.472,10.0,9.9,4.1469,4.2,37.5159,04-03-22_23.58_NEGPulse_protocol_HPPC_IN21700_30T_cycle_#1247.mat
BOOST_NEGPULSE,1247,0.79034,2.35222,0.9607,1,discharge,0,-2.355,0.785,2.0,1.9,4.0858,4.0224,26.9203,04-03-22_23.58_NEGPulse_protocol_HPPC_IN21700_30T_cycle_#1247.mat
BOOST_NEGPULSE,1247,0.79034,2.35222,0.9607,1,discharge,0,-2.355,0.785,10.0,9.9,4.0858,4.0075,33.247,04-03-22_23.58_NEGPulse_protocol_HPPC_IN21700_30T_cycle_#1247.mat
BOOST_NEGPULSE,1247,0.79034,2.35222,0.9608,1,charge,0,1.177,0.392,2.0,2.0,4.0878,4.1197,27.1028,04-03-22_23.58_NEGPulse_protocol_HPPC_IN21700_30T_cycle_#1247.mat
BOOST_NEGPULSE,1247,0.79034,2.35222,0.9608,1,charge,0,1.177,0.392,10.0,9.9,4.0878,4.1274,33.6449,04-03-22_23.58_NEGPulse_protocol_HPPC_IN21700_30T_cycle_#1247.mat
BOOST_NEGPULSE,1247,0.79034,2.35222,0.9607,1,discharge,1,-9.415,3.138,2.0,2.0,4.0862,3.8523,24.8436,04-03-22_23.58_NEGPulse_protocol_HPPC_IN21700_30T_cycle_#1247.mat
BOOST_NEGPULSE,1247,0.79034,2.35222,0.9607,1,discharge,1,-9.415,3.138,10.0,9.9,4.0862,3.8114,29.1878,04-03-22_23.58_NEGPulse_protocol_HPPC_IN21700_30T_cycle_#1247.mat
BOOST_NEGPULSE,1247,0.79034,2.35222,0.9608,1,charge,1,3.619,1.206,2.0,2.0,4.0909,4.2,30.1464,04-03-22_23.58_NEGPulse_protocol_HPPC_IN21700_30T_cycle_#1247.mat
BOOST_NEGPULSE,1247,0.79034,2.35222,0.9608,1,charge,1,3.619,1.206,10.0,9.9,4.0909,4.2,30.1464,04-03-22_23.58_NEGPulse_protocol_HPPC_IN21700_30T_cycle_#1247.mat
BOOST_NEGPULSE,1247,0.79034,2.35222,0.9606,1,discharge,2,-18.829,6.276,2.0,2.0,4.0868,3.6707,22.0989,04-03-22_23.58_NEGPulse_protocol_HPPC_IN21700_30T_cycle_#1247.mat
BOOST_NEGPULSE,1247,0.79034,2.35222,0.9606,1,discharge,2,-18.829,6.276,10.0,9.9,4.0868,3.601,25.8006,04-03-22_23.58_NEGPulse_protocol_HPPC_IN21700_30T_cycle_#1247.mat
BOOST_NEGPULSE,1247,0.79034,2.35222,0.9608,1,charge,2,3.444,1.148,2.0,2.0,4.0961,4.2,30.1658,04-03-22_23.58_NEGPulse_protocol_HPPC_IN21700_30T_cycle_#1247.mat
BOOST_NEGPULSE,1247,0.79034,2.35222,0.9608,1,charge,2,3.444,1.148,10.0,9.9,4.0961,4.2,30.1658,04-03-22_23.58_NEGPulse_protocol_HPPC_IN21700_30T_cycle_#1247.mat
BOOST_NEGPULSE,1247,0.79034,2.35222,0.9606,1,discharge,3,-27.066,9.022,2.0,2.0,4.0881,3.5335,20.4907,04-03-22_23.58_NEGPulse_protocol_HPPC_IN21700_30T_cycle_#1247.mat
BOOST_NEGPULSE,1247,0.79034,2.35222,0.9606,1,discharge,3,-27.066,9.022,10.0,9.9,4.0881,3.4331,24.2001,04-03-22_23.58_NEGPulse_protocol_HPPC_IN21700_30T_cycle_#1247.mat
BOOST_NEGPULSE,1247,0.79034,2.35222,0.9608,1,charge,3,3.249,1.083,2.0,2.0,4.1003,4.2,30.6864,04-03-22_23.58_NEGPulse_protocol_HPPC_IN21700_30T_cycle_#1247.mat
BOOST_NEGPULSE,1247,0.79034,2.35222,0.9608,1,charge,3,3.249,1.083,10.0,9.9,4.1003,4.2,30.6864,04-03-22_23.58_NEGPulse_protocol_HPPC_IN21700_30T_cycle_#1247.mat
BOOST_NEGPULSE,1247,0.79034,2.35222,0.9215,2,discharge,0,-2.355,0.785,2.0,1.9,4.0721,4.0119,25.5626,04-03-22_23.58_NEGPulse_protocol_HPPC_IN21700_30T_cycle_#1247.mat
BOOST_NEGPULSE,1247,0.79034,2.35222,0.9215,2,discharge,0,-2.355,0.785,10.0,9.9,4.0721,3.9931,33.5456,04-03-22_23.58_NEGPulse_protocol_HPPC_IN21700_30T_cycle_#1247.mat
BOOST_NEGPULSE,1247,0.79034,2.35222,0.9215,2,charge,0,1.175,0.392,2.0,2.0,4.0747,4.1046,25.449,04-03-22_23.58_NEGPulse_protocol_HPPC_IN21700_30T_cycle_#1247.mat
BOOST_NEGPULSE,1247,0.79034,2.35222,0.9215,2,charge,0,1.175,0.392,10.0,9.9,4.0747,4.1116,31.4069,04-03-22_23.58_NEGPulse_protocol_HPPC_IN21700_30T_cycle_#1247.mat
BOOST_NEGPULSE,1247,0.79034,2.35222,0.9215,2,discharge,1,-9.415,3.138,2.0,2.0,4.0726,3.8479,23.8667,04-03-22_23.58_NEGPulse_protocol_HPPC_IN21700_30T_cycle_#1247.mat
BOOST_NEGPULSE,1247,0.79034,2.35222,0.9215,2,discharge,1,-9.415,3.138,10.0,9.9,4.0726,3.7953,29.4536,04-03-22_23.58_NEGPulse_protocol_HPPC_IN21700_30T_cycle_#1247.mat
BOOST_NEGPULSE,1247,0.79034,2.35222,0.9216,2,charge,1,4.595,1.532,2.0,2.0,4.0779,4.1926,24.9603,04-03-22_23.58_NEGPulse_protocol_HPPC_IN21700_30T_cycle_#1247.mat
BOOST_NEGPULSE,1247,0.79034,2.35222,0.9216,2,charge,1,4.595,1.532,10.0,9.9,4.0779,4.2,26.5706,04-03-22_23.58_NEGPulse_protocol_HPPC_IN21700_30T_cycle_#1247.mat
BOOST_NEGPULSE,1247,0.79034,2.35222,0.9214,2,discharge,2,-18.831,6.277,2.0,2.0,4.0726,3.6707,21.3425,04-03-22_23.58_NEGPulse_protocol_HPPC_IN21700_30T_cycle_#1247.mat
BOOST_NEGPULSE,1247,0.79034,2.35222,0.9214,2,discharge,2,-18.831,6.277,10.0,9.9,4.0726,3.5866,25.8085,04-03-22_23.58_NEGPulse_protocol_HPPC_IN21700_30T_cycle_#1247.mat
BOOST_NEGPULSE,1247,0.79034,2.35222,0.9216,2,charge,2,4.52,1.507,2.0,1.9,4.0819,4.2001,26.1528,04-03-22_23.58_NEGPulse_protocol_HPPC_IN21700_30T_cycle_#1247.mat
BOOST_NEGPULSE,1247,0.79034,2.35222,0.9216,2,charge,2,4.52,1.507,10.0,9.9,4.0819,4.2,26.1306,04-03-22_23.58_NEGPulse_protocol_HPPC_IN21700_30T_cycle_#1247.mat
BOOST_NEGPULSE,1247,0.79034,2.35222,0.9213,2,discharge,3,-27.067,9.022,2.0,2.0,4.0752,3.536,19.9209,04-03-22_23.58_NEGPulse_protocol_HPPC_IN21700_30T_cycle_#1247.mat
BOOST_NEGPULSE,1247,0.79034,2.35222,0.9213,2,discharge,3,-27.067,9.022,10.0,9.9,4.0752,3.4207,24.1807,04-03-22_23.58_NEGPulse_protocol_HPPC_IN21700_30T_cycle_#1247.mat
BOOST_NEGPULSE,1247,0.79034,2.35222,0.9216,2,charge,3,4.397,1.466,2.0,2.0,4.0846,4.1999,26.2236,04-03-22_23.58_NEGPulse_protocol_HPPC_IN21700_30T_cycle_#1247.mat
BOOST_NEGPULSE,1247,0.79034,2.35222,0.9216,2,charge,3,4.397,1.466,10.0,9.9,4.0846,4.1999,26.2236,04-03-22_23.58_NEGPulse_protocol_HPPC_IN21700_30T_cycle_#1247.mat
BOOST_NEGPULSE,1247,0.79034,2.35222,0.8431,3,discharge,0,-2.355,0.785,2.0,2.0,3.988,3.9359,22.1222,04-03-22_23.58_NEGPulse_protocol_HPPC_IN21700_30T_cycle_#1247.mat
BOOST_NEGPULSE,1247,0.79034,2.35222,0.8431,3,discharge,0,-2.355,0.785,10.0,9.9,3.988,3.9166,30.3172,04-03-22_23.58_NEGPulse_protocol_HPPC_IN21700_30T_cycle_#1247.mat
BOOST_NEGPULSE,1247,0.79034,2.35222,0.8431,3,charge,0,1.177,0.392,2.0,2.0,3.9909,4.0166,21.837,04-03-22_23.58_NEGPulse_protocol_HPPC_IN21700_30T_cycle_#1247.mat
BOOST_NEGPULSE,1247,0.79034,2.35222,0.8431,3,charge,0,1.177,0.392,10.0,9.9,3.9909,4.0251,29.0594,04-03-22_23.58_NEGPulse_protocol_HPPC_IN21700_30T_cycle_#1247.mat
BOOST_NEGPULSE,1247,0.79034,2.35222,0.843,3,discharge,1,-9.414,3.138,2.0,2.0,3.9894,3.7909,21.0847,04-03-22_23.58_NEGPulse_protocol_HPPC_IN21700_30T_cycle_#1247.mat
BOOST_NEGPULSE,1247,0.79034,2.35222,0.843,3,discharge,1,-9.414,3.138,10.0,9.9,3.9894,3.7365,26.8631,04-03-22_23.58_NEGPulse_protocol_HPPC_IN21700_30T_cycle_#1247.mat
BOOST_NEGPULSE,1247,0.79034,2.35222,0.8431,3,charge,1,4.707,1.569,2.0,1.9,3.9971,4.0954,20.8829,04-03-22_23.58_NEGPulse_protocol_HPPC_IN21700_30T_cycle_#1247.mat
BOOST_NEGPULSE,1247,0.79034,2.35222,0.8431,3,charge,1,4.707,1.569,10.0,9.9,3.9971,4.1258,27.3411,04-03-22_23.58_NEGPulse_protocol_HPPC_IN21700_30T_cycle_#1247.mat
BOOST_NEGPULSE,1247,0.79034,2.35222,0.8429,3,discharge,2,-18.828,6.276,2.0,2.0,3.9905,3.6211,19.6197,04-03-22_23.58_NEGPulse_protocol_HPPC_IN21700_30T_cycle_#1247.mat
BOOST_NEGPULSE,1247,0.79034,2.35222,0.8429,3,discharge,2,-18.828,6.276,10.0,9.9,3.9905,3.5348,24.2033,04-03-22_23.58_NEGPulse_protocol_HPPC_IN21700_30T_cycle_#1247.mat
BOOST_NEGPULSE,1247,0.79034,2.35222,0.8432,3,charge,2,8.725,2.908,2.0,2.0,4.0032,4.2001,22.5686,04-03-22_23.58_NEGPulse_protocol_HPPC_IN21700_30T_cycle_#1247.mat
BOOST_NEGPULSE,1247,0.79034,2.35222,0.8432,3,charge,2,8.725,2.908,10.0,9.9,4.0032,4.2,22.5572,04-03-22_23.58_NEGPulse_protocol_HPPC_IN21700_30T_cycle_#1247.mat
BOOST_NEGPULSE,1247,0.79034,2.35222,0.8429,3,discharge,3,-27.067,9.022,2.0,2.0,3.9921,3.4833,18.7978,04-03-22_23.58_NEGPulse_protocol_HPPC_IN21700_30T_cycle_#1247.mat
BOOST_NEGPULSE,1247,0.79034,2.35222,0.8429,3,discharge,3,-27.067,9.022,10.0,9.9,3.9921,3.3634,23.2275,04-03-22_23.58_NEGPulse_protocol_HPPC_IN21700_30T_cycle_#1247.mat
BOOST_NEGPULSE,1247,0.79034,2.35222,0.8432,3,charge,3,8.487,2.829,2.0,1.9,4.0075,4.2,22.6815,04-03-22_23.58_NEGPulse_protocol_HPPC_IN21700_30T_cycle_#1247.mat
BOOST_NEGPULSE,1247,0.79034,2.35222,0.8432,3,charge,3,8.487,2.829,10.0,9.9,4.0075,4.2,22.6815,04-03-22_23.58_NEGPulse_protocol_HPPC_IN21700_30T_cycle_#1247.mat
BOOST_NEGPULSE,1247,0.79034,2.35222,0.7646,4,discharge,0,-2.356,0.785,2.0,2.0,3.8972,3.8487,20.5892,04-03-22_23.58_NEGPulse_protocol_HPPC_IN21700_30T_cycle_#1247.mat
BOOST_NEGPULSE,1247,0.79034,2.35222,0.7646,4,discharge,0,-2.356,0.785,10.0,9.9,3.8972,3.8335,27.0419,04-03-22_23.58_NEGPulse_protocol_HPPC_IN21700_30T_cycle_#1247.mat
BOOST_NEGPULSE,1247,0.79034,2.35222,0.7646,4,charge,0,1.177,0.392,2.0,2.0,3.8992,3.9229,20.1394,04-03-22_23.58_NEGPulse_protocol_HPPC_IN21700_30T_cycle_#1247.mat
BOOST_NEGPULSE,1247,0.79034,2.35222,0.7646,4,charge,0,1.177,0.392,10.0,9.9,3.8992,3.9296,25.8328,04-03-22_23.58_NEGPulse_protocol_HPPC_IN21700_30T_cycle_#1247.mat
BOOST_NEGPULSE,1247,0.79034,2.35222,0.7645,4,discharge,1,-9.415,3.138,2.0,2.0,3.8978,3.711,19.8409,04-03-22_23.58_NEGPulse_protocol_HPPC_IN21700_30T_cycle_#1247.mat
BOOST_NEGPULSE,1247,0.79034,2.35222,0.7645,4,discharge,1,-9.415,3.138,10.0,9.9,3.8978,3.6641,24.8224,04-03-22_23.58_NEGPulse_protocol_HPPC_IN21700_30T_cycle_#1247.mat
BOOST_NEGPULSE,1247,0.79034,2.35222,0.7647,4,charge,1,4.709,1.57,2.0,2.0,3.9035,3.9967,19.7927,04-03-22_23.58_NEGPulse_protocol_HPPC_IN21700_30T_cycle_#1247.mat
BOOST_NEGPULSE,1247,0.79034,2.35222,0.7647,4,charge,1,4.709,1.57,10.0,9.9,3.9035,4.0211,24.9745,04-03-22_23.58_NEGPulse_protocol_HPPC_IN21700_30T_cycle_#1247.mat
BOOST_NEGPULSE,1247,0.79034,2.35222,0.7645,4,discharge,2,-18.832,6.277,2.0,2.0,3.8982,3.5479,18.6013,04-03-22_23.58_NEGPulse_protocol_HPPC_IN21700_30T_cycle_#1247.mat
BOOST_NEGPULSE,1247,0.79034,2.35222,0.7645,4,discharge,2,-18.832,6.277,10.0,9.9,3.8982,3.4657,22.9662,04-03-22_23.58_NEGPulse_protocol_HPPC_IN21700_30T_cycle_#1247.mat
BOOST_NEGPULSE,1247,0.79034,2.35222,0.7648,4,charge,2,14.122,4.707,2.0,2.0,3.9082,4.1654,18.2127,04-03-22_23.58_NEGPulse_protocol_HPPC_IN21700_30T_cycle_#1247.mat
BOOST_NEGPULSE,1247,0.79034,2.35222,0.7648,4,charge,2,14.122,4.707,10.0,9.9,3.9082,4.2002,20.677,04-03-22_23.58_NEGPulse_protocol_HPPC_IN21700_30T_cycle_#1247.mat
BOOST_NEGPULSE,1247,0.79034,2.35222,0.7644,4,discharge,3,-27.066,9.022,2.0,2.0,3.8988,3.4188,17.7344,04-03-22_23.58_NEGPulse_protocol_HPPC_IN21700_30T_cycle_#1247.mat
BOOST_NEGPULSE,1247,0.79034,2.35222,0.7644,4,discharge,3,-27.066,9.022,10.0,9.9,3.8988,3.3002,22.1163,04-03-22_23.58_NEGPulse_protocol_HPPC_IN21700_30T_cycle_#1247.mat
BOOST_NEGPULSE,1247,0.79034,2.35222,0.7648,4,charge,3,14.644,4.881,2.0,2.0,3.9119,4.2,19.6736,04-03-22_23.58_NEGPulse_protocol_HPPC_IN21700_30T_cycle_#1247.mat
BOOST_NEGPULSE,1247,0.79034,2.35222,0.7648,4,charge,3,14.644,4.881,10.0,9.9,3.9119,4.2,19.6736,04-03-22_23.58_NEGPulse_protocol_HPPC_IN21700_30T_cycle_#1247.mat
BOOST_NEGPULSE,1247,0.79034,2.35222,0.6861,5,discharge,0,-2.355,0.785,2.0,2.0,3.8332,3.7879,19.2332,04-03-22_23.58_NEGPulse_protocol_HPPC_IN21700_30T_cycle_#1247.mat
BOOST_NEGPULSE,1247,0.79034,2.35222,0.6861,5,discharge,0,-2.355,0.785,10.0,9.9,3.8332,3.7733,25.432,04-03-22_23.58_NEGPulse_protocol_HPPC_IN21700_30T_cycle_#1247.mat
BOOST_NEGPULSE,1247,0.79034,2.35222,0.6862,5,charge,0,1.177,0.392,2.0,1.9,3.8353,3.8575,18.8647,04-03-22_23.58_NEGPulse_protocol_HPPC_IN21700_30T_cycle_#1247.mat
BOOST_NEGPULSE,1247,0.79034,2.35222,0.6862,5,charge,0,1.177,0.392,10.0,9.9,3.8353,3.8639,24.3032,04-03-22_23.58_NEGPulse_protocol_HPPC_IN21700_30T_cycle_#1247.mat
BOOST_NEGPULSE,1247,0.79034,2.35222,0.6861,5,discharge,1,-9.415,3.138,2.0,2.0,3.8338,3.6572,18.7579,04-03-22_23.58_NEGPulse_protocol_HPPC_IN21700_30T_cycle_#1247.mat
BOOST_NEGPULSE,1247,0.79034,2.35222,0.6861,5,discharge,1,-9.415,3.138,10.0,9.9,3.8338,3.6062,24.175,04-03-22_23.58_NEGPulse_protocol_HPPC_IN21700_30T_cycle_#1247.mat
BOOST_NEGPULSE,1247,0.79034,2.35222,0.6862,5,charge,1,4.707,1.569,2.0,2.0,3.8397,3.9268,18.5047,04-03-22_23.58_NEGPulse_protocol_HPPC_IN21700_30T_cycle_#1247.mat
BOOST_NEGPULSE,1247,0.79034,2.35222,0.6862,5,charge,1,4.707,1.569,10.0,9.9,3.8397,3.9478,22.9663,04-03-22_23.58_NEGPulse_protocol_HPPC_IN21700_30T_cycle_#1247.mat
BOOST_NEGPULSE,1247,0.79034,2.35222,0.686,5,discharge,2,-18.83,6.277,2.0,1.9,3.8346,3.4996,17.7908,04-03-22_23.58_NEGPulse_protocol_HPPC_IN21700_30T_cycle_#1247.mat
BOOST_NEGPULSE,1247,0.79034,2.35222,0.686,5,discharge,2,-18.83,6.277,10.0,9.9,3.8346,3.4075,22.6819,04-03-22_23.58_NEGPulse_protocol_HPPC_IN21700_30T_cycle_#1247.mat
BOOST_NEGPULSE,1247,0.79034,2.35222,0.6863,5,charge,2,14.124,4.708,2.0,2.0,3.8439,4.0879,17.2756,04-03-22_23.58_NEGPulse_protocol_HPPC_IN21700_30T_cycle_#1247.mat
BOOST_NEGPULSE,1247,0.79034,2.35222,0.6863,5,charge,2,14.124,4.708,10.0,9.9,3.8439,4.1395,20.9289,04-03-22_23.58_NEGPulse_protocol_HPPC_IN21700_30T_cycle_#1247.mat
BOOST_NEGPULSE,1247,0.79034,2.35222,0.6859,5,discharge,3,-27.067,9.022,2.0,1.9,3.8352,3.3639,17.4123,04-03-22_23.58_NEGPulse_protocol_HPPC_IN21700_30T_cycle_#1247.mat
BOOST_NEGPULSE,1247,0.79034,2.35222,0.6859,5,discharge,3,-27.067,9.022,10.0,9.9,3.8352,3.2321,22.2817,04-03-22_23.58_NEGPulse_protocol_HPPC_IN21700_30T_cycle_#1247.mat
BOOST_NEGPULSE,1247,0.79034,2.35222,0.6864,5,charge,3,19.434,6.478,2.0,2.0,3.8466,4.2001,18.1898,04-03-22_23.58_NEGPulse_protocol_HPPC_IN21700_30T_cycle_#1247.mat
BOOST_NEGPULSE,1247,0.79034,2.35222,0.6864,5,charge,3,19.434,6.478,10.0,9.9,3.8466,4.2,18.1846,04-03-22_23.58_NEGPulse_protocol_HPPC_IN21700_30T_cycle_#1247.mat
BOOST_NEGPULSE,1247,0.79034,2.35222,0.6077,6,discharge,0,-2.355,0.785,2.0,1.9,3.7569,3.711,19.488,04-03-22_23.58_NEGPulse_protocol_HPPC_IN21700_30T_cycle_#1247.mat
BOOST_NEGPULSE,1247,0.79034,2.35222,0.6077,6,discharge,0,-2.355,0.785,10.0,9.9,3.7569,3.695,26.2812,04-03-22_23.58_NEGPulse_protocol_HPPC_IN21700_30T_cycle_#1247.mat
BOOST_NEGPULSE,1247,0.79034,2.35222,0.6077,6,charge,0,1.175,0.392,2.0,2.0,3.7591,3.7818,19.3224,04-03-22_23.58_NEGPulse_protocol_HPPC_IN21700_30T_cycle_#1247.mat
BOOST_NEGPULSE,1247,0.79034,2.35222,0.6077,6,charge,0,1.175,0.392,10.0,9.9,3.7591,3.7887,25.1958,04-03-22_23.58_NEGPulse_protocol_HPPC_IN21700_30T_cycle_#1247.mat
BOOST_NEGPULSE,1247,0.79034,2.35222,0.6076,6,discharge,1,-9.415,3.138,2.0,2.0,3.757,3.577,19.1188,04-03-22_23.58_NEGPulse_protocol_HPPC_IN21700_30T_cycle_#1247.mat
BOOST_NEGPULSE,1247,0.79034,2.35222,0.6076,6,discharge,1,-9.415,3.138,10.0,9.9,3.757,3.5226,24.897,04-03-22_23.58_NEGPulse_protocol_HPPC_IN21700_30T_cycle_#1247.mat
BOOST_NEGPULSE,1247,0.79034,2.35222,0.6077,6,charge,1,4.709,1.57,2.0,2.0,3.7642,3.8533,18.9212,04-03-22_23.58_NEGPulse_protocol_HPPC_IN21700_30T_cycle_#1247.mat
BOOST_NEGPULSE,1247,0.79034,2.35222,0.6077,6,charge,1,4.709,1.57,10.0,9.9,3.7642,3.8772,23.9966,04-03-22_23.58_NEGPulse_protocol_HPPC_IN21700_30T_cycle_#1247.mat
BOOST_NEGPULSE,1247,0.79034,2.35222,0.6076,6,discharge,2,-18.83,6.277,2.0,1.9,3.7578,3.4163,18.136,04-03-22_23.58_NEGPulse_protocol_HPPC_IN21700_30T_cycle_#1247.mat
BOOST_NEGPULSE,1247,0.79034,2.35222,0.6076,6,discharge,2,-18.83,6.277,10.0,9.9,3.7578,3.3198,23.2608,04-03-22_23.58_NEGPulse_protocol_HPPC_IN21700_30T_cycle_#1247.mat
BOOST_NEGPULSE,1247,0.79034,2.35222,0.6078,6,charge,2,14.125,4.708,2.0,1.9,3.7691,4.0151,17.4159,04-03-22_23.58_NEGPulse_protocol_HPPC_IN21700_30T_cycle_#1247.mat
BOOST_NEGPULSE,1247,0.79034,2.35222,0.6078,6,charge,2,14.125,4.708,10.0,9.9,3.7691,4.0704,21.331,04-03-22_23.58_NEGPulse_protocol_HPPC_IN21700_30T_cycle_#1247.mat
BOOST_NEGPULSE,1247,0.79034,2.35222,0.6075,6,discharge,3,-27.068,9.023,2.0,2.0,3.7589,3.2853,17.4967,04-03-22_23.58_NEGPulse_protocol_HPPC_IN21700_30T_cycle_#1247.mat
BOOST_NEGPULSE,1247,0.79034,2.35222,0.6075,6,discharge,3,-27.068,9.023,10.0,9.9,3.7589,3.1532,22.377,04-03-22_23.58_NEGPulse_protocol_HPPC_IN21700_30T_cycle_#1247.mat
BOOST_NEGPULSE,1247,0.79034,2.35222,0.6079,6,charge,3,23.534,7.845,2.0,2.0,3.7731,4.1575,16.3338,04-03-22_23.58_NEGPulse_protocol_HPPC_IN21700_30T_cycle_#1247.mat
BOOST_NEGPULSE,1247,0.79034,2.35222,0.6079,6,charge,3,23.534,7.845,10.0,9.9,3.7731,4.2,18.1397,04-03-22_23.58_NEGPulse_protocol_HPPC_IN21700_30T_cycle_#1247.mat
BOOST_NEGPULSE,1247,0.79034,2.35222,0.5292,7,discharge,0,-2.356,0.785,2.0,2.0,3.6747,3.6286,19.5712,04-03-22_23.58_NEGPulse_protocol_HPPC_IN21700_30T_cycle_#1247.mat
BOOST_NEGPULSE,1247,0.79034,2.35222,0.5292,7,discharge,0,-2.356,0.785,10.0,9.9,3.6747,3.6137,25.8968,04-03-22_23.58_NEGPulse_protocol_HPPC_IN21700_30T_cycle_#1247.mat
BOOST_NEGPULSE,1247,0.79034,2.35222,0.5293,7,charge,0,1.177,0.392,2.0,2.0,3.6769,3.6997,19.3729,04-03-22_23.58_NEGPulse_protocol_HPPC_IN21700_30T_cycle_#1247.mat
BOOST_NEGPULSE,1247,0.79034,2.35222,0.5293,7,charge,0,1.177,0.392,10.0,9.9,3.6769,3.7065,25.1508,04-03-22_23.58_NEGPulse_protocol_HPPC_IN21700_30T_cycle_#1247.mat
