Repository: KikETs/ECM_HYBRID_BMS_JOINT

## Results

| Arm | Model | Size | Protocol | Result | Worst cell |
|---|---|---|---|---|---|
| SOP | 2RC table + trim (A8) | 4 effective coefficients, 2 EW states | leave-one-cell-out | usable current 69.6 % discharge, 59.5 % charge (τ = 10 s) | 59.9 % / 53.5 % (BOOST_REST) |
| SOH | dQ/dV ridge | 65 coefficients | leave-one-cell-out | RMSE 0.0094, bias −0.0005 | 0.0130 (BOOST_REST) |
| SOC | 2RC EKF, low-current gate | 3 states | leave-one-cell-out | **2.34 %p** over six sensor disturbances on estimated SOH (2.325 on true SOH), per cell 2.00–2.75 | 4.60 %p (BOOST_NEGPULSE_1S, current offset −0.10 A) |

The SOH arm was a 10,945-parameter CNN until the second audit round. Nested

File: analysis/uypydj_hppc_resistance.csv (part 134 of 225)
protocol,cycle,SOH,CAP_Ah,SOC,soc_group,direction,rate_rank,I_A,CRate_rated,tau_s,tau_actual_s,V_pre_V,V_tau_V,R_mOhm,file
BOOST_NEGPULSE,1247,0.79034,2.35222,0.5292,7,discharge,1,-9.415,3.138,2.0,2.0,3.6754,3.4943,19.2355,04-03-22_23.58_NEGPulse_protocol_HPPC_IN21700_30T_cycle_#1247.mat
BOOST_NEGPULSE,1247,0.79034,2.35222,0.5292,7,discharge,1,-9.415,3.138,10.0,9.9,3.6754,3.4423,24.7586,04-03-22_23.58_NEGPulse_protocol_HPPC_IN21700_30T_cycle_#1247.mat
BOOST_NEGPULSE,1247,0.79034,2.35222,0.5293,7,charge,1,4.707,1.569,2.0,2.0,3.6819,3.7713,18.9934,04-03-22_23.58_NEGPulse_protocol_HPPC_IN21700_30T_cycle_#1247.mat
BOOST_NEGPULSE,1247,0.79034,2.35222,0.5293,7,charge,1,4.707,1.569,10.0,9.9,3.6819,3.7964,24.326,04-03-22_23.58_NEGPulse_protocol_HPPC_IN21700_30T_cycle_#1247.mat
BOOST_NEGPULSE,1247,0.79034,2.35222,0.5291,7,discharge,2,-18.833,6.278,2.0,1.9,3.6754,3.3332,18.1702,04-03-22_23.58_NEGPulse_protocol_HPPC_IN21700_30T_cycle_#1247.mat
BOOST_NEGPULSE,1247,0.79034,2.35222,0.5291,7,discharge,2,-18.833,6.278,10.0,9.9,3.6754,3.2388,23.1827,04-03-22_23.58_NEGPulse_protocol_HPPC_IN21700_30T_cycle_#1247.mat
BOOST_NEGPULSE,1247,0.79034,2.35222,0.5294,7,charge,2,14.124,4.708,2.0,2.0,3.6868,3.9359,17.6366,04-03-22_23.58_NEGPulse_protocol_HPPC_IN21700_30T_cycle_#1247.mat
BOOST_NEGPULSE,1247,0.79034,2.35222,0.5294,7,charge,2,14.124,4.708,10.0,9.9,3.6868,3.9929,21.6723,04-03-22_23.58_NEGPulse_protocol_HPPC_IN21700_30T_cycle_#1247.mat
BOOST_NEGPULSE,1247,0.79034,2.35222,0.529,7,discharge,3,-27.067,9.022,2.0,2.0,3.6764,3.2008,17.5712,04-03-22_23.58_NEGPulse_protocol_HPPC_IN21700_30T_cycle_#1247.mat
BOOST_NEGPULSE,1247,0.79034,2.35222,0.529,7,discharge,3,-27.067,9.022,10.0,9.9,3.6764,3.0686,22.4554,04-03-22_23.58_NEGPulse_protocol_HPPC_IN21700_30T_cycle_#1247.mat
BOOST_NEGPULSE,1247,0.79034,2.35222,0.5294,7,charge,3,23.536,7.845,2.0,2.0,3.6918,4.0788,16.4429,04-03-22_23.58_NEGPulse_protocol_HPPC_IN21700_30T_cycle_#1247.mat
BOOST_NEGPULSE,1247,0.79034,2.35222,0.5294,7,charge,3,23.536,7.845,10.0,9.9,3.6918,4.1614,19.9524,04-03-22_23.58_NEGPulse_protocol_HPPC_IN21700_30T_cycle_#1247.mat
BOOST_NEGPULSE,1247,0.79034,2.35222,0.4508,8,discharge,0,-2.356,0.785,2.0,2.0,3.6064,3.5587,20.2505,04-03-22_23.58_NEGPulse_protocol_HPPC_IN21700_30T_cycle_#1247.mat
BOOST_NEGPULSE,1247,0.79034,2.35222,0.4508,8,discharge,0,-2.356,0.785,10.0,9.9,3.6064,3.5433,26.7884,04-03-22_23.58_NEGPulse_protocol_HPPC_IN21700_30T_cycle_#1247.mat
BOOST_NEGPULSE,1247,0.79034,2.35222,0.4508,8,charge,0,1.175,0.392,2.0,2.0,3.608,3.6323,20.6809,04-03-22_23.58_NEGPulse_protocol_HPPC_IN21700_30T_cycle_#1247.mat
BOOST_NEGPULSE,1247,0.79034,2.35222,0.4508,8,charge,0,1.175,0.392,10.0,9.9,3.608,3.639,26.383,04-03-22_23.58_NEGPulse_protocol_HPPC_IN21700_30T_cycle_#1247.mat
BOOST_NEGPULSE,1247,0.79034,2.35222,0.4507,8,discharge,1,-9.415,3.138,2.0,1.9,3.6074,3.4218,19.713,04-03-22_23.58_NEGPulse_protocol_HPPC_IN21700_30T_cycle_#1247.mat
BOOST_NEGPULSE,1247,0.79034,2.35222,0.4507,8,discharge,1,-9.415,3.138,10.0,9.9,3.6074,3.3668,25.5547,04-03-22_23.58_NEGPulse_protocol_HPPC_IN21700_30T_cycle_#1247.mat
BOOST_NEGPULSE,1247,0.79034,2.35222,0.4508,8,charge,1,4.707,1.569,2.0,2.0,3.614,3.7053,19.395,04-03-22_23.58_NEGPulse_protocol_HPPC_IN21700_30T_cycle_#1247.mat
BOOST_NEGPULSE,1247,0.79034,2.35222,0.4508,8,charge,1,4.707,1.569,10.0,9.9,3.614,3.7305,24.7483,04-03-22_23.58_NEGPulse_protocol_HPPC_IN21700_30T_cycle_#1247.mat
BOOST_NEGPULSE,1247,0.79034,2.35222,0.4506,8,discharge,2,-18.831,6.277,2.0,2.0,3.6083,3.2545,18.7882,04-03-22_23.58_NEGPulse_protocol_HPPC_IN21700_30T_cycle_#1247.mat
BOOST_NEGPULSE,1247,0.79034,2.35222,0.4506,8,discharge,2,-18.831,6.277,10.0,9.9,3.6083,3.1556,24.0401,04-03-22_23.58_NEGPulse_protocol_HPPC_IN21700_30T_cycle_#1247.mat
BOOST_NEGPULSE,1247,0.79034,2.35222,0.4509,8,charge,2,14.122,4.707,2.0,2.0,3.6199,3.8713,17.802,04-03-22_23.58_NEGPulse_protocol_HPPC_IN21700_30T_cycle_#1247.mat
BOOST_NEGPULSE,1247,0.79034,2.35222,0.4509,8,charge,2,14.122,4.707,10.0,9.9,3.6199,3.93,21.9586,04-03-22_23.58_NEGPulse_protocol_HPPC_IN21700_30T_cycle_#1247.mat
BOOST_NEGPULSE,1247,0.79034,2.35222,0.4506,8,discharge,3,-27.066,9.022,2.0,2.0,3.609,3.1218,18.0004,04-03-22_23.58_NEGPulse_protocol_HPPC_IN21700_30T_cycle_#1247.mat
BOOST_NEGPULSE,1247,0.79034,2.35222,0.4506,8,discharge,3,-27.066,9.022,10.0,9.9,3.609,2.9729,23.5018,04-03-22_23.58_NEGPulse_protocol_HPPC_IN21700_30T_cycle_#1247.mat
BOOST_NEGPULSE,1247,0.79034,2.35222,0.451,8,charge,3,23.537,7.846,2.0,2.0,3.6252,4.015,16.5612,04-03-22_23.58_NEGPulse_protocol_HPPC_IN21700_30T_cycle_#1247.mat
BOOST_NEGPULSE,1247,0.79034,2.35222,0.451,8,charge,3,23.537,7.846,10.0,9.9,3.6252,4.0971,20.0493,04-03-22_23.58_NEGPulse_protocol_HPPC_IN21700_30T_cycle_#1247.mat
BOOST_NEGPULSE,1247,0.79034,2.35222,0.3723,9,discharge,0,-2.355,0.785,2.0,2.0,3.534,3.484,21.2296,04-03-22_23.58_NEGPulse_protocol_HPPC_IN21700_30T_cycle_#1247.mat
BOOST_NEGPULSE,1247,0.79034,2.35222,0.3723,9,discharge,0,-2.355,0.785,10.0,9.9,3.534,3.4673,28.3203,04-03-22_23.58_NEGPulse_protocol_HPPC_IN21700_30T_cycle_#1247.mat
BOOST_NEGPULSE,1247,0.79034,2.35222,0.3724,9,charge,0,1.177,0.392,2.0,2.0,3.5362,3.5608,20.9041,04-03-22_23.58_NEGPulse_protocol_HPPC_IN21700_30T_cycle_#1247.mat
BOOST_NEGPULSE,1247,0.79034,2.35222,0.3724,9,charge,0,1.177,0.392,10.0,9.9,3.5362,3.5674,26.5126,04-03-22_23.58_NEGPulse_protocol_HPPC_IN21700_30T_cycle_#1247.mat
BOOST_NEGPULSE,1247,0.79034,2.35222,0.3723,9,discharge,1,-9.415,3.138,2.0,2.0,3.5351,3.3394,20.7868,04-03-22_23.58_NEGPulse_protocol_HPPC_IN21700_30T_cycle_#1247.mat
BOOST_NEGPULSE,1247,0.79034,2.35222,0.3723,9,discharge,1,-9.415,3.138,10.0,9.9,3.5351,3.2784,27.266,04-03-22_23.58_NEGPulse_protocol_HPPC_IN21700_30T_cycle_#1247.mat
BOOST_NEGPULSE,1247,0.79034,2.35222,0.3724,9,charge,1,4.709,1.57,2.0,2.0,3.5415,3.6354,19.9418,04-03-22_23.58_NEGPulse_protocol_HPPC_IN21700_30T_cycle_#1247.mat
BOOST_NEGPULSE,1247,0.79034,2.35222,0.3724,9,charge,1,4.709,1.57,10.0,9.9,3.5415,3.6604,25.2511,04-03-22_23.58_NEGPulse_protocol_HPPC_IN21700_30T_cycle_#1247.mat
BOOST_NEGPULSE,1247,0.79034,2.35222,0.3722,9,discharge,2,-18.83,6.277,2.0,2.0,3.5356,3.1658,19.6389,04-03-22_23.58_NEGPulse_protocol_HPPC_IN21700_30T_cycle_#1247.mat
BOOST_NEGPULSE,1247,0.79034,2.35222,0.3722,9,discharge,2,-18.83,6.277,10.0,9.9,3.5356,3.0375,26.4525,04-03-22_23.58_NEGPulse_protocol_HPPC_IN21700_30T_cycle_#1247.mat
BOOST_NEGPULSE,1247,0.79034,2.35222,0.3724,9,charge,2,14.124,4.708,2.0,1.9,3.5478,3.8012,17.9411,04-03-22_23.58_NEGPulse_protocol_HPPC_IN21700_30T_cycle_#1247.mat
BOOST_NEGPULSE,1247,0.79034,2.35222,0.3724,9,charge,2,14.124,4.708,10.0,9.9,3.5478,3.8649,22.4511,04-03-22_23.58_NEGPulse_protocol_HPPC_IN21700_30T_cycle_#1247.mat
BOOST_NEGPULSE,1247,0.79034,2.35222,0.3721,9,discharge,3,-27.066,9.022,2.0,2.0,3.5367,3.0268,18.8391,04-03-22_23.58_NEGPulse_protocol_HPPC_IN21700_30T_cycle_#1247.mat
BOOST_NEGPULSE,1247,0.79034,2.35222,0.3721,9,discharge,3,-27.066,9.022,10.0,9.9,3.5367,2.814,26.7014,04-03-22_23.58_NEGPulse_protocol_HPPC_IN21700_30T_cycle_#1247.mat
BOOST_NEGPULSE,1247,0.79034,2.35222,0.3725,9,charge,3,23.537,7.846,2.0,2.0,3.5532,3.945,16.6461,04-03-22_23.58_NEGPulse_protocol_HPPC_IN21700_30T_cycle_#1247.mat
BOOST_NEGPULSE,1247,0.79034,2.35222,0.3725,9,charge,3,23.537,7.846,10.0,9.9,3.5532,4.0335,20.4062,04-03-22_23.58_NEGPulse_protocol_HPPC_IN21700_30T_cycle_#1247.mat
BOOST_NEGPULSE,1247,0.79034,2.35222,0.3331,10,discharge,0,-2.353,0.784,2.0,1.9,3.4988,3.4461,22.3922,04-03-22_23.58_NEGPulse_protocol_HPPC_IN21700_30T_cycle_#1247.mat
BOOST_NEGPULSE,1247,0.79034,2.35222,0.3331,10,discharge,0,-2.353,0.784,10.0,9.9,3.4988,3.4263,30.8052,04-03-22_23.58_NEGPulse_protocol_HPPC_IN21700_30T_cycle_#1247.mat
BOOST_NEGPULSE,1247,0.79034,2.35222,0.3331,10,charge,0,1.177,0.392,2.0,2.0,3.5012,3.5269,21.8352,04-03-22_23.58_NEGPulse_protocol_HPPC_IN21700_30T_cycle_#1247.mat
BOOST_NEGPULSE,1247,0.79034,2.35222,0.3331,10,charge,0,1.177,0.392,10.0,9.9,3.5012,3.5339,27.7825,04-03-22_23.58_NEGPulse_protocol_HPPC_IN21700_30T_cycle_#1247.mat
BOOST_NEGPULSE,1247,0.79034,2.35222,0.333,10,discharge,1,-9.417,3.139,2.0,2.0,3.4987,3.2903,22.1302,04-03-22_23.58_NEGPulse_protocol_HPPC_IN21700_30T_cycle_#1247.mat
BOOST_NEGPULSE,1247,0.79034,2.35222,0.333,10,discharge,1,-9.417,3.139,10.0,9.9,3.4987,3.2124,30.4025,04-03-22_23.58_NEGPulse_protocol_HPPC_IN21700_30T_cycle_#1247.mat
BOOST_NEGPULSE,1247,0.79034,2.35222,0.3332,10,charge,1,4.707,1.569,2.0,2.0,3.5069,3.6045,20.7338,04-03-22_23.58_NEGPulse_protocol_HPPC_IN21700_30T_cycle_#1247.mat
BOOST_NEGPULSE,1247,0.79034,2.35222,0.3332,10,charge,1,4.707,1.569,10.0,9.9,3.5069,3.6284,25.811,04-03-22_23.58_NEGPulse_protocol_HPPC_IN21700_30T_cycle_#1247.mat
BOOST_NEGPULSE,1247,0.79034,2.35222,0.333,10,discharge,2,-18.831,6.277,2.0,2.0,3.5,3.1049,20.9814,04-03-22_23.58_NEGPulse_protocol_HPPC_IN21700_30T_cycle_#1247.mat
BOOST_NEGPULSE,1247,0.79034,2.35222,0.333,10,discharge,2,-18.831,6.277,10.0,9.9,3.5,2.9281,30.3701,04-03-22_23.58_NEGPulse_protocol_HPPC_IN21700_30T_cycle_#1247.mat
BOOST_NEGPULSE,1247,0.79034,2.35222,0.3332,10,charge,2,14.123,4.708,2.0,2.0,3.5133,3.7738,18.4451,04-03-22_23.58_NEGPulse_protocol_HPPC_IN21700_30T_cycle_#1247.mat
BOOST_NEGPULSE,1247,0.79034,2.35222,0.3332,10,charge,2,14.123,4.708,10.0,9.9,3.5133,3.8351,22.7855,04-03-22_23.58_NEGPulse_protocol_HPPC_IN21700_30T_cycle_#1247.mat
BOOST_NEGPULSE,1247,0.79034,2.35222,0.3329,10,discharge,3,-27.066,9.022,2.0,2.0,3.5009,2.9529,20.2468,04-03-22_23.58_NEGPulse_protocol_HPPC_IN21700_30T_cycle_#1247.mat
BOOST_NEGPULSE,1247,0.79034,2.35222,0.3329,10,discharge,3,-27.066,9.022,10.0,9.9,3.5009,2.6557,31.2274,04-03-22_23.58_NEGPulse_protocol_HPPC_IN21700_30T_cycle_#1247.mat
BOOST_NEGPULSE,1247,0.79034,2.35222,0.3333,10,charge,3,23.537,7.846,2.0,2.0,3.5177,3.9171,16.969,04-03-22_23.58_NEGPulse_protocol_HPPC_IN21700_30T_cycle_#1247.mat
BOOST_NEGPULSE,1247,0.79034,2.35222,0.3333,10,charge,3,23.537,7.846,10.0,9.9,3.5177,4.0078,20.8225,04-03-22_23.58_NEGPulse_protocol_HPPC_IN21700_30T_cycle_#1247.mat
BOOST_NEGPULSE,1247,0.79034,2.35222,0.2939,11,discharge,0,-2.356,0.785,2.0,1.9,3.4596,3.4022,24.3675,04-03-22_23.58_NEGPulse_protocol_HPPC_IN21700_30T_cycle_#1247.mat
BOOST_NEGPULSE,1247,0.79034,2.35222,0.2939,11,discharge,0,-2.356,0.785,10.0,9.9,3.4596,3.3774,34.8956,04-03-22_23.58_NEGPulse_protocol_HPPC_IN21700_30T_cycle_#1247.mat
BOOST_NEGPULSE,1247,0.79034,2.35222,0.2939,11,charge,0,1.177,0.392,2.0,1.9,3.4625,3.49,23.3685,04-03-22_23.58_NEGPulse_protocol_HPPC_IN21700_30T_cycle_#1247.mat
BOOST_NEGPULSE,1247,0.79034,2.35222,0.2939,11,charge,0,1.177,0.392,10.0,9.9,3.4625,3.4984,30.5065,04-03-22_23.58_NEGPulse_protocol_HPPC_IN21700_30T_cycle_#1247.mat
BOOST_NEGPULSE,1247,0.79034,2.35222,0.2938,11,discharge,1,-9.415,3.138,2.0,2.0,3.4595,3.2322,24.1426,04-03-22_23.58_NEGPulse_protocol_HPPC_IN21700_30T_cycle_#1247.mat
BOOST_NEGPULSE,1247,0.79034,2.35222,0.2938,11,discharge,1,-9.415,3.138,10.0,9.9,3.4595,3.1233,35.7094,04-03-22_23.58_NEGPulse_protocol_HPPC_IN21700_30T_cycle_#1247.mat
BOOST_NEGPULSE,1247,0.79034,2.35222,0.2939,11,charge,1,4.707,1.569,2.0,1.9,3.4699,3.5716,21.6061,04-03-22_23.58_NEGPulse_protocol_HPPC_IN21700_30T_cycle_#1247.mat
BOOST_NEGPULSE,1247,0.79034,2.35222,0.2939,11,charge,1,4.707,1.569,10.0,9.9,3.4699,3.5966,26.9174,04-03-22_23.58_NEGPulse_protocol_HPPC_IN21700_30T_cycle_#1247.mat
BOOST_NEGPULSE,1247,0.79034,2.35222,0.2937,11,discharge,2,-18.831,6.277,2.0,2.0,3.461,3.0299,22.8931,04-03-22_23.58_NEGPulse_protocol_HPPC_IN21700_30T_cycle_#1247.mat
BOOST_NEGPULSE,1247,0.79034,2.35222,0.2937,11,discharge,2,-18.831,6.277,10.0,9.9,3.461,2.7721,36.5833,04-03-22_23.58_NEGPulse_protocol_HPPC_IN21700_30T_cycle_#1247.mat
BOOST_NEGPULSE,1247,0.79034,2.35222,0.294,11,charge,2,14.124,4.708,2.0,2.0,3.4778,3.7416,18.6774,04-03-22_23.58_NEGPulse_protocol_HPPC_IN21700_30T_cycle_#1247.mat
BOOST_NEGPULSE,1247,0.79034,2.35222,0.294,11,charge,2,14.124,4.708,10.0,9.9,3.4778,3.7991,22.7485,04-03-22_23.58_NEGPulse_protocol_HPPC_IN21700_30T_cycle_#1247.mat
BOOST_NEGPULSE,1247,0.79034,2.35222,0.2936,11,discharge,3,-27.066,9.022,2.0,2.0,3.4622,2.8647,22.0757,04-03-22_23.58_NEGPulse_protocol_HPPC_IN21700_30T_cycle_#1247.mat
BOOST_NEGPULSE,1247,0.79034,2.35222,0.2936,11,discharge,3,-27.066,9.022,10.0,9.9,3.4622,2.4998,35.5575,04-03-22_23.58_NEGPulse_protocol_HPPC_IN21700_30T_cycle_#1247.mat
BOOST_NEGPULSE,1247,0.79034,2.35222,0.294,11,charge,3,23.537,7.846,2.0,2.0,3.483,3.8798,16.8586,04-03-22_23.58_NEGPulse_protocol_HPPC_IN21700_30T_cycle_#1247.mat
BOOST_NEGPULSE,1247,0.79034,2.35222,0.294,11,charge,3,23.537,7.846,10.0,9.9,3.483,3.9685,20.6271,04-03-22_23.58_NEGPulse_protocol_HPPC_IN21700_30T_cycle_#1247.mat
BOOST_NEGPULSE,1247,0.79034,2.35222,0.2546,12,discharge,0,-2.356,0.785,2.0,1.9,3.4119,3.3494,26.5336,04-03-22_23.58_NEGPulse_protocol_HPPC_IN21700_30T_cycle_#1247.mat
BOOST_NEGPULSE,1247,0.79034,2.35222,0.2546,12,discharge,0,-2.356,0.785,10.0,9.9,3.4119,3.3157,40.8406,04-03-22_23.58_NEGPulse_protocol_HPPC_IN21700_30T_cycle_#1247.mat
BOOST_NEGPULSE,1247,0.79034,2.35222,0.2547,12,charge,0,1.177,0.392,2.0,2.0,3.4161,3.4458,25.2379,04-03-22_23.58_NEGPulse_protocol_HPPC_IN21700_30T_cycle_#1247.mat
BOOST_NEGPULSE,1247,0.79034,2.35222,0.2547,12,charge,0,1.177,0.392,10.0,9.9,3.4161,3.4574,35.0952,04-03-22_23.58_NEGPulse_protocol_HPPC_IN21700_30T_cycle_#1247.mat
BOOST_NEGPULSE,1247,0.79034,2.35222,0.2546,12,discharge,1,-9.417,3.139,2.0,2.0,3.4132,3.1594,26.9524,04-03-22_23.58_NEGPulse_protocol_HPPC_IN21700_30T_cycle_#1247.mat
BOOST_NEGPULSE,1247,0.79034,2.35222,0.2546,12,discharge,1,-9.417,3.139,10.0,9.9,3.4132,2.9957,44.3366,04-03-22_23.58_NEGPulse_protocol_HPPC_IN21700_30T_cycle_#1247.mat
BOOST_NEGPULSE,1247,0.79034,2.35222,0.2547,12,charge,1,4.709,1.57,2.0,2.0,3.4274,3.5351,22.8711,04-03-22_23.58_NEGPulse_protocol_HPPC_IN21700_30T_cycle_#1247.mat
BOOST_NEGPULSE,1247,0.79034,2.35222,0.2547,12,charge,1,4.709,1.57,10.0,9.9,3.4274,3.5653,29.2843,04-03-22_23.58_NEGPulse_protocol_HPPC_IN21700_30T_cycle_#1247.mat
BOOST_NEGPULSE,1247,0.79034,2.35222,0.2545,12,discharge,2,-18.831,6.277,2.0,2.0,3.4157,2.9217,26.2333,04-03-22_23.58_NEGPulse_protocol_HPPC_IN21700_30T_cycle_#1247.mat
BOOST_NEGPULSE,1247,0.79034,2.35222,0.2545,12,discharge,2,-18.831,6.277,10.0,9.9,3.4157,2.499,48.6804,04-03-22_23.58_NEGPulse_protocol_HPPC_IN21700_30T_cycle_#1247.mat
BOOST_NEGPULSE,1247,0.79034,2.35222,0.2547,12,charge,2,14.122,4.707,2.0,1.9,3.4407,3.7088,18.9846,04-03-22_23.58_NEGPulse_protocol_HPPC_IN21700_30T_cycle_#1247.mat
BOOST_NEGPULSE,1247,0.79034,2.35222,0.2547,12,charge,2,14.122,4.707,10.0,9.9,3.4407,3.7645,22.9288,04-03-22_23.58_NEGPulse_protocol_HPPC_IN21700_30T_cycle_#1247.mat
BOOST_NEGPULSE,1247,0.79034,2.35222,0.2544,12,discharge,3,-26.04,8.68,2.0,1.9,3.4183,2.7271,26.5438,04-03-22_23.58_NEGPulse_protocol_HPPC_IN21700_30T_cycle_#1247.mat
BOOST_NEGPULSE,1247,0.79034,2.35222,0.2544,12,discharge,3,-26.04,8.68,10.0,9.9,3.4183,2.4999,35.2688,04-03-22_23.58_NEGPulse_protocol_HPPC_IN21700_30T_cycle_#1247.mat
BOOST_NEGPULSE,1247,0.79034,2.35222,0.2549,12,charge,3,23.536,7.845,2.0,2.0,3.4459,3.8527,17.2842,04-03-22_23.58_NEGPulse_protocol_HPPC_IN21700_30T_cycle_#1247.mat
BOOST_NEGPULSE,1247,0.79034,2.35222,0.2549,12,charge,3,23.536,7.845,10.0,9.9,3.4459,3.937,20.8659,04-03-22_23.58_NEGPulse_protocol_HPPC_IN21700_30T_cycle_#1247.mat
BOOST_NEGPULSE,1285,0.78893,2.34803,1.0,0,discharge,0,-2.353,0.784,2.0,2.0,4.1164,4.0505,28.008,04-10-22_10.42_NEGPulse_protocol_HPPC_IN21700_30T_cycle_#1285.mat
BOOST_NEGPULSE,1285,0.78893,2.34803,1.0,0,discharge,0,-2.353,0.784,10.0,9.7,4.1164,4.029,37.1457,04-10-22_10.42_NEGPulse_protocol_HPPC_IN21700_30T_cycle_#1285.mat
BOOST_NEGPULSE,1285,0.78893,2.34803,1.0,0,charge,0,1.177,0.392,2.0,2.0,4.1312,4.1713,34.0668,04-10-22_10.42_NEGPulse_protocol_HPPC_IN21700_30T_cycle_#1285.mat
BOOST_NEGPULSE,1285,0.78893,2.34803,1.0,0,charge,0,1.177,0.392,10.0,9.9,4.1312,4.1869,47.3197,04-10-22_10.42_NEGPulse_protocol_HPPC_IN21700_30T_cycle_#1285.mat
BOOST_NEGPULSE,1285,0.78893,2.34803,0.9999,0,discharge,1,-9.405,3.135,2.0,2.0,4.1254,3.8604,28.1771,04-10-22_10.42_NEGPulse_protocol_HPPC_IN21700_30T_cycle_#1285.mat
BOOST_NEGPULSE,1285,0.78893,2.34803,0.9999,0,discharge,1,-9.405,3.135,10.0,9.9,4.1254,3.8194,32.5366,04-10-22_10.42_NEGPulse_protocol_HPPC_IN21700_30T_cycle_#1285.mat
BOOST_NEGPULSE,1285,0.78893,2.34803,1.0,0,charge,1,1.606,0.535,2.0,2.0,4.1362,4.1999,39.6662,04-10-22_10.42_NEGPulse_protocol_HPPC_IN21700_30T_cycle_#1285.mat
BOOST_NEGPULSE,1285,0.78893,2.34803,1.0,0,charge,1,1.606,0.535,10.0,9.9,4.1362,4.1999,39.6662,04-10-22_10.42_NEGPulse_protocol_HPPC_IN21700_30T_cycle_#1285.mat
BOOST_NEGPULSE,1285,0.78893,2.34803,0.9998,0,discharge,2,-18.811,6.27,2.0,1.9,4.1244,3.6716,24.071,04-10-22_10.42_NEGPulse_protocol_HPPC_IN21700_30T_cycle_#1285.mat
BOOST_NEGPULSE,1285,0.78893,2.34803,0.9998,0,discharge,2,-18.811,6.27,10.0,9.9,4.1244,3.6048,27.6221,04-10-22_10.42_NEGPulse_protocol_HPPC_IN21700_30T_cycle_#1285.mat
BOOST_NEGPULSE,1285,0.78893,2.34803,1.0,0,charge,2,1.494,0.498,2.0,2.0,4.1418,4.2,38.961,04-10-22_10.42_NEGPulse_protocol_HPPC_IN21700_30T_cycle_#1285.mat
BOOST_NEGPULSE,1285,0.78893,2.34803,1.0,0,charge,2,1.494,0.498,10.0,9.9,4.1418,4.2,38.961,04-10-22_10.42_NEGPulse_protocol_HPPC_IN21700_30T_cycle_#1285.mat
BOOST_NEGPULSE,1285,0.78893,2.34803,0.9998,0,discharge,3,-27.042,9.014,2.0,2.0,4.124,3.5272,22.0694,04-10-22_10.42_NEGPulse_protocol_HPPC_IN21700_30T_cycle_#1285.mat
BOOST_NEGPULSE,1285,0.78893,2.34803,0.9998,0,discharge,3,-27.042,9.014,10.0,9.9,4.124,3.431,25.6268,04-10-22_10.42_NEGPulse_protocol_HPPC_IN21700_30T_cycle_#1285.mat
BOOST_NEGPULSE,1285,0.78893,2.34803,1.0,0,charge,3,1.376,0.459,2.0,2.0,4.1465,4.2,38.8723,04-10-22_10.42_NEGPulse_protocol_HPPC_IN21700_30T_cycle_#1285.mat
BOOST_NEGPULSE,1285,0.78893,2.34803,1.0,0,charge,3,1.376,0.459,10.0,9.9,4.1465,4.2,38.8723,04-10-22_10.42_NEGPulse_protocol_HPPC_IN21700_30T_cycle_#1285.mat
BOOST_NEGPULSE,1285,0.78893,2.34803,0.9608,1,discharge,0,-2.351,0.784,2.0,2.0,4.085,4.0199,27.6915,04-10-22_10.42_NEGPulse_protocol_HPPC_IN21700_30T_cycle_#1285.mat
BOOST_NEGPULSE,1285,0.78893,2.34803,0.9608,1,discharge,0,-2.351,0.784,10.0,9.9,4.085,4.0047,34.1571,04-10-22_10.42_NEGPulse_protocol_HPPC_IN21700_30T_cycle_#1285.mat
BOOST_NEGPULSE,1285,0.78893,2.34803,0.9608,1,charge,0,1.177,0.392,2.0,2.0,4.0871,4.1197,27.6975,04-10-22_10.42_NEGPulse_protocol_HPPC_IN21700_30T_cycle_#1285.mat
BOOST_NEGPULSE,1285,0.78893,2.34803,0.9608,1,charge,0,1.177,0.392,10.0,9.9,4.0871,4.1276,34.4095,04-10-22_10.42_NEGPulse_protocol_HPPC_IN21700_30T_cycle_#1285.mat
BOOST_NEGPULSE,1285,0.78893,2.34803,0.9607,1,discharge,1,-9.407,3.136,2.0,2.0,4.0855,3.8498,25.0547,04-10-22_10.42_NEGPulse_protocol_HPPC_IN21700_30T_cycle_#1285.mat
BOOST_NEGPULSE,1285,0.78893,2.34803,0.9607,1,discharge,1,-9.407,3.136,10.0,9.9,4.0855,3.807,29.6044,04-10-22_10.42_NEGPulse_protocol_HPPC_IN21700_30T_cycle_#1285.mat
BOOST_NEGPULSE,1285,0.78893,2.34803,0.9608,1,charge,1,3.64,1.213,2.0,2.0,4.091,4.1999,29.9143,04-10-22_10.42_NEGPulse_protocol_HPPC_IN21700_30T_cycle_#1285.mat
BOOST_NEGPULSE,1285,0.78893,2.34803,0.9608,1,charge,1,3.64,1.213,10.0,9.9,4.091,4.1999,29.9143,04-10-22_10.42_NEGPulse_protocol_HPPC_IN21700_30T_cycle_#1285.mat
BOOST_NEGPULSE,1285,0.78893,2.34803,0.9607,1,discharge,2,-18.811,6.27,2.0,2.0,4.0861,3.67,22.12,04-10-22_10.42_NEGPulse_protocol_HPPC_IN21700_30T_cycle_#1285.mat
BOOST_NEGPULSE,1285,0.78893,2.34803,0.9607,1,discharge,2,-18.811,6.27,10.0,9.9,4.0861,3.5958,26.0645,04-10-22_10.42_NEGPulse_protocol_HPPC_IN21700_30T_cycle_#1285.mat
BOOST_NEGPULSE,1285,0.78893,2.34803,0.9609,1,charge,2,3.514,1.171,2.0,2.0,4.0954,4.2,29.7641,04-10-22_10.42_NEGPulse_protocol_HPPC_IN21700_30T_cycle_#1285.mat
BOOST_NEGPULSE,1285,0.78893,2.34803,0.9609,1,charge,2,3.514,1.171,10.0,9.9,4.0954,4.2,29.7641,04-10-22_10.42_NEGPulse_protocol_HPPC_IN21700_30T_cycle_#1285.mat
BOOST_NEGPULSE,1285,0.78893,2.34803,0.9606,1,discharge,3,-27.043,9.014,2.0,2.0,4.0875,3.5339,20.4711,04-10-22_10.42_NEGPulse_protocol_HPPC_IN21700_30T_cycle_#1285.mat
BOOST_NEGPULSE,1285,0.78893,2.34803,0.9606,1,discharge,3,-27.043,9.014,10.0,9.9,4.0875,3.4248,24.5054,04-10-22_10.42_NEGPulse_protocol_HPPC_IN21700_30T_cycle_#1285.mat
BOOST_NEGPULSE,1285,0.78893,2.34803,0.9609,1,charge,3,3.333,1.111,2.0,2.0,4.0995,4.2001,30.1821,04-10-22_10.42_NEGPulse_protocol_HPPC_IN21700_30T_cycle_#1285.mat
BOOST_NEGPULSE,1285,0.78893,2.34803,0.9609,1,charge,3,3.333,1.111,10.0,9.9,4.0995,4.2001,30.1821,04-10-22_10.42_NEGPulse_protocol_HPPC_IN21700_30T_cycle_#1285.mat
BOOST_NEGPULSE,1285,0.78893,2.34803,0.9216,2,discharge,0,-2.353,0.784,2.0,2.0,4.0712,4.0089,26.4757,04-10-22_10.42_NEGPulse_protocol_HPPC_IN21700_30T_cycle_#1285.mat
BOOST_NEGPULSE,1285,0.78893,2.34803,0.9216,2,discharge,0,-2.353,0.784,10.0,9.9,4.0712,3.9893,34.8052,04-10-22_10.42_NEGPulse_protocol_HPPC_IN21700_30T_cycle_#1285.mat
BOOST_NEGPULSE,1285,0.78893,2.34803,0.9216,2,charge,0,1.177,0.392,2.0,1.9,4.074,4.1045,25.9067,04-10-22_10.42_NEGPulse_protocol_HPPC_IN21700_30T_cycle_#1285.mat
BOOST_NEGPULSE,1285,0.78893,2.34803,0.9216,2,charge,0,1.177,0.392,10.0,9.9,4.074,4.1118,32.1074,04-10-22_10.42_NEGPulse_protocol_HPPC_IN21700_30T_cycle_#1285.mat
BOOST_NEGPULSE,1285,0.78893,2.34803,0.9215,2,discharge,1,-9.406,3.135,2.0,2.0,4.0719,3.8412,24.5274,04-10-22_10.42_NEGPulse_protocol_HPPC_IN21700_30T_cycle_#1285.mat
BOOST_NEGPULSE,1285,0.78893,2.34803,0.9215,2,discharge,1,-9.406,3.135,10.0,9.9,4.0719,3.7859,30.4068,04-10-22_10.42_NEGPulse_protocol_HPPC_IN21700_30T_cycle_#1285.mat
BOOST_NEGPULSE,1285,0.78893,2.34803,0.9217,2,charge,1,4.502,1.501,2.0,2.0,4.0781,4.1946,25.8751,04-10-22_10.42_NEGPulse_protocol_HPPC_IN21700_30T_cycle_#1285.mat
BOOST_NEGPULSE,1285,0.78893,2.34803,0.9217,2,charge,1,4.502,1.501,10.0,9.9,4.0781,4.2001,27.0967,04-10-22_10.42_NEGPulse_protocol_HPPC_IN21700_30T_cycle_#1285.mat
BOOST_NEGPULSE,1285,0.78893,2.34803,0.9215,2,discharge,2,-18.812,6.271,2.0,2.0,4.0726,3.6595,21.9594,04-10-22_10.42_NEGPulse_protocol_HPPC_IN21700_30T_cycle_#1285.mat
BOOST_NEGPULSE,1285,0.78893,2.34803,0.9215,2,discharge,2,-18.812,6.271,10.0,9.9,4.0726,3.57,26.717,04-10-22_10.42_NEGPulse_protocol_HPPC_IN21700_30T_cycle_#1285.mat
BOOST_NEGPULSE,1285,0.78893,2.34803,0.9217,2,charge,2,4.419,1.473,2.0,2.0,4.0806,4.2,27.0209,04-10-22_10.42_NEGPulse_protocol_HPPC_IN21700_30T_cycle_#1285.mat
BOOST_NEGPULSE,1285,0.78893,2.34803,0.9217,2,charge,2,4.419,1.473,10.0,9.9,4.0806,4.1999,26.9983,04-10-22_10.42_NEGPulse_protocol_HPPC_IN21700_30T_cycle_#1285.mat
BOOST_NEGPULSE,1285,0.78893,2.34803,0.9214,2,discharge,3,-27.044,9.015,2.0,2.0,4.0745,3.5207,20.4777,04-10-22_10.42_NEGPulse_protocol_HPPC_IN21700_30T_cycle_#1285.mat
BOOST_NEGPULSE,1285,0.78893,2.34803,0.9214,2,discharge,3,-27.044,9.015,10.0,9.9,4.0745,3.3944,25.1479,04-10-22_10.42_NEGPulse_protocol_HPPC_IN21700_30T_cycle_#1285.mat
BOOST_NEGPULSE,1285,0.78893,2.34803,0.9217,2,charge,3,4.283,1.428,2.0,1.9,4.0835,4.1999,27.1791,04-10-22_10.42_NEGPulse_protocol_HPPC_IN21700_30T_cycle_#1285.mat
BOOST_NEGPULSE,1285,0.78893,2.34803,0.9217,2,charge,3,4.283,1.428,10.0,9.9,4.0835,4.2,27.2025,04-10-22_10.42_NEGPulse_protocol_HPPC_IN21700_30T_cycle_#1285.mat
BOOST_NEGPULSE,1285,0.78893,2.34803,0.8432,3,discharge,0,-2.351,0.784,2.0,2.0,3.9831,3.9282,23.3518,04-10-22_10.42_NEGPulse_protocol_HPPC_IN21700_30T_cycle_#1285.mat
BOOST_NEGPULSE,1285,0.78893,2.34803,0.8432,3,discharge,0,-2.351,0.784,10.0,9.9,3.9831,3.9081,31.9013,04-10-22_10.42_NEGPulse_protocol_HPPC_IN21700_30T_cycle_#1285.mat
BOOST_NEGPULSE,1285,0.78893,2.34803,0.8432,3,charge,0,1.177,0.392,2.0,1.9,3.9852,4.0126,23.2795,04-10-22_10.42_NEGPulse_protocol_HPPC_IN21700_30T_cycle_#1285.mat
BOOST_NEGPULSE,1285,0.78893,2.34803,0.8432,3,charge,0,1.177,0.392,10.0,9.9,3.9852,4.0219,31.181,04-10-22_10.42_NEGPulse_protocol_HPPC_IN21700_30T_cycle_#1285.mat
BOOST_NEGPULSE,1285,0.78893,2.34803,0.8431,3,discharge,1,-9.407,3.136,2.0,2.0,3.9844,3.7772,22.0266,04-10-22_10.42_NEGPulse_protocol_HPPC_IN21700_30T_cycle_#1285.mat
BOOST_NEGPULSE,1285,0.78893,2.34803,0.8431,3,discharge,1,-9.407,3.136,10.0,9.9,3.9844,3.7215,27.9479,04-10-22_10.42_NEGPulse_protocol_HPPC_IN21700_30T_cycle_#1285.mat
BOOST_NEGPULSE,1285,0.78893,2.34803,0.8433,3,charge,1,4.704,1.568,2.0,2.0,3.9927,4.0962,22.0049,04-10-22_10.42_NEGPulse_protocol_HPPC_IN21700_30T_cycle_#1285.mat
BOOST_NEGPULSE,1285,0.78893,2.34803,0.8433,3,charge,1,4.704,1.568,10.0,9.9,3.9927,4.1271,28.5745,04-10-22_10.42_NEGPulse_protocol_HPPC_IN21700_30T_cycle_#1285.mat
BOOST_NEGPULSE,1285,0.78893,2.34803,0.8431,3,discharge,2,-18.811,6.27,2.0,2.0,3.9857,3.6062,20.1744,04-10-22_10.42_NEGPulse_protocol_HPPC_IN21700_30T_cycle_#1285.mat
BOOST_NEGPULSE,1285,0.78893,2.34803,0.8431,3,discharge,2,-18.811,6.27,10.0,9.9,3.9857,3.5164,24.9482,04-10-22_10.42_NEGPulse_protocol_HPPC_IN21700_30T_cycle_#1285.mat
BOOST_NEGPULSE,1285,0.78893,2.34803,0.8433,3,charge,2,8.685,2.895,2.0,2.0,3.9991,4.2001,23.1442,04-10-22_10.42_NEGPulse_protocol_HPPC_IN21700_30T_cycle_#1285.mat
BOOST_NEGPULSE,1285,0.78893,2.34803,0.8433,3,charge,2,8.685,2.895,10.0,9.9,3.9991,4.2,23.1326,04-10-22_10.42_NEGPulse_protocol_HPPC_IN21700_30T_cycle_#1285.mat
BOOST_NEGPULSE,1285,0.78893,2.34803,0.843,3,discharge,3,-27.043,9.014,2.0,2.0,3.9867,3.4735,18.9772,04-10-22_10.42_NEGPulse_protocol_HPPC_IN21700_30T_cycle_#1285.mat
BOOST_NEGPULSE,1285,0.78893,2.34803,0.843,3,discharge,3,-27.043,9.014,10.0,9.9,3.9867,3.3462,23.6845,04-10-22_10.42_NEGPulse_protocol_HPPC_IN21700_30T_cycle_#1285.mat
BOOST_NEGPULSE,1285,0.78893,2.34803,0.8434,3,charge,3,8.593,2.864,2.0,1.9,4.0042,4.2,22.7849,04-10-22_10.42_NEGPulse_protocol_HPPC_IN21700_30T_cycle_#1285.mat
BOOST_NEGPULSE,1285,0.78893,2.34803,0.8434,3,charge,3,8.593,2.864,10.0,9.9,4.0042,4.2,22.7849,04-10-22_10.42_NEGPulse_protocol_HPPC_IN21700_30T_cycle_#1285.mat
BOOST_NEGPULSE,1285,0.78893,2.34803,0.7648,4,discharge,0,-2.351,0.784,2.0,2.0,3.8942,3.8454,20.7545,04-10-22_10.42_NEGPulse_protocol_HPPC_IN21700_30T_cycle_#1285.mat
BOOST_NEGPULSE,1285,0.78893,2.34803,0.7648,4,discharge,0,-2.351,0.784,10.0,9.9,3.8942,3.8301,27.2615,04-10-22_10.42_NEGPulse_protocol_HPPC_IN21700_30T_cycle_#1285.mat
BOOST_NEGPULSE,1285,0.78893,2.34803,0.7649,4,charge,0,1.175,0.392,2.0,1.9,3.8954,3.92,20.9326,04-10-22_10.42_NEGPulse_protocol_HPPC_IN21700_30T_cycle_#1285.mat
BOOST_NEGPULSE,1285,0.78893,2.34803,0.7649,4,charge,0,1.175,0.392,10.0,9.9,3.8954,3.9271,26.9741,04-10-22_10.42_NEGPulse_protocol_HPPC_IN21700_30T_cycle_#1285.mat
BOOST_NEGPULSE,1285,0.78893,2.34803,0.7648,4,discharge,1,-9.405,3.135,2.0,2.0,3.8947,3.704,20.276,04-10-22_10.42_NEGPulse_protocol_HPPC_IN21700_30T_cycle_#1285.mat
BOOST_NEGPULSE,1285,0.78893,2.34803,0.7648,4,discharge,1,-9.405,3.135,10.0,9.9,3.8947,3.6559,25.3902,04-10-22_10.42_NEGPulse_protocol_HPPC_IN21700_30T_cycle_#1285.mat
BOOST_NEGPULSE,1285,0.78893,2.34803,0.7649,4,charge,1,4.704,1.568,2.0,2.0,3.9005,3.9959,20.2828,04-10-22_10.42_NEGPulse_protocol_HPPC_IN21700_30T_cycle_#1285.mat
BOOST_NEGPULSE,1285,0.78893,2.34803,0.7649,4,charge,1,4.704,1.568,10.0,9.9,3.9005,4.0206,25.5342,04-10-22_10.42_NEGPulse_protocol_HPPC_IN21700_30T_cycle_#1285.mat
BOOST_NEGPULSE,1285,0.78893,2.34803,0.7647,4,discharge,2,-18.812,6.271,2.0,2.0,3.895,3.5362,19.0729,04-10-22_10.42_NEGPulse_protocol_HPPC_IN21700_30T_cycle_#1285.mat
BOOST_NEGPULSE,1285,0.78893,2.34803,0.7647,4,discharge,2,-18.812,6.271,10.0,9.9,3.895,3.4498,23.6657,04-10-22_10.42_NEGPulse_protocol_HPPC_IN21700_30T_cycle_#1285.mat
BOOST_NEGPULSE,1285,0.78893,2.34803,0.765,4,charge,2,14.108,4.703,2.0,2.0,3.9052,4.1687,18.6773,04-10-22_10.42_NEGPulse_protocol_HPPC_IN21700_30T_cycle_#1285.mat
BOOST_NEGPULSE,1285,0.78893,2.34803,0.765,4,charge,2,14.108,4.703,10.0,9.9,3.9052,4.2002,20.9101,04-10-22_10.42_NEGPulse_protocol_HPPC_IN21700_30T_cycle_#1285.mat
BOOST_NEGPULSE,1285,0.78893,2.34803,0.7646,4,discharge,3,-27.044,9.015,2.0,2.0,3.8956,3.4035,18.1963,04-10-22_10.42_NEGPulse_protocol_HPPC_IN21700_30T_cycle_#1285.mat
BOOST_NEGPULSE,1285,0.78893,2.34803,0.7646,4,discharge,3,-27.044,9.015,10.0,9.9,3.8956,3.275,22.9478,04-10-22_10.42_NEGPulse_protocol_HPPC_IN21700_30T_cycle_#1285.mat
BOOST_NEGPULSE,1285,0.78893,2.34803,0.765,4,charge,3,14.361,4.787,2.0,1.9,3.9091,4.2002,20.2702,04-10-22_10.42_NEGPulse_protocol_HPPC_IN21700_30T_cycle_#1285.mat
BOOST_NEGPULSE,1285,0.78893,2.34803,0.765,4,charge,3,14.361,4.787,10.0,9.9,3.9091,4.2001,20.2632,04-10-22_10.42_NEGPulse_protocol_HPPC_IN21700_30T_cycle_#1285.mat
BOOST_NEGPULSE,1285,0.78893,2.34803,0.6864,5,discharge,0,-2.351,0.784,2.0,1.9,3.8292,3.782,20.0783,04-10-22_10.42_NEGPulse_protocol_HPPC_IN21700_30T_cycle_#1285.mat
BOOST_NEGPULSE,1285,0.78893,2.34803,0.6864,5,discharge,0,-2.351,0.784,10.0,9.9,3.8292,3.7662,26.7994,04-10-22_10.42_NEGPulse_protocol_HPPC_IN21700_30T_cycle_#1285.mat
BOOST_NEGPULSE,1285,0.78893,2.34803,0.6865,5,charge,0,1.175,0.392,2.0,2.0,3.8315,3.8551,20.0834,04-10-22_10.42_NEGPulse_protocol_HPPC_IN21700_30T_cycle_#1285.mat
BOOST_NEGPULSE,1285,0.78893,2.34803,0.6865,5,charge,0,1.175,0.392,10.0,9.9,3.8315,3.8618,25.785,04-10-22_10.42_NEGPulse_protocol_HPPC_IN21700_30T_cycle_#1285.mat
BOOST_NEGPULSE,1285,0.78893,2.34803,0.6864,5,discharge,1,-9.407,3.136,2.0,2.0,3.8302,3.644,19.7931,04-10-22_10.42_NEGPulse_protocol_HPPC_IN21700_30T_cycle_#1285.mat
BOOST_NEGPULSE,1285,0.78893,2.34803,0.6864,5,discharge,1,-9.407,3.136,10.0,9.9,3.8302,3.5905,25.4802,04-10-22_10.42_NEGPulse_protocol_HPPC_IN21700_30T_cycle_#1285.mat
BOOST_NEGPULSE,1285,0.78893,2.34803,0.6865,5,charge,1,4.703,1.568,2.0,2.0,3.8362,3.9281,19.5407,04-10-22_10.42_NEGPulse_protocol_HPPC_IN21700_30T_cycle_#1285.mat
BOOST_NEGPULSE,1285,0.78893,2.34803,0.6865,5,charge,1,4.703,1.568,10.0,9.9,3.8362,3.9501,24.2186,04-10-22_10.42_NEGPulse_protocol_HPPC_IN21700_30T_cycle_#1285.mat
BOOST_NEGPULSE,1285,0.78893,2.34803,0.6863,5,discharge,2,-18.811,6.27,2.0,2.0,3.831,3.4779,18.7709,04-10-22_10.42_NEGPulse_protocol_HPPC_IN21700_30T_cycle_#1285.mat
BOOST_NEGPULSE,1285,0.78893,2.34803,0.6863,5,discharge,2,-18.811,6.27,10.0,9.9,3.831,3.3823,23.8531,04-10-22_10.42_NEGPulse_protocol_HPPC_IN21700_30T_cycle_#1285.mat
BOOST_NEGPULSE,1285,0.78893,2.34803,0.6866,5,charge,2,14.109,4.703,2.0,1.9,3.8408,4.093,17.8751,04-10-22_10.42_NEGPulse_protocol_HPPC_IN21700_30T_cycle_#1285.mat
BOOST_NEGPULSE,1285,0.78893,2.34803,0.6866,5,charge,2,14.109,4.703,10.0,9.9,3.8408,4.1473,21.7237,04-10-22_10.42_NEGPulse_protocol_HPPC_IN21700_30T_cycle_#1285.mat
BOOST_NEGPULSE,1285,0.78893,2.34803,0.6862,5,discharge,3,-27.043,9.014,2.0,2.0,3.8318,3.3468,17.9344,04-10-22_10.42_NEGPulse_protocol_HPPC_IN21700_30T_cycle_#1285.mat
BOOST_NEGPULSE,1285,0.78893,2.34803,0.6862,5,discharge,3,-27.043,9.014,10.0,9.9,3.8318,3.2084,23.0522,04-10-22_10.42_NEGPulse_protocol_HPPC_IN21700_30T_cycle_#1285.mat
BOOST_NEGPULSE,1285,0.78893,2.34803,0.6866,5,charge,3,19.169,6.39,2.0,2.0,3.8441,4.2001,18.5717,04-10-22_10.42_NEGPulse_protocol_HPPC_IN21700_30T_cycle_#1285.mat
BOOST_NEGPULSE,1285,0.78893,2.34803,0.6866,5,charge,3,19.169,6.39,10.0,9.9,3.8441,4.2001,18.5717,04-10-22_10.42_NEGPulse_protocol_HPPC_IN21700_30T_cycle_#1285.mat
BOOST_NEGPULSE,1285,0.78893,2.34803,0.608,6,discharge,0,-2.351,0.784,2.0,2.0,3.7527,3.7063,19.7371,04-10-22_10.42_NEGPulse_protocol_HPPC_IN21700_30T_cycle_#1285.mat
BOOST_NEGPULSE,1285,0.78893,2.34803,0.608,6,discharge,0,-2.351,0.784,10.0,9.9,3.7527,3.6905,26.458,04-10-22_10.42_NEGPulse_protocol_HPPC_IN21700_30T_cycle_#1285.mat
BOOST_NEGPULSE,1285,0.78893,2.34803,0.6081,6,charge,0,1.177,0.392,2.0,2.0,3.755,3.7778,19.3696,04-10-22_10.42_NEGPulse_protocol_HPPC_IN21700_30T_cycle_#1285.mat
BOOST_NEGPULSE,1285,0.78893,2.34803,0.6081,6,charge,0,1.177,0.392,10.0,9.9,3.755,3.7849,25.4014,04-10-22_10.42_NEGPulse_protocol_HPPC_IN21700_30T_cycle_#1285.mat
BOOST_NEGPULSE,1285,0.78893,2.34803,0.608,6,discharge,1,-9.405,3.135,2.0,2.0,3.7536,3.5724,19.2661,04-10-22_10.42_NEGPulse_protocol_HPPC_IN21700_30T_cycle_#1285.mat
BOOST_NEGPULSE,1285,0.78893,2.34803,0.608,6,discharge,1,-9.405,3.135,10.0,9.9,3.7536,3.517,25.1566,04-10-22_10.42_NEGPulse_protocol_HPPC_IN21700_30T_cycle_#1285.mat
BOOST_NEGPULSE,1285,0.78893,2.34803,0.6081,6,charge,1,4.703,1.568,2.0,2.0,3.7601,3.8496,19.0288,04-10-22_10.42_NEGPulse_protocol_HPPC_IN21700_30T_cycle_#1285.mat
BOOST_NEGPULSE,1285,0.78893,2.34803,0.6081,6,charge,1,4.703,1.568,10.0,9.9,3.7601,3.8737,24.1527,04-10-22_10.42_NEGPulse_protocol_HPPC_IN21700_30T_cycle_#1285.mat
BOOST_NEGPULSE,1285,0.78893,2.34803,0.6079,6,discharge,2,-18.811,6.27,2.0,2.0,3.7546,3.4094,18.351,04-10-22_10.42_NEGPulse_protocol_HPPC_IN21700_30T_cycle_#1285.mat
BOOST_NEGPULSE,1285,0.78893,2.34803,0.6079,6,discharge,2,-18.811,6.27,10.0,9.9,3.7546,3.3124,23.5075,04-10-22_10.42_NEGPulse_protocol_HPPC_IN21700_30T_cycle_#1285.mat
BOOST_NEGPULSE,1285,0.78893,2.34803,0.6082,6,charge,2,14.109,4.703,2.0,2.0,3.7654,4.0137,17.5987,04-10-22_10.42_NEGPulse_protocol_HPPC_IN21700_30T_cycle_#1285.mat
BOOST_NEGPULSE,1285,0.78893,2.34803,0.6082,6,charge,2,14.109,4.703,10.0,9.9,3.7654,4.0682,21.4615,04-10-22_10.42_NEGPulse_protocol_HPPC_IN21700_30T_cycle_#1285.mat
BOOST_NEGPULSE,1285,0.78893,2.34803,0.6078,6,discharge,3,-27.044,9.015,2.0,2.0,3.7548,3.2731,17.8117,04-10-22_10.42_NEGPulse_protocol_HPPC_IN21700_30T_cycle_#1285.mat
BOOST_NEGPULSE,1285,0.78893,2.34803,0.6078,6,discharge,3,-27.044,9.015,10.0,9.9,3.7548,3.1334,22.9774,04-10-22_10.42_NEGPulse_protocol_HPPC_IN21700_30T_cycle_#1285.mat
BOOST_NEGPULSE,1285,0.78893,2.34803,0.6083,6,charge,3,23.479,7.826,2.0,2.0,3.7695,4.1623,16.7298,04-10-22_10.42_NEGPulse_protocol_HPPC_IN21700_30T_cycle_#1285.mat
BOOST_NEGPULSE,1285,0.78893,2.34803,0.6083,6,charge,3,23.479,7.826,10.0,9.9,3.7695,4.2,18.3355,04-10-22_10.42_NEGPulse_protocol_HPPC_IN21700_30T_cycle_#1285.mat
BOOST_NEGPULSE,1285,0.78893,2.34803,0.5297,7,discharge,0,-2.353,0.784,2.0,2.0,3.6704,3.6226,20.3128,04-10-22_10.42_NEGPulse_protocol_HPPC_IN21700_30T_cycle_#1285.mat
BOOST_NEGPULSE,1285,0.78893,2.34803,0.5297,7,discharge,0,-2.353,0.784,10.0,9.9,3.6704,3.6071,26.8995,04-10-22_10.42_NEGPulse_protocol_HPPC_IN21700_30T_cycle_#1285.mat
BOOST_NEGPULSE,1285,0.78893,2.34803,0.5297,7,charge,0,1.177,0.392,2.0,2.0,3.6721,3.6965,20.7271,04-10-22_10.42_NEGPulse_protocol_HPPC_IN21700_30T_cycle_#1285.mat
BOOST_NEGPULSE,1285,0.78893,2.34803,0.5297,7,charge,0,1.177,0.392,10.0,9.9,3.6721,3.7035,26.6735,04-10-22_10.42_NEGPulse_protocol_HPPC_IN21700_30T_cycle_#1285.mat
BOOST_NEGPULSE,1285,0.78893,2.34803,0.5296,7,discharge,1,-9.407,3.136,2.0,2.0,3.6714,3.4847,19.8461,04-10-22_10.42_NEGPulse_protocol_HPPC_IN21700_30T_cycle_#1285.mat
BOOST_NEGPULSE,1285,0.78893,2.34803,0.5296,7,discharge,1,-9.407,3.136,10.0,9.9,3.6714,3.431,25.5544,04-10-22_10.42_NEGPulse_protocol_HPPC_IN21700_30T_cycle_#1285.mat
BOOST_NEGPULSE,1285,0.78893,2.34803,0.5297,7,charge,1,4.701,1.567,2.0,2.0,3.6783,3.7703,19.5691,04-10-22_10.42_NEGPulse_protocol_HPPC_IN21700_30T_cycle_#1285.mat
BOOST_NEGPULSE,1285,0.78893,2.34803,0.5297,7,charge,1,4.701,1.567,10.0,9.9,3.6783,3.7959,25.0144,04-10-22_10.42_NEGPulse_protocol_HPPC_IN21700_30T_cycle_#1285.mat
BOOST_NEGPULSE,1285,0.78893,2.34803,0.5295,7,discharge,2,-18.813,6.271,2.0,2.0,3.6722,3.3183,18.8115,04-10-22_10.42_NEGPulse_protocol_HPPC_IN21700_30T_cycle_#1285.mat
BOOST_NEGPULSE,1285,0.78893,2.34803,0.5295,7,discharge,2,-18.813,6.271,10.0,9.9,3.6722,3.2217,23.9462,04-10-22_10.42_NEGPulse_protocol_HPPC_IN21700_30T_cycle_#1285.mat
BOOST_NEGPULSE,1285,0.78893,2.34803,0.5298,7,charge,2,14.108,4.703,2.0,1.9,3.6839,3.937,17.9402,04-10-22_10.42_NEGPulse_protocol_HPPC_IN21700_30T_cycle_#1285.mat
BOOST_NEGPULSE,1285,0.78893,2.34803,0.5298,7,charge,2,14.108,4.703,10.0,9.9,3.6839,3.9965,22.1576,04-10-22_10.42_NEGPulse_protocol_HPPC_IN21700_30T_cycle_#1285.mat
BOOST_NEGPULSE,1285,0.78893,2.34803,0.5295,7,discharge,3,-27.041,9.014,2.0,2.0,3.6732,3.1857,18.0282,04-10-22_10.42_NEGPulse_protocol_HPPC_IN21700_30T_cycle_#1285.mat
BOOST_NEGPULSE,1285,0.78893,2.34803,0.5295,7,discharge,3,-27.041,9.014,10.0,9.9,3.6732,3.0446,23.2462,04-10-22_10.42_NEGPulse_protocol_HPPC_IN21700_30T_cycle_#1285.mat
BOOST_NEGPULSE,1285,0.78893,2.34803,0.5299,7,charge,3,23.516,7.839,2.0,2.0,3.6877,4.0837,16.8396,04-10-22_10.42_NEGPulse_protocol_HPPC_IN21700_30T_cycle_#1285.mat
BOOST_NEGPULSE,1285,0.78893,2.34803,0.5299,7,charge,3,23.516,7.839,10.0,9.9,3.6877,4.1682,20.4329,04-10-22_10.42_NEGPulse_protocol_HPPC_IN21700_30T_cycle_#1285.mat
BOOST_NEGPULSE,1285,0.78893,2.34803,0.4513,8,discharge,0,-2.353,0.784,2.0,2.0,3.6032,3.5548,20.5677,04-10-22_10.42_NEGPulse_protocol_HPPC_IN21700_30T_cycle_#1285.mat
BOOST_NEGPULSE,1285,0.78893,2.34803,0.4513,8,discharge,0,-2.353,0.784,10.0,9.9,3.6032,3.539,27.282,04-10-22_10.42_NEGPulse_protocol_HPPC_IN21700_30T_cycle_#1285.mat
BOOST_NEGPULSE,1285,0.78893,2.34803,0.4513,8,charge,0,1.177,0.392,2.0,2.0,3.6055,3.6294,20.3024,04-10-22_10.42_NEGPulse_protocol_HPPC_IN21700_30T_cycle_#1285.mat
BOOST_NEGPULSE,1285,0.78893,2.34803,0.4513,8,charge,0,1.177,0.392,10.0,9.9,3.6055,3.6362,26.0788,04-10-22_10.42_NEGPulse_protocol_HPPC_IN21700_30T_cycle_#1285.mat
BOOST_NEGPULSE,1285,0.78893,2.34803,0.4512,8,discharge,1,-9.407,3.136,2.0,2.0,3.6042,3.4153,20.081,04-10-22_10.42_NEGPulse_protocol_HPPC_IN21700_30T_cycle_#1285.mat
BOOST_NEGPULSE,1285,0.78893,2.34803,0.4512,8,discharge,1,-9.407,3.136,10.0,9.9,3.6042,3.3598,25.9809,04-10-22_10.42_NEGPulse_protocol_HPPC_IN21700_30T_cycle_#1285.mat
BOOST_NEGPULSE,1285,0.78893,2.34803,0.4513,8,charge,1,4.703,1.568,2.0,2.0,3.6109,3.7031,19.6028,04-10-22_10.42_NEGPulse_protocol_HPPC_IN21700_30T_cycle_#1285.mat
BOOST_NEGPULSE,1285,0.78893,2.34803,0.4513,8,charge,1,4.703,1.568,10.0,9.9,3.6109,3.7287,25.0457,04-10-22_10.42_NEGPulse_protocol_HPPC_IN21700_30T_cycle_#1285.mat
BOOST_NEGPULSE,1285,0.78893,2.34803,0.4511,8,discharge,2,-18.811,6.27,2.0,2.0,3.605,3.2479,18.9836,04-10-22_10.42_NEGPulse_protocol_HPPC_IN21700_30T_cycle_#1285.mat
BOOST_NEGPULSE,1285,0.78893,2.34803,0.4511,8,discharge,2,-18.811,6.27,10.0,9.9,3.605,3.1451,24.4485,04-10-22_10.42_NEGPulse_protocol_HPPC_IN21700_30T_cycle_#1285.mat
BOOST_NEGPULSE,1285,0.78893,2.34803,0.4514,8,charge,2,14.109,4.703,2.0,1.9,3.6171,3.8692,17.868,04-10-22_10.42_NEGPulse_protocol_HPPC_IN21700_30T_cycle_#1285.mat
BOOST_NEGPULSE,1285,0.78893,2.34803,0.4514,8,charge,2,14.109,4.703,10.0,9.9,3.6171,3.9298,22.1632,04-10-22_10.42_NEGPulse_protocol_HPPC_IN21700_30T_cycle_#1285.mat
BOOST_NEGPULSE,1285,0.78893,2.34803,0.4511,8,discharge,3,-27.043,9.014,2.0,2.0,3.6059,3.1154,18.1378,04-10-22_10.42_NEGPulse_protocol_HPPC_IN21700_30T_cycle_#1285.mat
BOOST_NEGPULSE,1285,0.78893,2.34803,0.4511,8,discharge,3,-27.043,9.014,10.0,9.9,3.6059,2.9576,23.9729,04-10-22_10.42_NEGPulse_protocol_HPPC_IN21700_30T_cycle_#1285.mat
BOOST_NEGPULSE,1285,0.78893,2.34803,0.4515,8,charge,3,23.513,7.838,2.0,2.0,3.6222,4.0144,16.6801,04-10-22_10.42_NEGPulse_protocol_HPPC_IN21700_30T_cycle_#1285.mat
BOOST_NEGPULSE,1285,0.78893,2.34803,0.4515,8,charge,3,23.513,7.838,10.0,9.9,3.6222,4.0977,20.2229,04-10-22_10.42_NEGPulse_protocol_HPPC_IN21700_30T_cycle_#1285.mat
BOOST_NEGPULSE,1285,0.78893,2.34803,0.3729,9,discharge,0,-2.353,0.784,2.0,2.0,3.5303,3.4773,22.5225,04-10-22_10.42_NEGPulse_protocol_HPPC_IN21700_30T_cycle_#1285.mat
BOOST_NEGPULSE,1285,0.78893,2.34803,0.3729,9,discharge,0,-2.353,0.784,10.0,9.9,3.5303,3.4596,30.0442,04-10-22_10.42_NEGPulse_protocol_HPPC_IN21700_30T_cycle_#1285.mat
BOOST_NEGPULSE,1285,0.78893,2.34803,0.3729,9,charge,0,1.175,0.392,2.0,2.0,3.5316,3.5582,22.6364,04-10-22_10.42_NEGPulse_protocol_HPPC_IN21700_30T_cycle_#1285.mat
BOOST_NEGPULSE,1285,0.78893,2.34803,0.3729,9,charge,0,1.175,0.392,10.0,9.9,3.5316,3.565,28.4231,04-10-22_10.42_NEGPulse_protocol_HPPC_IN21700_30T_cycle_#1285.mat
BOOST_NEGPULSE,1285,0.78893,2.34803,0.3728,9,discharge,1,-9.406,3.135,2.0,1.9,3.5311,3.3273,21.6677,04-10-22_10.42_NEGPulse_protocol_HPPC_IN21700_30T_cycle_#1285.mat
BOOST_NEGPULSE,1285,0.78893,2.34803,0.3728,9,discharge,1,-9.406,3.135,10.0,9.9,3.5311,3.2608,28.7379,04-10-22_10.42_NEGPulse_protocol_HPPC_IN21700_30T_cycle_#1285.mat
BOOST_NEGPULSE,1285,0.78893,2.34803,0.373,9,charge,1,4.702,1.567,2.0,2.0,3.538,3.6362,20.887,04-10-22_10.42_NEGPulse_protocol_HPPC_IN21700_30T_cycle_#1285.mat
