Repository: KikETs/ECM_HYBRID_BMS_JOINT

## Results

| Arm | Model | Size | Protocol | Result | Worst cell |
|---|---|---|---|---|---|
| SOP | 2RC table + trim (A8) | 4 effective coefficients, 2 EW states | leave-one-cell-out | usable current 69.6 % discharge, 59.5 % charge (τ = 10 s) | 59.9 % / 53.5 % (BOOST_REST) |
| SOH | dQ/dV ridge | 65 coefficients | leave-one-cell-out | RMSE 0.0094, bias −0.0005 | 0.0130 (BOOST_REST) |
| SOC | 2RC EKF, low-current gate | 3 states | leave-one-cell-out | **2.34 %p** over six sensor disturbances on estimated SOH (2.325 on true SOH), per cell 2.00–2.75 | 4.60 %p (BOOST_NEGPULSE_1S, current offset −0.10 A) |

The SOH arm was a 10,945-parameter CNN until the second audit round. Nested

File: analysis/uypydj_hppc_resistance.csv (part 135 of 225)
protocol,cycle,SOH,CAP_Ah,SOC,soc_group,direction,rate_rank,I_A,CRate_rated,tau_s,tau_actual_s,V_pre_V,V_tau_V,R_mOhm,file
BOOST_NEGPULSE,1285,0.78893,2.34803,0.373,9,charge,1,4.702,1.567,10.0,9.9,3.538,3.6619,26.3533,04-10-22_10.42_NEGPulse_protocol_HPPC_IN21700_30T_cycle_#1285.mat
BOOST_NEGPULSE,1285,0.78893,2.34803,0.3728,9,discharge,2,-18.81,6.27,2.0,2.0,3.5317,3.1452,20.5476,04-10-22_10.42_NEGPulse_protocol_HPPC_IN21700_30T_cycle_#1285.mat
BOOST_NEGPULSE,1285,0.78893,2.34803,0.3728,9,discharge,2,-18.81,6.27,10.0,9.9,3.5317,3.005,28.0011,04-10-22_10.42_NEGPulse_protocol_HPPC_IN21700_30T_cycle_#1285.mat
BOOST_NEGPULSE,1285,0.78893,2.34803,0.373,9,charge,2,14.107,4.702,2.0,2.0,3.5445,3.8093,18.7708,04-10-22_10.42_NEGPulse_protocol_HPPC_IN21700_30T_cycle_#1285.mat
BOOST_NEGPULSE,1285,0.78893,2.34803,0.373,9,charge,2,14.107,4.702,10.0,9.9,3.5445,3.8734,23.3147,04-10-22_10.42_NEGPulse_protocol_HPPC_IN21700_30T_cycle_#1285.mat
BOOST_NEGPULSE,1285,0.78893,2.34803,0.3727,9,discharge,3,-27.042,9.014,2.0,1.9,3.5328,3.0029,19.5954,04-10-22_10.42_NEGPulse_protocol_HPPC_IN21700_30T_cycle_#1285.mat
BOOST_NEGPULSE,1285,0.78893,2.34803,0.3727,9,discharge,3,-27.042,9.014,10.0,9.9,3.5328,2.7601,28.5741,04-10-22_10.42_NEGPulse_protocol_HPPC_IN21700_30T_cycle_#1285.mat
BOOST_NEGPULSE,1285,0.78893,2.34803,0.3731,9,charge,3,23.514,7.838,2.0,2.0,3.5504,3.9564,17.2663,04-10-22_10.42_NEGPulse_protocol_HPPC_IN21700_30T_cycle_#1285.mat
BOOST_NEGPULSE,1285,0.78893,2.34803,0.3731,9,charge,3,23.514,7.838,10.0,9.9,3.5504,4.0475,21.1406,04-10-22_10.42_NEGPulse_protocol_HPPC_IN21700_30T_cycle_#1285.mat
BOOST_NEGPULSE,1285,0.78893,2.34803,0.3337,10,discharge,0,-2.351,0.784,2.0,2.0,3.4946,3.4394,23.4784,04-10-22_10.42_NEGPulse_protocol_HPPC_IN21700_30T_cycle_#1285.mat
BOOST_NEGPULSE,1285,0.78893,2.34803,0.3337,10,discharge,0,-2.351,0.784,10.0,9.9,3.4946,3.4192,32.0701,04-10-22_10.42_NEGPulse_protocol_HPPC_IN21700_30T_cycle_#1285.mat
BOOST_NEGPULSE,1285,0.78893,2.34803,0.3337,10,charge,0,1.177,0.392,2.0,2.0,3.4961,3.5237,23.4494,04-10-22_10.42_NEGPulse_protocol_HPPC_IN21700_30T_cycle_#1285.mat
BOOST_NEGPULSE,1285,0.78893,2.34803,0.3337,10,charge,0,1.177,0.392,10.0,9.9,3.4961,3.531,29.6517,04-10-22_10.42_NEGPulse_protocol_HPPC_IN21700_30T_cycle_#1285.mat
BOOST_NEGPULSE,1285,0.78893,2.34803,0.3336,10,discharge,1,-9.406,3.135,2.0,2.0,3.4952,3.2802,22.8587,04-10-22_10.42_NEGPulse_protocol_HPPC_IN21700_30T_cycle_#1285.mat
BOOST_NEGPULSE,1285,0.78893,2.34803,0.3336,10,discharge,1,-9.406,3.135,10.0,9.9,3.4952,3.1973,31.6726,04-10-22_10.42_NEGPulse_protocol_HPPC_IN21700_30T_cycle_#1285.mat
BOOST_NEGPULSE,1285,0.78893,2.34803,0.3338,10,charge,1,4.703,1.568,2.0,2.0,3.5029,3.6028,21.2418,04-10-22_10.42_NEGPulse_protocol_HPPC_IN21700_30T_cycle_#1285.mat
BOOST_NEGPULSE,1285,0.78893,2.34803,0.3338,10,charge,1,4.703,1.568,10.0,9.9,3.5029,3.6272,26.4299,04-10-22_10.42_NEGPulse_protocol_HPPC_IN21700_30T_cycle_#1285.mat
BOOST_NEGPULSE,1285,0.78893,2.34803,0.3336,10,discharge,2,-18.811,6.27,2.0,2.0,3.4958,3.0919,21.4715,04-10-22_10.42_NEGPulse_protocol_HPPC_IN21700_30T_cycle_#1285.mat
BOOST_NEGPULSE,1285,0.78893,2.34803,0.3336,10,discharge,2,-18.811,6.27,10.0,9.9,3.4958,2.9025,31.5401,04-10-22_10.42_NEGPulse_protocol_HPPC_IN21700_30T_cycle_#1285.mat
BOOST_NEGPULSE,1285,0.78893,2.34803,0.3338,10,charge,2,14.11,4.703,2.0,2.0,3.5095,3.7743,18.7668,04-10-22_10.42_NEGPulse_protocol_HPPC_IN21700_30T_cycle_#1285.mat
BOOST_NEGPULSE,1285,0.78893,2.34803,0.3338,10,charge,2,14.11,4.703,10.0,9.9,3.5095,3.8367,23.1892,04-10-22_10.42_NEGPulse_protocol_HPPC_IN21700_30T_cycle_#1285.mat
BOOST_NEGPULSE,1285,0.78893,2.34803,0.3335,10,discharge,3,-27.041,9.014,2.0,2.0,3.4962,2.9391,20.602,04-10-22_10.42_NEGPulse_protocol_HPPC_IN21700_30T_cycle_#1285.mat
BOOST_NEGPULSE,1285,0.78893,2.34803,0.3335,10,discharge,3,-27.041,9.014,10.0,9.9,3.4962,2.6165,32.5321,04-10-22_10.42_NEGPulse_protocol_HPPC_IN21700_30T_cycle_#1285.mat
BOOST_NEGPULSE,1285,0.78893,2.34803,0.3339,10,charge,3,23.514,7.838,2.0,2.0,3.5143,3.918,17.1685,04-10-22_10.42_NEGPulse_protocol_HPPC_IN21700_30T_cycle_#1285.mat
BOOST_NEGPULSE,1285,0.78893,2.34803,0.3339,10,charge,3,23.514,7.838,10.0,9.9,3.5143,4.0106,21.1066,04-10-22_10.42_NEGPulse_protocol_HPPC_IN21700_30T_cycle_#1285.mat
BOOST_NEGPULSE,1285,0.78893,2.34803,0.2945,11,discharge,0,-2.351,0.784,2.0,1.9,3.4553,3.3971,24.7533,04-10-22_10.42_NEGPulse_protocol_HPPC_IN21700_30T_cycle_#1285.mat
BOOST_NEGPULSE,1285,0.78893,2.34803,0.2945,11,discharge,0,-2.351,0.784,10.0,9.9,3.4553,3.3713,35.7264,04-10-22_10.42_NEGPulse_protocol_HPPC_IN21700_30T_cycle_#1285.mat
BOOST_NEGPULSE,1285,0.78893,2.34803,0.2945,11,charge,0,1.177,0.392,2.0,2.0,3.4582,3.4863,23.8763,04-10-22_10.42_NEGPulse_protocol_HPPC_IN21700_30T_cycle_#1285.mat
BOOST_NEGPULSE,1285,0.78893,2.34803,0.2945,11,charge,0,1.177,0.392,10.0,9.9,3.4582,3.4949,31.1836,04-10-22_10.42_NEGPulse_protocol_HPPC_IN21700_30T_cycle_#1285.mat
BOOST_NEGPULSE,1285,0.78893,2.34803,0.2945,11,discharge,1,-9.405,3.135,2.0,2.0,3.4557,3.2216,24.89,04-10-22_10.42_NEGPulse_protocol_HPPC_IN21700_30T_cycle_#1285.mat
BOOST_NEGPULSE,1285,0.78893,2.34803,0.2945,11,discharge,1,-9.405,3.135,10.0,9.9,3.4557,3.1057,37.2127,04-10-22_10.42_NEGPulse_protocol_HPPC_IN21700_30T_cycle_#1285.mat
BOOST_NEGPULSE,1285,0.78893,2.34803,0.2946,11,charge,1,4.701,1.567,2.0,2.0,3.4655,3.5711,22.4612,04-10-22_10.42_NEGPulse_protocol_HPPC_IN21700_30T_cycle_#1285.mat
BOOST_NEGPULSE,1285,0.78893,2.34803,0.2946,11,charge,1,4.701,1.567,10.0,9.9,3.4655,3.5961,27.7787,04-10-22_10.42_NEGPulse_protocol_HPPC_IN21700_30T_cycle_#1285.mat
BOOST_NEGPULSE,1285,0.78893,2.34803,0.2944,11,discharge,2,-18.81,6.27,2.0,2.0,3.4569,3.009,23.8118,04-10-22_10.42_NEGPulse_protocol_HPPC_IN21700_30T_cycle_#1285.mat
BOOST_NEGPULSE,1285,0.78893,2.34803,0.2944,11,discharge,2,-18.81,6.27,10.0,9.9,3.4569,2.7285,38.7241,04-10-22_10.42_NEGPulse_protocol_HPPC_IN21700_30T_cycle_#1285.mat
BOOST_NEGPULSE,1285,0.78893,2.34803,0.2947,11,charge,2,14.107,4.702,2.0,2.0,3.4744,3.7459,19.2458,04-10-22_10.42_NEGPulse_protocol_HPPC_IN21700_30T_cycle_#1285.mat
BOOST_NEGPULSE,1285,0.78893,2.34803,0.2947,11,charge,2,14.107,4.702,10.0,9.9,3.4744,3.8049,23.4281,04-10-22_10.42_NEGPulse_protocol_HPPC_IN21700_30T_cycle_#1285.mat
BOOST_NEGPULSE,1285,0.78893,2.34803,0.2943,11,discharge,3,-27.042,9.014,2.0,2.0,3.458,2.8344,23.0604,04-10-22_10.42_NEGPulse_protocol_HPPC_IN21700_30T_cycle_#1285.mat
BOOST_NEGPULSE,1285,0.78893,2.34803,0.2943,11,discharge,3,-27.042,9.014,10.0,9.9,3.458,2.4998,35.4338,04-10-22_10.42_NEGPulse_protocol_HPPC_IN21700_30T_cycle_#1285.mat
BOOST_NEGPULSE,1285,0.78893,2.34803,0.2947,11,charge,3,23.515,7.838,2.0,2.0,3.4793,3.8888,17.4144,04-10-22_10.42_NEGPulse_protocol_HPPC_IN21700_30T_cycle_#1285.mat
BOOST_NEGPULSE,1285,0.78893,2.34803,0.2947,11,charge,3,23.515,7.838,10.0,9.9,3.4793,3.9799,21.2885,04-10-22_10.42_NEGPulse_protocol_HPPC_IN21700_30T_cycle_#1285.mat
BOOST_NEGPULSE,1285,0.78893,2.34803,0.2553,12,discharge,0,-2.351,0.784,2.0,2.0,3.4052,3.337,29.004,04-10-22_10.42_NEGPulse_protocol_HPPC_IN21700_30T_cycle_#1285.mat
BOOST_NEGPULSE,1285,0.78893,2.34803,0.2553,12,discharge,0,-2.351,0.784,10.0,9.9,3.4052,3.3005,44.5267,04-10-22_10.42_NEGPulse_protocol_HPPC_IN21700_30T_cycle_#1285.mat
BOOST_NEGPULSE,1285,0.78893,2.34803,0.2553,12,charge,0,1.177,0.392,2.0,2.0,3.4097,3.4416,27.1005,04-10-22_10.42_NEGPulse_protocol_HPPC_IN21700_30T_cycle_#1285.mat
BOOST_NEGPULSE,1285,0.78893,2.34803,0.2553,12,charge,0,1.177,0.392,10.0,9.9,3.4097,3.4544,37.9747,04-10-22_10.42_NEGPulse_protocol_HPPC_IN21700_30T_cycle_#1285.mat
BOOST_NEGPULSE,1285,0.78893,2.34803,0.2553,12,discharge,1,-9.405,3.135,2.0,1.9,3.4067,3.137,28.6753,04-10-22_10.42_NEGPulse_protocol_HPPC_IN21700_30T_cycle_#1285.mat
BOOST_NEGPULSE,1285,0.78893,2.34803,0.2553,12,discharge,1,-9.405,3.135,10.0,9.9,3.4067,2.9519,48.3557,04-10-22_10.42_NEGPulse_protocol_HPPC_IN21700_30T_cycle_#1285.mat
BOOST_NEGPULSE,1285,0.78893,2.34803,0.2554,12,charge,1,4.703,1.568,2.0,2.0,3.4218,3.5366,24.4084,04-10-22_10.42_NEGPulse_protocol_HPPC_IN21700_30T_cycle_#1285.mat
BOOST_NEGPULSE,1285,0.78893,2.34803,0.2554,12,charge,1,4.703,1.568,10.0,9.9,3.4218,3.5692,31.3397,04-10-22_10.42_NEGPulse_protocol_HPPC_IN21700_30T_cycle_#1285.mat
BOOST_NEGPULSE,1285,0.78893,2.34803,0.2552,12,discharge,2,-18.811,6.27,2.0,2.0,3.4095,2.8855,27.856,04-10-22_10.42_NEGPulse_protocol_HPPC_IN21700_30T_cycle_#1285.mat
BOOST_NEGPULSE,1285,0.78893,2.34803,0.2552,12,discharge,2,-18.811,6.27,10.0,9.9,3.4095,2.4998,48.36,04-10-22_10.42_NEGPulse_protocol_HPPC_IN21700_30T_cycle_#1285.mat
BOOST_NEGPULSE,1285,0.78893,2.34803,0.2555,12,charge,2,14.108,4.703,2.0,2.0,3.4365,3.7155,19.776,04-10-22_10.42_NEGPulse_protocol_HPPC_IN21700_30T_cycle_#1285.mat
BOOST_NEGPULSE,1285,0.78893,2.34803,0.2555,12,charge,2,14.108,4.703,10.0,9.9,3.4365,3.772,23.7808,04-10-22_10.42_NEGPulse_protocol_HPPC_IN21700_30T_cycle_#1285.mat
BOOST_NEGPULSE,1285,0.78893,2.34803,0.2551,12,discharge,3,-24.511,8.17,2.0,2.0,3.4123,2.6831,29.7499,04-10-22_10.42_NEGPulse_protocol_HPPC_IN21700_30T_cycle_#1285.mat
BOOST_NEGPULSE,1285,0.78893,2.34803,0.2551,12,discharge,3,-24.511,8.17,10.0,9.9,3.4123,2.5,37.22,04-10-22_10.42_NEGPulse_protocol_HPPC_IN21700_30T_cycle_#1285.mat
BOOST_NEGPULSE,1285,0.78893,2.34803,0.2555,12,charge,3,23.515,7.838,2.0,2.0,3.4415,3.8573,17.6823,04-10-22_10.42_NEGPulse_protocol_HPPC_IN21700_30T_cycle_#1285.mat
BOOST_NEGPULSE,1285,0.78893,2.34803,0.2555,12,charge,3,23.515,7.838,10.0,9.9,3.4415,3.944,21.3693,04-10-22_10.42_NEGPulse_protocol_HPPC_IN21700_30T_cycle_#1285.mat
BOOST_NEGPULSE,1322,0.77735,2.31355,1.0,0,discharge,0,-2.317,0.772,2.0,2.0,4.1149,4.0468,29.3927,04-16-22_08.08_NEGPulse_protocol_HPPC_IN21700_30T_cycle_#1322.mat
BOOST_NEGPULSE,1322,0.77735,2.31355,1.0,0,discharge,0,-2.317,0.772,10.0,9.7,4.1149,4.0253,38.6724,04-16-22_08.08_NEGPulse_protocol_HPPC_IN21700_30T_cycle_#1322.mat
BOOST_NEGPULSE,1322,0.77735,2.31355,1.0,0,charge,0,1.157,0.386,2.0,2.0,4.1297,4.1705,35.2514,04-16-22_08.08_NEGPulse_protocol_HPPC_IN21700_30T_cycle_#1322.mat
BOOST_NEGPULSE,1322,0.77735,2.31355,1.0,0,charge,0,1.157,0.386,10.0,9.9,4.1297,4.1863,48.9027,04-16-22_08.08_NEGPulse_protocol_HPPC_IN21700_30T_cycle_#1322.mat
BOOST_NEGPULSE,1322,0.77735,2.31355,0.9999,0,discharge,1,-9.262,3.087,2.0,2.0,4.1237,3.8543,29.0878,04-16-22_08.08_NEGPulse_protocol_HPPC_IN21700_30T_cycle_#1322.mat
BOOST_NEGPULSE,1322,0.77735,2.31355,0.9999,0,discharge,1,-9.262,3.087,10.0,9.9,4.1237,3.8125,33.6011,04-16-22_08.08_NEGPulse_protocol_HPPC_IN21700_30T_cycle_#1322.mat
BOOST_NEGPULSE,1322,0.77735,2.31355,1.0,0,charge,1,1.583,0.527,2.0,2.0,4.1339,4.2,41.7694,04-16-22_08.08_NEGPulse_protocol_HPPC_IN21700_30T_cycle_#1322.mat
BOOST_NEGPULSE,1322,0.77735,2.31355,1.0,0,charge,1,1.583,0.527,10.0,9.9,4.1339,4.2,41.7694,04-16-22_08.08_NEGPulse_protocol_HPPC_IN21700_30T_cycle_#1322.mat
BOOST_NEGPULSE,1322,0.77735,2.31355,0.9999,0,discharge,2,-18.525,6.175,2.0,2.0,4.1225,3.6626,24.8259,04-16-22_08.08_NEGPulse_protocol_HPPC_IN21700_30T_cycle_#1322.mat
BOOST_NEGPULSE,1322,0.77735,2.31355,0.9999,0,discharge,2,-18.525,6.175,10.0,9.9,4.1225,3.5947,28.4912,04-16-22_08.08_NEGPulse_protocol_HPPC_IN21700_30T_cycle_#1322.mat
BOOST_NEGPULSE,1322,0.77735,2.31355,1.0,0,charge,2,1.471,0.49,2.0,2.0,4.1403,4.2002,40.7289,04-16-22_08.08_NEGPulse_protocol_HPPC_IN21700_30T_cycle_#1322.mat
BOOST_NEGPULSE,1322,0.77735,2.31355,1.0,0,charge,2,1.471,0.49,10.0,9.9,4.1403,4.2001,40.6609,04-16-22_08.08_NEGPulse_protocol_HPPC_IN21700_30T_cycle_#1322.mat
BOOST_NEGPULSE,1322,0.77735,2.31355,0.9998,0,discharge,3,-26.63,8.877,2.0,1.9,4.1215,3.5214,22.5347,04-16-22_08.08_NEGPulse_protocol_HPPC_IN21700_30T_cycle_#1322.mat
BOOST_NEGPULSE,1322,0.77735,2.31355,0.9998,0,discharge,3,-26.63,8.877,10.0,9.9,4.1215,3.4182,26.4101,04-16-22_08.08_NEGPulse_protocol_HPPC_IN21700_30T_cycle_#1322.mat
BOOST_NEGPULSE,1322,0.77735,2.31355,1.0,0,charge,3,1.356,0.452,2.0,2.0,4.1453,4.2001,40.416,04-16-22_08.08_NEGPulse_protocol_HPPC_IN21700_30T_cycle_#1322.mat
BOOST_NEGPULSE,1322,0.77735,2.31355,1.0,0,charge,3,1.356,0.452,10.0,9.9,4.1453,4.2001,40.416,04-16-22_08.08_NEGPulse_protocol_HPPC_IN21700_30T_cycle_#1322.mat
BOOST_NEGPULSE,1322,0.77735,2.31355,0.9614,1,discharge,0,-2.315,0.772,2.0,2.0,4.0835,4.0177,28.4233,04-16-22_08.08_NEGPulse_protocol_HPPC_IN21700_30T_cycle_#1322.mat
BOOST_NEGPULSE,1322,0.77735,2.31355,0.9614,1,discharge,0,-2.315,0.772,10.0,9.9,4.0835,4.0019,35.2484,04-16-22_08.08_NEGPulse_protocol_HPPC_IN21700_30T_cycle_#1322.mat
BOOST_NEGPULSE,1322,0.77735,2.31355,0.9614,1,charge,0,1.157,0.386,2.0,2.0,4.0865,4.1196,28.606,04-16-22_08.08_NEGPulse_protocol_HPPC_IN21700_30T_cycle_#1322.mat
BOOST_NEGPULSE,1322,0.77735,2.31355,0.9614,1,charge,0,1.157,0.386,10.0,9.9,4.0865,4.1277,35.6063,04-16-22_08.08_NEGPulse_protocol_HPPC_IN21700_30T_cycle_#1322.mat
BOOST_NEGPULSE,1322,0.77735,2.31355,0.9613,1,discharge,1,-9.262,3.087,2.0,2.0,4.0847,3.8453,25.8478,04-16-22_08.08_NEGPulse_protocol_HPPC_IN21700_30T_cycle_#1322.mat
BOOST_NEGPULSE,1322,0.77735,2.31355,0.9613,1,discharge,1,-9.262,3.087,10.0,9.9,4.0847,3.801,30.6309,04-16-22_08.08_NEGPulse_protocol_HPPC_IN21700_30T_cycle_#1322.mat
BOOST_NEGPULSE,1322,0.77735,2.31355,0.9614,1,charge,1,3.531,1.177,2.0,2.0,4.0905,4.2,31.0119,04-16-22_08.08_NEGPulse_protocol_HPPC_IN21700_30T_cycle_#1322.mat
BOOST_NEGPULSE,1322,0.77735,2.31355,0.9614,1,charge,1,3.531,1.177,10.0,9.9,4.0905,4.2,31.0119,04-16-22_08.08_NEGPulse_protocol_HPPC_IN21700_30T_cycle_#1322.mat
BOOST_NEGPULSE,1322,0.77735,2.31355,0.9613,1,discharge,2,-18.525,6.175,2.0,1.9,4.0853,3.666,22.6343,04-16-22_08.08_NEGPulse_protocol_HPPC_IN21700_30T_cycle_#1322.mat
BOOST_NEGPULSE,1322,0.77735,2.31355,0.9613,1,discharge,2,-18.525,6.175,10.0,9.9,4.0853,3.587,26.8988,04-16-22_08.08_NEGPulse_protocol_HPPC_IN21700_30T_cycle_#1322.mat
BOOST_NEGPULSE,1322,0.77735,2.31355,0.9615,1,charge,2,3.4,1.133,2.0,2.0,4.0949,4.2002,30.9733,04-16-22_08.08_NEGPulse_protocol_HPPC_IN21700_30T_cycle_#1322.mat
BOOST_NEGPULSE,1322,0.77735,2.31355,0.9615,1,charge,2,3.4,1.133,10.0,9.9,4.0949,4.2001,30.9439,04-16-22_08.08_NEGPulse_protocol_HPPC_IN21700_30T_cycle_#1322.mat
BOOST_NEGPULSE,1322,0.77735,2.31355,0.9612,1,discharge,3,-26.629,8.876,2.0,2.0,4.0869,3.5275,21.0072,04-16-22_08.08_NEGPulse_protocol_HPPC_IN21700_30T_cycle_#1322.mat
BOOST_NEGPULSE,1322,0.77735,2.31355,0.9612,1,discharge,3,-26.629,8.876,10.0,9.9,4.0869,3.4133,25.2957,04-16-22_08.08_NEGPulse_protocol_HPPC_IN21700_30T_cycle_#1322.mat
BOOST_NEGPULSE,1322,0.77735,2.31355,0.9615,1,charge,3,3.207,1.069,2.0,1.9,4.0992,4.1999,31.401,04-16-22_08.08_NEGPulse_protocol_HPPC_IN21700_30T_cycle_#1322.mat
BOOST_NEGPULSE,1322,0.77735,2.31355,0.9615,1,charge,3,3.207,1.069,10.0,9.9,4.0992,4.2001,31.4634,04-16-22_08.08_NEGPulse_protocol_HPPC_IN21700_30T_cycle_#1322.mat
BOOST_NEGPULSE,1322,0.77735,2.31355,0.9228,2,discharge,0,-2.315,0.772,2.0,2.0,4.0696,4.0057,27.599,04-16-22_08.08_NEGPulse_protocol_HPPC_IN21700_30T_cycle_#1322.mat
BOOST_NEGPULSE,1322,0.77735,2.31355,0.9228,2,discharge,0,-2.315,0.772,10.0,9.9,4.0696,3.9852,36.4532,04-16-22_08.08_NEGPulse_protocol_HPPC_IN21700_30T_cycle_#1322.mat
BOOST_NEGPULSE,1322,0.77735,2.31355,0.9228,2,charge,0,1.157,0.386,2.0,2.0,4.0725,4.1039,27.1415,04-16-22_08.08_NEGPulse_protocol_HPPC_IN21700_30T_cycle_#1322.mat
BOOST_NEGPULSE,1322,0.77735,2.31355,0.9228,2,charge,0,1.157,0.386,10.0,9.9,4.0725,4.1117,33.8837,04-16-22_08.08_NEGPulse_protocol_HPPC_IN21700_30T_cycle_#1322.mat
BOOST_NEGPULSE,1322,0.77735,2.31355,0.9227,2,discharge,1,-9.262,3.087,2.0,2.0,4.0703,3.8355,25.3501,04-16-22_08.08_NEGPulse_protocol_HPPC_IN21700_30T_cycle_#1322.mat
BOOST_NEGPULSE,1322,0.77735,2.31355,0.9227,2,discharge,1,-9.262,3.087,10.0,9.9,4.0703,3.7789,31.4609,04-16-22_08.08_NEGPulse_protocol_HPPC_IN21700_30T_cycle_#1322.mat
BOOST_NEGPULSE,1322,0.77735,2.31355,0.9228,2,charge,1,4.371,1.457,2.0,2.0,4.0772,4.196,27.1816,04-16-22_08.08_NEGPulse_protocol_HPPC_IN21700_30T_cycle_#1322.mat
BOOST_NEGPULSE,1322,0.77735,2.31355,0.9228,2,charge,1,4.371,1.457,10.0,9.9,4.0772,4.2,28.0968,04-16-22_08.08_NEGPulse_protocol_HPPC_IN21700_30T_cycle_#1322.mat
BOOST_NEGPULSE,1322,0.77735,2.31355,0.9227,2,discharge,2,-18.526,6.175,2.0,1.9,4.0714,3.6545,22.5035,04-16-22_08.08_NEGPulse_protocol_HPPC_IN21700_30T_cycle_#1322.mat
BOOST_NEGPULSE,1322,0.77735,2.31355,0.9227,2,discharge,2,-18.526,6.175,10.0,9.9,4.0714,3.5604,27.5829,04-16-22_08.08_NEGPulse_protocol_HPPC_IN21700_30T_cycle_#1322.mat
BOOST_NEGPULSE,1322,0.77735,2.31355,0.9229,2,charge,2,4.279,1.426,2.0,2.0,4.0799,4.2,28.0673,04-16-22_08.08_NEGPulse_protocol_HPPC_IN21700_30T_cycle_#1322.mat
BOOST_NEGPULSE,1322,0.77735,2.31355,0.9229,2,charge,2,4.279,1.426,10.0,9.9,4.0799,4.2,28.0673,04-16-22_08.08_NEGPulse_protocol_HPPC_IN21700_30T_cycle_#1322.mat
BOOST_NEGPULSE,1322,0.77735,2.31355,0.9226,2,discharge,3,-26.63,8.877,2.0,2.0,4.0733,3.5136,21.0176,04-16-22_08.08_NEGPulse_protocol_HPPC_IN21700_30T_cycle_#1322.mat
BOOST_NEGPULSE,1322,0.77735,2.31355,0.9226,2,discharge,3,-26.63,8.877,10.0,9.9,4.0733,3.3825,25.9407,04-16-22_08.08_NEGPulse_protocol_HPPC_IN21700_30T_cycle_#1322.mat
BOOST_NEGPULSE,1322,0.77735,2.31355,0.9229,2,charge,3,4.144,1.381,2.0,2.0,4.0836,4.2,28.0854,04-16-22_08.08_NEGPulse_protocol_HPPC_IN21700_30T_cycle_#1322.mat
BOOST_NEGPULSE,1322,0.77735,2.31355,0.9229,2,charge,3,4.144,1.381,10.0,9.9,4.0836,4.2,28.0854,04-16-22_08.08_NEGPulse_protocol_HPPC_IN21700_30T_cycle_#1322.mat
BOOST_NEGPULSE,1322,0.77735,2.31355,0.8456,3,discharge,0,-2.317,0.772,2.0,2.0,3.9785,3.924,23.5177,04-16-22_08.08_NEGPulse_protocol_HPPC_IN21700_30T_cycle_#1322.mat
BOOST_NEGPULSE,1322,0.77735,2.31355,0.8456,3,discharge,0,-2.317,0.772,10.0,9.9,3.9785,3.9038,32.2344,04-16-22_08.08_NEGPulse_protocol_HPPC_IN21700_30T_cycle_#1322.mat
BOOST_NEGPULSE,1322,0.77735,2.31355,0.8456,3,charge,0,1.158,0.386,2.0,2.0,3.9819,4.0093,23.6554,04-16-22_08.08_NEGPulse_protocol_HPPC_IN21700_30T_cycle_#1322.mat
BOOST_NEGPULSE,1322,0.77735,2.31355,0.8456,3,charge,0,1.158,0.386,10.0,9.9,3.9819,4.0183,31.4254,04-16-22_08.08_NEGPulse_protocol_HPPC_IN21700_30T_cycle_#1322.mat
BOOST_NEGPULSE,1322,0.77735,2.31355,0.8455,3,discharge,1,-9.262,3.087,2.0,2.0,3.9807,3.7718,22.554,04-16-22_08.08_NEGPulse_protocol_HPPC_IN21700_30T_cycle_#1322.mat
BOOST_NEGPULSE,1322,0.77735,2.31355,0.8455,3,discharge,1,-9.262,3.087,10.0,9.9,3.9807,3.7158,28.6001,04-16-22_08.08_NEGPulse_protocol_HPPC_IN21700_30T_cycle_#1322.mat
BOOST_NEGPULSE,1322,0.77735,2.31355,0.8457,3,charge,1,4.631,1.544,2.0,2.0,3.9889,4.0936,22.608,04-16-22_08.08_NEGPulse_protocol_HPPC_IN21700_30T_cycle_#1322.mat
BOOST_NEGPULSE,1322,0.77735,2.31355,0.8457,3,charge,1,4.631,1.544,10.0,9.9,3.9889,4.1248,29.3451,04-16-22_08.08_NEGPulse_protocol_HPPC_IN21700_30T_cycle_#1322.mat
BOOST_NEGPULSE,1322,0.77735,2.31355,0.8455,3,discharge,2,-18.525,6.175,2.0,2.0,3.9819,3.6001,20.61,04-16-22_08.08_NEGPulse_protocol_HPPC_IN21700_30T_cycle_#1322.mat
BOOST_NEGPULSE,1322,0.77735,2.31355,0.8455,3,discharge,2,-18.525,6.175,10.0,9.9,3.9819,3.5085,25.5547,04-16-22_08.08_NEGPulse_protocol_HPPC_IN21700_30T_cycle_#1322.mat
BOOST_NEGPULSE,1322,0.77735,2.31355,0.8457,3,charge,2,8.6,2.867,2.0,1.9,3.9955,4.2001,23.7907,04-16-22_08.08_NEGPulse_protocol_HPPC_IN21700_30T_cycle_#1322.mat
BOOST_NEGPULSE,1322,0.77735,2.31355,0.8457,3,charge,2,8.6,2.867,10.0,9.9,3.9955,4.1999,23.7674,04-16-22_08.08_NEGPulse_protocol_HPPC_IN21700_30T_cycle_#1322.mat
BOOST_NEGPULSE,1322,0.77735,2.31355,0.8454,3,discharge,3,-26.63,8.877,2.0,2.0,3.9836,3.4666,19.4142,04-16-22_08.08_NEGPulse_protocol_HPPC_IN21700_30T_cycle_#1322.mat
BOOST_NEGPULSE,1322,0.77735,2.31355,0.8454,3,discharge,3,-26.63,8.877,10.0,9.9,3.9836,3.3352,24.3485,04-16-22_08.08_NEGPulse_protocol_HPPC_IN21700_30T_cycle_#1322.mat
BOOST_NEGPULSE,1322,0.77735,2.31355,0.8458,3,charge,3,8.497,2.832,2.0,2.0,4.0007,4.2001,23.4677,04-16-22_08.08_NEGPulse_protocol_HPPC_IN21700_30T_cycle_#1322.mat
BOOST_NEGPULSE,1322,0.77735,2.31355,0.8458,3,charge,3,8.497,2.832,10.0,9.9,4.0007,4.2001,23.4677,04-16-22_08.08_NEGPulse_protocol_HPPC_IN21700_30T_cycle_#1322.mat
BOOST_NEGPULSE,1322,0.77735,2.31355,0.7684,4,discharge,0,-2.317,0.772,2.0,2.0,3.8923,3.842,21.7044,04-16-22_08.08_NEGPulse_protocol_HPPC_IN21700_30T_cycle_#1322.mat
BOOST_NEGPULSE,1322,0.77735,2.31355,0.7684,4,discharge,0,-2.317,0.772,10.0,9.9,3.8923,3.8263,28.479,04-16-22_08.08_NEGPulse_protocol_HPPC_IN21700_30T_cycle_#1322.mat
BOOST_NEGPULSE,1322,0.77735,2.31355,0.7685,4,charge,0,1.159,0.386,2.0,2.0,3.8943,3.9191,21.4033,04-16-22_08.08_NEGPulse_protocol_HPPC_IN21700_30T_cycle_#1322.mat
BOOST_NEGPULSE,1322,0.77735,2.31355,0.7685,4,charge,0,1.159,0.386,10.0,9.9,3.8943,3.926,27.3582,04-16-22_08.08_NEGPulse_protocol_HPPC_IN21700_30T_cycle_#1322.mat
BOOST_NEGPULSE,1322,0.77735,2.31355,0.7684,4,discharge,1,-9.26,3.087,2.0,2.0,3.893,3.6988,20.9715,04-16-22_08.08_NEGPulse_protocol_HPPC_IN21700_30T_cycle_#1322.mat
BOOST_NEGPULSE,1322,0.77735,2.31355,0.7684,4,discharge,1,-9.26,3.087,10.0,9.9,3.893,3.6497,26.2737,04-16-22_08.08_NEGPulse_protocol_HPPC_IN21700_30T_cycle_#1322.mat
BOOST_NEGPULSE,1322,0.77735,2.31355,0.7685,4,charge,1,4.632,1.544,2.0,2.0,3.8988,3.9959,20.9647,04-16-22_08.08_NEGPulse_protocol_HPPC_IN21700_30T_cycle_#1322.mat
BOOST_NEGPULSE,1322,0.77735,2.31355,0.7685,4,charge,1,4.632,1.544,10.0,9.9,3.8988,4.0209,26.3624,04-16-22_08.08_NEGPulse_protocol_HPPC_IN21700_30T_cycle_#1322.mat
BOOST_NEGPULSE,1322,0.77735,2.31355,0.7683,4,discharge,2,-18.526,6.175,2.0,2.0,3.8934,3.5303,19.5995,04-16-22_08.08_NEGPulse_protocol_HPPC_IN21700_30T_cycle_#1322.mat
BOOST_NEGPULSE,1322,0.77735,2.31355,0.7683,4,discharge,2,-18.526,6.175,10.0,9.9,3.8934,3.4411,24.4143,04-16-22_08.08_NEGPulse_protocol_HPPC_IN21700_30T_cycle_#1322.mat
BOOST_NEGPULSE,1322,0.77735,2.31355,0.7685,4,charge,2,13.88,4.627,2.0,2.0,3.9037,4.1704,19.2147,04-16-22_08.08_NEGPulse_protocol_HPPC_IN21700_30T_cycle_#1322.mat
BOOST_NEGPULSE,1322,0.77735,2.31355,0.7685,4,charge,2,13.88,4.627,10.0,9.9,3.9037,4.2001,21.3545,04-16-22_08.08_NEGPulse_protocol_HPPC_IN21700_30T_cycle_#1322.mat
BOOST_NEGPULSE,1322,0.77735,2.31355,0.7682,4,discharge,3,-26.631,8.877,2.0,2.0,3.894,3.3971,18.6587,04-16-22_08.08_NEGPulse_protocol_HPPC_IN21700_30T_cycle_#1322.mat
BOOST_NEGPULSE,1322,0.77735,2.31355,0.7682,4,discharge,3,-26.631,8.877,10.0,9.9,3.894,3.2634,23.6792,04-16-22_08.08_NEGPulse_protocol_HPPC_IN21700_30T_cycle_#1322.mat
BOOST_NEGPULSE,1322,0.77735,2.31355,0.7686,4,charge,3,14.018,4.673,2.0,2.0,3.9077,4.2002,20.866,04-16-22_08.08_NEGPulse_protocol_HPPC_IN21700_30T_cycle_#1322.mat
BOOST_NEGPULSE,1322,0.77735,2.31355,0.7686,4,charge,3,14.018,4.673,10.0,9.9,3.9077,4.2001,20.8589,04-16-22_08.08_NEGPulse_protocol_HPPC_IN21700_30T_cycle_#1322.mat
BOOST_NEGPULSE,1322,0.77735,2.31355,0.6912,5,discharge,0,-2.315,0.772,2.0,2.0,3.8289,3.7805,20.9053,04-16-22_08.08_NEGPulse_protocol_HPPC_IN21700_30T_cycle_#1322.mat
BOOST_NEGPULSE,1322,0.77735,2.31355,0.6912,5,discharge,0,-2.315,0.772,10.0,9.9,3.8289,3.7649,27.6434,04-16-22_08.08_NEGPulse_protocol_HPPC_IN21700_30T_cycle_#1322.mat
BOOST_NEGPULSE,1322,0.77735,2.31355,0.6912,5,charge,0,1.159,0.386,2.0,2.0,3.8311,3.8551,20.7147,04-16-22_08.08_NEGPulse_protocol_HPPC_IN21700_30T_cycle_#1322.mat
BOOST_NEGPULSE,1322,0.77735,2.31355,0.6912,5,charge,0,1.159,0.386,10.0,9.9,3.8311,3.8619,26.5838,04-16-22_08.08_NEGPulse_protocol_HPPC_IN21700_30T_cycle_#1322.mat
BOOST_NEGPULSE,1322,0.77735,2.31355,0.6911,5,discharge,1,-9.262,3.087,2.0,1.9,3.8296,3.6423,20.2215,04-16-22_08.08_NEGPulse_protocol_HPPC_IN21700_30T_cycle_#1322.mat
BOOST_NEGPULSE,1322,0.77735,2.31355,0.6911,5,discharge,1,-9.262,3.087,10.0,9.9,3.8296,3.5865,26.2459,04-16-22_08.08_NEGPulse_protocol_HPPC_IN21700_30T_cycle_#1322.mat
BOOST_NEGPULSE,1322,0.77735,2.31355,0.6913,5,charge,1,4.631,1.544,2.0,2.0,3.836,3.9291,20.1032,04-16-22_08.08_NEGPulse_protocol_HPPC_IN21700_30T_cycle_#1322.mat
BOOST_NEGPULSE,1322,0.77735,2.31355,0.6913,5,charge,1,4.631,1.544,10.0,9.9,3.836,3.9514,24.9185,04-16-22_08.08_NEGPulse_protocol_HPPC_IN21700_30T_cycle_#1322.mat
BOOST_NEGPULSE,1322,0.77735,2.31355,0.6911,5,discharge,2,-18.525,6.175,2.0,1.9,3.8306,3.4763,19.1255,04-16-22_08.08_NEGPulse_protocol_HPPC_IN21700_30T_cycle_#1322.mat
BOOST_NEGPULSE,1322,0.77735,2.31355,0.6911,5,discharge,2,-18.525,6.175,10.0,9.9,3.8306,3.3762,24.529,04-16-22_08.08_NEGPulse_protocol_HPPC_IN21700_30T_cycle_#1322.mat
BOOST_NEGPULSE,1322,0.77735,2.31355,0.6913,5,charge,2,13.894,4.631,2.0,2.0,3.84,4.0969,18.49,04-16-22_08.08_NEGPulse_protocol_HPPC_IN21700_30T_cycle_#1322.mat
BOOST_NEGPULSE,1322,0.77735,2.31355,0.6913,5,charge,2,13.894,4.631,10.0,9.9,3.84,4.1509,22.3766,04-16-22_08.08_NEGPulse_protocol_HPPC_IN21700_30T_cycle_#1322.mat
BOOST_NEGPULSE,1322,0.77735,2.31355,0.691,5,discharge,3,-26.63,8.877,2.0,2.0,3.8315,3.3425,18.3627,04-16-22_08.08_NEGPulse_protocol_HPPC_IN21700_30T_cycle_#1322.mat
BOOST_NEGPULSE,1322,0.77735,2.31355,0.691,5,discharge,3,-26.63,8.877,10.0,9.9,3.8315,3.1996,23.7289,04-16-22_08.08_NEGPulse_protocol_HPPC_IN21700_30T_cycle_#1322.mat
BOOST_NEGPULSE,1322,0.77735,2.31355,0.6914,5,charge,3,18.654,6.218,2.0,1.9,3.8443,4.2001,19.0737,04-16-22_08.08_NEGPulse_protocol_HPPC_IN21700_30T_cycle_#1322.mat
BOOST_NEGPULSE,1322,0.77735,2.31355,0.6914,5,charge,3,18.654,6.218,10.0,9.9,3.8443,4.1999,19.0629,04-16-22_08.08_NEGPulse_protocol_HPPC_IN21700_30T_cycle_#1322.mat
BOOST_NEGPULSE,1322,0.77735,2.31355,0.614,6,discharge,0,-2.315,0.772,2.0,2.0,3.7532,3.7062,20.2989,04-16-22_08.08_NEGPulse_protocol_HPPC_IN21700_30T_cycle_#1322.mat
BOOST_NEGPULSE,1322,0.77735,2.31355,0.614,6,discharge,0,-2.315,0.772,10.0,9.9,3.7532,3.69,27.2955,04-16-22_08.08_NEGPulse_protocol_HPPC_IN21700_30T_cycle_#1322.mat
BOOST_NEGPULSE,1322,0.77735,2.31355,0.6141,6,charge,0,1.159,0.386,2.0,2.0,3.7556,3.7788,20.0173,04-16-22_08.08_NEGPulse_protocol_HPPC_IN21700_30T_cycle_#1322.mat
BOOST_NEGPULSE,1322,0.77735,2.31355,0.6141,6,charge,0,1.159,0.386,10.0,9.9,3.7556,3.7859,26.1432,04-16-22_08.08_NEGPulse_protocol_HPPC_IN21700_30T_cycle_#1322.mat
BOOST_NEGPULSE,1322,0.77735,2.31355,0.614,6,discharge,1,-9.262,3.087,2.0,2.0,3.7534,3.5707,19.7255,04-16-22_08.08_NEGPulse_protocol_HPPC_IN21700_30T_cycle_#1322.mat
BOOST_NEGPULSE,1322,0.77735,2.31355,0.614,6,discharge,1,-9.262,3.087,10.0,9.9,3.7534,3.5143,25.8149,04-16-22_08.08_NEGPulse_protocol_HPPC_IN21700_30T_cycle_#1322.mat
BOOST_NEGPULSE,1322,0.77735,2.31355,0.6141,6,charge,1,4.631,1.544,2.0,2.0,3.761,3.8517,19.5854,04-16-22_08.08_NEGPulse_protocol_HPPC_IN21700_30T_cycle_#1322.mat
BOOST_NEGPULSE,1322,0.77735,2.31355,0.6141,6,charge,1,4.631,1.544,10.0,9.9,3.761,3.8762,24.8758,04-16-22_08.08_NEGPulse_protocol_HPPC_IN21700_30T_cycle_#1322.mat
BOOST_NEGPULSE,1322,0.77735,2.31355,0.6139,6,discharge,2,-18.525,6.175,2.0,2.0,3.7552,3.4008,19.1309,04-16-22_08.08_NEGPulse_protocol_HPPC_IN21700_30T_cycle_#1322.mat
BOOST_NEGPULSE,1322,0.77735,2.31355,0.6139,6,discharge,2,-18.525,6.175,10.0,9.9,3.7552,3.3002,24.5614,04-16-22_08.08_NEGPulse_protocol_HPPC_IN21700_30T_cycle_#1322.mat
BOOST_NEGPULSE,1322,0.77735,2.31355,0.6142,6,charge,2,13.896,4.632,2.0,2.0,3.7664,4.0223,18.4154,04-16-22_08.08_NEGPulse_protocol_HPPC_IN21700_30T_cycle_#1322.mat
BOOST_NEGPULSE,1322,0.77735,2.31355,0.6142,6,charge,2,13.896,4.632,10.0,9.9,3.7664,4.0782,22.4381,04-16-22_08.08_NEGPulse_protocol_HPPC_IN21700_30T_cycle_#1322.mat
BOOST_NEGPULSE,1322,0.77735,2.31355,0.6138,6,discharge,3,-26.63,8.877,2.0,2.0,3.7562,3.2637,18.4942,04-16-22_08.08_NEGPulse_protocol_HPPC_IN21700_30T_cycle_#1322.mat
BOOST_NEGPULSE,1322,0.77735,2.31355,0.6138,6,discharge,3,-26.63,8.877,10.0,9.9,3.7562,3.1178,23.973,04-16-22_08.08_NEGPulse_protocol_HPPC_IN21700_30T_cycle_#1322.mat
BOOST_NEGPULSE,1322,0.77735,2.31355,0.6142,6,charge,3,22.83,7.61,2.0,2.0,3.7707,4.1699,17.4858,04-16-22_08.08_NEGPulse_protocol_HPPC_IN21700_30T_cycle_#1322.mat
BOOST_NEGPULSE,1322,0.77735,2.31355,0.6142,6,charge,3,22.83,7.61,10.0,9.9,3.7707,4.2,18.8042,04-16-22_08.08_NEGPulse_protocol_HPPC_IN21700_30T_cycle_#1322.mat
BOOST_NEGPULSE,1322,0.77735,2.31355,0.5368,7,discharge,0,-2.316,0.772,2.0,1.9,3.6715,3.6233,20.8162,04-16-22_08.08_NEGPulse_protocol_HPPC_IN21700_30T_cycle_#1322.mat
BOOST_NEGPULSE,1322,0.77735,2.31355,0.5368,7,discharge,0,-2.316,0.772,10.0,9.9,3.6715,3.6071,27.8126,04-16-22_08.08_NEGPulse_protocol_HPPC_IN21700_30T_cycle_#1322.mat
BOOST_NEGPULSE,1322,0.77735,2.31355,0.5369,7,charge,0,1.159,0.386,2.0,2.0,3.6739,3.6979,20.7093,04-16-22_08.08_NEGPulse_protocol_HPPC_IN21700_30T_cycle_#1322.mat
BOOST_NEGPULSE,1322,0.77735,2.31355,0.5369,7,charge,0,1.159,0.386,10.0,9.9,3.6739,3.7051,26.9221,04-16-22_08.08_NEGPulse_protocol_HPPC_IN21700_30T_cycle_#1322.mat
BOOST_NEGPULSE,1322,0.77735,2.31355,0.5368,7,discharge,1,-9.263,3.088,2.0,2.0,3.6725,3.4833,20.4262,04-16-22_08.08_NEGPulse_protocol_HPPC_IN21700_30T_cycle_#1322.mat
BOOST_NEGPULSE,1322,0.77735,2.31355,0.5368,7,discharge,1,-9.263,3.088,10.0,9.9,3.6725,3.4283,26.3641,04-16-22_08.08_NEGPulse_protocol_HPPC_IN21700_30T_cycle_#1322.mat
BOOST_NEGPULSE,1322,0.77735,2.31355,0.5369,7,charge,1,4.631,1.544,2.0,1.9,3.6796,3.7726,20.0816,04-16-22_08.08_NEGPulse_protocol_HPPC_IN21700_30T_cycle_#1322.mat
BOOST_NEGPULSE,1322,0.77735,2.31355,0.5369,7,charge,1,4.631,1.544,10.0,9.9,3.6796,3.7992,25.8254,04-16-22_08.08_NEGPulse_protocol_HPPC_IN21700_30T_cycle_#1322.mat
BOOST_NEGPULSE,1322,0.77735,2.31355,0.5367,7,discharge,2,-18.525,6.175,2.0,2.0,3.6728,3.3155,19.2874,04-16-22_08.08_NEGPulse_protocol_HPPC_IN21700_30T_cycle_#1322.mat
BOOST_NEGPULSE,1322,0.77735,2.31355,0.5367,7,discharge,2,-18.525,6.175,10.0,9.9,3.6728,3.2161,24.6532,04-16-22_08.08_NEGPulse_protocol_HPPC_IN21700_30T_cycle_#1322.mat
BOOST_NEGPULSE,1322,0.77735,2.31355,0.537,7,charge,2,13.896,4.632,2.0,2.0,3.6855,3.9433,18.5521,04-16-22_08.08_NEGPulse_protocol_HPPC_IN21700_30T_cycle_#1322.mat
BOOST_NEGPULSE,1322,0.77735,2.31355,0.537,7,charge,2,13.896,4.632,10.0,9.9,3.6855,4.0024,22.8051,04-16-22_08.08_NEGPulse_protocol_HPPC_IN21700_30T_cycle_#1322.mat
BOOST_NEGPULSE,1322,0.77735,2.31355,0.5366,7,discharge,3,-26.631,8.877,2.0,2.0,3.6744,3.1823,18.4785,04-16-22_08.08_NEGPulse_protocol_HPPC_IN21700_30T_cycle_#1322.mat
BOOST_NEGPULSE,1322,0.77735,2.31355,0.5366,7,discharge,3,-26.631,8.877,10.0,9.9,3.6744,3.0358,23.9796,04-16-22_08.08_NEGPulse_protocol_HPPC_IN21700_30T_cycle_#1322.mat
BOOST_NEGPULSE,1322,0.77735,2.31355,0.5371,7,charge,3,23.158,7.719,2.0,2.0,3.6905,4.0894,17.2251,04-16-22_08.08_NEGPulse_protocol_HPPC_IN21700_30T_cycle_#1322.mat
BOOST_NEGPULSE,1322,0.77735,2.31355,0.5371,7,charge,3,23.158,7.719,10.0,9.9,3.6905,4.1754,20.9388,04-16-22_08.08_NEGPulse_protocol_HPPC_IN21700_30T_cycle_#1322.mat
BOOST_NEGPULSE,1322,0.77735,2.31355,0.4596,8,discharge,0,-2.316,0.772,2.0,2.0,3.6045,3.5553,21.2481,04-16-22_08.08_NEGPulse_protocol_HPPC_IN21700_30T_cycle_#1322.mat
BOOST_NEGPULSE,1322,0.77735,2.31355,0.4596,8,discharge,0,-2.316,0.772,10.0,9.9,3.6045,3.5392,28.2013,04-16-22_08.08_NEGPulse_protocol_HPPC_IN21700_30T_cycle_#1322.mat
BOOST_NEGPULSE,1322,0.77735,2.31355,0.4597,8,charge,0,1.159,0.386,2.0,2.0,3.6068,3.6309,20.7956,04-16-22_08.08_NEGPulse_protocol_HPPC_IN21700_30T_cycle_#1322.mat
BOOST_NEGPULSE,1322,0.77735,2.31355,0.4597,8,charge,0,1.159,0.386,10.0,9.9,3.6068,3.6379,26.8358,04-16-22_08.08_NEGPulse_protocol_HPPC_IN21700_30T_cycle_#1322.mat
BOOST_NEGPULSE,1322,0.77735,2.31355,0.4596,8,discharge,1,-9.262,3.087,2.0,2.0,3.6055,3.4146,20.6111,04-16-22_08.08_NEGPulse_protocol_HPPC_IN21700_30T_cycle_#1322.mat
BOOST_NEGPULSE,1322,0.77735,2.31355,0.4596,8,discharge,1,-9.262,3.087,10.0,9.9,3.6055,3.3581,26.7113,04-16-22_08.08_NEGPulse_protocol_HPPC_IN21700_30T_cycle_#1322.mat
BOOST_NEGPULSE,1322,0.77735,2.31355,0.4597,8,charge,1,4.631,1.544,2.0,2.0,3.6124,3.7057,20.1455,04-16-22_08.08_NEGPulse_protocol_HPPC_IN21700_30T_cycle_#1322.mat
BOOST_NEGPULSE,1322,0.77735,2.31355,0.4597,8,charge,1,4.631,1.544,10.0,9.9,3.6124,3.7318,25.7811,04-16-22_08.08_NEGPulse_protocol_HPPC_IN21700_30T_cycle_#1322.mat
BOOST_NEGPULSE,1322,0.77735,2.31355,0.4595,8,discharge,2,-18.527,6.176,2.0,2.0,3.6064,3.2465,19.4257,04-16-22_08.08_NEGPulse_protocol_HPPC_IN21700_30T_cycle_#1322.mat
BOOST_NEGPULSE,1322,0.77735,2.31355,0.4595,8,discharge,2,-18.527,6.176,10.0,9.9,3.6064,3.1407,25.1363,04-16-22_08.08_NEGPulse_protocol_HPPC_IN21700_30T_cycle_#1322.mat
BOOST_NEGPULSE,1322,0.77735,2.31355,0.4598,8,charge,2,13.894,4.631,2.0,2.0,3.6189,3.8747,18.4108,04-16-22_08.08_NEGPulse_protocol_HPPC_IN21700_30T_cycle_#1322.mat
BOOST_NEGPULSE,1322,0.77735,2.31355,0.4598,8,charge,2,13.894,4.631,10.0,9.9,3.6189,3.935,22.7508,04-16-22_08.08_NEGPulse_protocol_HPPC_IN21700_30T_cycle_#1322.mat
BOOST_NEGPULSE,1322,0.77735,2.31355,0.4594,8,discharge,3,-26.631,8.877,2.0,2.0,3.6073,3.1136,18.5385,04-16-22_08.08_NEGPulse_protocol_HPPC_IN21700_30T_cycle_#1322.mat
BOOST_NEGPULSE,1322,0.77735,2.31355,0.4594,8,discharge,3,-26.631,8.877,10.0,9.9,3.6073,2.9505,24.663,04-16-22_08.08_NEGPulse_protocol_HPPC_IN21700_30T_cycle_#1322.mat
BOOST_NEGPULSE,1322,0.77735,2.31355,0.4598,8,charge,3,23.157,7.719,2.0,2.0,3.6242,4.0205,17.1136,04-16-22_08.08_NEGPulse_protocol_HPPC_IN21700_30T_cycle_#1322.mat
BOOST_NEGPULSE,1322,0.77735,2.31355,0.4598,8,charge,3,23.157,7.719,10.0,9.9,3.6242,4.1057,20.7928,04-16-22_08.08_NEGPulse_protocol_HPPC_IN21700_30T_cycle_#1322.mat
BOOST_NEGPULSE,1322,0.77735,2.31355,0.3825,9,discharge,0,-2.315,0.772,2.0,2.0,3.5322,3.4785,23.1925,04-16-22_08.08_NEGPulse_protocol_HPPC_IN21700_30T_cycle_#1322.mat
BOOST_NEGPULSE,1322,0.77735,2.31355,0.3825,9,discharge,0,-2.315,0.772,10.0,9.9,3.5322,3.4605,30.9666,04-16-22_08.08_NEGPulse_protocol_HPPC_IN21700_30T_cycle_#1322.mat
BOOST_NEGPULSE,1322,0.77735,2.31355,0.3825,9,charge,0,1.159,0.386,2.0,2.0,3.5343,3.5604,22.5136,04-16-22_08.08_NEGPulse_protocol_HPPC_IN21700_30T_cycle_#1322.mat
BOOST_NEGPULSE,1322,0.77735,2.31355,0.3825,9,charge,0,1.159,0.386,10.0,9.9,3.5343,3.5674,28.5517,04-16-22_08.08_NEGPulse_protocol_HPPC_IN21700_30T_cycle_#1322.mat
BOOST_NEGPULSE,1322,0.77735,2.31355,0.3824,9,discharge,1,-9.262,3.087,2.0,2.0,3.5325,3.3257,22.3271,04-16-22_08.08_NEGPulse_protocol_HPPC_IN21700_30T_cycle_#1322.mat
BOOST_NEGPULSE,1322,0.77735,2.31355,0.3824,9,discharge,1,-9.262,3.087,10.0,9.9,3.5325,3.259,29.5283,04-16-22_08.08_NEGPulse_protocol_HPPC_IN21700_30T_cycle_#1322.mat
BOOST_NEGPULSE,1322,0.77735,2.31355,0.3825,9,charge,1,4.631,1.544,2.0,2.0,3.5403,3.6398,21.4842,04-16-22_08.08_NEGPulse_protocol_HPPC_IN21700_30T_cycle_#1322.mat
BOOST_NEGPULSE,1322,0.77735,2.31355,0.3825,9,charge,1,4.631,1.544,10.0,9.9,3.5403,3.666,27.1414,04-16-22_08.08_NEGPulse_protocol_HPPC_IN21700_30T_cycle_#1322.mat
BOOST_NEGPULSE,1322,0.77735,2.31355,0.3823,9,discharge,2,-18.525,6.175,2.0,2.0,3.5338,3.1437,21.058,04-16-22_08.08_NEGPulse_protocol_HPPC_IN21700_30T_cycle_#1322.mat
BOOST_NEGPULSE,1322,0.77735,2.31355,0.3823,9,discharge,2,-18.525,6.175,10.0,9.9,3.5338,3.0003,28.7989,04-16-22_08.08_NEGPulse_protocol_HPPC_IN21700_30T_cycle_#1322.mat
BOOST_NEGPULSE,1322,0.77735,2.31355,0.3826,9,charge,2,13.894,4.631,2.0,2.0,3.5471,3.8149,19.2745,04-16-22_08.08_NEGPulse_protocol_HPPC_IN21700_30T_cycle_#1322.mat
BOOST_NEGPULSE,1322,0.77735,2.31355,0.3826,9,charge,2,13.894,4.631,10.0,9.9,3.5471,3.8802,23.9744,04-16-22_08.08_NEGPulse_protocol_HPPC_IN21700_30T_cycle_#1322.mat
BOOST_NEGPULSE,1322,0.77735,2.31355,0.3823,9,discharge,3,-26.63,8.877,2.0,2.0,3.535,2.9975,20.184,04-16-22_08.08_NEGPulse_protocol_HPPC_IN21700_30T_cycle_#1322.mat
BOOST_NEGPULSE,1322,0.77735,2.31355,0.3823,9,discharge,3,-26.63,8.877,10.0,9.9,3.535,2.7524,29.3879,04-16-22_08.08_NEGPulse_protocol_HPPC_IN21700_30T_cycle_#1322.mat
BOOST_NEGPULSE,1322,0.77735,2.31355,0.3827,9,charge,3,23.159,7.72,2.0,2.0,3.5531,3.9635,17.721,04-16-22_08.08_NEGPulse_protocol_HPPC_IN21700_30T_cycle_#1322.mat
BOOST_NEGPULSE,1322,0.77735,2.31355,0.3827,9,charge,3,23.159,7.72,10.0,9.9,3.5531,4.0563,21.7281,04-16-22_08.08_NEGPulse_protocol_HPPC_IN21700_30T_cycle_#1322.mat
BOOST_NEGPULSE,1322,0.77735,2.31355,0.3439,10,discharge,0,-2.315,0.772,2.0,2.0,3.4981,3.4421,24.1859,04-16-22_08.08_NEGPulse_protocol_HPPC_IN21700_30T_cycle_#1322.mat
BOOST_NEGPULSE,1322,0.77735,2.31355,0.3439,10,discharge,0,-2.315,0.772,10.0,9.9,3.4981,3.4216,33.0396,04-16-22_08.08_NEGPulse_protocol_HPPC_IN21700_30T_cycle_#1322.mat
BOOST_NEGPULSE,1322,0.77735,2.31355,0.3439,10,charge,0,1.159,0.386,2.0,2.0,3.5003,3.5272,23.2157,04-16-22_08.08_NEGPulse_protocol_HPPC_IN21700_30T_cycle_#1322.mat
BOOST_NEGPULSE,1322,0.77735,2.31355,0.3439,10,charge,0,1.159,0.386,10.0,9.9,3.5003,3.5345,29.5158,04-16-22_08.08_NEGPulse_protocol_HPPC_IN21700_30T_cycle_#1322.mat
BOOST_NEGPULSE,1322,0.77735,2.31355,0.3438,10,discharge,1,-9.26,3.087,2.0,1.9,3.4979,3.2835,23.1536,04-16-22_08.08_NEGPulse_protocol_HPPC_IN21700_30T_cycle_#1322.mat
BOOST_NEGPULSE,1322,0.77735,2.31355,0.3438,10,discharge,1,-9.26,3.087,10.0,9.9,3.4979,3.198,32.387,04-16-22_08.08_NEGPulse_protocol_HPPC_IN21700_30T_cycle_#1322.mat
BOOST_NEGPULSE,1322,0.77735,2.31355,0.3439,10,charge,1,4.633,1.544,2.0,2.0,3.5063,3.6075,21.8433,04-16-22_08.08_NEGPulse_protocol_HPPC_IN21700_30T_cycle_#1322.mat
BOOST_NEGPULSE,1322,0.77735,2.31355,0.3439,10,charge,1,4.633,1.544,10.0,9.9,3.5063,3.6323,27.1962,04-16-22_08.08_NEGPulse_protocol_HPPC_IN21700_30T_cycle_#1322.mat
BOOST_NEGPULSE,1322,0.77735,2.31355,0.3437,10,discharge,2,-18.526,6.175,2.0,2.0,3.4991,3.0931,21.9151,04-16-22_08.08_NEGPulse_protocol_HPPC_IN21700_30T_cycle_#1322.mat
BOOST_NEGPULSE,1322,0.77735,2.31355,0.3437,10,discharge,2,-18.526,6.175,10.0,9.9,3.4991,2.9025,32.2034,04-16-22_08.08_NEGPulse_protocol_HPPC_IN21700_30T_cycle_#1322.mat
BOOST_NEGPULSE,1322,0.77735,2.31355,0.344,10,charge,2,13.895,4.632,2.0,2.0,3.5124,3.7807,19.3091,04-16-22_08.08_NEGPulse_protocol_HPPC_IN21700_30T_cycle_#1322.mat
BOOST_NEGPULSE,1322,0.77735,2.31355,0.344,10,charge,2,13.895,4.632,10.0,9.9,3.5124,3.8446,23.9079,04-16-22_08.08_NEGPulse_protocol_HPPC_IN21700_30T_cycle_#1322.mat
BOOST_NEGPULSE,1322,0.77735,2.31355,0.3437,10,discharge,3,-26.63,8.877,2.0,1.9,3.5002,2.9446,20.8637,04-16-22_08.08_NEGPulse_protocol_HPPC_IN21700_30T_cycle_#1322.mat
BOOST_NEGPULSE,1322,0.77735,2.31355,0.3437,10,discharge,3,-26.63,8.877,10.0,9.9,3.5002,2.6162,33.1956,04-16-22_08.08_NEGPulse_protocol_HPPC_IN21700_30T_cycle_#1322.mat
BOOST_NEGPULSE,1322,0.77735,2.31355,0.3441,10,charge,3,23.158,7.719,2.0,2.0,3.5181,3.9256,17.5965,04-16-22_08.08_NEGPulse_protocol_HPPC_IN21700_30T_cycle_#1322.mat
BOOST_NEGPULSE,1322,0.77735,2.31355,0.3441,10,charge,3,23.158,7.719,10.0,9.9,3.5181,4.02,21.6729,04-16-22_08.08_NEGPulse_protocol_HPPC_IN21700_30T_cycle_#1322.mat
BOOST_NEGPULSE,1322,0.77735,2.31355,0.3053,11,discharge,0,-2.316,0.772,2.0,2.0,3.4597,3.3982,26.5601,04-16-22_08.08_NEGPulse_protocol_HPPC_IN21700_30T_cycle_#1322.mat
BOOST_NEGPULSE,1322,0.77735,2.31355,0.3053,11,discharge,0,-2.316,0.772,10.0,9.9,3.4597,3.3721,37.832,04-16-22_08.08_NEGPulse_protocol_HPPC_IN21700_30T_cycle_#1322.mat
BOOST_NEGPULSE,1322,0.77735,2.31355,0.3053,11,charge,0,1.159,0.386,2.0,2.0,3.463,3.4922,25.1941,04-16-22_08.08_NEGPulse_protocol_HPPC_IN21700_30T_cycle_#1322.mat
BOOST_NEGPULSE,1322,0.77735,2.31355,0.3053,11,charge,0,1.159,0.386,10.0,9.9,3.463,3.5011,32.8732,04-16-22_08.08_NEGPulse_protocol_HPPC_IN21700_30T_cycle_#1322.mat
BOOST_NEGPULSE,1322,0.77735,2.31355,0.3052,11,discharge,1,-9.262,3.087,2.0,2.0,3.4602,3.2171,26.2465,04-16-22_08.08_NEGPulse_protocol_HPPC_IN21700_30T_cycle_#1322.mat
BOOST_NEGPULSE,1322,0.77735,2.31355,0.3052,11,discharge,1,-9.262,3.087,10.0,9.9,3.4602,3.0984,39.062,04-16-22_08.08_NEGPulse_protocol_HPPC_IN21700_30T_cycle_#1322.mat
BOOST_NEGPULSE,1322,0.77735,2.31355,0.3053,11,charge,1,4.631,1.544,2.0,2.0,3.4708,3.5803,23.645,04-16-22_08.08_NEGPulse_protocol_HPPC_IN21700_30T_cycle_#1322.mat
BOOST_NEGPULSE,1322,0.77735,2.31355,0.3053,11,charge,1,4.631,1.544,10.0,9.9,3.4708,3.6061,29.2162,04-16-22_08.08_NEGPulse_protocol_HPPC_IN21700_30T_cycle_#1322.mat
BOOST_NEGPULSE,1322,0.77735,2.31355,0.3051,11,discharge,2,-18.525,6.175,2.0,1.9,3.461,3.0103,24.3293,04-16-22_08.08_NEGPulse_protocol_HPPC_IN21700_30T_cycle_#1322.mat
BOOST_NEGPULSE,1322,0.77735,2.31355,0.3051,11,discharge,2,-18.525,6.175,10.0,9.9,3.461,2.726,39.6761,04-16-22_08.08_NEGPulse_protocol_HPPC_IN21700_30T_cycle_#1322.mat
