Repository: KikETs/ECM_HYBRID_BMS_JOINT

## Results

| Arm | Model | Size | Protocol | Result | Worst cell |
|---|---|---|---|---|---|
| SOP | 2RC table + trim (A8) | 4 effective coefficients, 2 EW states | leave-one-cell-out | usable current 69.6 % discharge, 59.5 % charge (τ = 10 s) | 59.9 % / 53.5 % (BOOST_REST) |
| SOH | dQ/dV ridge | 65 coefficients | leave-one-cell-out | RMSE 0.0094, bias −0.0005 | 0.0130 (BOOST_REST) |
| SOC | 2RC EKF, low-current gate | 3 states | leave-one-cell-out | **2.34 %p** over six sensor disturbances on estimated SOH (2.325 on true SOH), per cell 2.00–2.75 | 4.60 %p (BOOST_NEGPULSE_1S, current offset −0.10 A) |

The SOH arm was a 10,945-parameter CNN until the second audit round. Nested

File: analysis/uypydj_hppc_resistance.csv (part 136 of 225)
protocol,cycle,SOH,CAP_Ah,SOC,soc_group,direction,rate_rank,I_A,CRate_rated,tau_s,tau_actual_s,V_pre_V,V_tau_V,R_mOhm,file
BOOST_NEGPULSE,1322,0.77735,2.31355,0.3054,11,charge,2,13.894,4.631,2.0,2.0,3.479,3.7551,19.8719,04-16-22_08.08_NEGPulse_protocol_HPPC_IN21700_30T_cycle_#1322.mat
BOOST_NEGPULSE,1322,0.77735,2.31355,0.3054,11,charge,2,13.894,4.631,10.0,9.9,3.479,3.8156,24.2263,04-16-22_08.08_NEGPulse_protocol_HPPC_IN21700_30T_cycle_#1322.mat
BOOST_NEGPULSE,1322,0.77735,2.31355,0.3051,11,discharge,3,-26.629,8.876,2.0,2.0,3.4616,2.8394,23.3655,04-16-22_08.08_NEGPulse_protocol_HPPC_IN21700_30T_cycle_#1322.mat
BOOST_NEGPULSE,1322,0.77735,2.31355,0.3051,11,discharge,3,-26.629,8.876,10.0,9.9,3.4616,2.4998,36.1185,04-16-22_08.08_NEGPulse_protocol_HPPC_IN21700_30T_cycle_#1322.mat
BOOST_NEGPULSE,1322,0.77735,2.31355,0.3055,11,charge,3,23.156,7.719,2.0,1.9,3.485,3.8957,17.7362,04-16-22_08.08_NEGPulse_protocol_HPPC_IN21700_30T_cycle_#1322.mat
BOOST_NEGPULSE,1322,0.77735,2.31355,0.3055,11,charge,3,23.156,7.719,10.0,9.9,3.485,3.9911,21.8561,04-16-22_08.08_NEGPulse_protocol_HPPC_IN21700_30T_cycle_#1322.mat
BOOST_NEGPULSE,1322,0.77735,2.31355,0.2667,12,discharge,0,-2.315,0.772,2.0,2.0,3.4119,3.3435,29.5426,04-16-22_08.08_NEGPulse_protocol_HPPC_IN21700_30T_cycle_#1322.mat
BOOST_NEGPULSE,1322,0.77735,2.31355,0.2667,12,discharge,0,-2.315,0.772,10.0,9.9,3.4119,3.3077,45.005,04-16-22_08.08_NEGPulse_protocol_HPPC_IN21700_30T_cycle_#1322.mat
BOOST_NEGPULSE,1322,0.77735,2.31355,0.2667,12,charge,0,1.159,0.386,2.0,1.9,3.4163,3.448,27.3559,04-16-22_08.08_NEGPulse_protocol_HPPC_IN21700_30T_cycle_#1322.mat
BOOST_NEGPULSE,1322,0.77735,2.31355,0.2667,12,charge,0,1.159,0.386,10.0,9.9,3.4163,3.461,38.5744,04-16-22_08.08_NEGPulse_protocol_HPPC_IN21700_30T_cycle_#1322.mat
BOOST_NEGPULSE,1322,0.77735,2.31355,0.2666,12,discharge,1,-9.262,3.087,2.0,2.0,3.4126,3.1419,29.2279,04-16-22_08.08_NEGPulse_protocol_HPPC_IN21700_30T_cycle_#1322.mat
BOOST_NEGPULSE,1322,0.77735,2.31355,0.2666,12,discharge,1,-9.262,3.087,10.0,9.9,3.4126,2.9663,48.1877,04-16-22_08.08_NEGPulse_protocol_HPPC_IN21700_30T_cycle_#1322.mat
BOOST_NEGPULSE,1322,0.77735,2.31355,0.2667,12,charge,1,4.633,1.544,2.0,2.0,3.4283,3.5437,24.9088,04-16-22_08.08_NEGPulse_protocol_HPPC_IN21700_30T_cycle_#1322.mat
BOOST_NEGPULSE,1322,0.77735,2.31355,0.2667,12,charge,1,4.633,1.544,10.0,9.9,3.4283,3.5758,31.8375,04-16-22_08.08_NEGPulse_protocol_HPPC_IN21700_30T_cycle_#1322.mat
BOOST_NEGPULSE,1322,0.77735,2.31355,0.2666,12,discharge,2,-18.526,6.175,2.0,2.0,3.4158,2.8982,27.9391,04-16-22_08.08_NEGPulse_protocol_HPPC_IN21700_30T_cycle_#1322.mat
BOOST_NEGPULSE,1322,0.77735,2.31355,0.2666,12,discharge,2,-18.526,6.175,10.0,9.9,3.4158,2.4998,49.444,04-16-22_08.08_NEGPulse_protocol_HPPC_IN21700_30T_cycle_#1322.mat
BOOST_NEGPULSE,1322,0.77735,2.31355,0.2668,12,charge,2,13.895,4.632,2.0,2.0,3.4422,3.7234,20.2375,04-16-22_08.08_NEGPulse_protocol_HPPC_IN21700_30T_cycle_#1322.mat
BOOST_NEGPULSE,1322,0.77735,2.31355,0.2668,12,charge,2,13.895,4.632,10.0,9.9,3.4422,3.7809,24.3757,04-16-22_08.08_NEGPulse_protocol_HPPC_IN21700_30T_cycle_#1322.mat
BOOST_NEGPULSE,1322,0.77735,2.31355,0.2665,12,discharge,3,-24.931,8.31,2.0,2.0,3.4188,2.7011,28.7875,04-16-22_08.08_NEGPulse_protocol_HPPC_IN21700_30T_cycle_#1322.mat
BOOST_NEGPULSE,1322,0.77735,2.31355,0.2665,12,discharge,3,-24.931,8.31,10.0,9.9,3.4188,2.4999,36.8577,04-16-22_08.08_NEGPulse_protocol_HPPC_IN21700_30T_cycle_#1322.mat
BOOST_NEGPULSE,1322,0.77735,2.31355,0.2669,12,charge,3,23.156,7.719,2.0,2.0,3.448,3.8662,18.0601,04-16-22_08.08_NEGPulse_protocol_HPPC_IN21700_30T_cycle_#1322.mat
BOOST_NEGPULSE,1322,0.77735,2.31355,0.2669,12,charge,3,23.156,7.719,10.0,9.9,3.448,3.9553,21.9079,04-16-22_08.08_NEGPulse_protocol_HPPC_IN21700_30T_cycle_#1322.mat
BOOST_NEGPULSE,1360,0.77257,2.29932,1.0,0,discharge,0,-2.304,0.768,2.0,2.0,4.1138,4.0469,29.0428,04-23-22_11.48_NEGPulse_protocol_HPPC_IN21700_30T_cycle_#1360.mat
BOOST_NEGPULSE,1360,0.77257,2.29932,1.0,0,discharge,0,-2.304,0.768,10.0,9.7,4.1138,4.0253,38.4198,04-23-22_11.48_NEGPulse_protocol_HPPC_IN21700_30T_cycle_#1360.mat
BOOST_NEGPULSE,1360,0.77257,2.29932,1.0,0,charge,0,1.151,0.384,2.0,1.9,4.1283,4.1682,34.6685,04-23-22_11.48_NEGPulse_protocol_HPPC_IN21700_30T_cycle_#1360.mat
BOOST_NEGPULSE,1360,0.77257,2.29932,1.0,0,charge,0,1.151,0.384,10.0,9.9,4.1283,4.1845,48.8313,04-23-22_11.48_NEGPulse_protocol_HPPC_IN21700_30T_cycle_#1360.mat
BOOST_NEGPULSE,1360,0.77257,2.29932,0.9999,0,discharge,1,-9.208,3.069,2.0,2.0,4.1227,3.852,29.398,04-23-22_11.48_NEGPulse_protocol_HPPC_IN21700_30T_cycle_#1360.mat
BOOST_NEGPULSE,1360,0.77257,2.29932,0.9999,0,discharge,1,-9.208,3.069,10.0,9.9,4.1227,3.8097,33.9918,04-23-22_11.48_NEGPulse_protocol_HPPC_IN21700_30T_cycle_#1360.mat
BOOST_NEGPULSE,1360,0.77257,2.29932,1.0,0,charge,1,1.583,0.528,2.0,1.9,4.1336,4.2001,42.0062,04-23-22_11.48_NEGPulse_protocol_HPPC_IN21700_30T_cycle_#1360.mat
BOOST_NEGPULSE,1360,0.77257,2.29932,1.0,0,charge,1,1.583,0.528,10.0,9.9,4.1336,4.2,41.943,04-23-22_11.48_NEGPulse_protocol_HPPC_IN21700_30T_cycle_#1360.mat
BOOST_NEGPULSE,1360,0.77257,2.29932,0.9999,0,discharge,2,-18.416,6.139,2.0,2.0,4.1215,3.6548,25.3421,04-23-22_11.48_NEGPulse_protocol_HPPC_IN21700_30T_cycle_#1360.mat
BOOST_NEGPULSE,1360,0.77257,2.29932,0.9999,0,discharge,2,-18.416,6.139,10.0,9.9,4.1215,3.5846,29.154,04-23-22_11.48_NEGPulse_protocol_HPPC_IN21700_30T_cycle_#1360.mat
BOOST_NEGPULSE,1360,0.77257,2.29932,1.0,0,charge,2,1.44,0.48,2.0,2.0,4.1397,4.2,41.8692,04-23-22_11.48_NEGPulse_protocol_HPPC_IN21700_30T_cycle_#1360.mat
BOOST_NEGPULSE,1360,0.77257,2.29932,1.0,0,charge,2,1.44,0.48,10.0,9.9,4.1397,4.2,41.8692,04-23-22_11.48_NEGPulse_protocol_HPPC_IN21700_30T_cycle_#1360.mat
BOOST_NEGPULSE,1360,0.77257,2.29932,0.9998,0,discharge,3,-26.473,8.824,2.0,2.0,4.1206,3.5078,23.1481,04-23-22_11.48_NEGPulse_protocol_HPPC_IN21700_30T_cycle_#1360.mat
BOOST_NEGPULSE,1360,0.77257,2.29932,0.9998,0,discharge,3,-26.473,8.824,10.0,9.9,4.1206,3.4013,27.1711,04-23-22_11.48_NEGPulse_protocol_HPPC_IN21700_30T_cycle_#1360.mat
BOOST_NEGPULSE,1360,0.77257,2.29932,1.0,0,charge,3,1.303,0.434,2.0,1.9,4.1453,4.2,41.9865,04-23-22_11.48_NEGPulse_protocol_HPPC_IN21700_30T_cycle_#1360.mat
BOOST_NEGPULSE,1360,0.77257,2.29932,1.0,0,charge,3,1.303,0.434,10.0,9.9,4.1453,4.1999,41.9097,04-23-22_11.48_NEGPulse_protocol_HPPC_IN21700_30T_cycle_#1360.mat
BOOST_NEGPULSE,1360,0.77257,2.29932,0.9616,1,discharge,0,-2.301,0.767,2.0,1.9,4.0835,4.0141,30.1542,04-23-22_11.48_NEGPulse_protocol_HPPC_IN21700_30T_cycle_#1360.mat
BOOST_NEGPULSE,1360,0.77257,2.29932,0.9616,1,discharge,0,-2.301,0.767,10.0,9.9,4.0835,3.9968,37.6711,04-23-22_11.48_NEGPulse_protocol_HPPC_IN21700_30T_cycle_#1360.mat
BOOST_NEGPULSE,1360,0.77257,2.29932,0.9616,1,charge,0,1.151,0.384,2.0,2.0,4.0858,4.1209,30.4926,04-23-22_11.48_NEGPulse_protocol_HPPC_IN21700_30T_cycle_#1360.mat
BOOST_NEGPULSE,1360,0.77257,2.29932,0.9616,1,charge,0,1.151,0.384,10.0,9.9,4.0858,4.1293,37.7899,04-23-22_11.48_NEGPulse_protocol_HPPC_IN21700_30T_cycle_#1360.mat
BOOST_NEGPULSE,1360,0.77257,2.29932,0.9616,1,discharge,1,-9.208,3.069,2.0,1.9,4.0838,3.8358,26.9328,04-23-22_11.48_NEGPulse_protocol_HPPC_IN21700_30T_cycle_#1360.mat
BOOST_NEGPULSE,1360,0.77257,2.29932,0.9616,1,discharge,1,-9.208,3.069,10.0,9.9,4.0838,3.7882,32.1022,04-23-22_11.48_NEGPulse_protocol_HPPC_IN21700_30T_cycle_#1360.mat
BOOST_NEGPULSE,1360,0.77257,2.29932,0.9617,1,charge,1,3.35,1.117,2.0,1.9,4.09,4.2,32.8309,04-23-22_11.48_NEGPulse_protocol_HPPC_IN21700_30T_cycle_#1360.mat
BOOST_NEGPULSE,1360,0.77257,2.29932,0.9617,1,charge,1,3.35,1.117,10.0,9.9,4.09,4.1999,32.8011,04-23-22_11.48_NEGPulse_protocol_HPPC_IN21700_30T_cycle_#1360.mat
BOOST_NEGPULSE,1360,0.77257,2.29932,0.9615,1,discharge,2,-18.416,6.139,2.0,2.0,4.0846,3.6485,23.6805,04-23-22_11.48_NEGPulse_protocol_HPPC_IN21700_30T_cycle_#1360.mat
BOOST_NEGPULSE,1360,0.77257,2.29932,0.9615,1,discharge,2,-18.416,6.139,10.0,9.9,4.0846,3.5671,28.1006,04-23-22_11.48_NEGPulse_protocol_HPPC_IN21700_30T_cycle_#1360.mat
BOOST_NEGPULSE,1360,0.77257,2.29932,0.9617,1,charge,2,3.213,1.071,2.0,2.0,4.0947,4.2,32.7731,04-23-22_11.48_NEGPulse_protocol_HPPC_IN21700_30T_cycle_#1360.mat
BOOST_NEGPULSE,1360,0.77257,2.29932,0.9617,1,charge,2,3.213,1.071,10.0,9.9,4.0947,4.2,32.7731,04-23-22_11.48_NEGPulse_protocol_HPPC_IN21700_30T_cycle_#1360.mat
BOOST_NEGPULSE,1360,0.77257,2.29932,0.9614,1,discharge,3,-26.473,8.824,2.0,2.0,4.086,3.507,21.8713,04-23-22_11.48_NEGPulse_protocol_HPPC_IN21700_30T_cycle_#1360.mat
BOOST_NEGPULSE,1360,0.77257,2.29932,0.9614,1,discharge,3,-26.473,8.824,10.0,9.9,4.086,3.3854,26.4647,04-23-22_11.48_NEGPulse_protocol_HPPC_IN21700_30T_cycle_#1360.mat
BOOST_NEGPULSE,1360,0.77257,2.29932,0.9617,1,charge,3,3.021,1.007,2.0,2.0,4.0993,4.2,33.33,04-23-22_11.48_NEGPulse_protocol_HPPC_IN21700_30T_cycle_#1360.mat
BOOST_NEGPULSE,1360,0.77257,2.29932,0.9617,1,charge,3,3.021,1.007,10.0,9.9,4.0993,4.2,33.33,04-23-22_11.48_NEGPulse_protocol_HPPC_IN21700_30T_cycle_#1360.mat
BOOST_NEGPULSE,1360,0.77257,2.29932,0.9232,2,discharge,0,-2.304,0.768,2.0,2.0,4.0676,4.0047,27.3063,04-23-22_11.48_NEGPulse_protocol_HPPC_IN21700_30T_cycle_#1360.mat
BOOST_NEGPULSE,1360,0.77257,2.29932,0.9232,2,discharge,0,-2.304,0.768,10.0,9.9,4.0676,3.9837,36.4228,04-23-22_11.48_NEGPulse_protocol_HPPC_IN21700_30T_cycle_#1360.mat
BOOST_NEGPULSE,1360,0.77257,2.29932,0.9233,2,charge,0,1.151,0.384,2.0,2.0,4.0707,4.1027,27.7995,04-23-22_11.48_NEGPulse_protocol_HPPC_IN21700_30T_cycle_#1360.mat
BOOST_NEGPULSE,1360,0.77257,2.29932,0.9233,2,charge,0,1.151,0.384,10.0,9.9,4.0707,4.1107,34.7494,04-23-22_11.48_NEGPulse_protocol_HPPC_IN21700_30T_cycle_#1360.mat
BOOST_NEGPULSE,1360,0.77257,2.29932,0.9232,2,discharge,1,-9.208,3.069,2.0,2.0,4.0692,3.835,25.4341,04-23-22_11.48_NEGPulse_protocol_HPPC_IN21700_30T_cycle_#1360.mat
BOOST_NEGPULSE,1360,0.77257,2.29932,0.9232,2,discharge,1,-9.208,3.069,10.0,9.9,4.0692,3.7775,31.6786,04-23-22_11.48_NEGPulse_protocol_HPPC_IN21700_30T_cycle_#1360.mat
BOOST_NEGPULSE,1360,0.77257,2.29932,0.9233,2,charge,1,4.391,1.464,2.0,2.0,4.0755,4.1947,27.1452,04-23-22_11.48_NEGPulse_protocol_HPPC_IN21700_30T_cycle_#1360.mat
BOOST_NEGPULSE,1360,0.77257,2.29932,0.9233,2,charge,1,4.391,1.464,10.0,9.9,4.0755,4.2,28.3522,04-23-22_11.48_NEGPulse_protocol_HPPC_IN21700_30T_cycle_#1360.mat
BOOST_NEGPULSE,1360,0.77257,2.29932,0.9231,2,discharge,2,-18.417,6.139,2.0,2.0,4.0706,3.6529,22.6801,04-23-22_11.48_NEGPulse_protocol_HPPC_IN21700_30T_cycle_#1360.mat
BOOST_NEGPULSE,1360,0.77257,2.29932,0.9231,2,discharge,2,-18.417,6.139,10.0,9.9,4.0706,3.5594,27.757,04-23-22_11.48_NEGPulse_protocol_HPPC_IN21700_30T_cycle_#1360.mat
BOOST_NEGPULSE,1360,0.77257,2.29932,0.9234,2,charge,2,4.317,1.439,2.0,2.0,4.08,4.1999,27.7713,04-23-22_11.48_NEGPulse_protocol_HPPC_IN21700_30T_cycle_#1360.mat
BOOST_NEGPULSE,1360,0.77257,2.29932,0.9234,2,charge,2,4.317,1.439,10.0,9.9,4.08,4.1999,27.7713,04-23-22_11.48_NEGPulse_protocol_HPPC_IN21700_30T_cycle_#1360.mat
BOOST_NEGPULSE,1360,0.77257,2.29932,0.9231,2,discharge,3,-26.475,8.825,2.0,2.0,4.0718,3.5156,21.0085,04-23-22_11.48_NEGPulse_protocol_HPPC_IN21700_30T_cycle_#1360.mat
BOOST_NEGPULSE,1360,0.77257,2.29932,0.9231,2,discharge,3,-26.475,8.825,10.0,9.9,4.0718,3.3819,26.0585,04-23-22_11.48_NEGPulse_protocol_HPPC_IN21700_30T_cycle_#1360.mat
BOOST_NEGPULSE,1360,0.77257,2.29932,0.9234,2,charge,3,4.199,1.4,2.0,2.0,4.0829,4.2001,27.9141,04-23-22_11.48_NEGPulse_protocol_HPPC_IN21700_30T_cycle_#1360.mat
BOOST_NEGPULSE,1360,0.77257,2.29932,0.9234,2,charge,3,4.199,1.4,10.0,9.9,4.0829,4.2001,27.9141,04-23-22_11.48_NEGPulse_protocol_HPPC_IN21700_30T_cycle_#1360.mat
BOOST_NEGPULSE,1360,0.77257,2.29932,0.8465,3,discharge,0,-2.304,0.768,2.0,2.0,3.9753,3.9192,24.3542,04-23-22_11.48_NEGPulse_protocol_HPPC_IN21700_30T_cycle_#1360.mat
BOOST_NEGPULSE,1360,0.77257,2.29932,0.8465,3,discharge,0,-2.304,0.768,10.0,9.9,3.9753,3.8984,33.384,04-23-22_11.48_NEGPulse_protocol_HPPC_IN21700_30T_cycle_#1360.mat
BOOST_NEGPULSE,1360,0.77257,2.29932,0.8466,3,charge,0,1.151,0.384,2.0,2.0,3.9783,4.0072,25.0999,04-23-22_11.48_NEGPulse_protocol_HPPC_IN21700_30T_cycle_#1360.mat
BOOST_NEGPULSE,1360,0.77257,2.29932,0.8466,3,charge,0,1.151,0.384,10.0,9.9,3.9783,4.0165,33.177,04-23-22_11.48_NEGPulse_protocol_HPPC_IN21700_30T_cycle_#1360.mat
BOOST_NEGPULSE,1360,0.77257,2.29932,0.8465,3,discharge,1,-9.208,3.069,2.0,2.0,3.9775,3.7626,23.3376,04-23-22_11.48_NEGPulse_protocol_HPPC_IN21700_30T_cycle_#1360.mat
BOOST_NEGPULSE,1360,0.77257,2.29932,0.8465,3,discharge,1,-9.208,3.069,10.0,9.9,3.9775,3.7057,29.5168,04-23-22_11.48_NEGPulse_protocol_HPPC_IN21700_30T_cycle_#1360.mat
BOOST_NEGPULSE,1360,0.77257,2.29932,0.8466,3,charge,1,4.606,1.535,2.0,2.0,3.9851,4.0944,23.7309,04-23-22_11.48_NEGPulse_protocol_HPPC_IN21700_30T_cycle_#1360.mat
BOOST_NEGPULSE,1360,0.77257,2.29932,0.8466,3,charge,1,4.606,1.535,10.0,9.9,3.9851,4.1266,30.7221,04-23-22_11.48_NEGPulse_protocol_HPPC_IN21700_30T_cycle_#1360.mat
BOOST_NEGPULSE,1360,0.77257,2.29932,0.8464,3,discharge,2,-18.417,6.139,2.0,2.0,3.9787,3.5863,21.3064,04-23-22_11.48_NEGPulse_protocol_HPPC_IN21700_30T_cycle_#1360.mat
BOOST_NEGPULSE,1360,0.77257,2.29932,0.8464,3,discharge,2,-18.417,6.139,10.0,9.9,3.9787,3.4921,26.4212,04-23-22_11.48_NEGPulse_protocol_HPPC_IN21700_30T_cycle_#1360.mat
BOOST_NEGPULSE,1360,0.77257,2.29932,0.8466,3,charge,2,8.366,2.789,2.0,2.0,3.9929,4.2001,24.7681,04-23-22_11.48_NEGPulse_protocol_HPPC_IN21700_30T_cycle_#1360.mat
BOOST_NEGPULSE,1360,0.77257,2.29932,0.8466,3,charge,2,8.366,2.789,10.0,9.9,3.9929,4.2,24.7561,04-23-22_11.48_NEGPulse_protocol_HPPC_IN21700_30T_cycle_#1360.mat
BOOST_NEGPULSE,1360,0.77257,2.29932,0.8463,3,discharge,3,-26.472,8.824,2.0,1.9,3.9807,3.4522,19.9645,04-23-22_11.48_NEGPulse_protocol_HPPC_IN21700_30T_cycle_#1360.mat
BOOST_NEGPULSE,1360,0.77257,2.29932,0.8463,3,discharge,3,-26.472,8.824,10.0,9.9,3.9807,3.3118,25.2682,04-23-22_11.48_NEGPulse_protocol_HPPC_IN21700_30T_cycle_#1360.mat
BOOST_NEGPULSE,1360,0.77257,2.29932,0.8467,3,charge,3,8.237,2.746,2.0,2.0,3.9985,4.2001,24.4749,04-23-22_11.48_NEGPulse_protocol_HPPC_IN21700_30T_cycle_#1360.mat
BOOST_NEGPULSE,1360,0.77257,2.29932,0.8467,3,charge,3,8.237,2.746,10.0,9.9,3.9985,4.2,24.4628,04-23-22_11.48_NEGPulse_protocol_HPPC_IN21700_30T_cycle_#1360.mat
BOOST_NEGPULSE,1360,0.77257,2.29932,0.7698,4,discharge,0,-2.304,0.768,2.0,2.0,3.8898,3.8387,22.1827,04-23-22_11.48_NEGPulse_protocol_HPPC_IN21700_30T_cycle_#1360.mat
BOOST_NEGPULSE,1360,0.77257,2.29932,0.7698,4,discharge,0,-2.304,0.768,10.0,9.9,3.8898,3.823,28.9981,04-23-22_11.48_NEGPulse_protocol_HPPC_IN21700_30T_cycle_#1360.mat
BOOST_NEGPULSE,1360,0.77257,2.29932,0.7698,4,charge,0,1.151,0.384,2.0,1.9,3.8919,3.917,21.8071,04-23-22_11.48_NEGPulse_protocol_HPPC_IN21700_30T_cycle_#1360.mat
BOOST_NEGPULSE,1360,0.77257,2.29932,0.7698,4,charge,0,1.151,0.384,10.0,9.9,3.8919,3.9239,27.8019,04-23-22_11.48_NEGPulse_protocol_HPPC_IN21700_30T_cycle_#1360.mat
BOOST_NEGPULSE,1360,0.77257,2.29932,0.7697,4,discharge,1,-9.208,3.069,2.0,2.0,3.8906,3.695,21.2422,04-23-22_11.48_NEGPulse_protocol_HPPC_IN21700_30T_cycle_#1360.mat
BOOST_NEGPULSE,1360,0.77257,2.29932,0.7697,4,discharge,1,-9.208,3.069,10.0,9.9,3.8906,3.645,26.6722,04-23-22_11.48_NEGPulse_protocol_HPPC_IN21700_30T_cycle_#1360.mat
BOOST_NEGPULSE,1360,0.77257,2.29932,0.7698,4,charge,1,4.603,1.534,2.0,2.0,3.8957,3.9945,21.4624,04-23-22_11.48_NEGPulse_protocol_HPPC_IN21700_30T_cycle_#1360.mat
BOOST_NEGPULSE,1360,0.77257,2.29932,0.7698,4,charge,1,4.603,1.534,10.0,9.9,3.8957,4.0195,26.8932,04-23-22_11.48_NEGPulse_protocol_HPPC_IN21700_30T_cycle_#1360.mat
BOOST_NEGPULSE,1360,0.77257,2.29932,0.7696,4,discharge,2,-18.416,6.139,2.0,2.0,3.8912,3.5265,19.8034,04-23-22_11.48_NEGPulse_protocol_HPPC_IN21700_30T_cycle_#1360.mat
BOOST_NEGPULSE,1360,0.77257,2.29932,0.7696,4,discharge,2,-18.416,6.139,10.0,9.9,3.8912,3.4354,24.7502,04-23-22_11.48_NEGPulse_protocol_HPPC_IN21700_30T_cycle_#1360.mat
BOOST_NEGPULSE,1360,0.77257,2.29932,0.7699,4,charge,2,13.807,4.602,2.0,2.0,3.9008,4.1696,19.4684,04-23-22_11.48_NEGPulse_protocol_HPPC_IN21700_30T_cycle_#1360.mat
BOOST_NEGPULSE,1360,0.77257,2.29932,0.7699,4,charge,2,13.807,4.602,10.0,9.9,3.9008,4.2,21.6702,04-23-22_11.48_NEGPulse_protocol_HPPC_IN21700_30T_cycle_#1360.mat
BOOST_NEGPULSE,1360,0.77257,2.29932,0.7696,4,discharge,3,-26.473,8.824,2.0,2.0,3.8921,3.3942,18.8078,04-23-22_11.48_NEGPulse_protocol_HPPC_IN21700_30T_cycle_#1360.mat
BOOST_NEGPULSE,1360,0.77257,2.29932,0.7696,4,discharge,3,-26.473,8.824,10.0,9.9,3.8921,3.2573,23.9791,04-23-22_11.48_NEGPulse_protocol_HPPC_IN21700_30T_cycle_#1360.mat
BOOST_NEGPULSE,1360,0.77257,2.29932,0.77,4,charge,3,14.022,4.674,2.0,2.0,3.905,4.2001,21.0455,04-23-22_11.48_NEGPulse_protocol_HPPC_IN21700_30T_cycle_#1360.mat
BOOST_NEGPULSE,1360,0.77257,2.29932,0.77,4,charge,3,14.022,4.674,10.0,9.9,3.905,4.2,21.0384,04-23-22_11.48_NEGPulse_protocol_HPPC_IN21700_30T_cycle_#1360.mat
BOOST_NEGPULSE,1360,0.77257,2.29932,0.693,5,discharge,0,-2.303,0.768,2.0,2.0,3.8273,3.7781,21.3597,04-23-22_11.48_NEGPulse_protocol_HPPC_IN21700_30T_cycle_#1360.mat
BOOST_NEGPULSE,1360,0.77257,2.29932,0.693,5,discharge,0,-2.303,0.768,10.0,9.9,3.8273,3.7621,28.306,04-23-22_11.48_NEGPulse_protocol_HPPC_IN21700_30T_cycle_#1360.mat
BOOST_NEGPULSE,1360,0.77257,2.29932,0.6931,5,charge,0,1.149,0.383,2.0,2.0,3.8295,3.8539,21.2303,04-23-22_11.48_NEGPulse_protocol_HPPC_IN21700_30T_cycle_#1360.mat
BOOST_NEGPULSE,1360,0.77257,2.29932,0.6931,5,charge,0,1.149,0.383,10.0,9.9,3.8295,3.8609,27.321,04-23-22_11.48_NEGPulse_protocol_HPPC_IN21700_30T_cycle_#1360.mat
BOOST_NEGPULSE,1360,0.77257,2.29932,0.693,5,discharge,1,-9.208,3.069,2.0,2.0,3.8281,3.6353,20.9376,04-23-22_11.48_NEGPulse_protocol_HPPC_IN21700_30T_cycle_#1360.mat
BOOST_NEGPULSE,1360,0.77257,2.29932,0.693,5,discharge,1,-9.208,3.069,10.0,9.9,3.8281,3.5793,27.0191,04-23-22_11.48_NEGPulse_protocol_HPPC_IN21700_30T_cycle_#1360.mat
BOOST_NEGPULSE,1360,0.77257,2.29932,0.6931,5,charge,1,4.604,1.535,2.0,2.0,3.8344,3.9299,20.7433,04-23-22_11.48_NEGPulse_protocol_HPPC_IN21700_30T_cycle_#1360.mat
BOOST_NEGPULSE,1360,0.77257,2.29932,0.6931,5,charge,1,4.604,1.535,10.0,9.9,3.8344,3.9526,25.6739,04-23-22_11.48_NEGPulse_protocol_HPPC_IN21700_30T_cycle_#1360.mat
BOOST_NEGPULSE,1360,0.77257,2.29932,0.6929,5,discharge,2,-18.416,6.139,2.0,1.9,3.8281,3.4669,19.6134,04-23-22_11.48_NEGPulse_protocol_HPPC_IN21700_30T_cycle_#1360.mat
BOOST_NEGPULSE,1360,0.77257,2.29932,0.6929,5,discharge,2,-18.416,6.139,10.0,9.9,3.8281,3.3638,25.2118,04-23-22_11.48_NEGPulse_protocol_HPPC_IN21700_30T_cycle_#1360.mat
BOOST_NEGPULSE,1360,0.77257,2.29932,0.6932,5,charge,2,13.811,4.604,2.0,2.0,3.8385,4.1012,19.0211,04-23-22_11.48_NEGPulse_protocol_HPPC_IN21700_30T_cycle_#1360.mat
BOOST_NEGPULSE,1360,0.77257,2.29932,0.6932,5,charge,2,13.811,4.604,10.0,9.9,3.8385,4.1563,23.0106,04-23-22_11.48_NEGPulse_protocol_HPPC_IN21700_30T_cycle_#1360.mat
BOOST_NEGPULSE,1360,0.77257,2.29932,0.6928,5,discharge,3,-26.474,8.825,2.0,2.0,3.8299,3.33,18.8827,04-23-22_11.48_NEGPulse_protocol_HPPC_IN21700_30T_cycle_#1360.mat
BOOST_NEGPULSE,1360,0.77257,2.29932,0.6928,5,discharge,3,-26.474,8.825,10.0,9.9,3.8299,3.1812,24.5033,04-23-22_11.48_NEGPulse_protocol_HPPC_IN21700_30T_cycle_#1360.mat
BOOST_NEGPULSE,1360,0.77257,2.29932,0.6932,5,charge,3,18.123,6.041,2.0,1.9,3.8431,4.2001,19.6987,04-23-22_11.48_NEGPulse_protocol_HPPC_IN21700_30T_cycle_#1360.mat
BOOST_NEGPULSE,1360,0.77257,2.29932,0.6932,5,charge,3,18.123,6.041,10.0,9.9,3.8431,4.1999,19.6877,04-23-22_11.48_NEGPulse_protocol_HPPC_IN21700_30T_cycle_#1360.mat
BOOST_NEGPULSE,1360,0.77257,2.29932,0.6163,6,discharge,0,-2.304,0.768,2.0,1.9,3.7508,3.7018,21.2711,04-23-22_11.48_NEGPulse_protocol_HPPC_IN21700_30T_cycle_#1360.mat
BOOST_NEGPULSE,1360,0.77257,2.29932,0.6163,6,discharge,0,-2.304,0.768,10.0,9.9,3.7508,3.6845,28.781,04-23-22_11.48_NEGPulse_protocol_HPPC_IN21700_30T_cycle_#1360.mat
BOOST_NEGPULSE,1360,0.77257,2.29932,0.6163,6,charge,0,1.151,0.384,2.0,1.9,3.7532,3.7775,21.1176,04-23-22_11.48_NEGPulse_protocol_HPPC_IN21700_30T_cycle_#1360.mat
BOOST_NEGPULSE,1360,0.77257,2.29932,0.6163,6,charge,0,1.151,0.384,10.0,9.9,3.7532,3.7851,27.7223,04-23-22_11.48_NEGPulse_protocol_HPPC_IN21700_30T_cycle_#1360.mat
BOOST_NEGPULSE,1360,0.77257,2.29932,0.6162,6,discharge,1,-9.208,3.069,2.0,2.0,3.7513,3.56,20.7752,04-23-22_11.48_NEGPulse_protocol_HPPC_IN21700_30T_cycle_#1360.mat
BOOST_NEGPULSE,1360,0.77257,2.29932,0.6162,6,discharge,1,-9.208,3.069,10.0,9.9,3.7513,3.5016,27.1174,04-23-22_11.48_NEGPulse_protocol_HPPC_IN21700_30T_cycle_#1360.mat
BOOST_NEGPULSE,1360,0.77257,2.29932,0.6164,6,charge,1,4.603,1.534,2.0,2.0,3.759,3.8541,20.6595,04-23-22_11.48_NEGPulse_protocol_HPPC_IN21700_30T_cycle_#1360.mat
BOOST_NEGPULSE,1360,0.77257,2.29932,0.6164,6,charge,1,4.603,1.534,10.0,9.9,3.759,3.8797,26.2209,04-23-22_11.48_NEGPulse_protocol_HPPC_IN21700_30T_cycle_#1360.mat
BOOST_NEGPULSE,1360,0.77257,2.29932,0.6162,6,discharge,2,-18.418,6.139,2.0,2.0,3.7531,3.3906,19.6818,04-23-22_11.48_NEGPulse_protocol_HPPC_IN21700_30T_cycle_#1360.mat
BOOST_NEGPULSE,1360,0.77257,2.29932,0.6162,6,discharge,2,-18.418,6.139,10.0,9.9,3.7531,3.2872,25.2959,04-23-22_11.48_NEGPulse_protocol_HPPC_IN21700_30T_cycle_#1360.mat
BOOST_NEGPULSE,1360,0.77257,2.29932,0.6164,6,charge,2,13.812,4.604,2.0,2.0,3.7648,4.0251,18.8459,04-23-22_11.48_NEGPulse_protocol_HPPC_IN21700_30T_cycle_#1360.mat
BOOST_NEGPULSE,1360,0.77257,2.29932,0.6164,6,charge,2,13.812,4.604,10.0,9.9,3.7648,4.0821,22.9728,04-23-22_11.48_NEGPulse_protocol_HPPC_IN21700_30T_cycle_#1360.mat
BOOST_NEGPULSE,1360,0.77257,2.29932,0.6161,6,discharge,3,-26.472,8.824,2.0,2.0,3.7537,3.2573,18.7519,04-23-22_11.48_NEGPulse_protocol_HPPC_IN21700_30T_cycle_#1360.mat
BOOST_NEGPULSE,1360,0.77257,2.29932,0.6161,6,discharge,3,-26.472,8.824,10.0,9.9,3.7537,3.1075,24.4107,04-23-22_11.48_NEGPulse_protocol_HPPC_IN21700_30T_cycle_#1360.mat
BOOST_NEGPULSE,1360,0.77257,2.29932,0.6165,6,charge,3,22.594,7.531,2.0,2.0,3.7694,4.1718,17.81,04-23-22_11.48_NEGPulse_protocol_HPPC_IN21700_30T_cycle_#1360.mat
BOOST_NEGPULSE,1360,0.77257,2.29932,0.6165,6,charge,3,22.594,7.531,10.0,9.9,3.7694,4.2,19.0582,04-23-22_11.48_NEGPulse_protocol_HPPC_IN21700_30T_cycle_#1360.mat
BOOST_NEGPULSE,1360,0.77257,2.29932,0.5396,7,discharge,0,-2.304,0.768,2.0,1.9,3.6705,3.6227,20.751,04-23-22_11.48_NEGPulse_protocol_HPPC_IN21700_30T_cycle_#1360.mat
BOOST_NEGPULSE,1360,0.77257,2.29932,0.5396,7,discharge,0,-2.304,0.768,10.0,9.9,3.6705,3.6062,27.914,04-23-22_11.48_NEGPulse_protocol_HPPC_IN21700_30T_cycle_#1360.mat
BOOST_NEGPULSE,1360,0.77257,2.29932,0.5396,7,charge,0,1.151,0.384,2.0,2.0,3.6729,3.6965,20.5057,04-23-22_11.48_NEGPulse_protocol_HPPC_IN21700_30T_cycle_#1360.mat
BOOST_NEGPULSE,1360,0.77257,2.29932,0.5396,7,charge,0,1.151,0.384,10.0,9.9,3.6729,3.7038,26.8486,04-23-22_11.48_NEGPulse_protocol_HPPC_IN21700_30T_cycle_#1360.mat
BOOST_NEGPULSE,1360,0.77257,2.29932,0.5395,7,discharge,1,-9.208,3.069,2.0,2.0,3.6715,3.4828,20.4924,04-23-22_11.48_NEGPulse_protocol_HPPC_IN21700_30T_cycle_#1360.mat
BOOST_NEGPULSE,1360,0.77257,2.29932,0.5395,7,discharge,1,-9.208,3.069,10.0,9.9,3.6715,3.4271,26.5413,04-23-22_11.48_NEGPulse_protocol_HPPC_IN21700_30T_cycle_#1360.mat
BOOST_NEGPULSE,1360,0.77257,2.29932,0.5396,7,charge,1,4.603,1.534,2.0,2.0,3.678,3.7721,20.4419,04-23-22_11.48_NEGPulse_protocol_HPPC_IN21700_30T_cycle_#1360.mat
BOOST_NEGPULSE,1360,0.77257,2.29932,0.5396,7,charge,1,4.603,1.534,10.0,9.9,3.678,3.7987,26.2203,04-23-22_11.48_NEGPulse_protocol_HPPC_IN21700_30T_cycle_#1360.mat
BOOST_NEGPULSE,1360,0.77257,2.29932,0.5394,7,discharge,2,-18.418,6.139,2.0,2.0,3.6716,3.3103,19.6167,04-23-22_11.48_NEGPulse_protocol_HPPC_IN21700_30T_cycle_#1360.mat
BOOST_NEGPULSE,1360,0.77257,2.29932,0.5394,7,discharge,2,-18.418,6.139,10.0,9.9,3.6716,3.2088,25.1276,04-23-22_11.48_NEGPulse_protocol_HPPC_IN21700_30T_cycle_#1360.mat
BOOST_NEGPULSE,1360,0.77257,2.29932,0.5397,7,charge,2,13.813,4.604,2.0,2.0,3.6848,3.9463,18.9314,04-23-22_11.48_NEGPulse_protocol_HPPC_IN21700_30T_cycle_#1360.mat
BOOST_NEGPULSE,1360,0.77257,2.29932,0.5397,7,charge,2,13.813,4.604,10.0,9.9,3.6848,4.0061,23.2607,04-23-22_11.48_NEGPulse_protocol_HPPC_IN21700_30T_cycle_#1360.mat
BOOST_NEGPULSE,1360,0.77257,2.29932,0.5394,7,discharge,3,-26.474,8.825,2.0,2.0,3.6733,3.1722,18.928,04-23-22_11.48_NEGPulse_protocol_HPPC_IN21700_30T_cycle_#1360.mat
BOOST_NEGPULSE,1360,0.77257,2.29932,0.5394,7,discharge,3,-26.474,8.825,10.0,9.9,3.6733,3.0203,24.6657,04-23-22_11.48_NEGPulse_protocol_HPPC_IN21700_30T_cycle_#1360.mat
BOOST_NEGPULSE,1360,0.77257,2.29932,0.5398,7,charge,3,23.02,7.673,2.0,2.0,3.6892,4.096,17.6716,04-23-22_11.48_NEGPulse_protocol_HPPC_IN21700_30T_cycle_#1360.mat
BOOST_NEGPULSE,1360,0.77257,2.29932,0.5398,7,charge,3,23.02,7.673,10.0,9.9,3.6892,4.1836,21.477,04-23-22_11.48_NEGPulse_protocol_HPPC_IN21700_30T_cycle_#1360.mat
BOOST_NEGPULSE,1360,0.77257,2.29932,0.4628,8,discharge,0,-2.304,0.768,2.0,2.0,3.6026,3.5511,22.3573,04-23-22_11.48_NEGPulse_protocol_HPPC_IN21700_30T_cycle_#1360.mat
BOOST_NEGPULSE,1360,0.77257,2.29932,0.4628,8,discharge,0,-2.304,0.768,10.0,9.9,3.6026,3.5342,29.6939,04-23-22_11.48_NEGPulse_protocol_HPPC_IN21700_30T_cycle_#1360.mat
BOOST_NEGPULSE,1360,0.77257,2.29932,0.4629,8,charge,0,1.151,0.384,2.0,2.0,3.605,3.6304,22.0697,04-23-22_11.48_NEGPulse_protocol_HPPC_IN21700_30T_cycle_#1360.mat
BOOST_NEGPULSE,1360,0.77257,2.29932,0.4629,8,charge,0,1.151,0.384,10.0,9.9,3.605,3.6377,28.4125,04-23-22_11.48_NEGPulse_protocol_HPPC_IN21700_30T_cycle_#1360.mat
BOOST_NEGPULSE,1360,0.77257,2.29932,0.4628,8,discharge,1,-9.208,3.069,2.0,2.0,3.6038,3.4043,21.6655,04-23-22_11.48_NEGPulse_protocol_HPPC_IN21700_30T_cycle_#1360.mat
BOOST_NEGPULSE,1360,0.77257,2.29932,0.4628,8,discharge,1,-9.208,3.069,10.0,9.9,3.6038,3.3455,28.0511,04-23-22_11.48_NEGPulse_protocol_HPPC_IN21700_30T_cycle_#1360.mat
BOOST_NEGPULSE,1360,0.77257,2.29932,0.4629,8,charge,1,4.605,1.535,2.0,2.0,3.611,3.7088,21.2369,04-23-22_11.48_NEGPulse_protocol_HPPC_IN21700_30T_cycle_#1360.mat
BOOST_NEGPULSE,1360,0.77257,2.29932,0.4629,8,charge,1,4.605,1.535,10.0,9.9,3.611,3.7359,27.1215,04-23-22_11.48_NEGPulse_protocol_HPPC_IN21700_30T_cycle_#1360.mat
BOOST_NEGPULSE,1360,0.77257,2.29932,0.4627,8,discharge,2,-18.416,6.139,2.0,2.0,3.6046,3.2304,20.3193,04-23-22_11.48_NEGPulse_protocol_HPPC_IN21700_30T_cycle_#1360.mat
BOOST_NEGPULSE,1360,0.77257,2.29932,0.4627,8,discharge,2,-18.416,6.139,10.0,9.9,3.6046,3.1194,26.3467,04-23-22_11.48_NEGPulse_protocol_HPPC_IN21700_30T_cycle_#1360.mat
BOOST_NEGPULSE,1360,0.77257,2.29932,0.463,8,charge,2,13.812,4.604,2.0,2.0,3.617,3.8836,19.3021,04-23-22_11.48_NEGPulse_protocol_HPPC_IN21700_30T_cycle_#1360.mat
BOOST_NEGPULSE,1360,0.77257,2.29932,0.463,8,charge,2,13.812,4.604,10.0,9.9,3.617,3.9458,23.8054,04-23-22_11.48_NEGPulse_protocol_HPPC_IN21700_30T_cycle_#1360.mat
BOOST_NEGPULSE,1360,0.77257,2.29932,0.4627,8,discharge,3,-26.475,8.825,2.0,2.0,3.6058,3.093,19.3692,04-23-22_11.48_NEGPulse_protocol_HPPC_IN21700_30T_cycle_#1360.mat
BOOST_NEGPULSE,1360,0.77257,2.29932,0.4627,8,discharge,3,-26.475,8.825,10.0,9.9,3.6058,2.9194,25.9263,04-23-22_11.48_NEGPulse_protocol_HPPC_IN21700_30T_cycle_#1360.mat
BOOST_NEGPULSE,1360,0.77257,2.29932,0.4631,8,charge,3,23.021,7.674,2.0,2.0,3.6236,4.0325,17.762,04-23-22_11.48_NEGPulse_protocol_HPPC_IN21700_30T_cycle_#1360.mat
BOOST_NEGPULSE,1360,0.77257,2.29932,0.4631,8,charge,3,23.021,7.674,10.0,9.9,3.6236,4.1196,21.5455,04-23-22_11.48_NEGPulse_protocol_HPPC_IN21700_30T_cycle_#1360.mat
BOOST_NEGPULSE,1360,0.77257,2.29932,0.3861,9,discharge,0,-2.304,0.768,2.0,2.0,3.5312,3.4779,23.1377,04-23-22_11.48_NEGPulse_protocol_HPPC_IN21700_30T_cycle_#1360.mat
BOOST_NEGPULSE,1360,0.77257,2.29932,0.3861,9,discharge,0,-2.304,0.768,10.0,9.9,3.5312,3.4597,31.0384,04-23-22_11.48_NEGPulse_protocol_HPPC_IN21700_30T_cycle_#1360.mat
BOOST_NEGPULSE,1360,0.77257,2.29932,0.3861,9,charge,0,1.149,0.383,2.0,2.0,3.5335,3.5595,22.6323,04-23-22_11.48_NEGPulse_protocol_HPPC_IN21700_30T_cycle_#1360.mat
BOOST_NEGPULSE,1360,0.77257,2.29932,0.3861,9,charge,0,1.149,0.383,10.0,9.9,3.5335,3.5666,28.8127,04-23-22_11.48_NEGPulse_protocol_HPPC_IN21700_30T_cycle_#1360.mat
BOOST_NEGPULSE,1360,0.77257,2.29932,0.3861,9,discharge,1,-9.209,3.07,2.0,2.0,3.5324,3.3258,22.4358,04-23-22_11.48_NEGPulse_protocol_HPPC_IN21700_30T_cycle_#1360.mat
BOOST_NEGPULSE,1360,0.77257,2.29932,0.3861,9,discharge,1,-9.209,3.07,10.0,9.9,3.5324,3.2577,29.8311,04-23-22_11.48_NEGPulse_protocol_HPPC_IN21700_30T_cycle_#1360.mat
BOOST_NEGPULSE,1360,0.77257,2.29932,0.3862,9,charge,1,4.605,1.535,2.0,2.0,3.5395,3.6383,21.4549,04-23-22_11.48_NEGPulse_protocol_HPPC_IN21700_30T_cycle_#1360.mat
BOOST_NEGPULSE,1360,0.77257,2.29932,0.3862,9,charge,1,4.605,1.535,10.0,9.9,3.5395,3.6648,27.2096,04-23-22_11.48_NEGPulse_protocol_HPPC_IN21700_30T_cycle_#1360.mat
BOOST_NEGPULSE,1360,0.77257,2.29932,0.386,9,discharge,2,-18.416,6.139,2.0,1.9,3.5332,3.148,20.9166,04-23-22_11.48_NEGPulse_protocol_HPPC_IN21700_30T_cycle_#1360.mat
BOOST_NEGPULSE,1360,0.77257,2.29932,0.386,9,discharge,2,-18.416,6.139,10.0,9.9,3.5332,2.9996,28.9748,04-23-22_11.48_NEGPulse_protocol_HPPC_IN21700_30T_cycle_#1360.mat
BOOST_NEGPULSE,1360,0.77257,2.29932,0.3862,9,charge,2,13.813,4.604,2.0,2.0,3.5464,3.8126,19.2717,04-23-22_11.48_NEGPulse_protocol_HPPC_IN21700_30T_cycle_#1360.mat
BOOST_NEGPULSE,1360,0.77257,2.29932,0.3862,9,charge,2,13.813,4.604,10.0,9.9,3.5464,3.8783,24.0281,04-23-22_11.48_NEGPulse_protocol_HPPC_IN21700_30T_cycle_#1360.mat
BOOST_NEGPULSE,1360,0.77257,2.29932,0.3859,9,discharge,3,-26.473,8.824,2.0,2.0,3.5342,3.0006,20.1564,04-23-22_11.48_NEGPulse_protocol_HPPC_IN21700_30T_cycle_#1360.mat
BOOST_NEGPULSE,1360,0.77257,2.29932,0.3859,9,discharge,3,-26.473,8.824,10.0,9.9,3.5342,2.7535,29.4904,04-23-22_11.48_NEGPulse_protocol_HPPC_IN21700_30T_cycle_#1360.mat
BOOST_NEGPULSE,1360,0.77257,2.29932,0.3863,9,charge,3,23.02,7.673,2.0,2.0,3.5528,3.9614,17.7498,04-23-22_11.48_NEGPulse_protocol_HPPC_IN21700_30T_cycle_#1360.mat
BOOST_NEGPULSE,1360,0.77257,2.29932,0.3863,9,charge,3,23.02,7.673,10.0,9.9,3.5528,4.0548,21.8071,04-23-22_11.48_NEGPulse_protocol_HPPC_IN21700_30T_cycle_#1360.mat
BOOST_NEGPULSE,1360,0.77257,2.29932,0.3477,10,discharge,0,-2.304,0.768,2.0,1.9,3.4964,3.4395,24.7015,04-23-22_11.48_NEGPulse_protocol_HPPC_IN21700_30T_cycle_#1360.mat
BOOST_NEGPULSE,1360,0.77257,2.29932,0.3477,10,discharge,0,-2.304,0.768,10.0,9.9,3.4964,3.4177,34.1654,04-23-22_11.48_NEGPulse_protocol_HPPC_IN21700_30T_cycle_#1360.mat
BOOST_NEGPULSE,1360,0.77257,2.29932,0.3478,10,charge,0,1.151,0.384,2.0,2.0,3.4995,3.5273,24.1424,04-23-22_11.48_NEGPulse_protocol_HPPC_IN21700_30T_cycle_#1360.mat
BOOST_NEGPULSE,1360,0.77257,2.29932,0.3478,10,charge,0,1.151,0.384,10.0,9.9,3.4995,3.5349,30.7425,04-23-22_11.48_NEGPulse_protocol_HPPC_IN21700_30T_cycle_#1360.mat
BOOST_NEGPULSE,1360,0.77257,2.29932,0.3477,10,discharge,1,-9.209,3.07,2.0,2.0,3.4976,3.2738,24.3036,04-23-22_11.48_NEGPulse_protocol_HPPC_IN21700_30T_cycle_#1360.mat
BOOST_NEGPULSE,1360,0.77257,2.29932,0.3477,10,discharge,1,-9.209,3.07,10.0,9.9,3.4976,3.1854,33.9035,04-23-22_11.48_NEGPulse_protocol_HPPC_IN21700_30T_cycle_#1360.mat
BOOST_NEGPULSE,1360,0.77257,2.29932,0.3478,10,charge,1,4.604,1.535,2.0,2.0,3.5057,3.6103,22.7209,04-23-22_11.48_NEGPulse_protocol_HPPC_IN21700_30T_cycle_#1360.mat
BOOST_NEGPULSE,1360,0.77257,2.29932,0.3478,10,charge,1,4.604,1.535,10.0,9.9,3.5057,3.636,28.3033,04-23-22_11.48_NEGPulse_protocol_HPPC_IN21700_30T_cycle_#1360.mat
BOOST_NEGPULSE,1360,0.77257,2.29932,0.3476,10,discharge,2,-18.419,6.14,2.0,2.0,3.4983,3.0794,22.7428,04-23-22_11.48_NEGPulse_protocol_HPPC_IN21700_30T_cycle_#1360.mat
BOOST_NEGPULSE,1360,0.77257,2.29932,0.3476,10,discharge,2,-18.419,6.14,10.0,9.9,3.4983,2.8797,33.5849,04-23-22_11.48_NEGPulse_protocol_HPPC_IN21700_30T_cycle_#1360.mat
BOOST_NEGPULSE,1360,0.77257,2.29932,0.3479,10,charge,2,13.811,4.604,2.0,2.0,3.5131,3.7878,19.8899,04-23-22_11.48_NEGPulse_protocol_HPPC_IN21700_30T_cycle_#1360.mat
BOOST_NEGPULSE,1360,0.77257,2.29932,0.3479,10,charge,2,13.811,4.604,10.0,9.9,3.5131,3.8528,24.5963,04-23-22_11.48_NEGPulse_protocol_HPPC_IN21700_30T_cycle_#1360.mat
BOOST_NEGPULSE,1360,0.77257,2.29932,0.3475,10,discharge,3,-26.474,8.825,2.0,2.0,3.4993,2.9215,21.8252,04-23-22_11.48_NEGPulse_protocol_HPPC_IN21700_30T_cycle_#1360.mat
BOOST_NEGPULSE,1360,0.77257,2.29932,0.3475,10,discharge,3,-26.474,8.825,10.0,9.9,3.4993,2.5789,34.7662,04-23-22_11.48_NEGPulse_protocol_HPPC_IN21700_30T_cycle_#1360.mat
BOOST_NEGPULSE,1360,0.77257,2.29932,0.3479,10,charge,3,23.021,7.674,2.0,2.0,3.5191,3.9359,18.1052,04-23-22_11.48_NEGPulse_protocol_HPPC_IN21700_30T_cycle_#1360.mat
BOOST_NEGPULSE,1360,0.77257,2.29932,0.3479,10,charge,3,23.021,7.674,10.0,9.9,3.5191,4.0321,22.284,04-23-22_11.48_NEGPulse_protocol_HPPC_IN21700_30T_cycle_#1360.mat
BOOST_NEGPULSE,1360,0.77257,2.29932,0.3094,11,discharge,0,-2.302,0.767,2.0,2.0,3.4583,3.3963,26.9354,04-23-22_11.48_NEGPulse_protocol_HPPC_IN21700_30T_cycle_#1360.mat
BOOST_NEGPULSE,1360,0.77257,2.29932,0.3094,11,discharge,0,-2.302,0.767,10.0,9.9,3.4583,3.3697,38.4916,04-23-22_11.48_NEGPulse_protocol_HPPC_IN21700_30T_cycle_#1360.mat
BOOST_NEGPULSE,1360,0.77257,2.29932,0.3094,11,charge,0,1.151,0.384,2.0,2.0,3.4615,3.491,25.6299,04-23-22_11.48_NEGPulse_protocol_HPPC_IN21700_30T_cycle_#1360.mat
BOOST_NEGPULSE,1360,0.77257,2.29932,0.3094,11,charge,0,1.151,0.384,10.0,9.9,3.4615,3.5001,33.5361,04-23-22_11.48_NEGPulse_protocol_HPPC_IN21700_30T_cycle_#1360.mat
BOOST_NEGPULSE,1360,0.77257,2.29932,0.3093,11,discharge,1,-9.208,3.069,2.0,2.0,3.4593,3.2181,26.1938,04-23-22_11.48_NEGPulse_protocol_HPPC_IN21700_30T_cycle_#1360.mat
BOOST_NEGPULSE,1360,0.77257,2.29932,0.3093,11,discharge,1,-9.208,3.069,10.0,9.9,3.4593,3.0981,39.2255,04-23-22_11.48_NEGPulse_protocol_HPPC_IN21700_30T_cycle_#1360.mat
BOOST_NEGPULSE,1360,0.77257,2.29932,0.3094,11,charge,1,4.603,1.534,2.0,2.0,3.469,3.5779,23.6575,04-23-22_11.48_NEGPulse_protocol_HPPC_IN21700_30T_cycle_#1360.mat
BOOST_NEGPULSE,1360,0.77257,2.29932,0.3094,11,charge,1,4.603,1.534,10.0,9.9,3.469,3.6041,29.3491,04-23-22_11.48_NEGPulse_protocol_HPPC_IN21700_30T_cycle_#1360.mat
BOOST_NEGPULSE,1360,0.77257,2.29932,0.3092,11,discharge,2,-18.417,6.139,2.0,2.0,3.46,3.0083,24.5263,04-23-22_11.48_NEGPulse_protocol_HPPC_IN21700_30T_cycle_#1360.mat
BOOST_NEGPULSE,1360,0.77257,2.29932,0.3092,11,discharge,2,-18.417,6.139,10.0,9.9,3.46,2.7281,39.7405,04-23-22_11.48_NEGPulse_protocol_HPPC_IN21700_30T_cycle_#1360.mat
BOOST_NEGPULSE,1360,0.77257,2.29932,0.3095,11,charge,2,13.814,4.605,2.0,1.9,3.4785,3.7528,19.8567,04-23-22_11.48_NEGPulse_protocol_HPPC_IN21700_30T_cycle_#1360.mat
BOOST_NEGPULSE,1360,0.77257,2.29932,0.3095,11,charge,2,13.814,4.605,10.0,9.9,3.4785,3.8152,24.3738,04-23-22_11.48_NEGPulse_protocol_HPPC_IN21700_30T_cycle_#1360.mat
BOOST_NEGPULSE,1360,0.77257,2.29932,0.3092,11,discharge,3,-26.473,8.824,2.0,2.0,3.4614,2.8387,23.5221,04-23-22_11.48_NEGPulse_protocol_HPPC_IN21700_30T_cycle_#1360.mat
BOOST_NEGPULSE,1360,0.77257,2.29932,0.3092,11,discharge,3,-26.473,8.824,10.0,9.9,3.4614,2.4999,36.32,04-23-22_11.48_NEGPulse_protocol_HPPC_IN21700_30T_cycle_#1360.mat
BOOST_NEGPULSE,1360,0.77257,2.29932,0.3096,11,charge,3,23.02,7.673,2.0,2.0,3.4846,3.8973,17.9279,04-23-22_11.48_NEGPulse_protocol_HPPC_IN21700_30T_cycle_#1360.mat
BOOST_NEGPULSE,1360,0.77257,2.29932,0.3096,11,charge,3,23.02,7.673,10.0,9.9,3.4846,3.9918,22.033,04-23-22_11.48_NEGPulse_protocol_HPPC_IN21700_30T_cycle_#1360.mat
BOOST_NEGPULSE,1360,0.77257,2.29932,0.271,12,discharge,0,-2.302,0.767,2.0,2.0,3.4106,3.3397,30.8006,04-23-22_11.48_NEGPulse_protocol_HPPC_IN21700_30T_cycle_#1360.mat
BOOST_NEGPULSE,1360,0.77257,2.29932,0.271,12,discharge,0,-2.302,0.767,10.0,9.9,3.4106,3.3021,47.135,04-23-22_11.48_NEGPulse_protocol_HPPC_IN21700_30T_cycle_#1360.mat
BOOST_NEGPULSE,1360,0.77257,2.29932,0.271,12,charge,0,1.151,0.384,2.0,2.0,3.4152,3.4484,28.8445,04-23-22_11.48_NEGPulse_protocol_HPPC_IN21700_30T_cycle_#1360.mat
BOOST_NEGPULSE,1360,0.77257,2.29932,0.271,12,charge,0,1.151,0.384,10.0,9.9,3.4152,3.4617,40.3997,04-23-22_11.48_NEGPulse_protocol_HPPC_IN21700_30T_cycle_#1360.mat
BOOST_NEGPULSE,1360,0.77257,2.29932,0.2709,12,discharge,1,-9.208,3.069,2.0,1.9,3.4115,3.1327,30.277,04-23-22_11.48_NEGPulse_protocol_HPPC_IN21700_30T_cycle_#1360.mat
BOOST_NEGPULSE,1360,0.77257,2.29932,0.2709,12,discharge,1,-9.208,3.069,10.0,9.9,3.4115,2.9463,50.5196,04-23-22_11.48_NEGPulse_protocol_HPPC_IN21700_30T_cycle_#1360.mat
BOOST_NEGPULSE,1360,0.77257,2.29932,0.2711,12,charge,1,4.604,1.535,2.0,2.0,3.428,3.5482,26.11,04-23-22_11.48_NEGPulse_protocol_HPPC_IN21700_30T_cycle_#1360.mat
BOOST_NEGPULSE,1360,0.77257,2.29932,0.2711,12,charge,1,4.604,1.535,10.0,9.9,3.428,3.5817,33.3869,04-23-22_11.48_NEGPulse_protocol_HPPC_IN21700_30T_cycle_#1360.mat
BOOST_NEGPULSE,1360,0.77257,2.29932,0.2709,12,discharge,2,-18.416,6.139,2.0,2.0,3.4147,2.8742,29.3495,04-23-22_11.48_NEGPulse_protocol_HPPC_IN21700_30T_cycle_#1360.mat
BOOST_NEGPULSE,1360,0.77257,2.29932,0.2709,12,discharge,2,-18.416,6.139,10.0,9.9,3.4147,2.4999,49.6742,04-23-22_11.48_NEGPulse_protocol_HPPC_IN21700_30T_cycle_#1360.mat
BOOST_NEGPULSE,1360,0.77257,2.29932,0.2711,12,charge,2,13.813,4.604,2.0,2.0,3.4423,3.7325,21.0092,04-23-22_11.48_NEGPulse_protocol_HPPC_IN21700_30T_cycle_#1360.mat
BOOST_NEGPULSE,1360,0.77257,2.29932,0.2711,12,charge,2,13.813,4.604,10.0,9.9,3.4423,3.7918,25.3023,04-23-22_11.48_NEGPulse_protocol_HPPC_IN21700_30T_cycle_#1360.mat
BOOST_NEGPULSE,1360,0.77257,2.29932,0.2708,12,discharge,3,-24.167,8.056,2.0,2.0,3.4174,2.6851,30.3017,04-23-22_11.48_NEGPulse_protocol_HPPC_IN21700_30T_cycle_#1360.mat
BOOST_NEGPULSE,1360,0.77257,2.29932,0.2708,12,discharge,3,-24.167,8.056,10.0,9.9,3.4174,2.4999,37.965,04-23-22_11.48_NEGPulse_protocol_HPPC_IN21700_30T_cycle_#1360.mat
BOOST_NEGPULSE,1360,0.77257,2.29932,0.2712,12,charge,3,23.02,7.673,2.0,2.0,3.448,3.875,18.5491,04-23-22_11.48_NEGPulse_protocol_HPPC_IN21700_30T_cycle_#1360.mat
BOOST_NEGPULSE,1360,0.77257,2.29932,0.2712,12,charge,3,23.02,7.673,10.0,9.9,3.448,3.9661,22.5065,04-23-22_11.48_NEGPulse_protocol_HPPC_IN21700_30T_cycle_#1360.mat
BOOST_NEGPULSE,1397,0.76186,2.26746,1.0,0,discharge,0,-2.27,0.757,2.0,2.0,4.1116,4.0425,30.4459,04-28-22_06.52_NEGPulse_protocol_HPPC_IN21700_30T_cycle_#1397.mat
BOOST_NEGPULSE,1397,0.76186,2.26746,1.0,0,discharge,0,-2.27,0.757,10.0,9.7,4.1116,4.0207,40.0511,04-28-22_06.52_NEGPulse_protocol_HPPC_IN21700_30T_cycle_#1397.mat
BOOST_NEGPULSE,1397,0.76186,2.26746,1.0,0,charge,0,1.135,0.378,2.0,2.0,4.1262,4.1679,36.7466,04-28-22_06.52_NEGPulse_protocol_HPPC_IN21700_30T_cycle_#1397.mat
BOOST_NEGPULSE,1397,0.76186,2.26746,1.0,0,charge,0,1.135,0.378,10.0,9.9,4.1262,4.1839,50.846,04-28-22_06.52_NEGPulse_protocol_HPPC_IN21700_30T_cycle_#1397.mat
BOOST_NEGPULSE,1397,0.76186,2.26746,0.9999,0,discharge,1,-9.077,3.026,2.0,2.0,4.1204,3.8477,30.0416,04-28-22_06.52_NEGPulse_protocol_HPPC_IN21700_30T_cycle_#1397.mat
BOOST_NEGPULSE,1397,0.76186,2.26746,0.9999,0,discharge,1,-9.077,3.026,10.0,9.9,4.1204,3.8037,34.8888,04-28-22_06.52_NEGPulse_protocol_HPPC_IN21700_30T_cycle_#1397.mat
BOOST_NEGPULSE,1397,0.76186,2.26746,1.0,0,charge,1,1.614,0.538,2.0,2.0,4.1312,4.2001,42.6943,04-28-22_06.52_NEGPulse_protocol_HPPC_IN21700_30T_cycle_#1397.mat
BOOST_NEGPULSE,1397,0.76186,2.26746,1.0,0,charge,1,1.614,0.538,10.0,9.9,4.1312,4.2001,42.6943,04-28-22_06.52_NEGPulse_protocol_HPPC_IN21700_30T_cycle_#1397.mat
BOOST_NEGPULSE,1397,0.76186,2.26746,0.9999,0,discharge,2,-18.154,6.051,2.0,1.9,4.1191,3.6562,25.4985,04-28-22_06.52_NEGPulse_protocol_HPPC_IN21700_30T_cycle_#1397.mat
BOOST_NEGPULSE,1397,0.76186,2.26746,0.9999,0,discharge,2,-18.154,6.051,10.0,9.9,4.1191,3.5764,29.8942,04-28-22_06.52_NEGPulse_protocol_HPPC_IN21700_30T_cycle_#1397.mat
BOOST_NEGPULSE,1397,0.76186,2.26746,1.0,0,charge,2,1.513,0.504,2.0,2.0,4.136,4.2,42.2889,04-28-22_06.52_NEGPulse_protocol_HPPC_IN21700_30T_cycle_#1397.mat
BOOST_NEGPULSE,1397,0.76186,2.26746,1.0,0,charge,2,1.513,0.504,10.0,9.9,4.136,4.2,42.2889,04-28-22_06.52_NEGPulse_protocol_HPPC_IN21700_30T_cycle_#1397.mat
BOOST_NEGPULSE,1397,0.76186,2.26746,0.9998,0,discharge,3,-26.098,8.699,2.0,2.0,4.1189,3.5076,23.4233,04-28-22_06.52_NEGPulse_protocol_HPPC_IN21700_30T_cycle_#1397.mat
