Repository: KikETs/ECM_HYBRID_BMS_JOINT

## Results

| Arm | Model | Size | Protocol | Result | Worst cell |
|---|---|---|---|---|---|
| SOP | 2RC table + trim (A8) | 4 effective coefficients, 2 EW states | leave-one-cell-out | usable current 69.6 % discharge, 59.5 % charge (τ = 10 s) | 59.9 % / 53.5 % (BOOST_REST) |
| SOH | dQ/dV ridge | 65 coefficients | leave-one-cell-out | RMSE 0.0094, bias −0.0005 | 0.0130 (BOOST_REST) |
| SOC | 2RC EKF, low-current gate | 3 states | leave-one-cell-out | **2.34 %p** over six sensor disturbances on estimated SOH (2.325 on true SOH), per cell 2.00–2.75 | 4.60 %p (BOOST_NEGPULSE_1S, current offset −0.10 A) |

The SOH arm was a 10,945-parameter CNN until the second audit round. Nested

File: analysis/uypydj_hppc_resistance.csv (part 137 of 225)
protocol,cycle,SOH,CAP_Ah,SOC,soc_group,direction,rate_rank,I_A,CRate_rated,tau_s,tau_actual_s,V_pre_V,V_tau_V,R_mOhm,file
BOOST_NEGPULSE,1397,0.76186,2.26746,0.9998,0,discharge,3,-26.098,8.699,10.0,9.9,4.1189,3.3855,28.1018,04-28-22_06.52_NEGPulse_protocol_HPPC_IN21700_30T_cycle_#1397.mat
BOOST_NEGPULSE,1397,0.76186,2.26746,1.0,0,charge,3,1.367,0.456,2.0,2.0,4.1425,4.2001,42.1268,04-28-22_06.52_NEGPulse_protocol_HPPC_IN21700_30T_cycle_#1397.mat
BOOST_NEGPULSE,1397,0.76186,2.26746,1.0,0,charge,3,1.367,0.456,10.0,9.9,4.1425,4.2001,42.1268,04-28-22_06.52_NEGPulse_protocol_HPPC_IN21700_30T_cycle_#1397.mat
BOOST_NEGPULSE,1397,0.76186,2.26746,0.9622,1,discharge,0,-2.269,0.756,2.0,2.0,4.0824,4.0109,31.5075,04-28-22_06.52_NEGPulse_protocol_HPPC_IN21700_30T_cycle_#1397.mat
BOOST_NEGPULSE,1397,0.76186,2.26746,0.9622,1,discharge,0,-2.269,0.756,10.0,9.9,4.0824,3.9931,39.3513,04-28-22_06.52_NEGPulse_protocol_HPPC_IN21700_30T_cycle_#1397.mat
BOOST_NEGPULSE,1397,0.76186,2.26746,0.9622,1,charge,0,1.133,0.378,2.0,2.0,4.084,4.1206,32.2951,04-28-22_06.52_NEGPulse_protocol_HPPC_IN21700_30T_cycle_#1397.mat
BOOST_NEGPULSE,1397,0.76186,2.26746,0.9622,1,charge,0,1.133,0.378,10.0,9.9,4.084,4.1292,39.8835,04-28-22_06.52_NEGPulse_protocol_HPPC_IN21700_30T_cycle_#1397.mat
BOOST_NEGPULSE,1397,0.76186,2.26746,0.9621,1,discharge,1,-9.078,3.026,2.0,2.0,4.0828,3.8281,28.0568,04-28-22_06.52_NEGPulse_protocol_HPPC_IN21700_30T_cycle_#1397.mat
BOOST_NEGPULSE,1397,0.76186,2.26746,0.9621,1,discharge,1,-9.078,3.026,10.0,9.9,4.0828,3.7782,33.5536,04-28-22_06.52_NEGPulse_protocol_HPPC_IN21700_30T_cycle_#1397.mat
BOOST_NEGPULSE,1397,0.76186,2.26746,0.9622,1,charge,1,3.259,1.086,2.0,2.0,4.0891,4.2002,34.0913,04-28-22_06.52_NEGPulse_protocol_HPPC_IN21700_30T_cycle_#1397.mat
BOOST_NEGPULSE,1397,0.76186,2.26746,0.9622,1,charge,1,3.259,1.086,10.0,9.9,4.0891,4.2002,34.0913,04-28-22_06.52_NEGPulse_protocol_HPPC_IN21700_30T_cycle_#1397.mat
BOOST_NEGPULSE,1397,0.76186,2.26746,0.962,1,discharge,2,-18.155,6.052,2.0,2.0,4.0836,3.6383,24.5277,04-28-22_06.52_NEGPulse_protocol_HPPC_IN21700_30T_cycle_#1397.mat
BOOST_NEGPULSE,1397,0.76186,2.26746,0.962,1,discharge,2,-18.155,6.052,10.0,9.9,4.0836,3.5469,29.5621,04-28-22_06.52_NEGPulse_protocol_HPPC_IN21700_30T_cycle_#1397.mat
BOOST_NEGPULSE,1397,0.76186,2.26746,0.9623,1,charge,2,3.124,1.041,2.0,2.0,4.0939,4.2,33.9661,04-28-22_06.52_NEGPulse_protocol_HPPC_IN21700_30T_cycle_#1397.mat
BOOST_NEGPULSE,1397,0.76186,2.26746,0.9623,1,charge,2,3.124,1.041,10.0,9.9,4.0939,4.1999,33.9341,04-28-22_06.52_NEGPulse_protocol_HPPC_IN21700_30T_cycle_#1397.mat
BOOST_NEGPULSE,1397,0.76186,2.26746,0.962,1,discharge,3,-26.099,8.7,2.0,2.0,4.0851,3.4939,22.6522,04-28-22_06.52_NEGPulse_protocol_HPPC_IN21700_30T_cycle_#1397.mat
BOOST_NEGPULSE,1397,0.76186,2.26746,0.962,1,discharge,3,-26.099,8.7,10.0,9.9,4.0851,3.3534,28.0356,04-28-22_06.52_NEGPulse_protocol_HPPC_IN21700_30T_cycle_#1397.mat
BOOST_NEGPULSE,1397,0.76186,2.26746,0.9623,1,charge,3,2.928,0.976,2.0,2.0,4.0986,4.2,34.6311,04-28-22_06.52_NEGPulse_protocol_HPPC_IN21700_30T_cycle_#1397.mat
BOOST_NEGPULSE,1397,0.76186,2.26746,0.9623,1,charge,3,2.928,0.976,10.0,9.9,4.0986,4.2,34.6311,04-28-22_06.52_NEGPulse_protocol_HPPC_IN21700_30T_cycle_#1397.mat
BOOST_NEGPULSE,1397,0.76186,2.26746,0.9243,2,discharge,0,-2.268,0.756,2.0,2.0,4.066,4.0,29.0941,04-28-22_06.52_NEGPulse_protocol_HPPC_IN21700_30T_cycle_#1397.mat
BOOST_NEGPULSE,1397,0.76186,2.26746,0.9243,2,discharge,0,-2.268,0.756,10.0,9.9,4.066,3.9777,38.9244,04-28-22_06.52_NEGPulse_protocol_HPPC_IN21700_30T_cycle_#1397.mat
BOOST_NEGPULSE,1397,0.76186,2.26746,0.9244,2,charge,0,1.135,0.378,2.0,2.0,4.0691,4.1017,28.725,04-28-22_06.52_NEGPulse_protocol_HPPC_IN21700_30T_cycle_#1397.mat
BOOST_NEGPULSE,1397,0.76186,2.26746,0.9244,2,charge,0,1.135,0.378,10.0,9.9,4.0691,4.1102,36.2146,04-28-22_06.52_NEGPulse_protocol_HPPC_IN21700_30T_cycle_#1397.mat
BOOST_NEGPULSE,1397,0.76186,2.26746,0.9243,2,discharge,1,-9.078,3.026,2.0,2.0,4.0669,3.8255,26.5923,04-28-22_06.52_NEGPulse_protocol_HPPC_IN21700_30T_cycle_#1397.mat
BOOST_NEGPULSE,1397,0.76186,2.26746,0.9243,2,discharge,1,-9.078,3.026,10.0,9.9,4.0669,3.7649,33.268,04-28-22_06.52_NEGPulse_protocol_HPPC_IN21700_30T_cycle_#1397.mat
BOOST_NEGPULSE,1397,0.76186,2.26746,0.9244,2,charge,1,4.245,1.415,2.0,2.0,4.0747,4.1966,28.7161,04-28-22_06.52_NEGPulse_protocol_HPPC_IN21700_30T_cycle_#1397.mat
BOOST_NEGPULSE,1397,0.76186,2.26746,0.9244,2,charge,1,4.245,1.415,10.0,9.9,4.0747,4.2001,29.5406,04-28-22_06.52_NEGPulse_protocol_HPPC_IN21700_30T_cycle_#1397.mat
BOOST_NEGPULSE,1397,0.76186,2.26746,0.9242,2,discharge,2,-18.155,6.052,2.0,2.0,4.0683,3.6399,23.5968,04-28-22_06.52_NEGPulse_protocol_HPPC_IN21700_30T_cycle_#1397.mat
BOOST_NEGPULSE,1397,0.76186,2.26746,0.9242,2,discharge,2,-18.155,6.052,10.0,9.9,4.0683,3.5375,29.2371,04-28-22_06.52_NEGPulse_protocol_HPPC_IN21700_30T_cycle_#1397.mat
BOOST_NEGPULSE,1397,0.76186,2.26746,0.9244,2,charge,2,4.172,1.391,2.0,1.9,4.0788,4.2,29.0494,04-28-22_06.52_NEGPulse_protocol_HPPC_IN21700_30T_cycle_#1397.mat
BOOST_NEGPULSE,1397,0.76186,2.26746,0.9244,2,charge,2,4.172,1.391,10.0,9.9,4.0788,4.2001,29.0734,04-28-22_06.52_NEGPulse_protocol_HPPC_IN21700_30T_cycle_#1397.mat
BOOST_NEGPULSE,1397,0.76186,2.26746,0.9241,2,discharge,3,-26.099,8.7,2.0,2.0,4.0708,3.4991,21.9051,04-28-22_06.52_NEGPulse_protocol_HPPC_IN21700_30T_cycle_#1397.mat
BOOST_NEGPULSE,1397,0.76186,2.26746,0.9241,2,discharge,3,-26.099,8.7,10.0,9.9,4.0708,3.3483,27.6831,04-28-22_06.52_NEGPulse_protocol_HPPC_IN21700_30T_cycle_#1397.mat
BOOST_NEGPULSE,1397,0.76186,2.26746,0.9244,2,charge,3,4.053,1.351,2.0,2.0,4.082,4.2,29.1157,04-28-22_06.52_NEGPulse_protocol_HPPC_IN21700_30T_cycle_#1397.mat
BOOST_NEGPULSE,1397,0.76186,2.26746,0.9244,2,charge,3,4.053,1.351,10.0,9.9,4.082,4.2,29.1157,04-28-22_06.52_NEGPulse_protocol_HPPC_IN21700_30T_cycle_#1397.mat
BOOST_NEGPULSE,1397,0.76186,2.26746,0.8487,3,discharge,0,-2.269,0.756,2.0,2.0,3.9703,3.9131,25.2038,04-28-22_06.52_NEGPulse_protocol_HPPC_IN21700_30T_cycle_#1397.mat
BOOST_NEGPULSE,1397,0.76186,2.26746,0.8487,3,discharge,0,-2.269,0.756,10.0,9.9,3.9703,3.8923,34.3688,04-28-22_06.52_NEGPulse_protocol_HPPC_IN21700_30T_cycle_#1397.mat
BOOST_NEGPULSE,1397,0.76186,2.26746,0.8487,3,charge,0,1.135,0.378,2.0,2.0,3.9732,4.0015,24.9361,04-28-22_06.52_NEGPulse_protocol_HPPC_IN21700_30T_cycle_#1397.mat
BOOST_NEGPULSE,1397,0.76186,2.26746,0.8487,3,charge,0,1.135,0.378,10.0,9.9,3.9732,4.0107,33.0426,04-28-22_06.52_NEGPulse_protocol_HPPC_IN21700_30T_cycle_#1397.mat
BOOST_NEGPULSE,1397,0.76186,2.26746,0.8486,3,discharge,1,-9.078,3.026,2.0,2.0,3.9716,3.7537,24.0041,04-28-22_06.52_NEGPulse_protocol_HPPC_IN21700_30T_cycle_#1397.mat
BOOST_NEGPULSE,1397,0.76186,2.26746,0.8486,3,discharge,1,-9.078,3.026,10.0,9.9,3.9716,3.6956,30.4045,04-28-22_06.52_NEGPulse_protocol_HPPC_IN21700_30T_cycle_#1397.mat
BOOST_NEGPULSE,1397,0.76186,2.26746,0.8488,3,charge,1,4.54,1.513,2.0,2.0,3.9802,4.0907,24.3403,04-28-22_06.52_NEGPulse_protocol_HPPC_IN21700_30T_cycle_#1397.mat
BOOST_NEGPULSE,1397,0.76186,2.26746,0.8488,3,charge,1,4.54,1.513,10.0,9.9,3.9802,4.1238,31.6313,04-28-22_06.52_NEGPulse_protocol_HPPC_IN21700_30T_cycle_#1397.mat
BOOST_NEGPULSE,1397,0.76186,2.26746,0.8486,3,discharge,2,-18.154,6.051,2.0,1.9,3.9726,3.5765,21.8189,04-28-22_06.52_NEGPulse_protocol_HPPC_IN21700_30T_cycle_#1397.mat
BOOST_NEGPULSE,1397,0.76186,2.26746,0.8486,3,discharge,2,-18.154,6.051,10.0,9.9,3.9726,3.4736,27.4871,04-28-22_06.52_NEGPulse_protocol_HPPC_IN21700_30T_cycle_#1397.mat
BOOST_NEGPULSE,1397,0.76186,2.26746,0.8488,3,charge,2,8.28,2.76,2.0,2.0,3.9874,4.2001,25.6884,04-28-22_06.52_NEGPulse_protocol_HPPC_IN21700_30T_cycle_#1397.mat
BOOST_NEGPULSE,1397,0.76186,2.26746,0.8488,3,charge,2,8.28,2.76,10.0,9.9,3.9874,4.2,25.6763,04-28-22_06.52_NEGPulse_protocol_HPPC_IN21700_30T_cycle_#1397.mat
BOOST_NEGPULSE,1397,0.76186,2.26746,0.8485,3,discharge,3,-26.099,8.7,2.0,2.0,3.9746,3.4346,20.6904,04-28-22_06.52_NEGPulse_protocol_HPPC_IN21700_30T_cycle_#1397.mat
BOOST_NEGPULSE,1397,0.76186,2.26746,0.8485,3,discharge,3,-26.099,8.7,10.0,9.9,3.9746,3.2828,26.5068,04-28-22_06.52_NEGPulse_protocol_HPPC_IN21700_30T_cycle_#1397.mat
BOOST_NEGPULSE,1397,0.76186,2.26746,0.8488,3,charge,3,8.148,2.716,2.0,2.0,3.9933,4.2001,25.3817,04-28-22_06.52_NEGPulse_protocol_HPPC_IN21700_30T_cycle_#1397.mat
BOOST_NEGPULSE,1397,0.76186,2.26746,0.8488,3,charge,3,8.148,2.716,10.0,9.9,3.9933,4.2001,25.3817,04-28-22_06.52_NEGPulse_protocol_HPPC_IN21700_30T_cycle_#1397.mat
BOOST_NEGPULSE,1397,0.76186,2.26746,0.773,4,discharge,0,-2.27,0.757,2.0,1.9,3.8858,3.8336,22.9986,04-28-22_06.52_NEGPulse_protocol_HPPC_IN21700_30T_cycle_#1397.mat
BOOST_NEGPULSE,1397,0.76186,2.26746,0.773,4,discharge,0,-2.27,0.757,10.0,9.9,3.8858,3.8173,30.1802,04-28-22_06.52_NEGPulse_protocol_HPPC_IN21700_30T_cycle_#1397.mat
BOOST_NEGPULSE,1397,0.76186,2.26746,0.7731,4,charge,0,1.133,0.378,2.0,2.0,3.8872,3.9139,23.5678,04-28-22_06.52_NEGPulse_protocol_HPPC_IN21700_30T_cycle_#1397.mat
BOOST_NEGPULSE,1397,0.76186,2.26746,0.7731,4,charge,0,1.133,0.378,10.0,9.9,3.8872,3.9209,29.7467,04-28-22_06.52_NEGPulse_protocol_HPPC_IN21700_30T_cycle_#1397.mat
BOOST_NEGPULSE,1397,0.76186,2.26746,0.773,4,discharge,1,-9.078,3.026,2.0,2.0,3.8868,3.6855,22.1752,04-28-22_06.52_NEGPulse_protocol_HPPC_IN21700_30T_cycle_#1397.mat
BOOST_NEGPULSE,1397,0.76186,2.26746,0.773,4,discharge,1,-9.078,3.026,10.0,9.9,3.8868,3.6332,27.9366,04-28-22_06.52_NEGPulse_protocol_HPPC_IN21700_30T_cycle_#1397.mat
BOOST_NEGPULSE,1397,0.76186,2.26746,0.7731,4,charge,1,4.54,1.513,2.0,2.0,3.8925,3.9934,22.2271,04-28-22_06.52_NEGPulse_protocol_HPPC_IN21700_30T_cycle_#1397.mat
BOOST_NEGPULSE,1397,0.76186,2.26746,0.7731,4,charge,1,4.54,1.513,10.0,9.9,3.8925,4.0186,27.7784,04-28-22_06.52_NEGPulse_protocol_HPPC_IN21700_30T_cycle_#1397.mat
BOOST_NEGPULSE,1397,0.76186,2.26746,0.7729,4,discharge,2,-18.154,6.051,2.0,2.0,3.8874,3.5129,20.6291,04-28-22_06.52_NEGPulse_protocol_HPPC_IN21700_30T_cycle_#1397.mat
BOOST_NEGPULSE,1397,0.76186,2.26746,0.7729,4,discharge,2,-18.154,6.051,10.0,9.9,3.8874,3.4141,26.0714,04-28-22_06.52_NEGPulse_protocol_HPPC_IN21700_30T_cycle_#1397.mat
BOOST_NEGPULSE,1397,0.76186,2.26746,0.7732,4,charge,2,13.521,4.507,2.0,2.0,3.8977,4.1732,20.3757,04-28-22_06.52_NEGPulse_protocol_HPPC_IN21700_30T_cycle_#1397.mat
BOOST_NEGPULSE,1397,0.76186,2.26746,0.7732,4,charge,2,13.521,4.507,10.0,9.9,3.8977,4.2002,22.3726,04-28-22_06.52_NEGPulse_protocol_HPPC_IN21700_30T_cycle_#1397.mat
BOOST_NEGPULSE,1397,0.76186,2.26746,0.7729,4,discharge,3,-26.098,8.699,2.0,2.0,3.8874,3.3778,19.5264,04-28-22_06.52_NEGPulse_protocol_HPPC_IN21700_30T_cycle_#1397.mat
BOOST_NEGPULSE,1397,0.76186,2.26746,0.7729,4,discharge,3,-26.098,8.699,10.0,9.9,3.8874,3.2246,25.3966,04-28-22_06.52_NEGPulse_protocol_HPPC_IN21700_30T_cycle_#1397.mat
BOOST_NEGPULSE,1397,0.76186,2.26746,0.7732,4,charge,3,13.574,4.525,2.0,2.0,3.9017,4.2,21.9758,04-28-22_06.52_NEGPulse_protocol_HPPC_IN21700_30T_cycle_#1397.mat
BOOST_NEGPULSE,1397,0.76186,2.26746,0.7732,4,charge,3,13.574,4.525,10.0,9.9,3.9017,4.2,21.9758,04-28-22_06.52_NEGPulse_protocol_HPPC_IN21700_30T_cycle_#1397.mat
BOOST_NEGPULSE,1397,0.76186,2.26746,0.6974,5,discharge,0,-2.268,0.756,2.0,2.0,3.824,3.7744,21.8685,04-28-22_06.52_NEGPulse_protocol_HPPC_IN21700_30T_cycle_#1397.mat
BOOST_NEGPULSE,1397,0.76186,2.26746,0.6974,5,discharge,0,-2.268,0.756,10.0,9.9,3.824,3.7582,29.0111,04-28-22_06.52_NEGPulse_protocol_HPPC_IN21700_30T_cycle_#1397.mat
BOOST_NEGPULSE,1397,0.76186,2.26746,0.6974,5,charge,0,1.135,0.378,2.0,2.0,3.8263,3.8506,21.4116,04-28-22_06.52_NEGPulse_protocol_HPPC_IN21700_30T_cycle_#1397.mat
BOOST_NEGPULSE,1397,0.76186,2.26746,0.6974,5,charge,0,1.135,0.378,10.0,9.9,3.8263,3.8577,27.6676,04-28-22_06.52_NEGPulse_protocol_HPPC_IN21700_30T_cycle_#1397.mat
BOOST_NEGPULSE,1397,0.76186,2.26746,0.6973,5,discharge,1,-9.078,3.026,2.0,2.0,3.825,3.6331,21.1395,04-28-22_06.52_NEGPulse_protocol_HPPC_IN21700_30T_cycle_#1397.mat
BOOST_NEGPULSE,1397,0.76186,2.26746,0.6973,5,discharge,1,-9.078,3.026,10.0,9.9,3.825,3.5757,27.4626,04-28-22_06.52_NEGPulse_protocol_HPPC_IN21700_30T_cycle_#1397.mat
BOOST_NEGPULSE,1397,0.76186,2.26746,0.6974,5,charge,1,4.539,1.513,2.0,2.0,3.8315,3.9265,20.9279,04-28-22_06.52_NEGPulse_protocol_HPPC_IN21700_30T_cycle_#1397.mat
BOOST_NEGPULSE,1397,0.76186,2.26746,0.6974,5,charge,1,4.539,1.513,10.0,9.9,3.8315,3.9493,25.9506,04-28-22_06.52_NEGPulse_protocol_HPPC_IN21700_30T_cycle_#1397.mat
BOOST_NEGPULSE,1397,0.76186,2.26746,0.6973,5,discharge,2,-18.154,6.051,2.0,2.0,3.8261,3.4618,20.0672,04-28-22_06.52_NEGPulse_protocol_HPPC_IN21700_30T_cycle_#1397.mat
BOOST_NEGPULSE,1397,0.76186,2.26746,0.6973,5,discharge,2,-18.154,6.051,10.0,9.9,3.8261,3.355,25.9502,04-28-22_06.52_NEGPulse_protocol_HPPC_IN21700_30T_cycle_#1397.mat
BOOST_NEGPULSE,1397,0.76186,2.26746,0.6975,5,charge,2,13.616,4.539,2.0,2.0,3.8366,4.1008,19.4036,04-28-22_06.52_NEGPulse_protocol_HPPC_IN21700_30T_cycle_#1397.mat
BOOST_NEGPULSE,1397,0.76186,2.26746,0.6975,5,charge,2,13.616,4.539,10.0,9.9,3.8366,4.1567,23.5091,04-28-22_06.52_NEGPulse_protocol_HPPC_IN21700_30T_cycle_#1397.mat
BOOST_NEGPULSE,1397,0.76186,2.26746,0.6972,5,discharge,3,-26.098,8.699,2.0,2.0,3.8269,3.3184,19.4843,04-28-22_06.52_NEGPulse_protocol_HPPC_IN21700_30T_cycle_#1397.mat
BOOST_NEGPULSE,1397,0.76186,2.26746,0.6972,5,discharge,3,-26.098,8.699,10.0,9.9,3.8269,3.1552,25.7376,04-28-22_06.52_NEGPulse_protocol_HPPC_IN21700_30T_cycle_#1397.mat
BOOST_NEGPULSE,1397,0.76186,2.26746,0.6976,5,charge,3,17.558,5.853,2.0,1.9,3.8409,4.2001,20.4579,04-28-22_06.52_NEGPulse_protocol_HPPC_IN21700_30T_cycle_#1397.mat
BOOST_NEGPULSE,1397,0.76186,2.26746,0.6976,5,charge,3,17.558,5.853,10.0,9.9,3.8409,4.1999,20.4465,04-28-22_06.52_NEGPulse_protocol_HPPC_IN21700_30T_cycle_#1397.mat
BOOST_NEGPULSE,1397,0.76186,2.26746,0.6217,6,discharge,0,-2.268,0.756,2.0,2.0,3.7476,3.6968,22.3956,04-28-22_06.52_NEGPulse_protocol_HPPC_IN21700_30T_cycle_#1397.mat
BOOST_NEGPULSE,1397,0.76186,2.26746,0.6217,6,discharge,0,-2.268,0.756,10.0,9.9,3.7476,3.6794,30.0666,04-28-22_06.52_NEGPulse_protocol_HPPC_IN21700_30T_cycle_#1397.mat
BOOST_NEGPULSE,1397,0.76186,2.26746,0.6218,6,charge,0,1.133,0.378,2.0,2.0,3.7503,3.7752,21.9771,04-28-22_06.52_NEGPulse_protocol_HPPC_IN21700_30T_cycle_#1397.mat
BOOST_NEGPULSE,1397,0.76186,2.26746,0.6218,6,charge,0,1.133,0.378,10.0,9.9,3.7503,3.7831,28.9497,04-28-22_06.52_NEGPulse_protocol_HPPC_IN21700_30T_cycle_#1397.mat
BOOST_NEGPULSE,1397,0.76186,2.26746,0.6217,6,discharge,1,-9.08,3.027,2.0,2.0,3.7488,3.5516,21.7188,04-28-22_06.52_NEGPulse_protocol_HPPC_IN21700_30T_cycle_#1397.mat
BOOST_NEGPULSE,1397,0.76186,2.26746,0.6217,6,discharge,1,-9.08,3.027,10.0,9.9,3.7488,3.4909,28.404,04-28-22_06.52_NEGPulse_protocol_HPPC_IN21700_30T_cycle_#1397.mat
BOOST_NEGPULSE,1397,0.76186,2.26746,0.6218,6,charge,1,4.538,1.513,2.0,2.0,3.7564,3.854,21.5082,04-28-22_06.52_NEGPulse_protocol_HPPC_IN21700_30T_cycle_#1397.mat
BOOST_NEGPULSE,1397,0.76186,2.26746,0.6218,6,charge,1,4.538,1.513,10.0,9.9,3.7564,3.8801,27.2599,04-28-22_06.52_NEGPulse_protocol_HPPC_IN21700_30T_cycle_#1397.mat
BOOST_NEGPULSE,1397,0.76186,2.26746,0.6216,6,discharge,2,-18.154,6.051,2.0,1.9,3.7501,3.3809,20.3371,04-28-22_06.52_NEGPulse_protocol_HPPC_IN21700_30T_cycle_#1397.mat
BOOST_NEGPULSE,1397,0.76186,2.26746,0.6216,6,discharge,2,-18.154,6.051,10.0,9.9,3.7501,3.2682,26.5451,04-28-22_06.52_NEGPulse_protocol_HPPC_IN21700_30T_cycle_#1397.mat
BOOST_NEGPULSE,1397,0.76186,2.26746,0.6219,6,charge,2,13.616,4.539,2.0,1.9,3.7624,4.0286,19.5505,04-28-22_06.52_NEGPulse_protocol_HPPC_IN21700_30T_cycle_#1397.mat
BOOST_NEGPULSE,1397,0.76186,2.26746,0.6219,6,charge,2,13.616,4.539,10.0,9.9,3.7624,4.0883,23.9351,04-28-22_06.52_NEGPulse_protocol_HPPC_IN21700_30T_cycle_#1397.mat
BOOST_NEGPULSE,1397,0.76186,2.26746,0.6216,6,discharge,3,-26.098,8.699,2.0,2.0,3.7515,3.2417,19.5341,04-28-22_06.52_NEGPulse_protocol_HPPC_IN21700_30T_cycle_#1397.mat
BOOST_NEGPULSE,1397,0.76186,2.26746,0.6216,6,discharge,3,-26.098,8.699,10.0,9.9,3.7515,3.0774,25.8296,04-28-22_06.52_NEGPulse_protocol_HPPC_IN21700_30T_cycle_#1397.mat
BOOST_NEGPULSE,1397,0.76186,2.26746,0.6219,6,charge,3,21.734,7.245,2.0,2.0,3.7665,4.1805,19.0485,04-28-22_06.52_NEGPulse_protocol_HPPC_IN21700_30T_cycle_#1397.mat
BOOST_NEGPULSE,1397,0.76186,2.26746,0.6219,6,charge,3,21.734,7.245,10.0,9.9,3.7665,4.2,19.9457,04-28-22_06.52_NEGPulse_protocol_HPPC_IN21700_30T_cycle_#1397.mat
BOOST_NEGPULSE,1397,0.76186,2.26746,0.5461,7,discharge,0,-2.27,0.757,2.0,2.0,3.6684,3.6183,22.0744,04-28-22_06.52_NEGPulse_protocol_HPPC_IN21700_30T_cycle_#1397.mat
BOOST_NEGPULSE,1397,0.76186,2.26746,0.5461,7,discharge,0,-2.27,0.757,10.0,9.9,3.6684,3.6017,29.3884,04-28-22_06.52_NEGPulse_protocol_HPPC_IN21700_30T_cycle_#1397.mat
BOOST_NEGPULSE,1397,0.76186,2.26746,0.5461,7,charge,0,1.133,0.378,2.0,2.0,3.6708,3.6954,21.7123,04-28-22_06.52_NEGPulse_protocol_HPPC_IN21700_30T_cycle_#1397.mat
BOOST_NEGPULSE,1397,0.76186,2.26746,0.5461,7,charge,0,1.133,0.378,10.0,9.9,3.6708,3.703,28.4201,04-28-22_06.52_NEGPulse_protocol_HPPC_IN21700_30T_cycle_#1397.mat
BOOST_NEGPULSE,1397,0.76186,2.26746,0.546,7,discharge,1,-9.077,3.026,2.0,2.0,3.6694,3.4758,21.3279,04-28-22_06.52_NEGPulse_protocol_HPPC_IN21700_30T_cycle_#1397.mat
BOOST_NEGPULSE,1397,0.76186,2.26746,0.546,7,discharge,1,-9.077,3.026,10.0,9.9,3.6694,3.4179,27.7065,04-28-22_06.52_NEGPulse_protocol_HPPC_IN21700_30T_cycle_#1397.mat
BOOST_NEGPULSE,1397,0.76186,2.26746,0.5462,7,charge,1,4.54,1.513,2.0,2.0,3.6769,3.7727,21.1036,04-28-22_06.52_NEGPulse_protocol_HPPC_IN21700_30T_cycle_#1397.mat
BOOST_NEGPULSE,1397,0.76186,2.26746,0.5462,7,charge,1,4.54,1.513,10.0,9.9,3.6769,3.7997,27.0514,04-28-22_06.52_NEGPulse_protocol_HPPC_IN21700_30T_cycle_#1397.mat
BOOST_NEGPULSE,1397,0.76186,2.26746,0.546,7,discharge,2,-18.154,6.051,2.0,2.0,3.6707,3.3057,20.1058,04-28-22_06.52_NEGPulse_protocol_HPPC_IN21700_30T_cycle_#1397.mat
BOOST_NEGPULSE,1397,0.76186,2.26746,0.546,7,discharge,2,-18.154,6.051,10.0,9.9,3.6707,3.1985,26.0108,04-28-22_06.52_NEGPulse_protocol_HPPC_IN21700_30T_cycle_#1397.mat
BOOST_NEGPULSE,1397,0.76186,2.26746,0.5462,7,charge,2,13.616,4.539,2.0,2.0,3.6827,3.9463,19.3596,04-28-22_06.52_NEGPulse_protocol_HPPC_IN21700_30T_cycle_#1397.mat
BOOST_NEGPULSE,1397,0.76186,2.26746,0.5462,7,charge,2,13.616,4.539,10.0,9.9,3.6827,4.0071,23.8249,04-28-22_06.52_NEGPulse_protocol_HPPC_IN21700_30T_cycle_#1397.mat
BOOST_NEGPULSE,1397,0.76186,2.26746,0.5459,7,discharge,3,-26.098,8.699,2.0,2.0,3.6711,3.1716,19.1394,04-28-22_06.52_NEGPulse_protocol_HPPC_IN21700_30T_cycle_#1397.mat
BOOST_NEGPULSE,1397,0.76186,2.26746,0.5459,7,discharge,3,-26.098,8.699,10.0,9.9,3.6711,3.0089,25.3736,04-28-22_06.52_NEGPulse_protocol_HPPC_IN21700_30T_cycle_#1397.mat
BOOST_NEGPULSE,1397,0.76186,2.26746,0.5463,7,charge,3,22.692,7.564,2.0,2.0,3.6888,4.0947,17.8874,04-28-22_06.52_NEGPulse_protocol_HPPC_IN21700_30T_cycle_#1397.mat
BOOST_NEGPULSE,1397,0.76186,2.26746,0.5463,7,charge,3,22.692,7.564,10.0,9.9,3.6888,4.1843,21.8359,04-28-22_06.52_NEGPulse_protocol_HPPC_IN21700_30T_cycle_#1397.mat
BOOST_NEGPULSE,1397,0.76186,2.26746,0.4704,8,discharge,0,-2.27,0.757,2.0,2.0,3.6004,3.5483,22.9546,04-28-22_06.52_NEGPulse_protocol_HPPC_IN21700_30T_cycle_#1397.mat
BOOST_NEGPULSE,1397,0.76186,2.26746,0.4704,8,discharge,0,-2.27,0.757,10.0,9.9,3.6004,3.5308,30.6648,04-28-22_06.52_NEGPulse_protocol_HPPC_IN21700_30T_cycle_#1397.mat
BOOST_NEGPULSE,1397,0.76186,2.26746,0.4705,8,charge,0,1.133,0.378,2.0,2.0,3.6037,3.6299,23.1183,04-28-22_06.52_NEGPulse_protocol_HPPC_IN21700_30T_cycle_#1397.mat
BOOST_NEGPULSE,1397,0.76186,2.26746,0.4705,8,charge,0,1.133,0.378,10.0,9.9,3.6037,3.6374,29.7362,04-28-22_06.52_NEGPulse_protocol_HPPC_IN21700_30T_cycle_#1397.mat
BOOST_NEGPULSE,1397,0.76186,2.26746,0.4704,8,discharge,1,-9.078,3.026,2.0,2.0,3.6025,3.3975,22.5823,04-28-22_06.52_NEGPulse_protocol_HPPC_IN21700_30T_cycle_#1397.mat
BOOST_NEGPULSE,1397,0.76186,2.26746,0.4704,8,discharge,1,-9.078,3.026,10.0,9.9,3.6025,3.3362,29.335,04-28-22_06.52_NEGPulse_protocol_HPPC_IN21700_30T_cycle_#1397.mat
BOOST_NEGPULSE,1397,0.76186,2.26746,0.4705,8,charge,1,4.54,1.513,2.0,1.9,3.61,3.7099,22.0044,04-28-22_06.52_NEGPulse_protocol_HPPC_IN21700_30T_cycle_#1397.mat
BOOST_NEGPULSE,1397,0.76186,2.26746,0.4705,8,charge,1,4.54,1.513,10.0,9.9,3.61,3.7385,28.304,04-28-22_06.52_NEGPulse_protocol_HPPC_IN21700_30T_cycle_#1397.mat
BOOST_NEGPULSE,1397,0.76186,2.26746,0.4703,8,discharge,2,-18.155,6.052,2.0,2.0,3.6036,3.2197,21.1457,04-28-22_06.52_NEGPulse_protocol_HPPC_IN21700_30T_cycle_#1397.mat
BOOST_NEGPULSE,1397,0.76186,2.26746,0.4703,8,discharge,2,-18.155,6.052,10.0,9.9,3.6036,3.1008,27.6948,04-28-22_06.52_NEGPulse_protocol_HPPC_IN21700_30T_cycle_#1397.mat
BOOST_NEGPULSE,1397,0.76186,2.26746,0.4706,8,charge,2,13.614,4.538,2.0,2.0,3.6172,3.8895,20.0015,04-28-22_06.52_NEGPulse_protocol_HPPC_IN21700_30T_cycle_#1397.mat
BOOST_NEGPULSE,1397,0.76186,2.26746,0.4706,8,charge,2,13.614,4.538,10.0,9.9,3.6172,3.9532,24.6805,04-28-22_06.52_NEGPulse_protocol_HPPC_IN21700_30T_cycle_#1397.mat
BOOST_NEGPULSE,1397,0.76186,2.26746,0.4702,8,discharge,3,-26.099,8.7,2.0,2.0,3.6046,3.0797,20.1119,04-28-22_06.52_NEGPulse_protocol_HPPC_IN21700_30T_cycle_#1397.mat
BOOST_NEGPULSE,1397,0.76186,2.26746,0.4702,8,discharge,3,-26.099,8.7,10.0,9.9,3.6046,2.8887,27.4302,04-28-22_06.52_NEGPulse_protocol_HPPC_IN21700_30T_cycle_#1397.mat
BOOST_NEGPULSE,1397,0.76186,2.26746,0.4707,8,charge,3,22.693,7.564,2.0,2.0,3.6236,4.0421,18.4418,04-28-22_06.52_NEGPulse_protocol_HPPC_IN21700_30T_cycle_#1397.mat
BOOST_NEGPULSE,1397,0.76186,2.26746,0.4707,8,charge,3,22.693,7.564,10.0,9.9,3.6236,4.1326,22.4298,04-28-22_06.52_NEGPulse_protocol_HPPC_IN21700_30T_cycle_#1397.mat
BOOST_NEGPULSE,1397,0.76186,2.26746,0.3948,9,discharge,0,-2.268,0.756,2.0,2.0,3.53,3.4745,24.4666,04-28-22_06.52_NEGPulse_protocol_HPPC_IN21700_30T_cycle_#1397.mat
BOOST_NEGPULSE,1397,0.76186,2.26746,0.3948,9,discharge,0,-2.268,0.756,10.0,9.9,3.53,3.4555,32.8425,04-28-22_06.52_NEGPulse_protocol_HPPC_IN21700_30T_cycle_#1397.mat
BOOST_NEGPULSE,1397,0.76186,2.26746,0.3948,9,charge,0,1.135,0.378,2.0,1.9,3.5323,3.5592,23.7025,04-28-22_06.52_NEGPulse_protocol_HPPC_IN21700_30T_cycle_#1397.mat
BOOST_NEGPULSE,1397,0.76186,2.26746,0.3948,9,charge,0,1.135,0.378,10.0,9.9,3.5323,3.5665,30.1348,04-28-22_06.52_NEGPulse_protocol_HPPC_IN21700_30T_cycle_#1397.mat
BOOST_NEGPULSE,1397,0.76186,2.26746,0.3947,9,discharge,1,-9.078,3.026,2.0,2.0,3.5313,3.3175,23.5527,04-28-22_06.52_NEGPulse_protocol_HPPC_IN21700_30T_cycle_#1397.mat
BOOST_NEGPULSE,1397,0.76186,2.26746,0.3947,9,discharge,1,-9.078,3.026,10.0,9.9,3.5313,3.246,31.4294,04-28-22_06.52_NEGPulse_protocol_HPPC_IN21700_30T_cycle_#1397.mat
BOOST_NEGPULSE,1397,0.76186,2.26746,0.3949,9,charge,1,4.54,1.513,2.0,2.0,3.5378,3.6411,22.7548,04-28-22_06.52_NEGPulse_protocol_HPPC_IN21700_30T_cycle_#1397.mat
BOOST_NEGPULSE,1397,0.76186,2.26746,0.3949,9,charge,1,4.54,1.513,10.0,9.9,3.5378,3.6684,28.7684,04-28-22_06.52_NEGPulse_protocol_HPPC_IN21700_30T_cycle_#1397.mat
BOOST_NEGPULSE,1397,0.76186,2.26746,0.3947,9,discharge,2,-18.154,6.051,2.0,2.0,3.532,3.133,21.9786,04-28-22_06.52_NEGPulse_protocol_HPPC_IN21700_30T_cycle_#1397.mat
BOOST_NEGPULSE,1397,0.76186,2.26746,0.3947,9,discharge,2,-18.154,6.051,10.0,9.9,3.532,2.9761,30.6214,04-28-22_06.52_NEGPulse_protocol_HPPC_IN21700_30T_cycle_#1397.mat
BOOST_NEGPULSE,1397,0.76186,2.26746,0.3949,9,charge,2,13.616,4.539,2.0,1.9,3.546,3.8184,20.0059,04-28-22_06.52_NEGPulse_protocol_HPPC_IN21700_30T_cycle_#1397.mat
BOOST_NEGPULSE,1397,0.76186,2.26746,0.3949,9,charge,2,13.616,4.539,10.0,9.9,3.546,3.8878,25.1028,04-28-22_06.52_NEGPulse_protocol_HPPC_IN21700_30T_cycle_#1397.mat
BOOST_NEGPULSE,1397,0.76186,2.26746,0.3946,9,discharge,3,-26.098,8.699,2.0,2.0,3.5334,2.9855,20.9939,04-28-22_06.52_NEGPulse_protocol_HPPC_IN21700_30T_cycle_#1397.mat
BOOST_NEGPULSE,1397,0.76186,2.26746,0.3946,9,discharge,3,-26.098,8.699,10.0,9.9,3.5334,2.7144,31.3817,04-28-22_06.52_NEGPulse_protocol_HPPC_IN21700_30T_cycle_#1397.mat
BOOST_NEGPULSE,1397,0.76186,2.26746,0.395,9,charge,3,22.692,7.564,2.0,2.0,3.5525,3.9703,18.4118,04-28-22_06.52_NEGPulse_protocol_HPPC_IN21700_30T_cycle_#1397.mat
BOOST_NEGPULSE,1397,0.76186,2.26746,0.395,9,charge,3,22.692,7.564,10.0,9.9,3.5525,4.067,22.6732,04-28-22_06.52_NEGPulse_protocol_HPPC_IN21700_30T_cycle_#1397.mat
BOOST_NEGPULSE,1397,0.76186,2.26746,0.357,10,discharge,0,-2.27,0.757,2.0,1.9,3.4963,3.4358,26.6567,04-28-22_06.52_NEGPulse_protocol_HPPC_IN21700_30T_cycle_#1397.mat
BOOST_NEGPULSE,1397,0.76186,2.26746,0.357,10,discharge,0,-2.27,0.757,10.0,9.9,3.4963,3.4128,36.7906,04-28-22_06.52_NEGPulse_protocol_HPPC_IN21700_30T_cycle_#1397.mat
BOOST_NEGPULSE,1397,0.76186,2.26746,0.357,10,charge,0,1.133,0.378,2.0,2.0,3.4989,3.5291,26.6549,04-28-22_06.52_NEGPulse_protocol_HPPC_IN21700_30T_cycle_#1397.mat
BOOST_NEGPULSE,1397,0.76186,2.26746,0.357,10,charge,0,1.133,0.378,10.0,9.9,3.4989,3.5371,33.7158,04-28-22_06.52_NEGPulse_protocol_HPPC_IN21700_30T_cycle_#1397.mat
BOOST_NEGPULSE,1397,0.76186,2.26746,0.3569,10,discharge,1,-9.078,3.026,2.0,2.0,3.4974,3.2655,25.5458,04-28-22_06.52_NEGPulse_protocol_HPPC_IN21700_30T_cycle_#1397.mat
BOOST_NEGPULSE,1397,0.76186,2.26746,0.3569,10,discharge,1,-9.078,3.026,10.0,9.9,3.4974,3.1727,35.7686,04-28-22_06.52_NEGPulse_protocol_HPPC_IN21700_30T_cycle_#1397.mat
BOOST_NEGPULSE,1397,0.76186,2.26746,0.3571,10,charge,1,4.54,1.513,2.0,2.0,3.506,3.614,23.7885,04-28-22_06.52_NEGPulse_protocol_HPPC_IN21700_30T_cycle_#1397.mat
BOOST_NEGPULSE,1397,0.76186,2.26746,0.3571,10,charge,1,4.54,1.513,10.0,9.9,3.506,3.6402,29.5595,04-28-22_06.52_NEGPulse_protocol_HPPC_IN21700_30T_cycle_#1397.mat
BOOST_NEGPULSE,1397,0.76186,2.26746,0.3569,10,discharge,2,-18.155,6.052,2.0,1.9,3.4982,3.0739,23.371,04-28-22_06.52_NEGPulse_protocol_HPPC_IN21700_30T_cycle_#1397.mat
BOOST_NEGPULSE,1397,0.76186,2.26746,0.3569,10,discharge,2,-18.155,6.052,10.0,9.9,3.4982,2.8594,35.1859,04-28-22_06.52_NEGPulse_protocol_HPPC_IN21700_30T_cycle_#1397.mat
BOOST_NEGPULSE,1397,0.76186,2.26746,0.3571,10,charge,2,13.615,4.538,2.0,2.0,3.5135,3.7942,20.617,04-28-22_06.52_NEGPulse_protocol_HPPC_IN21700_30T_cycle_#1397.mat
BOOST_NEGPULSE,1397,0.76186,2.26746,0.3571,10,charge,2,13.615,4.538,10.0,9.9,3.5135,3.8614,25.5527,04-28-22_06.52_NEGPulse_protocol_HPPC_IN21700_30T_cycle_#1397.mat
BOOST_NEGPULSE,1397,0.76186,2.26746,0.3568,10,discharge,3,-26.097,8.699,2.0,2.0,3.4995,2.9105,22.5696,04-28-22_06.52_NEGPulse_protocol_HPPC_IN21700_30T_cycle_#1397.mat
BOOST_NEGPULSE,1397,0.76186,2.26746,0.3568,10,discharge,3,-26.097,8.699,10.0,9.9,3.4995,2.5426,36.667,04-28-22_06.52_NEGPulse_protocol_HPPC_IN21700_30T_cycle_#1397.mat
BOOST_NEGPULSE,1397,0.76186,2.26746,0.3572,10,charge,3,22.694,7.565,2.0,2.0,3.5199,3.9456,18.7583,04-28-22_06.52_NEGPulse_protocol_HPPC_IN21700_30T_cycle_#1397.mat
BOOST_NEGPULSE,1397,0.76186,2.26746,0.3572,10,charge,3,22.694,7.565,10.0,9.9,3.5199,4.0454,23.1559,04-28-22_06.52_NEGPulse_protocol_HPPC_IN21700_30T_cycle_#1397.mat
BOOST_NEGPULSE,1397,0.76186,2.26746,0.3192,11,discharge,0,-2.268,0.756,2.0,1.9,3.459,3.3956,27.9517,04-28-22_06.52_NEGPulse_protocol_HPPC_IN21700_30T_cycle_#1397.mat
BOOST_NEGPULSE,1397,0.76186,2.26746,0.3192,11,discharge,0,-2.268,0.756,10.0,9.9,3.459,3.3674,40.3844,04-28-22_06.52_NEGPulse_protocol_HPPC_IN21700_30T_cycle_#1397.mat
BOOST_NEGPULSE,1397,0.76186,2.26746,0.3192,11,charge,0,1.135,0.378,2.0,2.0,3.4623,3.4927,26.7889,04-28-22_06.52_NEGPulse_protocol_HPPC_IN21700_30T_cycle_#1397.mat
BOOST_NEGPULSE,1397,0.76186,2.26746,0.3192,11,charge,0,1.135,0.378,10.0,9.9,3.4623,3.5022,35.1604,04-28-22_06.52_NEGPulse_protocol_HPPC_IN21700_30T_cycle_#1397.mat
BOOST_NEGPULSE,1397,0.76186,2.26746,0.3191,11,discharge,1,-9.078,3.026,2.0,2.0,3.4598,3.2116,27.3411,04-28-22_06.52_NEGPulse_protocol_HPPC_IN21700_30T_cycle_#1397.mat
BOOST_NEGPULSE,1397,0.76186,2.26746,0.3191,11,discharge,1,-9.078,3.026,10.0,9.9,3.4598,3.0869,41.0778,04-28-22_06.52_NEGPulse_protocol_HPPC_IN21700_30T_cycle_#1397.mat
BOOST_NEGPULSE,1397,0.76186,2.26746,0.3192,11,charge,1,4.54,1.513,2.0,2.0,3.4701,3.5825,24.7588,04-28-22_06.52_NEGPulse_protocol_HPPC_IN21700_30T_cycle_#1397.mat
BOOST_NEGPULSE,1397,0.76186,2.26746,0.3192,11,charge,1,4.54,1.513,10.0,9.9,3.4701,3.6092,30.6401,04-28-22_06.52_NEGPulse_protocol_HPPC_IN21700_30T_cycle_#1397.mat
BOOST_NEGPULSE,1397,0.76186,2.26746,0.319,11,discharge,2,-18.155,6.052,2.0,2.0,3.4606,2.9967,25.5522,04-28-22_06.52_NEGPulse_protocol_HPPC_IN21700_30T_cycle_#1397.mat
BOOST_NEGPULSE,1397,0.76186,2.26746,0.319,11,discharge,2,-18.155,6.052,10.0,9.9,3.4606,2.7035,41.702,04-28-22_06.52_NEGPulse_protocol_HPPC_IN21700_30T_cycle_#1397.mat
BOOST_NEGPULSE,1397,0.76186,2.26746,0.3193,11,charge,2,13.614,4.538,2.0,1.9,3.4803,3.7621,20.6993,04-28-22_06.52_NEGPulse_protocol_HPPC_IN21700_30T_cycle_#1397.mat
BOOST_NEGPULSE,1397,0.76186,2.26746,0.3193,11,charge,2,13.614,4.538,10.0,9.9,3.4803,3.8267,25.4444,04-28-22_06.52_NEGPulse_protocol_HPPC_IN21700_30T_cycle_#1397.mat
BOOST_NEGPULSE,1397,0.76186,2.26746,0.319,11,discharge,3,-26.098,8.699,2.0,2.0,3.4623,2.8235,24.477,04-28-22_06.52_NEGPulse_protocol_HPPC_IN21700_30T_cycle_#1397.mat
BOOST_NEGPULSE,1397,0.76186,2.26746,0.319,11,discharge,3,-26.098,8.699,10.0,9.9,3.4623,2.4999,36.8764,04-28-22_06.52_NEGPulse_protocol_HPPC_IN21700_30T_cycle_#1397.mat
BOOST_NEGPULSE,1397,0.76186,2.26746,0.3193,11,charge,3,22.694,7.565,2.0,2.0,3.4865,3.9107,18.6922,04-28-22_06.52_NEGPulse_protocol_HPPC_IN21700_30T_cycle_#1397.mat
BOOST_NEGPULSE,1397,0.76186,2.26746,0.3193,11,charge,3,22.694,7.565,10.0,9.9,3.4865,4.0091,23.0281,04-28-22_06.52_NEGPulse_protocol_HPPC_IN21700_30T_cycle_#1397.mat
BOOST_NEGPULSE,1397,0.76186,2.26746,0.2813,12,discharge,0,-2.268,0.756,2.0,2.0,3.4114,3.3431,30.1093,04-28-22_06.52_NEGPulse_protocol_HPPC_IN21700_30T_cycle_#1397.mat
BOOST_NEGPULSE,1397,0.76186,2.26746,0.2813,12,discharge,0,-2.268,0.756,10.0,9.9,3.4114,3.3061,46.4204,04-28-22_06.52_NEGPulse_protocol_HPPC_IN21700_30T_cycle_#1397.mat
BOOST_NEGPULSE,1397,0.76186,2.26746,0.2814,12,charge,0,1.135,0.378,2.0,2.0,3.4166,3.4493,28.8182,04-28-22_06.52_NEGPulse_protocol_HPPC_IN21700_30T_cycle_#1397.mat
BOOST_NEGPULSE,1397,0.76186,2.26746,0.2814,12,charge,0,1.135,0.378,10.0,9.9,3.4166,3.4624,40.3631,04-28-22_06.52_NEGPulse_protocol_HPPC_IN21700_30T_cycle_#1397.mat
BOOST_NEGPULSE,1397,0.76186,2.26746,0.2813,12,discharge,1,-9.078,3.026,2.0,2.0,3.4138,3.1408,30.074,04-28-22_06.52_NEGPulse_protocol_HPPC_IN21700_30T_cycle_#1397.mat
BOOST_NEGPULSE,1397,0.76186,2.26746,0.2813,12,discharge,1,-9.078,3.026,10.0,9.9,3.4138,2.964,49.5505,04-28-22_06.52_NEGPulse_protocol_HPPC_IN21700_30T_cycle_#1397.mat
BOOST_NEGPULSE,1397,0.76186,2.26746,0.2814,12,charge,1,4.54,1.513,2.0,2.0,3.4294,3.5461,25.7071,04-28-22_06.52_NEGPulse_protocol_HPPC_IN21700_30T_cycle_#1397.mat
BOOST_NEGPULSE,1397,0.76186,2.26746,0.2814,12,charge,1,4.54,1.513,10.0,9.9,3.4294,3.5795,33.0646,04-28-22_06.52_NEGPulse_protocol_HPPC_IN21700_30T_cycle_#1397.mat
BOOST_NEGPULSE,1397,0.76186,2.26746,0.2812,12,discharge,2,-18.154,6.051,2.0,2.0,3.4165,2.898,28.5612,04-28-22_06.52_NEGPulse_protocol_HPPC_IN21700_30T_cycle_#1397.mat
BOOST_NEGPULSE,1397,0.76186,2.26746,0.2812,12,discharge,2,-18.154,6.051,10.0,9.9,3.4165,2.4998,50.4958,04-28-22_06.52_NEGPulse_protocol_HPPC_IN21700_30T_cycle_#1397.mat
BOOST_NEGPULSE,1397,0.76186,2.26746,0.2815,12,charge,2,13.616,4.539,2.0,2.0,3.4453,3.7303,20.9313,04-28-22_06.52_NEGPulse_protocol_HPPC_IN21700_30T_cycle_#1397.mat
BOOST_NEGPULSE,1397,0.76186,2.26746,0.2815,12,charge,2,13.616,4.539,10.0,9.9,3.4453,3.7905,25.3525,04-28-22_06.52_NEGPulse_protocol_HPPC_IN21700_30T_cycle_#1397.mat
BOOST_NEGPULSE,1397,0.76186,2.26746,0.2811,12,discharge,3,-24.132,8.044,2.0,2.0,3.4199,2.6946,30.0555,04-28-22_06.52_NEGPulse_protocol_HPPC_IN21700_30T_cycle_#1397.mat
BOOST_NEGPULSE,1397,0.76186,2.26746,0.2811,12,discharge,3,-24.132,8.044,10.0,9.9,3.4199,2.4999,38.1237,04-28-22_06.52_NEGPulse_protocol_HPPC_IN21700_30T_cycle_#1397.mat
BOOST_NEGPULSE,1397,0.76186,2.26746,0.2815,12,charge,3,22.694,7.565,2.0,1.9,3.451,3.8794,18.8772,04-28-22_06.52_NEGPulse_protocol_HPPC_IN21700_30T_cycle_#1397.mat
BOOST_NEGPULSE,1397,0.76186,2.26746,0.2815,12,charge,3,22.694,7.565,10.0,9.9,3.451,3.9762,23.1427,04-28-22_06.52_NEGPulse_protocol_HPPC_IN21700_30T_cycle_#1397.mat
BOOST_NEGPULSE,1435,0.75837,2.25705,1.0,0,discharge,0,-2.262,0.754,2.0,2.0,4.1096,4.0365,32.3194,05-05-22_16.24_NEGPulse_protocol_HPPC_IN21700_30T_cycle_#1435.mat
BOOST_NEGPULSE,1435,0.75837,2.25705,1.0,0,discharge,0,-2.262,0.754,10.0,9.7,4.1096,4.0139,42.3114,05-05-22_16.24_NEGPulse_protocol_HPPC_IN21700_30T_cycle_#1435.mat
BOOST_NEGPULSE,1435,0.75837,2.25705,1.0,0,charge,0,1.131,0.377,2.0,2.0,4.1241,4.1688,39.526,05-05-22_16.24_NEGPulse_protocol_HPPC_IN21700_30T_cycle_#1435.mat
BOOST_NEGPULSE,1435,0.75837,2.25705,1.0,0,charge,0,1.131,0.377,10.0,9.9,4.1241,4.1858,54.5583,05-05-22_16.24_NEGPulse_protocol_HPPC_IN21700_30T_cycle_#1435.mat
BOOST_NEGPULSE,1435,0.75837,2.25705,0.9999,0,discharge,1,-9.048,3.016,2.0,2.0,4.1187,3.8355,31.3011,05-05-22_16.24_NEGPulse_protocol_HPPC_IN21700_30T_cycle_#1435.mat
BOOST_NEGPULSE,1435,0.75837,2.25705,0.9999,0,discharge,1,-9.048,3.016,10.0,9.9,4.1187,3.7906,36.2638,05-05-22_16.24_NEGPulse_protocol_HPPC_IN21700_30T_cycle_#1435.mat
BOOST_NEGPULSE,1435,0.75837,2.25705,1.0,0,charge,1,1.54,0.513,2.0,2.0,4.13,4.2,45.4486,05-05-22_16.24_NEGPulse_protocol_HPPC_IN21700_30T_cycle_#1435.mat
BOOST_NEGPULSE,1435,0.75837,2.25705,1.0,0,charge,1,1.54,0.513,10.0,9.9,4.13,4.2,45.4486,05-05-22_16.24_NEGPulse_protocol_HPPC_IN21700_30T_cycle_#1435.mat
BOOST_NEGPULSE,1435,0.75837,2.25705,0.9999,0,discharge,2,-18.092,6.031,2.0,2.0,4.1175,3.6373,26.5421,05-05-22_16.24_NEGPulse_protocol_HPPC_IN21700_30T_cycle_#1435.mat
BOOST_NEGPULSE,1435,0.75837,2.25705,0.9999,0,discharge,2,-18.092,6.031,10.0,9.9,4.1175,3.5599,30.8203,05-05-22_16.24_NEGPulse_protocol_HPPC_IN21700_30T_cycle_#1435.mat
BOOST_NEGPULSE,1435,0.75837,2.25705,1.0,0,charge,2,1.429,0.476,2.0,1.9,4.1363,4.2,44.5797,05-05-22_16.24_NEGPulse_protocol_HPPC_IN21700_30T_cycle_#1435.mat
BOOST_NEGPULSE,1435,0.75837,2.25705,1.0,0,charge,2,1.429,0.476,10.0,9.9,4.1363,4.2,44.5797,05-05-22_16.24_NEGPulse_protocol_HPPC_IN21700_30T_cycle_#1435.mat
BOOST_NEGPULSE,1435,0.75837,2.25705,0.9998,0,discharge,3,-26.009,8.67,2.0,2.0,4.1175,3.489,24.1647,05-05-22_16.24_NEGPulse_protocol_HPPC_IN21700_30T_cycle_#1435.mat
BOOST_NEGPULSE,1435,0.75837,2.25705,0.9998,0,discharge,3,-26.009,8.67,10.0,9.9,4.1175,3.3688,28.7862,05-05-22_16.24_NEGPulse_protocol_HPPC_IN21700_30T_cycle_#1435.mat
BOOST_NEGPULSE,1435,0.75837,2.25705,1.0,0,charge,3,1.302,0.434,2.0,2.0,4.1422,4.2,44.3864,05-05-22_16.24_NEGPulse_protocol_HPPC_IN21700_30T_cycle_#1435.mat
BOOST_NEGPULSE,1435,0.75837,2.25705,1.0,0,charge,3,1.302,0.434,10.0,9.9,4.1422,4.2,44.3864,05-05-22_16.24_NEGPulse_protocol_HPPC_IN21700_30T_cycle_#1435.mat
BOOST_NEGPULSE,1435,0.75837,2.25705,0.9623,1,discharge,0,-2.26,0.753,2.0,2.0,4.0814,4.0105,31.3661,05-05-22_16.24_NEGPulse_protocol_HPPC_IN21700_30T_cycle_#1435.mat
BOOST_NEGPULSE,1435,0.75837,2.25705,0.9623,1,discharge,0,-2.26,0.753,10.0,9.9,4.0814,3.9923,39.4178,05-05-22_16.24_NEGPulse_protocol_HPPC_IN21700_30T_cycle_#1435.mat
BOOST_NEGPULSE,1435,0.75837,2.25705,0.9623,1,charge,0,1.129,0.376,2.0,2.0,4.0841,4.1192,31.095,05-05-22_16.24_NEGPulse_protocol_HPPC_IN21700_30T_cycle_#1435.mat
BOOST_NEGPULSE,1435,0.75837,2.25705,0.9623,1,charge,0,1.129,0.376,10.0,9.9,4.0841,4.128,38.8909,05-05-22_16.24_NEGPulse_protocol_HPPC_IN21700_30T_cycle_#1435.mat
BOOST_NEGPULSE,1435,0.75837,2.25705,0.9622,1,discharge,1,-9.048,3.016,2.0,2.0,4.0818,3.8295,27.886,05-05-22_16.24_NEGPulse_protocol_HPPC_IN21700_30T_cycle_#1435.mat
BOOST_NEGPULSE,1435,0.75837,2.25705,0.9622,1,discharge,1,-9.048,3.016,10.0,9.9,4.0818,3.7795,33.4124,05-05-22_16.24_NEGPulse_protocol_HPPC_IN21700_30T_cycle_#1435.mat
BOOST_NEGPULSE,1435,0.75837,2.25705,0.9623,1,charge,1,3.303,1.101,2.0,2.0,4.0885,4.2,33.7603,05-05-22_16.24_NEGPulse_protocol_HPPC_IN21700_30T_cycle_#1435.mat
BOOST_NEGPULSE,1435,0.75837,2.25705,0.9623,1,charge,1,3.303,1.101,10.0,9.9,4.0885,4.2,33.7603,05-05-22_16.24_NEGPulse_protocol_HPPC_IN21700_30T_cycle_#1435.mat
BOOST_NEGPULSE,1435,0.75837,2.25705,0.9622,1,discharge,2,-18.093,6.031,2.0,2.0,4.0826,3.6425,24.3243,05-05-22_16.24_NEGPulse_protocol_HPPC_IN21700_30T_cycle_#1435.mat
BOOST_NEGPULSE,1435,0.75837,2.25705,0.9622,1,discharge,2,-18.093,6.031,10.0,9.9,4.0826,3.5536,29.2378,05-05-22_16.24_NEGPulse_protocol_HPPC_IN21700_30T_cycle_#1435.mat
BOOST_NEGPULSE,1435,0.75837,2.25705,0.9624,1,charge,2,3.17,1.057,2.0,2.0,4.0931,4.2,33.7181,05-05-22_16.24_NEGPulse_protocol_HPPC_IN21700_30T_cycle_#1435.mat
BOOST_NEGPULSE,1435,0.75837,2.25705,0.9624,1,charge,2,3.17,1.057,10.0,9.9,4.0931,4.2,33.7181,05-05-22_16.24_NEGPulse_protocol_HPPC_IN21700_30T_cycle_#1435.mat
BOOST_NEGPULSE,1435,0.75837,2.25705,0.9621,1,discharge,3,-26.006,8.669,2.0,2.0,4.0834,3.4998,22.441,05-05-22_16.24_NEGPulse_protocol_HPPC_IN21700_30T_cycle_#1435.mat
BOOST_NEGPULSE,1435,0.75837,2.25705,0.9621,1,discharge,3,-26.006,8.669,10.0,9.9,4.0834,3.3655,27.6052,05-05-22_16.24_NEGPulse_protocol_HPPC_IN21700_30T_cycle_#1435.mat
BOOST_NEGPULSE,1435,0.75837,2.25705,0.9624,1,charge,3,2.938,0.979,2.0,2.0,4.0979,4.1999,34.7187,05-05-22_16.24_NEGPulse_protocol_HPPC_IN21700_30T_cycle_#1435.mat
BOOST_NEGPULSE,1435,0.75837,2.25705,0.9624,1,charge,3,2.938,0.979,10.0,9.9,4.0979,4.1999,34.7187,05-05-22_16.24_NEGPulse_protocol_HPPC_IN21700_30T_cycle_#1435.mat
BOOST_NEGPULSE,1435,0.75837,2.25705,0.9246,2,discharge,0,-2.262,0.754,2.0,2.0,4.062,3.9936,30.2387,05-05-22_16.24_NEGPulse_protocol_HPPC_IN21700_30T_cycle_#1435.mat
BOOST_NEGPULSE,1435,0.75837,2.25705,0.9246,2,discharge,0,-2.262,0.754,10.0,9.9,4.062,3.9706,40.4067,05-05-22_16.24_NEGPulse_protocol_HPPC_IN21700_30T_cycle_#1435.mat
BOOST_NEGPULSE,1435,0.75837,2.25705,0.9246,2,charge,0,1.131,0.377,2.0,2.0,4.0645,4.0991,30.587,05-05-22_16.24_NEGPulse_protocol_HPPC_IN21700_30T_cycle_#1435.mat
BOOST_NEGPULSE,1435,0.75837,2.25705,0.9246,2,charge,0,1.131,0.377,10.0,9.9,4.0645,4.1084,38.8083,05-05-22_16.24_NEGPulse_protocol_HPPC_IN21700_30T_cycle_#1435.mat
BOOST_NEGPULSE,1435,0.75837,2.25705,0.9245,2,discharge,1,-9.046,3.015,2.0,2.0,4.0631,3.8152,27.4041,05-05-22_16.24_NEGPulse_protocol_HPPC_IN21700_30T_cycle_#1435.mat
BOOST_NEGPULSE,1435,0.75837,2.25705,0.9245,2,discharge,1,-9.046,3.015,10.0,9.9,4.0631,3.7545,34.1141,05-05-22_16.24_NEGPulse_protocol_HPPC_IN21700_30T_cycle_#1435.mat
BOOST_NEGPULSE,1435,0.75837,2.25705,0.9247,2,charge,1,4.151,1.383,2.0,2.0,4.0717,4.1983,30.5023,05-05-22_16.24_NEGPulse_protocol_HPPC_IN21700_30T_cycle_#1435.mat
BOOST_NEGPULSE,1435,0.75837,2.25705,0.9247,2,charge,1,4.151,1.383,10.0,9.9,4.0717,4.2001,30.936,05-05-22_16.24_NEGPulse_protocol_HPPC_IN21700_30T_cycle_#1435.mat
BOOST_NEGPULSE,1435,0.75837,2.25705,0.9245,2,discharge,2,-18.093,6.031,2.0,2.0,4.0646,3.626,24.2414,05-05-22_16.24_NEGPulse_protocol_HPPC_IN21700_30T_cycle_#1435.mat
BOOST_NEGPULSE,1435,0.75837,2.25705,0.9245,2,discharge,2,-18.093,6.031,10.0,9.9,4.0646,3.5246,29.8458,05-05-22_16.24_NEGPulse_protocol_HPPC_IN21700_30T_cycle_#1435.mat
BOOST_NEGPULSE,1435,0.75837,2.25705,0.9247,2,charge,2,4.044,1.348,2.0,2.0,4.0767,4.2,30.4926,05-05-22_16.24_NEGPulse_protocol_HPPC_IN21700_30T_cycle_#1435.mat
BOOST_NEGPULSE,1435,0.75837,2.25705,0.9247,2,charge,2,4.044,1.348,10.0,9.9,4.0767,4.2,30.4926,05-05-22_16.24_NEGPulse_protocol_HPPC_IN21700_30T_cycle_#1435.mat
BOOST_NEGPULSE,1435,0.75837,2.25705,0.9244,2,discharge,3,-26.007,8.669,2.0,2.0,4.0675,3.4828,22.4824,05-05-22_16.24_NEGPulse_protocol_HPPC_IN21700_30T_cycle_#1435.mat
BOOST_NEGPULSE,1435,0.75837,2.25705,0.9244,2,discharge,3,-26.007,8.669,10.0,9.9,4.0675,3.3334,28.227,05-05-22_16.24_NEGPulse_protocol_HPPC_IN21700_30T_cycle_#1435.mat
BOOST_NEGPULSE,1435,0.75837,2.25705,0.9247,2,charge,3,3.901,1.3,2.0,1.9,4.0802,4.1999,30.6821,05-05-22_16.24_NEGPulse_protocol_HPPC_IN21700_30T_cycle_#1435.mat
BOOST_NEGPULSE,1435,0.75837,2.25705,0.9247,2,charge,3,3.901,1.3,10.0,9.9,4.0802,4.2,30.7077,05-05-22_16.24_NEGPulse_protocol_HPPC_IN21700_30T_cycle_#1435.mat
