Repository: KikETs/ECM_HYBRID_BMS_JOINT

## Results

| Arm | Model | Size | Protocol | Result | Worst cell |
|---|---|---|---|---|---|
| SOP | 2RC table + trim (A8) | 4 effective coefficients, 2 EW states | leave-one-cell-out | usable current 69.6 % discharge, 59.5 % charge (τ = 10 s) | 59.9 % / 53.5 % (BOOST_REST) |
| SOH | dQ/dV ridge | 65 coefficients | leave-one-cell-out | RMSE 0.0094, bias −0.0005 | 0.0130 (BOOST_REST) |
| SOC | 2RC EKF, low-current gate | 3 states | leave-one-cell-out | **2.34 %p** over six sensor disturbances on estimated SOH (2.325 on true SOH), per cell 2.00–2.75 | 4.60 %p (BOOST_NEGPULSE_1S, current offset −0.10 A) |

The SOH arm was a 10,945-parameter CNN until the second audit round. Nested

File: analysis/uypydj_hppc_resistance.csv (part 138 of 225)
protocol,cycle,SOH,CAP_Ah,SOC,soc_group,direction,rate_rank,I_A,CRate_rated,tau_s,tau_actual_s,V_pre_V,V_tau_V,R_mOhm,file
BOOST_NEGPULSE,1435,0.75837,2.25705,0.8492,3,discharge,0,-2.262,0.754,2.0,2.0,3.9628,3.9057,25.242,05-05-22_16.24_NEGPulse_protocol_HPPC_IN21700_30T_cycle_#1435.mat
BOOST_NEGPULSE,1435,0.75837,2.25705,0.8492,3,discharge,0,-2.262,0.754,10.0,9.9,3.9628,3.8849,34.437,05-05-22_16.24_NEGPulse_protocol_HPPC_IN21700_30T_cycle_#1435.mat
BOOST_NEGPULSE,1435,0.75837,2.25705,0.8492,3,charge,0,1.129,0.376,2.0,2.0,3.9664,3.9951,25.4207,05-05-22_16.24_NEGPulse_protocol_HPPC_IN21700_30T_cycle_#1435.mat
BOOST_NEGPULSE,1435,0.75837,2.25705,0.8492,3,charge,0,1.129,0.376,10.0,9.9,3.9664,4.0044,33.6581,05-05-22_16.24_NEGPulse_protocol_HPPC_IN21700_30T_cycle_#1435.mat
BOOST_NEGPULSE,1435,0.75837,2.25705,0.8492,3,discharge,1,-9.048,3.016,2.0,2.0,3.965,3.7471,24.0837,05-05-22_16.24_NEGPulse_protocol_HPPC_IN21700_30T_cycle_#1435.mat
BOOST_NEGPULSE,1435,0.75837,2.25705,0.8492,3,discharge,1,-9.048,3.016,10.0,9.9,3.965,3.6894,30.4611,05-05-22_16.24_NEGPulse_protocol_HPPC_IN21700_30T_cycle_#1435.mat
BOOST_NEGPULSE,1435,0.75837,2.25705,0.8493,3,charge,1,4.524,1.508,2.0,2.0,3.9737,4.084,24.38,05-05-22_16.24_NEGPulse_protocol_HPPC_IN21700_30T_cycle_#1435.mat
BOOST_NEGPULSE,1435,0.75837,2.25705,0.8493,3,charge,1,4.524,1.508,10.0,9.9,3.9737,4.1169,31.652,05-05-22_16.24_NEGPulse_protocol_HPPC_IN21700_30T_cycle_#1435.mat
BOOST_NEGPULSE,1435,0.75837,2.25705,0.8491,3,discharge,2,-18.093,6.031,2.0,2.0,3.9663,3.5699,21.909,05-05-22_16.24_NEGPulse_protocol_HPPC_IN21700_30T_cycle_#1435.mat
BOOST_NEGPULSE,1435,0.75837,2.25705,0.8491,3,discharge,2,-18.093,6.031,10.0,9.9,3.9663,3.4714,27.3531,05-05-22_16.24_NEGPulse_protocol_HPPC_IN21700_30T_cycle_#1435.mat
BOOST_NEGPULSE,1435,0.75837,2.25705,0.8494,3,charge,2,8.563,2.854,2.0,1.9,3.981,4.2002,25.5985,05-05-22_16.24_NEGPulse_protocol_HPPC_IN21700_30T_cycle_#1435.mat
BOOST_NEGPULSE,1435,0.75837,2.25705,0.8494,3,charge,2,8.563,2.854,10.0,9.9,3.981,4.2,25.5751,05-05-22_16.24_NEGPulse_protocol_HPPC_IN21700_30T_cycle_#1435.mat
BOOST_NEGPULSE,1435,0.75837,2.25705,0.849,3,discharge,3,-26.006,8.669,2.0,2.0,3.9684,3.4326,20.6029,05-05-22_16.24_NEGPulse_protocol_HPPC_IN21700_30T_cycle_#1435.mat
BOOST_NEGPULSE,1435,0.75837,2.25705,0.849,3,discharge,3,-26.006,8.669,10.0,9.9,3.9684,3.2857,26.2516,05-05-22_16.24_NEGPulse_protocol_HPPC_IN21700_30T_cycle_#1435.mat
BOOST_NEGPULSE,1435,0.75837,2.25705,0.8494,3,charge,3,8.442,2.814,2.0,2.0,3.9871,4.2001,25.2304,05-05-22_16.24_NEGPulse_protocol_HPPC_IN21700_30T_cycle_#1435.mat
BOOST_NEGPULSE,1435,0.75837,2.25705,0.8494,3,charge,3,8.442,2.814,10.0,9.9,3.9871,4.2001,25.2304,05-05-22_16.24_NEGPulse_protocol_HPPC_IN21700_30T_cycle_#1435.mat
BOOST_NEGPULSE,1435,0.75837,2.25705,0.7738,4,discharge,0,-2.262,0.754,2.0,2.0,3.8818,3.8275,24.0032,05-05-22_16.24_NEGPulse_protocol_HPPC_IN21700_30T_cycle_#1435.mat
BOOST_NEGPULSE,1435,0.75837,2.25705,0.7738,4,discharge,0,-2.262,0.754,10.0,9.9,3.8818,3.8109,31.3412,05-05-22_16.24_NEGPulse_protocol_HPPC_IN21700_30T_cycle_#1435.mat
BOOST_NEGPULSE,1435,0.75837,2.25705,0.7738,4,charge,0,1.131,0.377,2.0,1.9,3.8841,3.9109,23.6917,05-05-22_16.24_NEGPulse_protocol_HPPC_IN21700_30T_cycle_#1435.mat
BOOST_NEGPULSE,1435,0.75837,2.25705,0.7738,4,charge,0,1.131,0.377,10.0,9.9,3.8841,3.9182,30.145,05-05-22_16.24_NEGPulse_protocol_HPPC_IN21700_30T_cycle_#1435.mat
BOOST_NEGPULSE,1435,0.75837,2.25705,0.7738,4,discharge,1,-9.048,3.016,2.0,2.0,3.8827,3.6726,23.2211,05-05-22_16.24_NEGPulse_protocol_HPPC_IN21700_30T_cycle_#1435.mat
BOOST_NEGPULSE,1435,0.75837,2.25705,0.7738,4,discharge,1,-9.048,3.016,10.0,9.9,3.8827,3.6187,29.1784,05-05-22_16.24_NEGPulse_protocol_HPPC_IN21700_30T_cycle_#1435.mat
BOOST_NEGPULSE,1435,0.75837,2.25705,0.7739,4,charge,1,4.524,1.508,2.0,2.0,3.8887,3.9945,23.3848,05-05-22_16.24_NEGPulse_protocol_HPPC_IN21700_30T_cycle_#1435.mat
BOOST_NEGPULSE,1435,0.75837,2.25705,0.7739,4,charge,1,4.524,1.508,10.0,9.9,3.8887,4.0205,29.1316,05-05-22_16.24_NEGPulse_protocol_HPPC_IN21700_30T_cycle_#1435.mat
BOOST_NEGPULSE,1435,0.75837,2.25705,0.7737,4,discharge,2,-18.091,6.03,2.0,2.0,3.8825,3.5005,21.1155,05-05-22_16.24_NEGPulse_protocol_HPPC_IN21700_30T_cycle_#1435.mat
BOOST_NEGPULSE,1435,0.75837,2.25705,0.7737,4,discharge,2,-18.091,6.03,10.0,9.9,3.8825,3.4008,26.6265,05-05-22_16.24_NEGPulse_protocol_HPPC_IN21700_30T_cycle_#1435.mat
BOOST_NEGPULSE,1435,0.75837,2.25705,0.774,4,charge,2,13.436,4.479,2.0,2.0,3.8939,4.1743,20.8693,05-05-22_16.24_NEGPulse_protocol_HPPC_IN21700_30T_cycle_#1435.mat
BOOST_NEGPULSE,1435,0.75837,2.25705,0.774,4,charge,2,13.436,4.479,10.0,9.9,3.8939,4.2,22.7821,05-05-22_16.24_NEGPulse_protocol_HPPC_IN21700_30T_cycle_#1435.mat
BOOST_NEGPULSE,1435,0.75837,2.25705,0.7736,4,discharge,3,-26.006,8.669,2.0,2.0,3.8843,3.365,19.9685,05-05-22_16.24_NEGPulse_protocol_HPPC_IN21700_30T_cycle_#1435.mat
BOOST_NEGPULSE,1435,0.75837,2.25705,0.7736,4,discharge,3,-26.006,8.669,10.0,9.9,3.8843,3.2124,25.8363,05-05-22_16.24_NEGPulse_protocol_HPPC_IN21700_30T_cycle_#1435.mat
BOOST_NEGPULSE,1435,0.75837,2.25705,0.774,4,charge,3,13.456,4.485,2.0,2.0,3.8985,4.2001,22.4138,05-05-22_16.24_NEGPulse_protocol_HPPC_IN21700_30T_cycle_#1435.mat
BOOST_NEGPULSE,1435,0.75837,2.25705,0.774,4,charge,3,13.456,4.485,10.0,9.9,3.8985,4.2001,22.4138,05-05-22_16.24_NEGPulse_protocol_HPPC_IN21700_30T_cycle_#1435.mat
BOOST_NEGPULSE,1435,0.75837,2.25705,0.6984,5,discharge,0,-2.262,0.754,2.0,2.0,3.8183,3.7673,22.5464,05-05-22_16.24_NEGPulse_protocol_HPPC_IN21700_30T_cycle_#1435.mat
BOOST_NEGPULSE,1435,0.75837,2.25705,0.6984,5,discharge,0,-2.262,0.754,10.0,9.9,3.8183,3.7502,30.1061,05-05-22_16.24_NEGPulse_protocol_HPPC_IN21700_30T_cycle_#1435.mat
BOOST_NEGPULSE,1435,0.75837,2.25705,0.6985,5,charge,0,1.129,0.376,2.0,2.0,3.8217,3.8471,22.4958,05-05-22_16.24_NEGPulse_protocol_HPPC_IN21700_30T_cycle_#1435.mat
BOOST_NEGPULSE,1435,0.75837,2.25705,0.6985,5,charge,0,1.129,0.376,10.0,9.9,3.8217,3.8545,29.0497,05-05-22_16.24_NEGPulse_protocol_HPPC_IN21700_30T_cycle_#1435.mat
BOOST_NEGPULSE,1435,0.75837,2.25705,0.6984,5,discharge,1,-9.047,3.016,2.0,2.0,3.8202,3.6199,22.1387,05-05-22_16.24_NEGPulse_protocol_HPPC_IN21700_30T_cycle_#1435.mat
BOOST_NEGPULSE,1435,0.75837,2.25705,0.6984,5,discharge,1,-9.047,3.016,10.0,9.9,3.8202,3.5606,28.693,05-05-22_16.24_NEGPulse_protocol_HPPC_IN21700_30T_cycle_#1435.mat
BOOST_NEGPULSE,1435,0.75837,2.25705,0.6985,5,charge,1,4.524,1.508,2.0,2.0,3.8265,3.9266,22.125,05-05-22_16.24_NEGPulse_protocol_HPPC_IN21700_30T_cycle_#1435.mat
BOOST_NEGPULSE,1435,0.75837,2.25705,0.6985,5,charge,1,4.524,1.508,10.0,9.9,3.8265,3.9506,27.4297,05-05-22_16.24_NEGPulse_protocol_HPPC_IN21700_30T_cycle_#1435.mat
BOOST_NEGPULSE,1435,0.75837,2.25705,0.6983,5,discharge,2,-18.093,6.031,2.0,2.0,3.8213,3.4458,20.7539,05-05-22_16.24_NEGPulse_protocol_HPPC_IN21700_30T_cycle_#1435.mat
BOOST_NEGPULSE,1435,0.75837,2.25705,0.6983,5,discharge,2,-18.093,6.031,10.0,9.9,3.8213,3.3376,26.7341,05-05-22_16.24_NEGPulse_protocol_HPPC_IN21700_30T_cycle_#1435.mat
BOOST_NEGPULSE,1435,0.75837,2.25705,0.6986,5,charge,2,13.568,4.523,2.0,2.0,3.8324,4.1029,19.9366,05-05-22_16.24_NEGPulse_protocol_HPPC_IN21700_30T_cycle_#1435.mat
BOOST_NEGPULSE,1435,0.75837,2.25705,0.6986,5,charge,2,13.568,4.523,10.0,9.9,3.8324,4.1599,24.1377,05-05-22_16.24_NEGPulse_protocol_HPPC_IN21700_30T_cycle_#1435.mat
BOOST_NEGPULSE,1435,0.75837,2.25705,0.6983,5,discharge,3,-26.006,8.669,2.0,2.0,3.8228,3.3096,19.7339,05-05-22_16.24_NEGPulse_protocol_HPPC_IN21700_30T_cycle_#1435.mat
BOOST_NEGPULSE,1435,0.75837,2.25705,0.6983,5,discharge,3,-26.006,8.669,10.0,9.9,3.8228,3.1484,25.9325,05-05-22_16.24_NEGPulse_protocol_HPPC_IN21700_30T_cycle_#1435.mat
BOOST_NEGPULSE,1435,0.75837,2.25705,0.6986,5,charge,3,17.571,5.857,2.0,2.0,3.8362,4.2001,20.7103,05-05-22_16.24_NEGPulse_protocol_HPPC_IN21700_30T_cycle_#1435.mat
BOOST_NEGPULSE,1435,0.75837,2.25705,0.6986,5,charge,3,17.571,5.857,10.0,9.9,3.8362,4.2,20.7046,05-05-22_16.24_NEGPulse_protocol_HPPC_IN21700_30T_cycle_#1435.mat
BOOST_NEGPULSE,1435,0.75837,2.25705,0.6231,6,discharge,0,-2.26,0.753,2.0,2.0,3.7432,3.6927,22.3441,05-05-22_16.24_NEGPulse_protocol_HPPC_IN21700_30T_cycle_#1435.mat
BOOST_NEGPULSE,1435,0.75837,2.25705,0.6231,6,discharge,0,-2.26,0.753,10.0,9.9,3.7432,3.6752,30.0872,05-05-22_16.24_NEGPulse_protocol_HPPC_IN21700_30T_cycle_#1435.mat
BOOST_NEGPULSE,1435,0.75837,2.25705,0.6231,6,charge,0,1.129,0.376,2.0,2.0,3.7458,3.7707,22.053,05-05-22_16.24_NEGPulse_protocol_HPPC_IN21700_30T_cycle_#1435.mat
BOOST_NEGPULSE,1435,0.75837,2.25705,0.6231,6,charge,0,1.129,0.376,10.0,9.9,3.7458,3.7785,28.9611,05-05-22_16.24_NEGPulse_protocol_HPPC_IN21700_30T_cycle_#1435.mat
BOOST_NEGPULSE,1435,0.75837,2.25705,0.623,6,discharge,1,-9.047,3.016,2.0,2.0,3.7439,3.5493,21.5092,05-05-22_16.24_NEGPulse_protocol_HPPC_IN21700_30T_cycle_#1435.mat
BOOST_NEGPULSE,1435,0.75837,2.25705,0.623,6,discharge,1,-9.047,3.016,10.0,9.9,3.7439,3.4887,28.2073,05-05-22_16.24_NEGPulse_protocol_HPPC_IN21700_30T_cycle_#1435.mat
BOOST_NEGPULSE,1435,0.75837,2.25705,0.6231,6,charge,1,4.524,1.508,2.0,2.0,3.7521,3.8487,21.3528,05-05-22_16.24_NEGPulse_protocol_HPPC_IN21700_30T_cycle_#1435.mat
BOOST_NEGPULSE,1435,0.75837,2.25705,0.6231,6,charge,1,4.524,1.508,10.0,9.9,3.7521,3.8753,27.2325,05-05-22_16.24_NEGPulse_protocol_HPPC_IN21700_30T_cycle_#1435.mat
BOOST_NEGPULSE,1435,0.75837,2.25705,0.6229,6,discharge,2,-18.092,6.031,2.0,2.0,3.7459,3.3767,20.4068,05-05-22_16.24_NEGPulse_protocol_HPPC_IN21700_30T_cycle_#1435.mat
BOOST_NEGPULSE,1435,0.75837,2.25705,0.6229,6,discharge,2,-18.092,6.031,10.0,9.9,3.7459,3.268,26.415,05-05-22_16.24_NEGPulse_protocol_HPPC_IN21700_30T_cycle_#1435.mat
BOOST_NEGPULSE,1435,0.75837,2.25705,0.6232,6,charge,2,13.57,4.523,2.0,2.0,3.7584,4.0257,19.6979,05-05-22_16.24_NEGPulse_protocol_HPPC_IN21700_30T_cycle_#1435.mat
BOOST_NEGPULSE,1435,0.75837,2.25705,0.6232,6,charge,2,13.57,4.523,10.0,9.9,3.7584,4.0849,24.0604,05-05-22_16.24_NEGPulse_protocol_HPPC_IN21700_30T_cycle_#1435.mat
BOOST_NEGPULSE,1435,0.75837,2.25705,0.6229,6,discharge,3,-26.009,8.67,2.0,2.0,3.7473,3.2336,19.7509,05-05-22_16.24_NEGPulse_protocol_HPPC_IN21700_30T_cycle_#1435.mat
BOOST_NEGPULSE,1435,0.75837,2.25705,0.6229,6,discharge,3,-26.009,8.67,10.0,9.9,3.7473,3.071,26.0025,05-05-22_16.24_NEGPulse_protocol_HPPC_IN21700_30T_cycle_#1435.mat
BOOST_NEGPULSE,1435,0.75837,2.25705,0.6232,6,charge,3,21.592,7.197,2.0,2.0,3.7638,4.1814,19.3405,05-05-22_16.24_NEGPulse_protocol_HPPC_IN21700_30T_cycle_#1435.mat
BOOST_NEGPULSE,1435,0.75837,2.25705,0.6232,6,charge,3,21.592,7.197,10.0,9.9,3.7638,4.2001,20.2066,05-05-22_16.24_NEGPulse_protocol_HPPC_IN21700_30T_cycle_#1435.mat
BOOST_NEGPULSE,1435,0.75837,2.25705,0.5477,7,discharge,0,-2.262,0.754,2.0,2.0,3.6637,3.6114,23.1191,05-05-22_16.24_NEGPulse_protocol_HPPC_IN21700_30T_cycle_#1435.mat
BOOST_NEGPULSE,1435,0.75837,2.25705,0.5477,7,discharge,0,-2.262,0.754,10.0,9.9,3.6637,3.594,30.8107,05-05-22_16.24_NEGPulse_protocol_HPPC_IN21700_30T_cycle_#1435.mat
BOOST_NEGPULSE,1435,0.75837,2.25705,0.5477,7,charge,0,1.131,0.377,2.0,2.0,3.6662,3.692,22.8137,05-05-22_16.24_NEGPulse_protocol_HPPC_IN21700_30T_cycle_#1435.mat
BOOST_NEGPULSE,1435,0.75837,2.25705,0.5477,7,charge,0,1.131,0.377,10.0,9.9,3.6662,3.6998,29.7108,05-05-22_16.24_NEGPulse_protocol_HPPC_IN21700_30T_cycle_#1435.mat
BOOST_NEGPULSE,1435,0.75837,2.25705,0.5476,7,discharge,1,-9.048,3.016,2.0,2.0,3.6642,3.4628,22.2588,05-05-22_16.24_NEGPulse_protocol_HPPC_IN21700_30T_cycle_#1435.mat
BOOST_NEGPULSE,1435,0.75837,2.25705,0.5476,7,discharge,1,-9.048,3.016,10.0,9.9,3.6642,3.4031,28.8569,05-05-22_16.24_NEGPulse_protocol_HPPC_IN21700_30T_cycle_#1435.mat
BOOST_NEGPULSE,1435,0.75837,2.25705,0.5477,7,charge,1,4.524,1.508,2.0,2.0,3.6727,3.7728,22.1259,05-05-22_16.24_NEGPulse_protocol_HPPC_IN21700_30T_cycle_#1435.mat
BOOST_NEGPULSE,1435,0.75837,2.25705,0.5477,7,charge,1,4.524,1.508,10.0,9.9,3.6727,3.801,28.3592,05-05-22_16.24_NEGPulse_protocol_HPPC_IN21700_30T_cycle_#1435.mat
BOOST_NEGPULSE,1435,0.75837,2.25705,0.5475,7,discharge,2,-18.093,6.031,2.0,2.0,3.6652,3.2873,20.8865,05-05-22_16.24_NEGPulse_protocol_HPPC_IN21700_30T_cycle_#1435.mat
BOOST_NEGPULSE,1435,0.75837,2.25705,0.5475,7,discharge,2,-18.093,6.031,10.0,9.9,3.6652,3.1777,26.9441,05-05-22_16.24_NEGPulse_protocol_HPPC_IN21700_30T_cycle_#1435.mat
BOOST_NEGPULSE,1435,0.75837,2.25705,0.5478,7,charge,2,13.569,4.523,2.0,2.0,3.6795,3.9522,20.0973,05-05-22_16.24_NEGPulse_protocol_HPPC_IN21700_30T_cycle_#1435.mat
BOOST_NEGPULSE,1435,0.75837,2.25705,0.5478,7,charge,2,13.569,4.523,10.0,9.9,3.6795,4.015,24.7255,05-05-22_16.24_NEGPulse_protocol_HPPC_IN21700_30T_cycle_#1435.mat
BOOST_NEGPULSE,1435,0.75837,2.25705,0.5475,7,discharge,3,-26.007,8.669,2.0,2.0,3.6672,3.1488,19.9331,05-05-22_16.24_NEGPulse_protocol_HPPC_IN21700_30T_cycle_#1435.mat
BOOST_NEGPULSE,1435,0.75837,2.25705,0.5475,7,discharge,3,-26.007,8.669,10.0,9.9,3.6672,2.982,26.3468,05-05-22_16.24_NEGPulse_protocol_HPPC_IN21700_30T_cycle_#1435.mat
BOOST_NEGPULSE,1435,0.75837,2.25705,0.5479,7,charge,3,22.615,7.538,2.0,2.0,3.6854,4.1048,18.5452,05-05-22_16.24_NEGPulse_protocol_HPPC_IN21700_30T_cycle_#1435.mat
BOOST_NEGPULSE,1435,0.75837,2.25705,0.5479,7,charge,3,22.615,7.538,10.0,9.9,3.6854,4.1963,22.5912,05-05-22_16.24_NEGPulse_protocol_HPPC_IN21700_30T_cycle_#1435.mat
BOOST_NEGPULSE,1435,0.75837,2.25705,0.4723,8,discharge,0,-2.262,0.754,2.0,2.0,3.5964,3.5432,23.5169,05-05-22_16.24_NEGPulse_protocol_HPPC_IN21700_30T_cycle_#1435.mat
BOOST_NEGPULSE,1435,0.75837,2.25705,0.4723,8,discharge,0,-2.262,0.754,10.0,9.9,3.5964,3.5253,31.4296,05-05-22_16.24_NEGPulse_protocol_HPPC_IN21700_30T_cycle_#1435.mat
BOOST_NEGPULSE,1435,0.75837,2.25705,0.4723,8,charge,0,1.131,0.377,2.0,2.0,3.599,3.6251,23.081,05-05-22_16.24_NEGPulse_protocol_HPPC_IN21700_30T_cycle_#1435.mat
BOOST_NEGPULSE,1435,0.75837,2.25705,0.4723,8,charge,0,1.131,0.377,10.0,9.9,3.599,3.6327,29.8019,05-05-22_16.24_NEGPulse_protocol_HPPC_IN21700_30T_cycle_#1435.mat
BOOST_NEGPULSE,1435,0.75837,2.25705,0.4722,8,discharge,1,-9.045,3.015,2.0,2.0,3.5972,3.3931,22.564,05-05-22_16.24_NEGPulse_protocol_HPPC_IN21700_30T_cycle_#1435.mat
BOOST_NEGPULSE,1435,0.75837,2.25705,0.4722,8,discharge,1,-9.045,3.015,10.0,9.9,3.5972,3.3311,29.4183,05-05-22_16.24_NEGPulse_protocol_HPPC_IN21700_30T_cycle_#1435.mat
BOOST_NEGPULSE,1435,0.75837,2.25705,0.4723,8,charge,1,4.524,1.508,2.0,2.0,3.6054,3.7059,22.2153,05-05-22_16.24_NEGPulse_protocol_HPPC_IN21700_30T_cycle_#1435.mat
BOOST_NEGPULSE,1435,0.75837,2.25705,0.4723,8,charge,1,4.524,1.508,10.0,9.9,3.6054,3.7343,28.4931,05-05-22_16.24_NEGPulse_protocol_HPPC_IN21700_30T_cycle_#1435.mat
BOOST_NEGPULSE,1435,0.75837,2.25705,0.4721,8,discharge,2,-18.092,6.031,2.0,2.0,3.5992,3.2166,21.1475,05-05-22_16.24_NEGPulse_protocol_HPPC_IN21700_30T_cycle_#1435.mat
BOOST_NEGPULSE,1435,0.75837,2.25705,0.4721,8,discharge,2,-18.092,6.031,10.0,9.9,3.5992,3.097,27.7581,05-05-22_16.24_NEGPulse_protocol_HPPC_IN21700_30T_cycle_#1435.mat
BOOST_NEGPULSE,1435,0.75837,2.25705,0.4724,8,charge,2,13.568,4.523,2.0,2.0,3.6122,3.8843,20.0545,05-05-22_16.24_NEGPulse_protocol_HPPC_IN21700_30T_cycle_#1435.mat
BOOST_NEGPULSE,1435,0.75837,2.25705,0.4724,8,charge,2,13.568,4.523,10.0,9.9,3.6122,3.9492,24.8379,05-05-22_16.24_NEGPulse_protocol_HPPC_IN21700_30T_cycle_#1435.mat
BOOST_NEGPULSE,1435,0.75837,2.25705,0.4721,8,discharge,3,-26.008,8.669,2.0,2.0,3.5996,3.0786,20.0323,05-05-22_16.24_NEGPulse_protocol_HPPC_IN21700_30T_cycle_#1435.mat
BOOST_NEGPULSE,1435,0.75837,2.25705,0.4721,8,discharge,3,-26.008,8.669,10.0,9.9,3.5996,2.8881,27.357,05-05-22_16.24_NEGPulse_protocol_HPPC_IN21700_30T_cycle_#1435.mat
BOOST_NEGPULSE,1435,0.75837,2.25705,0.4725,8,charge,3,22.616,7.539,2.0,2.0,3.6194,4.0354,18.3941,05-05-22_16.24_NEGPulse_protocol_HPPC_IN21700_30T_cycle_#1435.mat
BOOST_NEGPULSE,1435,0.75837,2.25705,0.4725,8,charge,3,22.616,7.539,10.0,9.9,3.6194,4.1265,22.4222,05-05-22_16.24_NEGPulse_protocol_HPPC_IN21700_30T_cycle_#1435.mat
BOOST_NEGPULSE,1435,0.75837,2.25705,0.3969,9,discharge,0,-2.262,0.754,2.0,2.0,3.5252,3.4669,25.7714,05-05-22_16.24_NEGPulse_protocol_HPPC_IN21700_30T_cycle_#1435.mat
BOOST_NEGPULSE,1435,0.75837,2.25705,0.3969,9,discharge,0,-2.262,0.754,10.0,9.9,3.5252,3.4466,34.7449,05-05-22_16.24_NEGPulse_protocol_HPPC_IN21700_30T_cycle_#1435.mat
BOOST_NEGPULSE,1435,0.75837,2.25705,0.3969,9,charge,0,1.131,0.377,2.0,1.9,3.5274,3.5555,24.8475,05-05-22_16.24_NEGPulse_protocol_HPPC_IN21700_30T_cycle_#1435.mat
BOOST_NEGPULSE,1435,0.75837,2.25705,0.3969,9,charge,0,1.131,0.377,10.0,9.9,3.5274,3.5635,31.9215,05-05-22_16.24_NEGPulse_protocol_HPPC_IN21700_30T_cycle_#1435.mat
BOOST_NEGPULSE,1435,0.75837,2.25705,0.3968,9,discharge,1,-9.048,3.016,2.0,2.0,3.5265,3.3033,24.6679,05-05-22_16.24_NEGPulse_protocol_HPPC_IN21700_30T_cycle_#1435.mat
BOOST_NEGPULSE,1435,0.75837,2.25705,0.3968,9,discharge,1,-9.048,3.016,10.0,9.9,3.5265,3.2258,33.2331,05-05-22_16.24_NEGPulse_protocol_HPPC_IN21700_30T_cycle_#1435.mat
BOOST_NEGPULSE,1435,0.75837,2.25705,0.397,9,charge,1,4.524,1.508,2.0,1.9,3.5342,3.6403,23.4506,05-05-22_16.24_NEGPulse_protocol_HPPC_IN21700_30T_cycle_#1435.mat
BOOST_NEGPULSE,1435,0.75837,2.25705,0.397,9,charge,1,4.524,1.508,10.0,9.9,3.5342,3.669,29.794,05-05-22_16.24_NEGPulse_protocol_HPPC_IN21700_30T_cycle_#1435.mat
BOOST_NEGPULSE,1435,0.75837,2.25705,0.3968,9,discharge,2,-18.091,6.03,2.0,2.0,3.5274,3.1124,22.9396,05-05-22_16.24_NEGPulse_protocol_HPPC_IN21700_30T_cycle_#1435.mat
BOOST_NEGPULSE,1435,0.75837,2.25705,0.3968,9,discharge,2,-18.091,6.03,10.0,9.9,3.5274,2.9438,32.2591,05-05-22_16.24_NEGPulse_protocol_HPPC_IN21700_30T_cycle_#1435.mat
BOOST_NEGPULSE,1435,0.75837,2.25705,0.397,9,charge,2,13.569,4.523,2.0,2.0,3.5421,3.8251,20.8564,05-05-22_16.24_NEGPulse_protocol_HPPC_IN21700_30T_cycle_#1435.mat
BOOST_NEGPULSE,1435,0.75837,2.25705,0.397,9,charge,2,13.569,4.523,10.0,9.9,3.5421,3.8942,25.9489,05-05-22_16.24_NEGPulse_protocol_HPPC_IN21700_30T_cycle_#1435.mat
BOOST_NEGPULSE,1435,0.75837,2.25705,0.3967,9,discharge,3,-26.007,8.669,2.0,2.0,3.5286,2.9595,21.8826,05-05-22_16.24_NEGPulse_protocol_HPPC_IN21700_30T_cycle_#1435.mat
BOOST_NEGPULSE,1435,0.75837,2.25705,0.3967,9,discharge,3,-26.007,8.669,10.0,9.9,3.5286,2.6705,32.995,05-05-22_16.24_NEGPulse_protocol_HPPC_IN21700_30T_cycle_#1435.mat
BOOST_NEGPULSE,1435,0.75837,2.25705,0.3971,9,charge,3,22.615,7.538,2.0,1.9,3.5491,3.9767,18.9078,05-05-22_16.24_NEGPulse_protocol_HPPC_IN21700_30T_cycle_#1435.mat
BOOST_NEGPULSE,1435,0.75837,2.25705,0.3971,9,charge,3,22.615,7.538,10.0,9.9,3.5491,4.0777,23.3739,05-05-22_16.24_NEGPulse_protocol_HPPC_IN21700_30T_cycle_#1435.mat
BOOST_NEGPULSE,1435,0.75837,2.25705,0.3592,10,discharge,0,-2.26,0.753,2.0,2.0,3.4921,3.4316,26.7675,05-05-22_16.24_NEGPulse_protocol_HPPC_IN21700_30T_cycle_#1435.mat
BOOST_NEGPULSE,1435,0.75837,2.25705,0.3592,10,discharge,0,-2.26,0.753,10.0,9.9,3.4921,3.408,37.2091,05-05-22_16.24_NEGPulse_protocol_HPPC_IN21700_30T_cycle_#1435.mat
BOOST_NEGPULSE,1435,0.75837,2.25705,0.3592,10,charge,0,1.131,0.377,2.0,2.0,3.4942,3.5241,26.4415,05-05-22_16.24_NEGPulse_protocol_HPPC_IN21700_30T_cycle_#1435.mat
BOOST_NEGPULSE,1435,0.75837,2.25705,0.3592,10,charge,0,1.131,0.377,10.0,9.9,3.4942,3.5322,33.6045,05-05-22_16.24_NEGPulse_protocol_HPPC_IN21700_30T_cycle_#1435.mat
BOOST_NEGPULSE,1435,0.75837,2.25705,0.3592,10,discharge,1,-9.048,3.016,2.0,2.0,3.493,3.2604,25.7079,05-05-22_16.24_NEGPulse_protocol_HPPC_IN21700_30T_cycle_#1435.mat
BOOST_NEGPULSE,1435,0.75837,2.25705,0.3592,10,discharge,1,-9.048,3.016,10.0,9.9,3.493,3.1625,36.5282,05-05-22_16.24_NEGPulse_protocol_HPPC_IN21700_30T_cycle_#1435.mat
BOOST_NEGPULSE,1435,0.75837,2.25705,0.3593,10,charge,1,4.524,1.508,2.0,2.0,3.5018,3.6099,23.8958,05-05-22_16.24_NEGPulse_protocol_HPPC_IN21700_30T_cycle_#1435.mat
BOOST_NEGPULSE,1435,0.75837,2.25705,0.3593,10,charge,1,4.524,1.508,10.0,9.9,3.5018,3.6368,29.8422,05-05-22_16.24_NEGPulse_protocol_HPPC_IN21700_30T_cycle_#1435.mat
BOOST_NEGPULSE,1435,0.75837,2.25705,0.3591,10,discharge,2,-18.092,6.031,2.0,2.0,3.4936,3.0622,23.8448,05-05-22_16.24_NEGPulse_protocol_HPPC_IN21700_30T_cycle_#1435.mat
BOOST_NEGPULSE,1435,0.75837,2.25705,0.3591,10,discharge,2,-18.092,6.031,10.0,9.9,3.4936,2.8438,35.9164,05-05-22_16.24_NEGPulse_protocol_HPPC_IN21700_30T_cycle_#1435.mat
BOOST_NEGPULSE,1435,0.75837,2.25705,0.3593,10,charge,2,13.568,4.523,2.0,2.0,3.5098,3.7908,20.7105,05-05-22_16.24_NEGPulse_protocol_HPPC_IN21700_30T_cycle_#1435.mat
BOOST_NEGPULSE,1435,0.75837,2.25705,0.3593,10,charge,2,13.568,4.523,10.0,9.9,3.5098,3.8582,25.6781,05-05-22_16.24_NEGPulse_protocol_HPPC_IN21700_30T_cycle_#1435.mat
BOOST_NEGPULSE,1435,0.75837,2.25705,0.359,10,discharge,3,-26.007,8.669,2.0,1.9,3.4951,2.9081,22.5708,05-05-22_16.24_NEGPulse_protocol_HPPC_IN21700_30T_cycle_#1435.mat
BOOST_NEGPULSE,1435,0.75837,2.25705,0.359,10,discharge,3,-26.007,8.669,10.0,9.9,3.4951,2.5315,37.0516,05-05-22_16.24_NEGPulse_protocol_HPPC_IN21700_30T_cycle_#1435.mat
BOOST_NEGPULSE,1435,0.75837,2.25705,0.3594,10,charge,3,22.617,7.539,2.0,2.0,3.5167,3.9409,18.7558,05-05-22_16.24_NEGPulse_protocol_HPPC_IN21700_30T_cycle_#1435.mat
BOOST_NEGPULSE,1435,0.75837,2.25705,0.3594,10,charge,3,22.617,7.539,10.0,9.9,3.5167,4.0408,23.1728,05-05-22_16.24_NEGPulse_protocol_HPPC_IN21700_30T_cycle_#1435.mat
BOOST_NEGPULSE,1435,0.75837,2.25705,0.3215,11,discharge,0,-2.262,0.754,2.0,2.0,3.4538,3.3876,29.2661,05-05-22_16.24_NEGPulse_protocol_HPPC_IN21700_30T_cycle_#1435.mat
BOOST_NEGPULSE,1435,0.75837,2.25705,0.3215,11,discharge,0,-2.262,0.754,10.0,9.9,3.4538,3.3577,42.4845,05-05-22_16.24_NEGPulse_protocol_HPPC_IN21700_30T_cycle_#1435.mat
BOOST_NEGPULSE,1435,0.75837,2.25705,0.3215,11,charge,0,1.131,0.377,2.0,2.0,3.4576,3.4891,27.8539,05-05-22_16.24_NEGPulse_protocol_HPPC_IN21700_30T_cycle_#1435.mat
BOOST_NEGPULSE,1435,0.75837,2.25705,0.3215,11,charge,0,1.131,0.377,10.0,9.9,3.4576,3.4995,37.0501,05-05-22_16.24_NEGPulse_protocol_HPPC_IN21700_30T_cycle_#1435.mat
BOOST_NEGPULSE,1435,0.75837,2.25705,0.3214,11,discharge,1,-9.048,3.016,2.0,2.0,3.4546,3.1977,28.394,05-05-22_16.24_NEGPulse_protocol_HPPC_IN21700_30T_cycle_#1435.mat
BOOST_NEGPULSE,1435,0.75837,2.25705,0.3214,11,discharge,1,-9.048,3.016,10.0,9.9,3.4546,3.064,43.1712,05-05-22_16.24_NEGPulse_protocol_HPPC_IN21700_30T_cycle_#1435.mat
BOOST_NEGPULSE,1435,0.75837,2.25705,0.3216,11,charge,1,4.522,1.507,2.0,2.0,3.467,3.5821,25.4511,05-05-22_16.24_NEGPulse_protocol_HPPC_IN21700_30T_cycle_#1435.mat
BOOST_NEGPULSE,1435,0.75837,2.25705,0.3216,11,charge,1,4.522,1.507,10.0,9.9,3.467,3.6103,31.6867,05-05-22_16.24_NEGPulse_protocol_HPPC_IN21700_30T_cycle_#1435.mat
BOOST_NEGPULSE,1435,0.75837,2.25705,0.3214,11,discharge,2,-18.091,6.03,2.0,2.0,3.4558,2.9764,26.4994,05-05-22_16.24_NEGPulse_protocol_HPPC_IN21700_30T_cycle_#1435.mat
BOOST_NEGPULSE,1435,0.75837,2.25705,0.3214,11,discharge,2,-18.091,6.03,10.0,9.9,3.4558,2.6657,43.6736,05-05-22_16.24_NEGPulse_protocol_HPPC_IN21700_30T_cycle_#1435.mat
BOOST_NEGPULSE,1435,0.75837,2.25705,0.3216,11,charge,2,13.569,4.523,2.0,2.0,3.4776,3.7664,21.2838,05-05-22_16.24_NEGPulse_protocol_HPPC_IN21700_30T_cycle_#1435.mat
BOOST_NEGPULSE,1435,0.75837,2.25705,0.3216,11,charge,2,13.569,4.523,10.0,9.9,3.4776,3.8307,26.0226,05-05-22_16.24_NEGPulse_protocol_HPPC_IN21700_30T_cycle_#1435.mat
BOOST_NEGPULSE,1435,0.75837,2.25705,0.3213,11,discharge,3,-26.007,8.669,2.0,2.0,3.4576,2.798,25.3624,05-05-22_16.24_NEGPulse_protocol_HPPC_IN21700_30T_cycle_#1435.mat
BOOST_NEGPULSE,1435,0.75837,2.25705,0.3213,11,discharge,3,-26.007,8.669,10.0,9.9,3.4576,2.4998,36.8285,05-05-22_16.24_NEGPulse_protocol_HPPC_IN21700_30T_cycle_#1435.mat
BOOST_NEGPULSE,1435,0.75837,2.25705,0.3217,11,charge,3,22.616,7.539,2.0,2.0,3.4833,3.9165,19.1546,05-05-22_16.24_NEGPulse_protocol_HPPC_IN21700_30T_cycle_#1435.mat
BOOST_NEGPULSE,1435,0.75837,2.25705,0.3217,11,charge,3,22.616,7.539,10.0,9.9,3.4833,4.0158,23.5453,05-05-22_16.24_NEGPulse_protocol_HPPC_IN21700_30T_cycle_#1435.mat
BOOST_NEGPULSE,1435,0.75837,2.25705,0.2838,12,discharge,0,-2.262,0.754,2.0,2.0,3.404,3.3303,32.5789,05-05-22_16.24_NEGPulse_protocol_HPPC_IN21700_30T_cycle_#1435.mat
BOOST_NEGPULSE,1435,0.75837,2.25705,0.2838,12,discharge,0,-2.262,0.754,10.0,9.9,3.404,3.2893,50.7029,05-05-22_16.24_NEGPulse_protocol_HPPC_IN21700_30T_cycle_#1435.mat
BOOST_NEGPULSE,1435,0.75837,2.25705,0.2839,12,charge,0,1.131,0.377,2.0,2.0,3.4091,3.4435,30.4183,05-05-22_16.24_NEGPulse_protocol_HPPC_IN21700_30T_cycle_#1435.mat
BOOST_NEGPULSE,1435,0.75837,2.25705,0.2839,12,charge,0,1.131,0.377,10.0,9.9,3.4091,3.4581,43.3283,05-05-22_16.24_NEGPulse_protocol_HPPC_IN21700_30T_cycle_#1435.mat
BOOST_NEGPULSE,1435,0.75837,2.25705,0.2838,12,discharge,1,-9.048,3.016,2.0,2.0,3.4061,3.1174,31.9076,05-05-22_16.24_NEGPulse_protocol_HPPC_IN21700_30T_cycle_#1435.mat
BOOST_NEGPULSE,1435,0.75837,2.25705,0.2838,12,discharge,1,-9.048,3.016,10.0,9.9,3.4061,2.9255,53.1167,05-05-22_16.24_NEGPulse_protocol_HPPC_IN21700_30T_cycle_#1435.mat
BOOST_NEGPULSE,1435,0.75837,2.25705,0.2839,12,charge,1,4.524,1.508,2.0,2.0,3.4233,3.5464,27.2122,05-05-22_16.24_NEGPulse_protocol_HPPC_IN21700_30T_cycle_#1435.mat
BOOST_NEGPULSE,1435,0.75837,2.25705,0.2839,12,charge,1,4.524,1.508,10.0,9.9,3.4233,3.5834,35.3914,05-05-22_16.24_NEGPulse_protocol_HPPC_IN21700_30T_cycle_#1435.mat
BOOST_NEGPULSE,1435,0.75837,2.25705,0.2837,12,discharge,2,-18.092,6.031,2.0,2.0,3.4094,2.8655,30.063,05-05-22_16.24_NEGPulse_protocol_HPPC_IN21700_30T_cycle_#1435.mat
BOOST_NEGPULSE,1435,0.75837,2.25705,0.2837,12,discharge,2,-18.092,6.031,10.0,9.9,3.4094,2.4999,50.2708,05-05-22_16.24_NEGPulse_protocol_HPPC_IN21700_30T_cycle_#1435.mat
BOOST_NEGPULSE,1435,0.75837,2.25705,0.284,12,charge,2,13.57,4.523,2.0,2.0,3.441,3.737,21.8128,05-05-22_16.24_NEGPulse_protocol_HPPC_IN21700_30T_cycle_#1435.mat
BOOST_NEGPULSE,1435,0.75837,2.25705,0.284,12,charge,2,13.57,4.523,10.0,9.9,3.441,3.7996,26.4259,05-05-22_16.24_NEGPulse_protocol_HPPC_IN21700_30T_cycle_#1435.mat
BOOST_NEGPULSE,1435,0.75837,2.25705,0.2836,12,discharge,3,-22.886,7.629,2.0,2.0,3.4133,2.6651,32.6925,05-05-22_16.24_NEGPulse_protocol_HPPC_IN21700_30T_cycle_#1435.mat
BOOST_NEGPULSE,1435,0.75837,2.25705,0.2836,12,discharge,3,-22.886,7.629,10.0,9.9,3.4133,2.4999,39.9109,05-05-22_16.24_NEGPulse_protocol_HPPC_IN21700_30T_cycle_#1435.mat
BOOST_NEGPULSE,1435,0.75837,2.25705,0.284,12,charge,3,22.614,7.538,2.0,2.0,3.4469,3.886,19.4172,05-05-22_16.24_NEGPulse_protocol_HPPC_IN21700_30T_cycle_#1435.mat
BOOST_NEGPULSE,1435,0.75837,2.25705,0.284,12,charge,3,22.614,7.538,10.0,9.9,3.4469,3.9817,23.6491,05-05-22_16.24_NEGPulse_protocol_HPPC_IN21700_30T_cycle_#1435.mat
BOOST_NEGPULSE,1472,0.74786,2.22578,1.0,0,discharge,0,-2.23,0.743,2.0,2.0,4.1075,4.0325,33.6368,05-10-22_23.56_NEGPulse_protocol_HPPC_IN21700_30T_cycle_#1472.mat
BOOST_NEGPULSE,1472,0.74786,2.22578,1.0,0,discharge,0,-2.23,0.743,10.0,9.7,4.1075,4.0094,43.997,05-10-22_23.56_NEGPulse_protocol_HPPC_IN21700_30T_cycle_#1472.mat
BOOST_NEGPULSE,1472,0.74786,2.22578,1.0,0,charge,0,1.114,0.371,2.0,2.0,4.1228,4.1678,40.4095,05-10-22_23.56_NEGPulse_protocol_HPPC_IN21700_30T_cycle_#1472.mat
BOOST_NEGPULSE,1472,0.74786,2.22578,1.0,0,charge,0,1.114,0.371,10.0,9.9,4.1228,4.1851,55.9447,05-10-22_23.56_NEGPulse_protocol_HPPC_IN21700_30T_cycle_#1472.mat
BOOST_NEGPULSE,1472,0.74786,2.22578,0.9999,0,discharge,1,-8.916,2.972,2.0,2.0,4.1166,3.8284,32.3232,05-10-22_23.56_NEGPulse_protocol_HPPC_IN21700_30T_cycle_#1472.mat
BOOST_NEGPULSE,1472,0.74786,2.22578,0.9999,0,discharge,1,-8.916,2.972,10.0,9.9,4.1166,3.7821,37.516,05-10-22_23.56_NEGPulse_protocol_HPPC_IN21700_30T_cycle_#1472.mat
BOOST_NEGPULSE,1472,0.74786,2.22578,1.0,0,charge,1,1.525,0.508,2.0,2.0,4.1273,4.2,47.669,05-10-22_23.56_NEGPulse_protocol_HPPC_IN21700_30T_cycle_#1472.mat
BOOST_NEGPULSE,1472,0.74786,2.22578,1.0,0,charge,1,1.525,0.508,10.0,9.9,4.1273,4.2,47.669,05-10-22_23.56_NEGPulse_protocol_HPPC_IN21700_30T_cycle_#1472.mat
BOOST_NEGPULSE,1472,0.74786,2.22578,0.9999,0,discharge,2,-17.829,5.943,2.0,2.0,4.1154,3.6287,27.2982,05-10-22_23.56_NEGPulse_protocol_HPPC_IN21700_30T_cycle_#1472.mat
BOOST_NEGPULSE,1472,0.74786,2.22578,0.9999,0,discharge,2,-17.829,5.943,10.0,9.9,4.1154,3.5454,31.9704,05-10-22_23.56_NEGPulse_protocol_HPPC_IN21700_30T_cycle_#1472.mat
BOOST_NEGPULSE,1472,0.74786,2.22578,1.0,0,charge,2,1.42,0.473,2.0,2.0,4.1342,4.2001,46.4183,05-10-22_23.56_NEGPulse_protocol_HPPC_IN21700_30T_cycle_#1472.mat
BOOST_NEGPULSE,1472,0.74786,2.22578,1.0,0,charge,2,1.42,0.473,10.0,9.9,4.1342,4.2,46.3478,05-10-22_23.56_NEGPulse_protocol_HPPC_IN21700_30T_cycle_#1472.mat
BOOST_NEGPULSE,1472,0.74786,2.22578,0.9998,0,discharge,3,-25.63,8.543,2.0,2.0,4.1146,3.48,24.76,05-10-22_23.56_NEGPulse_protocol_HPPC_IN21700_30T_cycle_#1472.mat
BOOST_NEGPULSE,1472,0.74786,2.22578,0.9998,0,discharge,3,-25.63,8.543,10.0,9.9,4.1146,3.3489,29.8751,05-10-22_23.56_NEGPulse_protocol_HPPC_IN21700_30T_cycle_#1472.mat
BOOST_NEGPULSE,1472,0.74786,2.22578,1.0,0,charge,3,1.299,0.433,2.0,2.0,4.1403,4.2,45.9549,05-10-22_23.56_NEGPulse_protocol_HPPC_IN21700_30T_cycle_#1472.mat
BOOST_NEGPULSE,1472,0.74786,2.22578,1.0,0,charge,3,1.299,0.433,10.0,9.9,4.1403,4.2,45.9549,05-10-22_23.56_NEGPulse_protocol_HPPC_IN21700_30T_cycle_#1472.mat
BOOST_NEGPULSE,1472,0.74786,2.22578,0.9628,1,discharge,0,-2.23,0.743,2.0,2.0,4.0803,4.0081,32.3767,05-10-22_23.56_NEGPulse_protocol_HPPC_IN21700_30T_cycle_#1472.mat
BOOST_NEGPULSE,1472,0.74786,2.22578,0.9628,1,discharge,0,-2.23,0.743,10.0,9.9,4.0803,3.989,40.9417,05-10-22_23.56_NEGPulse_protocol_HPPC_IN21700_30T_cycle_#1472.mat
BOOST_NEGPULSE,1472,0.74786,2.22578,0.9629,1,charge,0,1.113,0.371,2.0,2.0,4.083,4.1189,32.2436,05-10-22_23.56_NEGPulse_protocol_HPPC_IN21700_30T_cycle_#1472.mat
BOOST_NEGPULSE,1472,0.74786,2.22578,0.9629,1,charge,0,1.113,0.371,10.0,9.9,4.083,4.1278,40.2371,05-10-22_23.56_NEGPulse_protocol_HPPC_IN21700_30T_cycle_#1472.mat
BOOST_NEGPULSE,1472,0.74786,2.22578,0.9628,1,discharge,1,-8.916,2.972,2.0,2.0,4.0808,3.8249,28.6999,05-10-22_23.56_NEGPulse_protocol_HPPC_IN21700_30T_cycle_#1472.mat
BOOST_NEGPULSE,1472,0.74786,2.22578,0.9628,1,discharge,1,-8.916,2.972,10.0,9.9,4.0808,3.7721,34.6216,05-10-22_23.56_NEGPulse_protocol_HPPC_IN21700_30T_cycle_#1472.mat
BOOST_NEGPULSE,1472,0.74786,2.22578,0.9629,1,charge,1,3.225,1.075,2.0,2.0,4.0874,4.1999,34.8826,05-10-22_23.56_NEGPulse_protocol_HPPC_IN21700_30T_cycle_#1472.mat
BOOST_NEGPULSE,1472,0.74786,2.22578,0.9629,1,charge,1,3.225,1.075,10.0,9.9,4.0874,4.1999,34.8826,05-10-22_23.56_NEGPulse_protocol_HPPC_IN21700_30T_cycle_#1472.mat
BOOST_NEGPULSE,1472,0.74786,2.22578,0.9627,1,discharge,2,-17.827,5.942,2.0,2.0,4.0815,3.6318,25.2258,05-10-22_23.56_NEGPulse_protocol_HPPC_IN21700_30T_cycle_#1472.mat
BOOST_NEGPULSE,1472,0.74786,2.22578,0.9627,1,discharge,2,-17.827,5.942,10.0,9.9,4.0815,3.536,30.5997,05-10-22_23.56_NEGPulse_protocol_HPPC_IN21700_30T_cycle_#1472.mat
BOOST_NEGPULSE,1472,0.74786,2.22578,0.9629,1,charge,2,3.025,1.008,2.0,1.9,4.0923,4.2001,35.6423,05-10-22_23.56_NEGPulse_protocol_HPPC_IN21700_30T_cycle_#1472.mat
BOOST_NEGPULSE,1472,0.74786,2.22578,0.9629,1,charge,2,3.025,1.008,10.0,9.9,4.0923,4.2,35.6092,05-10-22_23.56_NEGPulse_protocol_HPPC_IN21700_30T_cycle_#1472.mat
BOOST_NEGPULSE,1472,0.74786,2.22578,0.9626,1,discharge,3,-25.629,8.543,2.0,2.0,4.0832,3.4795,23.5553,05-10-22_23.56_NEGPulse_protocol_HPPC_IN21700_30T_cycle_#1472.mat
BOOST_NEGPULSE,1472,0.74786,2.22578,0.9626,1,discharge,3,-25.629,8.543,10.0,9.9,4.0832,3.3315,29.3301,05-10-22_23.56_NEGPulse_protocol_HPPC_IN21700_30T_cycle_#1472.mat
BOOST_NEGPULSE,1472,0.74786,2.22578,0.9629,1,charge,3,2.773,0.924,2.0,2.0,4.0973,4.2001,37.0678,05-10-22_23.56_NEGPulse_protocol_HPPC_IN21700_30T_cycle_#1472.mat
BOOST_NEGPULSE,1472,0.74786,2.22578,0.9629,1,charge,3,2.773,0.924,10.0,9.9,4.0973,4.2001,37.0678,05-10-22_23.56_NEGPulse_protocol_HPPC_IN21700_30T_cycle_#1472.mat
BOOST_NEGPULSE,1472,0.74786,2.22578,0.9257,2,discharge,0,-2.23,0.743,2.0,2.0,4.0581,3.9884,31.2556,05-10-22_23.56_NEGPulse_protocol_HPPC_IN21700_30T_cycle_#1472.mat
BOOST_NEGPULSE,1472,0.74786,2.22578,0.9257,2,discharge,0,-2.23,0.743,10.0,9.9,4.0581,3.9647,41.8834,05-10-22_23.56_NEGPulse_protocol_HPPC_IN21700_30T_cycle_#1472.mat
BOOST_NEGPULSE,1472,0.74786,2.22578,0.9257,2,charge,0,1.116,0.372,2.0,2.0,4.0616,4.0961,30.9223,05-10-22_23.56_NEGPulse_protocol_HPPC_IN21700_30T_cycle_#1472.mat
BOOST_NEGPULSE,1472,0.74786,2.22578,0.9257,2,charge,0,1.116,0.372,10.0,9.9,4.0616,4.1059,39.706,05-10-22_23.56_NEGPulse_protocol_HPPC_IN21700_30T_cycle_#1472.mat
BOOST_NEGPULSE,1472,0.74786,2.22578,0.9256,2,discharge,1,-8.915,2.972,2.0,2.0,4.0592,3.807,28.2904,05-10-22_23.56_NEGPulse_protocol_HPPC_IN21700_30T_cycle_#1472.mat
BOOST_NEGPULSE,1472,0.74786,2.22578,0.9256,2,discharge,1,-8.915,2.972,10.0,9.9,4.0592,3.7446,35.29,05-10-22_23.56_NEGPulse_protocol_HPPC_IN21700_30T_cycle_#1472.mat
BOOST_NEGPULSE,1472,0.74786,2.22578,0.9257,2,charge,1,4.084,1.361,2.0,1.9,4.0685,4.1972,31.5155,05-10-22_23.56_NEGPulse_protocol_HPPC_IN21700_30T_cycle_#1472.mat
BOOST_NEGPULSE,1472,0.74786,2.22578,0.9257,2,charge,1,4.084,1.361,10.0,9.9,4.0685,4.2,32.2012,05-10-22_23.56_NEGPulse_protocol_HPPC_IN21700_30T_cycle_#1472.mat
BOOST_NEGPULSE,1472,0.74786,2.22578,0.9256,2,discharge,2,-17.829,5.943,2.0,2.0,4.0606,3.616,24.9369,05-10-22_23.56_NEGPulse_protocol_HPPC_IN21700_30T_cycle_#1472.mat
BOOST_NEGPULSE,1472,0.74786,2.22578,0.9256,2,discharge,2,-17.829,5.943,10.0,9.9,4.0606,3.5093,30.9215,05-10-22_23.56_NEGPulse_protocol_HPPC_IN21700_30T_cycle_#1472.mat
BOOST_NEGPULSE,1472,0.74786,2.22578,0.9258,2,charge,2,3.969,1.323,2.0,2.0,4.0743,4.2,31.6736,05-10-22_23.56_NEGPulse_protocol_HPPC_IN21700_30T_cycle_#1472.mat
BOOST_NEGPULSE,1472,0.74786,2.22578,0.9258,2,charge,2,3.969,1.323,10.0,9.9,4.0743,4.2,31.6736,05-10-22_23.56_NEGPulse_protocol_HPPC_IN21700_30T_cycle_#1472.mat
BOOST_NEGPULSE,1472,0.74786,2.22578,0.9255,2,discharge,3,-25.63,8.543,2.0,2.0,4.0638,3.4713,23.1174,05-10-22_23.56_NEGPulse_protocol_HPPC_IN21700_30T_cycle_#1472.mat
BOOST_NEGPULSE,1472,0.74786,2.22578,0.9255,2,discharge,3,-25.63,8.543,10.0,9.9,4.0638,3.3121,29.3289,05-10-22_23.56_NEGPulse_protocol_HPPC_IN21700_30T_cycle_#1472.mat
BOOST_NEGPULSE,1472,0.74786,2.22578,0.9258,2,charge,3,3.83,1.277,2.0,2.0,4.0782,4.2001,31.8268,05-10-22_23.56_NEGPulse_protocol_HPPC_IN21700_30T_cycle_#1472.mat
BOOST_NEGPULSE,1472,0.74786,2.22578,0.9258,2,charge,3,3.83,1.277,10.0,9.9,4.0782,4.2,31.8007,05-10-22_23.56_NEGPulse_protocol_HPPC_IN21700_30T_cycle_#1472.mat
BOOST_NEGPULSE,1472,0.74786,2.22578,0.8514,3,discharge,0,-2.23,0.743,2.0,2.0,3.9572,3.8986,26.278,05-10-22_23.56_NEGPulse_protocol_HPPC_IN21700_30T_cycle_#1472.mat
BOOST_NEGPULSE,1472,0.74786,2.22578,0.8514,3,discharge,0,-2.23,0.743,10.0,9.9,3.9572,3.8779,35.5605,05-10-22_23.56_NEGPulse_protocol_HPPC_IN21700_30T_cycle_#1472.mat
BOOST_NEGPULSE,1472,0.74786,2.22578,0.8514,3,charge,0,1.115,0.372,2.0,2.0,3.9601,3.989,25.91,05-10-22_23.56_NEGPulse_protocol_HPPC_IN21700_30T_cycle_#1472.mat
BOOST_NEGPULSE,1472,0.74786,2.22578,0.8514,3,charge,0,1.115,0.372,10.0,9.9,3.9601,3.9983,34.2478,05-10-22_23.56_NEGPulse_protocol_HPPC_IN21700_30T_cycle_#1472.mat
BOOST_NEGPULSE,1472,0.74786,2.22578,0.8513,3,discharge,1,-8.916,2.972,2.0,2.0,3.9586,3.7392,24.6069,05-10-22_23.56_NEGPulse_protocol_HPPC_IN21700_30T_cycle_#1472.mat
BOOST_NEGPULSE,1472,0.74786,2.22578,0.8513,3,discharge,1,-8.916,2.972,10.0,9.9,3.9586,3.681,31.1343,05-10-22_23.56_NEGPulse_protocol_HPPC_IN21700_30T_cycle_#1472.mat
BOOST_NEGPULSE,1472,0.74786,2.22578,0.8515,3,charge,1,4.457,1.486,2.0,2.0,3.9672,4.0786,24.9966,05-10-22_23.56_NEGPulse_protocol_HPPC_IN21700_30T_cycle_#1472.mat
BOOST_NEGPULSE,1472,0.74786,2.22578,0.8515,3,charge,1,4.457,1.486,10.0,9.9,3.9672,4.112,32.4911,05-10-22_23.56_NEGPulse_protocol_HPPC_IN21700_30T_cycle_#1472.mat
BOOST_NEGPULSE,1472,0.74786,2.22578,0.8513,3,discharge,2,-17.828,5.943,2.0,2.0,3.9601,3.561,22.3861,05-10-22_23.56_NEGPulse_protocol_HPPC_IN21700_30T_cycle_#1472.mat
BOOST_NEGPULSE,1472,0.74786,2.22578,0.8513,3,discharge,2,-17.828,5.943,10.0,9.9,3.9601,3.459,28.1075,05-10-22_23.56_NEGPulse_protocol_HPPC_IN21700_30T_cycle_#1472.mat
BOOST_NEGPULSE,1472,0.74786,2.22578,0.8515,3,charge,2,8.601,2.867,2.0,1.9,3.9747,4.2,26.1934,05-10-22_23.56_NEGPulse_protocol_HPPC_IN21700_30T_cycle_#1472.mat
BOOST_NEGPULSE,1472,0.74786,2.22578,0.8515,3,charge,2,8.601,2.867,10.0,9.9,3.9747,4.2001,26.205,05-10-22_23.56_NEGPulse_protocol_HPPC_IN21700_30T_cycle_#1472.mat
BOOST_NEGPULSE,1472,0.74786,2.22578,0.8512,3,discharge,3,-25.63,8.543,2.0,2.0,3.9621,3.4233,21.0222,05-10-22_23.56_NEGPulse_protocol_HPPC_IN21700_30T_cycle_#1472.mat
BOOST_NEGPULSE,1472,0.74786,2.22578,0.8512,3,discharge,3,-25.63,8.543,10.0,9.9,3.9621,3.2686,27.0581,05-10-22_23.56_NEGPulse_protocol_HPPC_IN21700_30T_cycle_#1472.mat
BOOST_NEGPULSE,1472,0.74786,2.22578,0.8516,3,charge,3,8.474,2.825,2.0,1.9,3.981,4.2002,25.8664,05-10-22_23.56_NEGPulse_protocol_HPPC_IN21700_30T_cycle_#1472.mat
BOOST_NEGPULSE,1472,0.74786,2.22578,0.8516,3,charge,3,8.474,2.825,10.0,9.9,3.981,4.2001,25.8546,05-10-22_23.56_NEGPulse_protocol_HPPC_IN21700_30T_cycle_#1472.mat
BOOST_NEGPULSE,1472,0.74786,2.22578,0.7771,4,discharge,0,-2.23,0.743,2.0,2.0,3.8775,3.8226,24.6199,05-10-22_23.56_NEGPulse_protocol_HPPC_IN21700_30T_cycle_#1472.mat
BOOST_NEGPULSE,1472,0.74786,2.22578,0.7771,4,discharge,0,-2.23,0.743,10.0,9.9,3.8775,3.8063,31.9297,05-10-22_23.56_NEGPulse_protocol_HPPC_IN21700_30T_cycle_#1472.mat
BOOST_NEGPULSE,1472,0.74786,2.22578,0.7771,4,charge,0,1.115,0.372,2.0,2.0,3.8797,3.9066,24.1147,05-10-22_23.56_NEGPulse_protocol_HPPC_IN21700_30T_cycle_#1472.mat
BOOST_NEGPULSE,1472,0.74786,2.22578,0.7771,4,charge,0,1.115,0.372,10.0,9.9,3.8797,3.9139,30.6589,05-10-22_23.56_NEGPulse_protocol_HPPC_IN21700_30T_cycle_#1472.mat
BOOST_NEGPULSE,1472,0.74786,2.22578,0.777,4,discharge,1,-8.915,2.972,2.0,2.0,3.8787,3.6701,23.3993,05-10-22_23.56_NEGPulse_protocol_HPPC_IN21700_30T_cycle_#1472.mat
BOOST_NEGPULSE,1472,0.74786,2.22578,0.777,4,discharge,1,-8.915,2.972,10.0,9.9,3.8787,3.615,29.58,05-10-22_23.56_NEGPulse_protocol_HPPC_IN21700_30T_cycle_#1472.mat
BOOST_NEGPULSE,1472,0.74786,2.22578,0.7772,4,charge,1,4.457,1.486,2.0,1.9,3.8845,3.9888,23.4014,05-10-22_23.56_NEGPulse_protocol_HPPC_IN21700_30T_cycle_#1472.mat
BOOST_NEGPULSE,1472,0.74786,2.22578,0.7772,4,charge,1,4.457,1.486,10.0,9.9,3.8845,4.0148,29.2349,05-10-22_23.56_NEGPulse_protocol_HPPC_IN21700_30T_cycle_#1472.mat
BOOST_NEGPULSE,1472,0.74786,2.22578,0.777,4,discharge,2,-17.829,5.943,2.0,2.0,3.8794,3.493,21.6726,05-10-22_23.56_NEGPulse_protocol_HPPC_IN21700_30T_cycle_#1472.mat
BOOST_NEGPULSE,1472,0.74786,2.22578,0.777,4,discharge,2,-17.829,5.943,10.0,9.9,3.8794,3.3883,27.545,05-10-22_23.56_NEGPulse_protocol_HPPC_IN21700_30T_cycle_#1472.mat
BOOST_NEGPULSE,1472,0.74786,2.22578,0.7772,4,charge,2,13.234,4.411,2.0,2.0,3.8893,4.1744,21.543,05-10-22_23.56_NEGPulse_protocol_HPPC_IN21700_30T_cycle_#1472.mat
BOOST_NEGPULSE,1472,0.74786,2.22578,0.7772,4,charge,2,13.234,4.411,10.0,9.9,3.8893,4.2,23.4774,05-10-22_23.56_NEGPulse_protocol_HPPC_IN21700_30T_cycle_#1472.mat
BOOST_NEGPULSE,1472,0.74786,2.22578,0.7769,4,discharge,3,-25.629,8.543,2.0,2.0,3.8802,3.3539,20.5353,05-10-22_23.56_NEGPulse_protocol_HPPC_IN21700_30T_cycle_#1472.mat
BOOST_NEGPULSE,1472,0.74786,2.22578,0.7769,4,discharge,3,-25.629,8.543,10.0,9.9,3.8802,3.1913,26.8797,05-10-22_23.56_NEGPulse_protocol_HPPC_IN21700_30T_cycle_#1472.mat
BOOST_NEGPULSE,1472,0.74786,2.22578,0.7773,4,charge,3,13.207,4.402,2.0,1.9,3.8948,4.2002,23.1241,05-10-22_23.56_NEGPulse_protocol_HPPC_IN21700_30T_cycle_#1472.mat
BOOST_NEGPULSE,1472,0.74786,2.22578,0.7773,4,charge,3,13.207,4.402,10.0,9.9,3.8948,4.2001,23.1165,05-10-22_23.56_NEGPulse_protocol_HPPC_IN21700_30T_cycle_#1472.mat
BOOST_NEGPULSE,1472,0.74786,2.22578,0.7028,5,discharge,0,-2.23,0.743,2.0,2.0,3.8155,3.7627,23.675,05-10-22_23.56_NEGPulse_protocol_HPPC_IN21700_30T_cycle_#1472.mat
BOOST_NEGPULSE,1472,0.74786,2.22578,0.7028,5,discharge,0,-2.23,0.743,10.0,9.9,3.8155,3.745,31.6115,05-10-22_23.56_NEGPulse_protocol_HPPC_IN21700_30T_cycle_#1472.mat
BOOST_NEGPULSE,1472,0.74786,2.22578,0.7028,5,charge,0,1.115,0.372,2.0,2.0,3.818,3.8441,23.406,05-10-22_23.56_NEGPulse_protocol_HPPC_IN21700_30T_cycle_#1472.mat
