Repository: KikETs/ECM_HYBRID_BMS_JOINT

## Results

| Arm | Model | Size | Protocol | Result | Worst cell |
|---|---|---|---|---|---|
| SOP | 2RC table + trim (A8) | 4 effective coefficients, 2 EW states | leave-one-cell-out | usable current 69.6 % discharge, 59.5 % charge (τ = 10 s) | 59.9 % / 53.5 % (BOOST_REST) |
| SOH | dQ/dV ridge | 65 coefficients | leave-one-cell-out | RMSE 0.0094, bias −0.0005 | 0.0130 (BOOST_REST) |
| SOC | 2RC EKF, low-current gate | 3 states | leave-one-cell-out | **2.34 %p** over six sensor disturbances on estimated SOH (2.325 on true SOH), per cell 2.00–2.75 | 4.60 %p (BOOST_NEGPULSE_1S, current offset −0.10 A) |

The SOH arm was a 10,945-parameter CNN until the second audit round. Nested

File: analysis/uypydj_hppc_resistance.csv (part 139 of 225)
protocol,cycle,SOH,CAP_Ah,SOC,soc_group,direction,rate_rank,I_A,CRate_rated,tau_s,tau_actual_s,V_pre_V,V_tau_V,R_mOhm,file
BOOST_NEGPULSE,1472,0.74786,2.22578,0.7028,5,charge,0,1.115,0.372,10.0,9.9,3.818,3.8518,30.3112,05-10-22_23.56_NEGPulse_protocol_HPPC_IN21700_30T_cycle_#1472.mat
BOOST_NEGPULSE,1472,0.74786,2.22578,0.7028,5,discharge,1,-8.917,2.972,2.0,1.9,3.8167,3.615,22.6207,05-10-22_23.56_NEGPulse_protocol_HPPC_IN21700_30T_cycle_#1472.mat
BOOST_NEGPULSE,1472,0.74786,2.22578,0.7028,5,discharge,1,-8.917,2.972,10.0,9.9,3.8167,3.5525,29.6301,05-10-22_23.56_NEGPulse_protocol_HPPC_IN21700_30T_cycle_#1472.mat
BOOST_NEGPULSE,1472,0.74786,2.22578,0.7029,5,charge,1,4.458,1.486,2.0,2.0,3.8238,3.9245,22.5866,05-10-22_23.56_NEGPulse_protocol_HPPC_IN21700_30T_cycle_#1472.mat
BOOST_NEGPULSE,1472,0.74786,2.22578,0.7029,5,charge,1,4.458,1.486,10.0,9.9,3.8238,3.9489,28.0594,05-10-22_23.56_NEGPulse_protocol_HPPC_IN21700_30T_cycle_#1472.mat
BOOST_NEGPULSE,1472,0.74786,2.22578,0.7027,5,discharge,2,-17.828,5.943,2.0,2.0,3.8181,3.4388,21.2755,05-10-22_23.56_NEGPulse_protocol_HPPC_IN21700_30T_cycle_#1472.mat
BOOST_NEGPULSE,1472,0.74786,2.22578,0.7027,5,discharge,2,-17.828,5.943,10.0,9.9,3.8181,3.3262,27.5914,05-10-22_23.56_NEGPulse_protocol_HPPC_IN21700_30T_cycle_#1472.mat
BOOST_NEGPULSE,1472,0.74786,2.22578,0.7029,5,charge,2,13.372,4.457,2.0,1.9,3.8295,4.1016,20.3485,05-10-22_23.56_NEGPulse_protocol_HPPC_IN21700_30T_cycle_#1472.mat
BOOST_NEGPULSE,1472,0.74786,2.22578,0.7029,5,charge,2,13.372,4.457,10.0,9.9,3.8295,4.161,24.7906,05-10-22_23.56_NEGPulse_protocol_HPPC_IN21700_30T_cycle_#1472.mat
BOOST_NEGPULSE,1472,0.74786,2.22578,0.7026,5,discharge,3,-25.629,8.543,2.0,2.0,3.8194,3.3022,20.1803,05-10-22_23.56_NEGPulse_protocol_HPPC_IN21700_30T_cycle_#1472.mat
BOOST_NEGPULSE,1472,0.74786,2.22578,0.7026,5,discharge,3,-25.629,8.543,10.0,9.9,3.8194,3.1328,26.79,05-10-22_23.56_NEGPulse_protocol_HPPC_IN21700_30T_cycle_#1472.mat
BOOST_NEGPULSE,1472,0.74786,2.22578,0.703,5,charge,3,17.242,5.747,2.0,1.9,3.8343,4.2002,21.2214,05-10-22_23.56_NEGPulse_protocol_HPPC_IN21700_30T_cycle_#1472.mat
BOOST_NEGPULSE,1472,0.74786,2.22578,0.703,5,charge,3,17.242,5.747,10.0,9.9,3.8343,4.2,21.2098,05-10-22_23.56_NEGPulse_protocol_HPPC_IN21700_30T_cycle_#1472.mat
BOOST_NEGPULSE,1472,0.74786,2.22578,0.6285,6,discharge,0,-2.23,0.743,2.0,2.0,3.7394,3.6863,23.8127,05-10-22_23.56_NEGPulse_protocol_HPPC_IN21700_30T_cycle_#1472.mat
BOOST_NEGPULSE,1472,0.74786,2.22578,0.6285,6,discharge,0,-2.23,0.743,10.0,9.9,3.7394,3.6678,32.1091,05-10-22_23.56_NEGPulse_protocol_HPPC_IN21700_30T_cycle_#1472.mat
BOOST_NEGPULSE,1472,0.74786,2.22578,0.6286,6,charge,0,1.115,0.372,2.0,2.0,3.7423,3.7686,23.579,05-10-22_23.56_NEGPulse_protocol_HPPC_IN21700_30T_cycle_#1472.mat
BOOST_NEGPULSE,1472,0.74786,2.22578,0.6286,6,charge,0,1.115,0.372,10.0,9.9,3.7423,3.7769,31.0203,05-10-22_23.56_NEGPulse_protocol_HPPC_IN21700_30T_cycle_#1472.mat
BOOST_NEGPULSE,1472,0.74786,2.22578,0.6285,6,discharge,1,-8.915,2.972,2.0,2.0,3.7409,3.5355,23.0401,05-10-22_23.56_NEGPulse_protocol_HPPC_IN21700_30T_cycle_#1472.mat
BOOST_NEGPULSE,1472,0.74786,2.22578,0.6285,6,discharge,1,-8.915,2.972,10.0,9.9,3.7409,3.4723,30.1293,05-10-22_23.56_NEGPulse_protocol_HPPC_IN21700_30T_cycle_#1472.mat
BOOST_NEGPULSE,1472,0.74786,2.22578,0.6286,6,charge,1,4.457,1.486,2.0,2.0,3.749,3.851,22.8848,05-10-22_23.56_NEGPulse_protocol_HPPC_IN21700_30T_cycle_#1472.mat
BOOST_NEGPULSE,1472,0.74786,2.22578,0.6286,6,charge,1,4.457,1.486,10.0,9.9,3.749,3.8788,29.1221,05-10-22_23.56_NEGPulse_protocol_HPPC_IN21700_30T_cycle_#1472.mat
BOOST_NEGPULSE,1472,0.74786,2.22578,0.6284,6,discharge,2,-17.827,5.942,2.0,2.0,3.7424,3.3578,21.574,05-10-22_23.56_NEGPulse_protocol_HPPC_IN21700_30T_cycle_#1472.mat
BOOST_NEGPULSE,1472,0.74786,2.22578,0.6284,6,discharge,2,-17.827,5.942,10.0,9.9,3.7424,3.2426,28.0361,05-10-22_23.56_NEGPulse_protocol_HPPC_IN21700_30T_cycle_#1472.mat
BOOST_NEGPULSE,1472,0.74786,2.22578,0.6287,6,charge,2,13.371,4.457,2.0,2.0,3.7549,4.0331,20.8062,05-10-22_23.56_NEGPulse_protocol_HPPC_IN21700_30T_cycle_#1472.mat
BOOST_NEGPULSE,1472,0.74786,2.22578,0.6287,6,charge,2,13.371,4.457,10.0,9.9,3.7549,4.0945,25.3982,05-10-22_23.56_NEGPulse_protocol_HPPC_IN21700_30T_cycle_#1472.mat
BOOST_NEGPULSE,1472,0.74786,2.22578,0.6283,6,discharge,3,-25.629,8.543,2.0,2.0,3.7441,3.2179,20.5314,05-10-22_23.56_NEGPulse_protocol_HPPC_IN21700_30T_cycle_#1472.mat
BOOST_NEGPULSE,1472,0.74786,2.22578,0.6283,6,discharge,3,-25.629,8.543,10.0,9.9,3.7441,3.045,27.2777,05-10-22_23.56_NEGPulse_protocol_HPPC_IN21700_30T_cycle_#1472.mat
BOOST_NEGPULSE,1472,0.74786,2.22578,0.6287,6,charge,3,20.875,6.958,2.0,2.0,3.7614,4.1877,20.4216,05-10-22_23.56_NEGPulse_protocol_HPPC_IN21700_30T_cycle_#1472.mat
BOOST_NEGPULSE,1472,0.74786,2.22578,0.6287,6,charge,3,20.875,6.958,10.0,9.9,3.7614,4.2001,21.0156,05-10-22_23.56_NEGPulse_protocol_HPPC_IN21700_30T_cycle_#1472.mat
BOOST_NEGPULSE,1472,0.74786,2.22578,0.5542,7,discharge,0,-2.23,0.743,2.0,2.0,3.6615,3.608,23.99,05-10-22_23.56_NEGPulse_protocol_HPPC_IN21700_30T_cycle_#1472.mat
BOOST_NEGPULSE,1472,0.74786,2.22578,0.5542,7,discharge,0,-2.23,0.743,10.0,9.9,3.6615,3.59,32.0613,05-10-22_23.56_NEGPulse_protocol_HPPC_IN21700_30T_cycle_#1472.mat
BOOST_NEGPULSE,1472,0.74786,2.22578,0.5543,7,charge,0,1.115,0.372,2.0,2.0,3.6643,3.6905,23.4957,05-10-22_23.56_NEGPulse_protocol_HPPC_IN21700_30T_cycle_#1472.mat
BOOST_NEGPULSE,1472,0.74786,2.22578,0.5543,7,charge,0,1.115,0.372,10.0,9.9,3.6643,3.6985,30.6699,05-10-22_23.56_NEGPulse_protocol_HPPC_IN21700_30T_cycle_#1472.mat
BOOST_NEGPULSE,1472,0.74786,2.22578,0.5542,7,discharge,1,-8.915,2.972,2.0,2.0,3.663,3.4574,23.0633,05-10-22_23.56_NEGPulse_protocol_HPPC_IN21700_30T_cycle_#1472.mat
BOOST_NEGPULSE,1472,0.74786,2.22578,0.5542,7,discharge,1,-8.915,2.972,10.0,9.9,3.663,3.3959,29.9621,05-10-22_23.56_NEGPulse_protocol_HPPC_IN21700_30T_cycle_#1472.mat
BOOST_NEGPULSE,1472,0.74786,2.22578,0.5543,7,charge,1,4.458,1.486,2.0,2.0,3.6709,3.7727,22.8333,05-10-22_23.56_NEGPulse_protocol_HPPC_IN21700_30T_cycle_#1472.mat
BOOST_NEGPULSE,1472,0.74786,2.22578,0.5543,7,charge,1,4.458,1.486,10.0,9.9,3.6709,3.8015,29.293,05-10-22_23.56_NEGPulse_protocol_HPPC_IN21700_30T_cycle_#1472.mat
BOOST_NEGPULSE,1472,0.74786,2.22578,0.5541,7,discharge,2,-17.827,5.942,2.0,2.0,3.6641,3.2808,21.5011,05-10-22_23.56_NEGPulse_protocol_HPPC_IN21700_30T_cycle_#1472.mat
BOOST_NEGPULSE,1472,0.74786,2.22578,0.5541,7,discharge,2,-17.827,5.942,10.0,9.9,3.6641,3.1665,27.9127,05-10-22_23.56_NEGPulse_protocol_HPPC_IN21700_30T_cycle_#1472.mat
BOOST_NEGPULSE,1472,0.74786,2.22578,0.5544,7,charge,2,13.372,4.457,2.0,1.9,3.6781,3.9526,20.528,05-10-22_23.56_NEGPulse_protocol_HPPC_IN21700_30T_cycle_#1472.mat
BOOST_NEGPULSE,1472,0.74786,2.22578,0.5544,7,charge,2,13.372,4.457,10.0,9.9,3.6781,4.0183,25.4412,05-10-22_23.56_NEGPulse_protocol_HPPC_IN21700_30T_cycle_#1472.mat
BOOST_NEGPULSE,1472,0.74786,2.22578,0.554,7,discharge,3,-25.628,8.543,2.0,2.0,3.6649,3.1429,20.3683,05-10-22_23.56_NEGPulse_protocol_HPPC_IN21700_30T_cycle_#1472.mat
BOOST_NEGPULSE,1472,0.74786,2.22578,0.554,7,discharge,3,-25.628,8.543,10.0,9.9,3.6649,2.9674,27.2163,05-10-22_23.56_NEGPulse_protocol_HPPC_IN21700_30T_cycle_#1472.mat
BOOST_NEGPULSE,1472,0.74786,2.22578,0.5544,7,charge,3,22.287,7.429,2.0,2.0,3.6843,4.1075,18.9886,05-10-22_23.56_NEGPulse_protocol_HPPC_IN21700_30T_cycle_#1472.mat
BOOST_NEGPULSE,1472,0.74786,2.22578,0.5544,7,charge,3,22.287,7.429,10.0,9.9,3.6843,4.1999,23.1346,05-10-22_23.56_NEGPulse_protocol_HPPC_IN21700_30T_cycle_#1472.mat
BOOST_NEGPULSE,1472,0.74786,2.22578,0.4799,8,discharge,0,-2.23,0.743,2.0,2.0,3.5948,3.5397,24.7085,05-10-22_23.56_NEGPulse_protocol_HPPC_IN21700_30T_cycle_#1472.mat
BOOST_NEGPULSE,1472,0.74786,2.22578,0.4799,8,discharge,0,-2.23,0.743,10.0,9.9,3.5948,3.521,33.0942,05-10-22_23.56_NEGPulse_protocol_HPPC_IN21700_30T_cycle_#1472.mat
BOOST_NEGPULSE,1472,0.74786,2.22578,0.48,8,charge,0,1.115,0.372,2.0,2.0,3.5977,3.6248,24.2984,05-10-22_23.56_NEGPulse_protocol_HPPC_IN21700_30T_cycle_#1472.mat
BOOST_NEGPULSE,1472,0.74786,2.22578,0.48,8,charge,0,1.115,0.372,10.0,9.9,3.5977,3.6328,31.4714,05-10-22_23.56_NEGPulse_protocol_HPPC_IN21700_30T_cycle_#1472.mat
BOOST_NEGPULSE,1472,0.74786,2.22578,0.4799,8,discharge,1,-8.915,2.972,2.0,2.0,3.5965,3.3824,24.0162,05-10-22_23.56_NEGPulse_protocol_HPPC_IN21700_30T_cycle_#1472.mat
BOOST_NEGPULSE,1472,0.74786,2.22578,0.4799,8,discharge,1,-8.915,2.972,10.0,9.9,3.5965,3.3173,31.3187,05-10-22_23.56_NEGPulse_protocol_HPPC_IN21700_30T_cycle_#1472.mat
BOOST_NEGPULSE,1472,0.74786,2.22578,0.48,8,charge,1,4.457,1.486,2.0,1.9,3.6038,3.7089,23.5825,05-10-22_23.56_NEGPulse_protocol_HPPC_IN21700_30T_cycle_#1472.mat
BOOST_NEGPULSE,1472,0.74786,2.22578,0.48,8,charge,1,4.457,1.486,10.0,9.9,3.6038,3.7392,30.3812,05-10-22_23.56_NEGPulse_protocol_HPPC_IN21700_30T_cycle_#1472.mat
BOOST_NEGPULSE,1472,0.74786,2.22578,0.4798,8,discharge,2,-17.829,5.943,2.0,2.0,3.5976,3.1993,22.34,05-10-22_23.56_NEGPulse_protocol_HPPC_IN21700_30T_cycle_#1472.mat
BOOST_NEGPULSE,1472,0.74786,2.22578,0.4798,8,discharge,2,-17.829,5.943,10.0,9.9,3.5976,3.0709,29.5418,05-10-22_23.56_NEGPulse_protocol_HPPC_IN21700_30T_cycle_#1472.mat
BOOST_NEGPULSE,1472,0.74786,2.22578,0.4801,8,charge,2,13.373,4.458,2.0,1.9,3.6124,3.8935,21.02,05-10-22_23.56_NEGPulse_protocol_HPPC_IN21700_30T_cycle_#1472.mat
BOOST_NEGPULSE,1472,0.74786,2.22578,0.4801,8,charge,2,13.373,4.458,10.0,9.9,3.6124,3.9621,26.1497,05-10-22_23.56_NEGPulse_protocol_HPPC_IN21700_30T_cycle_#1472.mat
BOOST_NEGPULSE,1472,0.74786,2.22578,0.4798,8,discharge,3,-25.629,8.543,2.0,2.0,3.5991,3.0554,21.2142,05-10-22_23.56_NEGPulse_protocol_HPPC_IN21700_30T_cycle_#1472.mat
BOOST_NEGPULSE,1472,0.74786,2.22578,0.4798,8,discharge,3,-25.629,8.543,10.0,9.9,3.5991,2.8472,29.3379,05-10-22_23.56_NEGPulse_protocol_HPPC_IN21700_30T_cycle_#1472.mat
BOOST_NEGPULSE,1472,0.74786,2.22578,0.4802,8,charge,3,22.286,7.429,2.0,1.9,3.6196,4.0493,19.2812,05-10-22_23.56_NEGPulse_protocol_HPPC_IN21700_30T_cycle_#1472.mat
BOOST_NEGPULSE,1472,0.74786,2.22578,0.4802,8,charge,3,22.286,7.429,10.0,9.9,3.6196,4.1466,23.6471,05-10-22_23.56_NEGPulse_protocol_HPPC_IN21700_30T_cycle_#1472.mat
BOOST_NEGPULSE,1472,0.74786,2.22578,0.4056,9,discharge,0,-2.23,0.743,2.0,2.0,3.5238,3.4643,26.6816,05-10-22_23.56_NEGPulse_protocol_HPPC_IN21700_30T_cycle_#1472.mat
BOOST_NEGPULSE,1472,0.74786,2.22578,0.4056,9,discharge,0,-2.23,0.743,10.0,9.9,3.5238,3.4433,36.0987,05-10-22_23.56_NEGPulse_protocol_HPPC_IN21700_30T_cycle_#1472.mat
BOOST_NEGPULSE,1472,0.74786,2.22578,0.4057,9,charge,0,1.115,0.372,2.0,2.0,3.5263,3.5551,25.825,05-10-22_23.56_NEGPulse_protocol_HPPC_IN21700_30T_cycle_#1472.mat
BOOST_NEGPULSE,1472,0.74786,2.22578,0.4057,9,charge,0,1.115,0.372,10.0,9.9,3.5263,3.5629,32.8192,05-10-22_23.56_NEGPulse_protocol_HPPC_IN21700_30T_cycle_#1472.mat
BOOST_NEGPULSE,1472,0.74786,2.22578,0.4056,9,discharge,1,-8.915,2.972,2.0,1.9,3.5254,3.2996,25.3292,05-10-22_23.56_NEGPulse_protocol_HPPC_IN21700_30T_cycle_#1472.mat
BOOST_NEGPULSE,1472,0.74786,2.22578,0.4056,9,discharge,1,-8.915,2.972,10.0,9.9,3.5254,3.2171,34.5837,05-10-22_23.56_NEGPulse_protocol_HPPC_IN21700_30T_cycle_#1472.mat
BOOST_NEGPULSE,1472,0.74786,2.22578,0.4057,9,charge,1,4.457,1.486,2.0,1.9,3.5332,3.6416,24.324,05-10-22_23.56_NEGPulse_protocol_HPPC_IN21700_30T_cycle_#1472.mat
BOOST_NEGPULSE,1472,0.74786,2.22578,0.4057,9,charge,1,4.457,1.486,10.0,9.9,3.5332,3.6707,30.8538,05-10-22_23.56_NEGPulse_protocol_HPPC_IN21700_30T_cycle_#1472.mat
BOOST_NEGPULSE,1472,0.74786,2.22578,0.4055,9,discharge,2,-17.829,5.943,2.0,1.9,3.5263,3.1084,23.4393,05-10-22_23.56_NEGPulse_protocol_HPPC_IN21700_30T_cycle_#1472.mat
BOOST_NEGPULSE,1472,0.74786,2.22578,0.4055,9,discharge,2,-17.829,5.943,10.0,9.9,3.5263,2.9288,33.5128,05-10-22_23.56_NEGPulse_protocol_HPPC_IN21700_30T_cycle_#1472.mat
BOOST_NEGPULSE,1472,0.74786,2.22578,0.4058,9,charge,2,13.37,4.457,2.0,2.0,3.5415,3.8282,21.4435,05-10-22_23.56_NEGPulse_protocol_HPPC_IN21700_30T_cycle_#1472.mat
BOOST_NEGPULSE,1472,0.74786,2.22578,0.4058,9,charge,2,13.37,4.457,10.0,9.9,3.5415,3.899,26.739,05-10-22_23.56_NEGPulse_protocol_HPPC_IN21700_30T_cycle_#1472.mat
BOOST_NEGPULSE,1472,0.74786,2.22578,0.4055,9,discharge,3,-25.63,8.543,2.0,2.0,3.5278,2.9522,22.4581,05-10-22_23.56_NEGPulse_protocol_HPPC_IN21700_30T_cycle_#1472.mat
BOOST_NEGPULSE,1472,0.74786,2.22578,0.4055,9,discharge,3,-25.63,8.543,10.0,9.9,3.5278,2.6506,34.2255,05-10-22_23.56_NEGPulse_protocol_HPPC_IN21700_30T_cycle_#1472.mat
BOOST_NEGPULSE,1472,0.74786,2.22578,0.4059,9,charge,3,22.286,7.429,2.0,2.0,3.5489,3.983,19.4786,05-10-22_23.56_NEGPulse_protocol_HPPC_IN21700_30T_cycle_#1472.mat
BOOST_NEGPULSE,1472,0.74786,2.22578,0.4059,9,charge,3,22.286,7.429,10.0,9.9,3.5489,4.0847,24.042,05-10-22_23.56_NEGPulse_protocol_HPPC_IN21700_30T_cycle_#1472.mat
BOOST_NEGPULSE,1472,0.74786,2.22578,0.3685,10,discharge,0,-2.228,0.743,2.0,2.0,3.4919,3.4314,27.1532,05-10-22_23.56_NEGPulse_protocol_HPPC_IN21700_30T_cycle_#1472.mat
BOOST_NEGPULSE,1472,0.74786,2.22578,0.3685,10,discharge,0,-2.228,0.743,10.0,9.9,3.4919,3.4073,37.9696,05-10-22_23.56_NEGPulse_protocol_HPPC_IN21700_30T_cycle_#1472.mat
BOOST_NEGPULSE,1472,0.74786,2.22578,0.3685,10,charge,0,1.115,0.372,2.0,2.0,3.4947,3.5239,26.186,05-10-22_23.56_NEGPulse_protocol_HPPC_IN21700_30T_cycle_#1472.mat
BOOST_NEGPULSE,1472,0.74786,2.22578,0.3685,10,charge,0,1.115,0.372,10.0,9.9,3.4947,3.5323,33.7189,05-10-22_23.56_NEGPulse_protocol_HPPC_IN21700_30T_cycle_#1472.mat
BOOST_NEGPULSE,1472,0.74786,2.22578,0.3685,10,discharge,1,-8.917,2.972,2.0,2.0,3.4932,3.2581,26.3666,05-10-22_23.56_NEGPulse_protocol_HPPC_IN21700_30T_cycle_#1472.mat
BOOST_NEGPULSE,1472,0.74786,2.22578,0.3685,10,discharge,1,-8.917,2.972,10.0,9.9,3.4932,3.1574,37.6601,05-10-22_23.56_NEGPulse_protocol_HPPC_IN21700_30T_cycle_#1472.mat
BOOST_NEGPULSE,1472,0.74786,2.22578,0.3686,10,charge,1,4.458,1.486,2.0,2.0,3.5013,3.6119,24.8065,05-10-22_23.56_NEGPulse_protocol_HPPC_IN21700_30T_cycle_#1472.mat
BOOST_NEGPULSE,1472,0.74786,2.22578,0.3686,10,charge,1,4.458,1.486,10.0,9.9,3.5013,3.6394,30.9745,05-10-22_23.56_NEGPulse_protocol_HPPC_IN21700_30T_cycle_#1472.mat
BOOST_NEGPULSE,1472,0.74786,2.22578,0.3684,10,discharge,2,-17.829,5.943,2.0,2.0,3.493,3.0512,24.7799,05-10-22_23.56_NEGPulse_protocol_HPPC_IN21700_30T_cycle_#1472.mat
BOOST_NEGPULSE,1472,0.74786,2.22578,0.3684,10,discharge,2,-17.829,5.943,10.0,9.9,3.493,2.8234,37.5568,05-10-22_23.56_NEGPulse_protocol_HPPC_IN21700_30T_cycle_#1472.mat
BOOST_NEGPULSE,1472,0.74786,2.22578,0.3686,10,charge,2,13.373,4.458,2.0,2.0,3.5107,3.7998,21.6182,05-10-22_23.56_NEGPulse_protocol_HPPC_IN21700_30T_cycle_#1472.mat
BOOST_NEGPULSE,1472,0.74786,2.22578,0.3686,10,charge,2,13.373,4.458,10.0,9.9,3.5107,3.8693,26.8152,05-10-22_23.56_NEGPulse_protocol_HPPC_IN21700_30T_cycle_#1472.mat
BOOST_NEGPULSE,1472,0.74786,2.22578,0.3683,10,discharge,3,-25.629,8.543,2.0,2.0,3.4951,2.8842,23.8363,05-10-22_23.56_NEGPulse_protocol_HPPC_IN21700_30T_cycle_#1472.mat
BOOST_NEGPULSE,1472,0.74786,2.22578,0.3683,10,discharge,3,-25.629,8.543,10.0,9.9,3.4951,2.4997,38.8388,05-10-22_23.56_NEGPulse_protocol_HPPC_IN21700_30T_cycle_#1472.mat
BOOST_NEGPULSE,1472,0.74786,2.22578,0.3687,10,charge,3,22.286,7.429,2.0,2.0,3.518,3.9553,19.6222,05-10-22_23.56_NEGPulse_protocol_HPPC_IN21700_30T_cycle_#1472.mat
BOOST_NEGPULSE,1472,0.74786,2.22578,0.3687,10,charge,3,22.286,7.429,10.0,9.9,3.518,4.059,24.2753,05-10-22_23.56_NEGPulse_protocol_HPPC_IN21700_30T_cycle_#1472.mat
BOOST_NEGPULSE,1472,0.74786,2.22578,0.3314,11,discharge,0,-2.23,0.743,2.0,2.0,3.454,3.386,30.4905,05-10-22_23.56_NEGPulse_protocol_HPPC_IN21700_30T_cycle_#1472.mat
BOOST_NEGPULSE,1472,0.74786,2.22578,0.3314,11,discharge,0,-2.23,0.743,10.0,9.9,3.454,3.355,44.3906,05-10-22_23.56_NEGPulse_protocol_HPPC_IN21700_30T_cycle_#1472.mat
BOOST_NEGPULSE,1472,0.74786,2.22578,0.3314,11,charge,0,1.115,0.372,2.0,2.0,3.4572,3.4903,29.6781,05-10-22_23.56_NEGPulse_protocol_HPPC_IN21700_30T_cycle_#1472.mat
BOOST_NEGPULSE,1472,0.74786,2.22578,0.3314,11,charge,0,1.115,0.372,10.0,9.9,3.4572,3.501,39.2719,05-10-22_23.56_NEGPulse_protocol_HPPC_IN21700_30T_cycle_#1472.mat
BOOST_NEGPULSE,1472,0.74786,2.22578,0.3313,11,discharge,1,-8.915,2.972,2.0,1.9,3.455,3.1958,29.0759,05-10-22_23.56_NEGPulse_protocol_HPPC_IN21700_30T_cycle_#1472.mat
BOOST_NEGPULSE,1472,0.74786,2.22578,0.3313,11,discharge,1,-8.915,2.972,10.0,9.9,3.455,3.056,44.758,05-10-22_23.56_NEGPulse_protocol_HPPC_IN21700_30T_cycle_#1472.mat
BOOST_NEGPULSE,1472,0.74786,2.22578,0.3314,11,charge,1,4.458,1.486,2.0,2.0,3.4678,3.5851,26.3105,05-10-22_23.56_NEGPulse_protocol_HPPC_IN21700_30T_cycle_#1472.mat
BOOST_NEGPULSE,1472,0.74786,2.22578,0.3314,11,charge,1,4.458,1.486,10.0,9.9,3.4678,3.6141,32.8152,05-10-22_23.56_NEGPulse_protocol_HPPC_IN21700_30T_cycle_#1472.mat
BOOST_NEGPULSE,1472,0.74786,2.22578,0.3312,11,discharge,2,-17.829,5.943,2.0,2.0,3.4561,2.9704,27.2421,05-10-22_23.56_NEGPulse_protocol_HPPC_IN21700_30T_cycle_#1472.mat
BOOST_NEGPULSE,1472,0.74786,2.22578,0.3312,11,discharge,2,-17.829,5.943,10.0,9.9,3.4561,2.6545,44.9605,05-10-22_23.56_NEGPulse_protocol_HPPC_IN21700_30T_cycle_#1472.mat
BOOST_NEGPULSE,1472,0.74786,2.22578,0.3315,11,charge,2,13.372,4.457,2.0,2.0,3.4789,3.7724,21.9488,05-10-22_23.56_NEGPulse_protocol_HPPC_IN21700_30T_cycle_#1472.mat
BOOST_NEGPULSE,1472,0.74786,2.22578,0.3315,11,charge,2,13.372,4.457,10.0,9.9,3.4789,3.8382,26.8696,05-10-22_23.56_NEGPulse_protocol_HPPC_IN21700_30T_cycle_#1472.mat
BOOST_NEGPULSE,1472,0.74786,2.22578,0.3312,11,discharge,3,-25.627,8.542,2.0,2.0,3.4582,2.793,25.957,05-10-22_23.56_NEGPulse_protocol_HPPC_IN21700_30T_cycle_#1472.mat
BOOST_NEGPULSE,1472,0.74786,2.22578,0.3312,11,discharge,3,-25.627,8.542,10.0,9.9,3.4582,2.4999,37.3942,05-10-22_23.56_NEGPulse_protocol_HPPC_IN21700_30T_cycle_#1472.mat
BOOST_NEGPULSE,1472,0.74786,2.22578,0.3316,11,charge,3,22.287,7.429,2.0,2.0,3.485,3.924,19.6976,05-10-22_23.56_NEGPulse_protocol_HPPC_IN21700_30T_cycle_#1472.mat
BOOST_NEGPULSE,1472,0.74786,2.22578,0.3316,11,charge,3,22.287,7.429,10.0,9.9,3.485,4.0263,24.2877,05-10-22_23.56_NEGPulse_protocol_HPPC_IN21700_30T_cycle_#1472.mat
BOOST_NEGPULSE,1472,0.74786,2.22578,0.2942,12,discharge,0,-2.23,0.743,2.0,1.9,3.4052,3.3333,32.2393,05-10-22_23.56_NEGPulse_protocol_HPPC_IN21700_30T_cycle_#1472.mat
BOOST_NEGPULSE,1472,0.74786,2.22578,0.2942,12,discharge,0,-2.23,0.743,10.0,9.9,3.4052,3.2918,50.8475,05-10-22_23.56_NEGPulse_protocol_HPPC_IN21700_30T_cycle_#1472.mat
BOOST_NEGPULSE,1472,0.74786,2.22578,0.2943,12,charge,0,1.115,0.372,2.0,2.0,3.4103,3.4455,31.5723,05-10-22_23.56_NEGPulse_protocol_HPPC_IN21700_30T_cycle_#1472.mat
BOOST_NEGPULSE,1472,0.74786,2.22578,0.2943,12,charge,0,1.115,0.372,10.0,9.9,3.4103,3.4602,44.7574,05-10-22_23.56_NEGPulse_protocol_HPPC_IN21700_30T_cycle_#1472.mat
BOOST_NEGPULSE,1472,0.74786,2.22578,0.2942,12,discharge,1,-8.915,2.972,2.0,2.0,3.4081,3.122,32.0934,05-10-22_23.56_NEGPulse_protocol_HPPC_IN21700_30T_cycle_#1472.mat
BOOST_NEGPULSE,1472,0.74786,2.22578,0.2942,12,discharge,1,-8.915,2.972,10.0,9.9,3.4081,2.9338,53.2049,05-10-22_23.56_NEGPulse_protocol_HPPC_IN21700_30T_cycle_#1472.mat
BOOST_NEGPULSE,1472,0.74786,2.22578,0.2943,12,charge,1,4.458,1.486,2.0,2.0,3.4254,3.5482,27.5447,05-10-22_23.56_NEGPulse_protocol_HPPC_IN21700_30T_cycle_#1472.mat
BOOST_NEGPULSE,1472,0.74786,2.22578,0.2943,12,charge,1,4.458,1.486,10.0,9.9,3.4254,3.5854,35.8889,05-10-22_23.56_NEGPulse_protocol_HPPC_IN21700_30T_cycle_#1472.mat
BOOST_NEGPULSE,1472,0.74786,2.22578,0.2941,12,discharge,2,-17.828,5.943,2.0,2.0,3.4115,2.8745,30.1212,05-10-22_23.56_NEGPulse_protocol_HPPC_IN21700_30T_cycle_#1472.mat
BOOST_NEGPULSE,1472,0.74786,2.22578,0.2941,12,discharge,2,-17.828,5.943,10.0,9.9,3.4115,2.4998,51.1387,05-10-22_23.56_NEGPulse_protocol_HPPC_IN21700_30T_cycle_#1472.mat
BOOST_NEGPULSE,1472,0.74786,2.22578,0.2943,12,charge,2,13.37,4.457,2.0,2.0,3.4438,3.7395,22.1167,05-10-22_23.56_NEGPulse_protocol_HPPC_IN21700_30T_cycle_#1472.mat
BOOST_NEGPULSE,1472,0.74786,2.22578,0.2943,12,charge,2,13.37,4.457,10.0,9.9,3.4438,3.8031,26.8736,05-10-22_23.56_NEGPulse_protocol_HPPC_IN21700_30T_cycle_#1472.mat
BOOST_NEGPULSE,1472,0.74786,2.22578,0.294,12,discharge,3,-23.125,7.708,2.0,2.0,3.4158,2.6791,31.8573,05-10-22_23.56_NEGPulse_protocol_HPPC_IN21700_30T_cycle_#1472.mat
BOOST_NEGPULSE,1472,0.74786,2.22578,0.294,12,discharge,3,-23.125,7.708,10.0,9.9,3.4158,2.5,39.6022,05-10-22_23.56_NEGPulse_protocol_HPPC_IN21700_30T_cycle_#1472.mat
BOOST_NEGPULSE,1472,0.74786,2.22578,0.2944,12,charge,3,22.285,7.428,2.0,2.0,3.4503,3.8898,19.7218,05-10-22_23.56_NEGPulse_protocol_HPPC_IN21700_30T_cycle_#1472.mat
BOOST_NEGPULSE,1472,0.74786,2.22578,0.2944,12,charge,3,22.285,7.428,10.0,9.9,3.4503,3.9878,24.1194,05-10-22_23.56_NEGPulse_protocol_HPPC_IN21700_30T_cycle_#1472.mat
BOOST_NEGPULSE,1510,0.73448,2.18597,1.0,0,discharge,0,-2.188,0.729,2.0,2.0,4.1049,4.0279,35.1839,06-10-22_11.03_NEGPulse_protocol_HPPC_IN21700_30T_cycle_#1510.mat
BOOST_NEGPULSE,1510,0.73448,2.18597,1.0,0,discharge,0,-2.188,0.729,10.0,9.7,4.1049,4.0038,46.196,06-10-22_11.03_NEGPulse_protocol_HPPC_IN21700_30T_cycle_#1510.mat
BOOST_NEGPULSE,1510,0.73448,2.18597,1.0,0,charge,0,1.095,0.365,2.0,2.0,4.1207,4.167,42.2715,06-10-22_11.03_NEGPulse_protocol_HPPC_IN21700_30T_cycle_#1510.mat
BOOST_NEGPULSE,1510,0.73448,2.18597,1.0,0,charge,0,1.095,0.365,10.0,9.9,4.1207,4.1852,58.888,06-10-22_11.03_NEGPulse_protocol_HPPC_IN21700_30T_cycle_#1510.mat
BOOST_NEGPULSE,1510,0.73448,2.18597,0.9999,0,discharge,1,-8.752,2.917,2.0,2.0,4.1143,3.823,33.2831,06-10-22_11.03_NEGPulse_protocol_HPPC_IN21700_30T_cycle_#1510.mat
BOOST_NEGPULSE,1510,0.73448,2.18597,0.9999,0,discharge,1,-8.752,2.917,10.0,9.9,4.1143,3.7783,38.3903,06-10-22_11.03_NEGPulse_protocol_HPPC_IN21700_30T_cycle_#1510.mat
BOOST_NEGPULSE,1510,0.73448,2.18597,1.0,0,charge,1,1.483,0.494,2.0,2.0,4.1264,4.2,49.6425,06-10-22_11.03_NEGPulse_protocol_HPPC_IN21700_30T_cycle_#1510.mat
BOOST_NEGPULSE,1510,0.73448,2.18597,1.0,0,charge,1,1.483,0.494,10.0,9.9,4.1264,4.2,49.6425,06-10-22_11.03_NEGPulse_protocol_HPPC_IN21700_30T_cycle_#1510.mat
BOOST_NEGPULSE,1510,0.73448,2.18597,0.9999,0,discharge,2,-17.508,5.836,2.0,2.0,4.1131,3.6261,27.8159,06-10-22_11.03_NEGPulse_protocol_HPPC_IN21700_30T_cycle_#1510.mat
BOOST_NEGPULSE,1510,0.73448,2.18597,0.9999,0,discharge,2,-17.508,5.836,10.0,9.9,4.1131,3.555,31.8769,06-10-22_11.03_NEGPulse_protocol_HPPC_IN21700_30T_cycle_#1510.mat
BOOST_NEGPULSE,1510,0.73448,2.18597,1.0,0,charge,2,1.38,0.46,2.0,2.0,4.1326,4.2,48.837,06-10-22_11.03_NEGPulse_protocol_HPPC_IN21700_30T_cycle_#1510.mat
BOOST_NEGPULSE,1510,0.73448,2.18597,1.0,0,charge,2,1.38,0.46,10.0,9.9,4.1326,4.2,48.837,06-10-22_11.03_NEGPulse_protocol_HPPC_IN21700_30T_cycle_#1510.mat
BOOST_NEGPULSE,1510,0.73448,2.18597,0.9998,0,discharge,3,-25.166,8.389,2.0,2.0,4.1123,3.4804,25.1093,06-10-22_11.03_NEGPulse_protocol_HPPC_IN21700_30T_cycle_#1510.mat
BOOST_NEGPULSE,1510,0.73448,2.18597,0.9998,0,discharge,3,-25.166,8.389,10.0,9.9,4.1123,3.3766,29.2339,06-10-22_11.03_NEGPulse_protocol_HPPC_IN21700_30T_cycle_#1510.mat
BOOST_NEGPULSE,1510,0.73448,2.18597,1.0,0,charge,3,1.261,0.42,2.0,2.0,4.1384,4.2,48.8462,06-10-22_11.03_NEGPulse_protocol_HPPC_IN21700_30T_cycle_#1510.mat
BOOST_NEGPULSE,1510,0.73448,2.18597,1.0,0,charge,3,1.261,0.42,10.0,9.9,4.1384,4.2,48.8462,06-10-22_11.03_NEGPulse_protocol_HPPC_IN21700_30T_cycle_#1510.mat
BOOST_NEGPULSE,1510,0.73448,2.18597,0.9635,1,discharge,0,-2.189,0.73,2.0,2.0,4.078,4.0027,34.4008,06-10-22_11.03_NEGPulse_protocol_HPPC_IN21700_30T_cycle_#1510.mat
BOOST_NEGPULSE,1510,0.73448,2.18597,0.9635,1,discharge,0,-2.189,0.73,10.0,9.9,4.078,3.9816,44.0404,06-10-22_11.03_NEGPulse_protocol_HPPC_IN21700_30T_cycle_#1510.mat
BOOST_NEGPULSE,1510,0.73448,2.18597,0.9635,1,charge,0,1.095,0.365,2.0,2.0,4.081,4.1187,34.4324,06-10-22_11.03_NEGPulse_protocol_HPPC_IN21700_30T_cycle_#1510.mat
BOOST_NEGPULSE,1510,0.73448,2.18597,0.9635,1,charge,0,1.095,0.365,10.0,9.9,4.081,4.1287,43.5656,06-10-22_11.03_NEGPulse_protocol_HPPC_IN21700_30T_cycle_#1510.mat
BOOST_NEGPULSE,1510,0.73448,2.18597,0.9635,1,discharge,1,-8.752,2.917,2.0,2.0,4.0783,3.8166,29.9007,06-10-22_11.03_NEGPulse_protocol_HPPC_IN21700_30T_cycle_#1510.mat
BOOST_NEGPULSE,1510,0.73448,2.18597,0.9635,1,discharge,1,-8.752,2.917,10.0,9.9,4.0783,3.7646,35.842,06-10-22_11.03_NEGPulse_protocol_HPPC_IN21700_30T_cycle_#1510.mat
BOOST_NEGPULSE,1510,0.73448,2.18597,0.9636,1,charge,1,3.036,1.012,2.0,2.0,4.0862,4.2,37.4798,06-10-22_11.03_NEGPulse_protocol_HPPC_IN21700_30T_cycle_#1510.mat
BOOST_NEGPULSE,1510,0.73448,2.18597,0.9636,1,charge,1,3.036,1.012,10.0,9.9,4.0862,4.2,37.4798,06-10-22_11.03_NEGPulse_protocol_HPPC_IN21700_30T_cycle_#1510.mat
BOOST_NEGPULSE,1510,0.73448,2.18597,0.9634,1,discharge,2,-17.506,5.835,2.0,2.0,4.0786,3.6291,25.6769,06-10-22_11.03_NEGPulse_protocol_HPPC_IN21700_30T_cycle_#1510.mat
BOOST_NEGPULSE,1510,0.73448,2.18597,0.9634,1,discharge,2,-17.506,5.835,10.0,9.9,4.0786,3.5449,30.4867,06-10-22_11.03_NEGPulse_protocol_HPPC_IN21700_30T_cycle_#1510.mat
BOOST_NEGPULSE,1510,0.73448,2.18597,0.9636,1,charge,2,2.905,0.968,2.0,2.0,4.0914,4.2,37.3903,06-10-22_11.03_NEGPulse_protocol_HPPC_IN21700_30T_cycle_#1510.mat
BOOST_NEGPULSE,1510,0.73448,2.18597,0.9636,1,charge,2,2.905,0.968,10.0,9.9,4.0914,4.2,37.3903,06-10-22_11.03_NEGPulse_protocol_HPPC_IN21700_30T_cycle_#1510.mat
BOOST_NEGPULSE,1510,0.73448,2.18597,0.9633,1,discharge,3,-25.164,8.388,2.0,1.9,4.0815,3.4917,23.4382,06-10-22_11.03_NEGPulse_protocol_HPPC_IN21700_30T_cycle_#1510.mat
BOOST_NEGPULSE,1510,0.73448,2.18597,0.9633,1,discharge,3,-25.164,8.388,10.0,9.9,4.0815,3.3704,28.2586,06-10-22_11.03_NEGPulse_protocol_HPPC_IN21700_30T_cycle_#1510.mat
BOOST_NEGPULSE,1510,0.73448,2.18597,0.9636,1,charge,3,2.732,0.911,2.0,2.0,4.0962,4.2002,38.0604,06-10-22_11.03_NEGPulse_protocol_HPPC_IN21700_30T_cycle_#1510.mat
BOOST_NEGPULSE,1510,0.73448,2.18597,0.9636,1,charge,3,2.732,0.911,10.0,9.9,4.0962,4.2002,38.0604,06-10-22_11.03_NEGPulse_protocol_HPPC_IN21700_30T_cycle_#1510.mat
BOOST_NEGPULSE,1510,0.73448,2.18597,0.927,2,discharge,0,-2.189,0.73,2.0,2.0,4.0504,3.9822,31.1572,06-10-22_11.03_NEGPulse_protocol_HPPC_IN21700_30T_cycle_#1510.mat
BOOST_NEGPULSE,1510,0.73448,2.18597,0.927,2,discharge,0,-2.189,0.73,10.0,9.9,4.0504,3.9602,41.2079,06-10-22_11.03_NEGPulse_protocol_HPPC_IN21700_30T_cycle_#1510.mat
BOOST_NEGPULSE,1510,0.73448,2.18597,0.9271,2,charge,0,1.095,0.365,2.0,2.0,4.0533,4.0873,31.0474,06-10-22_11.03_NEGPulse_protocol_HPPC_IN21700_30T_cycle_#1510.mat
BOOST_NEGPULSE,1510,0.73448,2.18597,0.9271,2,charge,0,1.095,0.365,10.0,9.9,4.0533,4.097,39.905,06-10-22_11.03_NEGPulse_protocol_HPPC_IN21700_30T_cycle_#1510.mat
BOOST_NEGPULSE,1510,0.73448,2.18597,0.927,2,discharge,1,-8.753,2.918,2.0,2.0,4.0512,3.8045,28.1859,06-10-22_11.03_NEGPulse_protocol_HPPC_IN21700_30T_cycle_#1510.mat
BOOST_NEGPULSE,1510,0.73448,2.18597,0.927,2,discharge,1,-8.753,2.918,10.0,9.9,4.0512,3.7475,34.6983,06-10-22_11.03_NEGPulse_protocol_HPPC_IN21700_30T_cycle_#1510.mat
BOOST_NEGPULSE,1510,0.73448,2.18597,0.9271,2,charge,1,4.221,1.407,2.0,1.9,4.0601,4.1896,30.6814,06-10-22_11.03_NEGPulse_protocol_HPPC_IN21700_30T_cycle_#1510.mat
BOOST_NEGPULSE,1510,0.73448,2.18597,0.9271,2,charge,1,4.221,1.407,10.0,9.9,4.0601,4.2,33.1454,06-10-22_11.03_NEGPulse_protocol_HPPC_IN21700_30T_cycle_#1510.mat
BOOST_NEGPULSE,1510,0.73448,2.18597,0.9269,2,discharge,2,-17.506,5.835,2.0,2.0,4.0518,3.6153,24.9343,06-10-22_11.03_NEGPulse_protocol_HPPC_IN21700_30T_cycle_#1510.mat
BOOST_NEGPULSE,1510,0.73448,2.18597,0.9269,2,discharge,2,-17.506,5.835,10.0,9.9,4.0518,3.5236,30.1725,06-10-22_11.03_NEGPulse_protocol_HPPC_IN21700_30T_cycle_#1510.mat
BOOST_NEGPULSE,1510,0.73448,2.18597,0.9271,2,charge,2,4.012,1.337,2.0,1.9,4.0669,4.2001,33.2029,06-10-22_11.03_NEGPulse_protocol_HPPC_IN21700_30T_cycle_#1510.mat
BOOST_NEGPULSE,1510,0.73448,2.18597,0.9271,2,charge,2,4.012,1.337,10.0,9.9,4.0669,4.2,33.178,06-10-22_11.03_NEGPulse_protocol_HPPC_IN21700_30T_cycle_#1510.mat
BOOST_NEGPULSE,1510,0.73448,2.18597,0.9269,2,discharge,3,-25.165,8.388,2.0,2.0,4.0546,3.4733,23.0995,06-10-22_11.03_NEGPulse_protocol_HPPC_IN21700_30T_cycle_#1510.mat
BOOST_NEGPULSE,1510,0.73448,2.18597,0.9269,2,discharge,3,-25.165,8.388,10.0,9.9,4.0546,3.3439,28.2416,06-10-22_11.03_NEGPulse_protocol_HPPC_IN21700_30T_cycle_#1510.mat
BOOST_NEGPULSE,1510,0.73448,2.18597,0.9271,2,charge,3,3.829,1.276,2.0,2.0,4.0721,4.2001,33.43,06-10-22_11.03_NEGPulse_protocol_HPPC_IN21700_30T_cycle_#1510.mat
BOOST_NEGPULSE,1510,0.73448,2.18597,0.9271,2,charge,3,3.829,1.276,10.0,9.9,4.0721,4.2,33.4038,06-10-22_11.03_NEGPulse_protocol_HPPC_IN21700_30T_cycle_#1510.mat
BOOST_NEGPULSE,1510,0.73448,2.18597,0.8541,3,discharge,0,-2.189,0.73,2.0,2.0,3.9507,3.8915,27.0455,06-10-22_11.03_NEGPulse_protocol_HPPC_IN21700_30T_cycle_#1510.mat
BOOST_NEGPULSE,1510,0.73448,2.18597,0.8541,3,discharge,0,-2.189,0.73,10.0,9.9,3.9507,3.8711,36.3653,06-10-22_11.03_NEGPulse_protocol_HPPC_IN21700_30T_cycle_#1510.mat
BOOST_NEGPULSE,1510,0.73448,2.18597,0.8541,3,charge,0,1.095,0.365,2.0,2.0,3.9537,3.9829,26.6691,06-10-22_11.03_NEGPulse_protocol_HPPC_IN21700_30T_cycle_#1510.mat
BOOST_NEGPULSE,1510,0.73448,2.18597,0.8541,3,charge,0,1.095,0.365,10.0,9.9,3.9537,3.9924,35.3457,06-10-22_11.03_NEGPulse_protocol_HPPC_IN21700_30T_cycle_#1510.mat
BOOST_NEGPULSE,1510,0.73448,2.18597,0.854,3,discharge,1,-8.752,2.917,2.0,2.0,3.9523,3.7317,25.2057,06-10-22_11.03_NEGPulse_protocol_HPPC_IN21700_30T_cycle_#1510.mat
BOOST_NEGPULSE,1510,0.73448,2.18597,0.854,3,discharge,1,-8.752,2.917,10.0,9.9,3.9523,3.675,31.6842,06-10-22_11.03_NEGPulse_protocol_HPPC_IN21700_30T_cycle_#1510.mat
BOOST_NEGPULSE,1510,0.73448,2.18597,0.8542,3,charge,1,4.377,1.459,2.0,2.0,3.9608,4.0738,25.8191,06-10-22_11.03_NEGPulse_protocol_HPPC_IN21700_30T_cycle_#1510.mat
BOOST_NEGPULSE,1510,0.73448,2.18597,0.8542,3,charge,1,4.377,1.459,10.0,9.9,3.9608,4.1072,33.4506,06-10-22_11.03_NEGPulse_protocol_HPPC_IN21700_30T_cycle_#1510.mat
BOOST_NEGPULSE,1510,0.73448,2.18597,0.854,3,discharge,2,-17.507,5.836,2.0,2.0,3.9536,3.5539,22.8309,06-10-22_11.03_NEGPulse_protocol_HPPC_IN21700_30T_cycle_#1510.mat
BOOST_NEGPULSE,1510,0.73448,2.18597,0.854,3,discharge,2,-17.507,5.836,10.0,9.9,3.9536,3.4616,28.103,06-10-22_11.03_NEGPulse_protocol_HPPC_IN21700_30T_cycle_#1510.mat
BOOST_NEGPULSE,1510,0.73448,2.18597,0.8542,3,charge,2,8.628,2.876,2.0,2.0,3.9683,4.2002,26.8773,06-10-22_11.03_NEGPulse_protocol_HPPC_IN21700_30T_cycle_#1510.mat
BOOST_NEGPULSE,1510,0.73448,2.18597,0.8542,3,charge,2,8.628,2.876,10.0,9.9,3.9683,4.2001,26.8657,06-10-22_11.03_NEGPulse_protocol_HPPC_IN21700_30T_cycle_#1510.mat
BOOST_NEGPULSE,1510,0.73448,2.18597,0.8539,3,discharge,3,-25.164,8.388,2.0,2.0,3.9547,3.4176,21.344,06-10-22_11.03_NEGPulse_protocol_HPPC_IN21700_30T_cycle_#1510.mat
BOOST_NEGPULSE,1510,0.73448,2.18597,0.8539,3,discharge,3,-25.164,8.388,10.0,9.9,3.9547,3.2862,26.5657,06-10-22_11.03_NEGPulse_protocol_HPPC_IN21700_30T_cycle_#1510.mat
BOOST_NEGPULSE,1510,0.73448,2.18597,0.8543,3,charge,3,8.484,2.828,2.0,2.0,3.9746,4.2,26.5677,06-10-22_11.03_NEGPulse_protocol_HPPC_IN21700_30T_cycle_#1510.mat
BOOST_NEGPULSE,1510,0.73448,2.18597,0.8543,3,charge,3,8.484,2.828,10.0,9.9,3.9746,4.1999,26.5559,06-10-22_11.03_NEGPulse_protocol_HPPC_IN21700_30T_cycle_#1510.mat
BOOST_NEGPULSE,1510,0.73448,2.18597,0.7812,4,discharge,0,-2.189,0.73,2.0,2.0,3.8753,3.8228,23.9846,06-10-22_11.03_NEGPulse_protocol_HPPC_IN21700_30T_cycle_#1510.mat
BOOST_NEGPULSE,1510,0.73448,2.18597,0.7812,4,discharge,0,-2.189,0.73,10.0,9.9,3.8753,3.8068,31.2943,06-10-22_11.03_NEGPulse_protocol_HPPC_IN21700_30T_cycle_#1510.mat
BOOST_NEGPULSE,1510,0.73448,2.18597,0.7812,4,charge,0,1.095,0.365,2.0,2.0,3.8777,3.9037,23.7465,06-10-22_11.03_NEGPulse_protocol_HPPC_IN21700_30T_cycle_#1510.mat
BOOST_NEGPULSE,1510,0.73448,2.18597,0.7812,4,charge,0,1.095,0.365,10.0,9.9,3.8777,3.9109,30.3224,06-10-22_11.03_NEGPulse_protocol_HPPC_IN21700_30T_cycle_#1510.mat
BOOST_NEGPULSE,1510,0.73448,2.18597,0.7811,4,discharge,1,-8.752,2.917,2.0,2.0,3.8765,3.6757,22.9425,06-10-22_11.03_NEGPulse_protocol_HPPC_IN21700_30T_cycle_#1510.mat
BOOST_NEGPULSE,1510,0.73448,2.18597,0.7811,4,discharge,1,-8.752,2.917,10.0,9.9,3.8765,3.6228,28.9867,06-10-22_11.03_NEGPulse_protocol_HPPC_IN21700_30T_cycle_#1510.mat
BOOST_NEGPULSE,1510,0.73448,2.18597,0.7812,4,charge,1,4.378,1.459,2.0,2.0,3.8824,3.9836,23.114,06-10-22_11.03_NEGPulse_protocol_HPPC_IN21700_30T_cycle_#1510.mat
BOOST_NEGPULSE,1510,0.73448,2.18597,0.7812,4,charge,1,4.378,1.459,10.0,9.9,3.8824,4.0087,28.8468,06-10-22_11.03_NEGPulse_protocol_HPPC_IN21700_30T_cycle_#1510.mat
BOOST_NEGPULSE,1510,0.73448,2.18597,0.781,4,discharge,2,-17.506,5.835,2.0,2.0,3.8774,3.506,21.2156,06-10-22_11.03_NEGPulse_protocol_HPPC_IN21700_30T_cycle_#1510.mat
BOOST_NEGPULSE,1510,0.73448,2.18597,0.781,4,discharge,2,-17.506,5.835,10.0,9.9,3.8774,3.4135,26.4995,06-10-22_11.03_NEGPulse_protocol_HPPC_IN21700_30T_cycle_#1510.mat
BOOST_NEGPULSE,1510,0.73448,2.18597,0.7813,4,charge,2,13.129,4.376,2.0,1.9,3.8876,4.1594,20.7023,06-10-22_11.03_NEGPulse_protocol_HPPC_IN21700_30T_cycle_#1510.mat
BOOST_NEGPULSE,1510,0.73448,2.18597,0.7813,4,charge,2,13.129,4.376,10.0,9.9,3.8876,4.2,23.7947,06-10-22_11.03_NEGPulse_protocol_HPPC_IN21700_30T_cycle_#1510.mat
BOOST_NEGPULSE,1510,0.73448,2.18597,0.781,4,discharge,3,-25.164,8.388,2.0,2.0,3.8783,3.3684,20.2631,06-10-22_11.03_NEGPulse_protocol_HPPC_IN21700_30T_cycle_#1510.mat
BOOST_NEGPULSE,1510,0.73448,2.18597,0.781,4,discharge,3,-25.164,8.388,10.0,9.9,3.8783,3.234,25.604,06-10-22_11.03_NEGPulse_protocol_HPPC_IN21700_30T_cycle_#1510.mat
BOOST_NEGPULSE,1510,0.73448,2.18597,0.7814,4,charge,3,13.43,4.477,2.0,1.9,3.8923,4.2,22.9114,06-10-22_11.03_NEGPulse_protocol_HPPC_IN21700_30T_cycle_#1510.mat
BOOST_NEGPULSE,1510,0.73448,2.18597,0.7814,4,charge,3,13.43,4.477,10.0,9.9,3.8923,4.2002,22.9263,06-10-22_11.03_NEGPulse_protocol_HPPC_IN21700_30T_cycle_#1510.mat
BOOST_NEGPULSE,1510,0.73448,2.18597,0.7082,5,discharge,0,-2.189,0.73,2.0,2.0,3.814,3.7611,24.1696,06-10-22_11.03_NEGPulse_protocol_HPPC_IN21700_30T_cycle_#1510.mat
BOOST_NEGPULSE,1510,0.73448,2.18597,0.7082,5,discharge,0,-2.189,0.73,10.0,9.9,3.814,3.7435,32.2109,06-10-22_11.03_NEGPulse_protocol_HPPC_IN21700_30T_cycle_#1510.mat
BOOST_NEGPULSE,1510,0.73448,2.18597,0.7083,5,charge,0,1.093,0.364,2.0,2.0,3.8168,3.8428,23.779,06-10-22_11.03_NEGPulse_protocol_HPPC_IN21700_30T_cycle_#1510.mat
BOOST_NEGPULSE,1510,0.73448,2.18597,0.7083,5,charge,0,1.093,0.364,10.0,9.9,3.8168,3.8506,30.9127,06-10-22_11.03_NEGPulse_protocol_HPPC_IN21700_30T_cycle_#1510.mat
BOOST_NEGPULSE,1510,0.73448,2.18597,0.7082,5,discharge,1,-8.753,2.918,2.0,2.0,3.8155,3.6124,23.2045,06-10-22_11.03_NEGPulse_protocol_HPPC_IN21700_30T_cycle_#1510.mat
BOOST_NEGPULSE,1510,0.73448,2.18597,0.7082,5,discharge,1,-8.753,2.918,10.0,9.9,3.8155,3.5529,30.0025,06-10-22_11.03_NEGPulse_protocol_HPPC_IN21700_30T_cycle_#1510.mat
BOOST_NEGPULSE,1510,0.73448,2.18597,0.7083,5,charge,1,4.379,1.46,2.0,2.0,3.8227,3.9241,23.157,06-10-22_11.03_NEGPulse_protocol_HPPC_IN21700_30T_cycle_#1510.mat
BOOST_NEGPULSE,1510,0.73448,2.18597,0.7083,5,charge,1,4.379,1.46,10.0,9.9,3.8227,3.9495,28.9577,06-10-22_11.03_NEGPulse_protocol_HPPC_IN21700_30T_cycle_#1510.mat
BOOST_NEGPULSE,1510,0.73448,2.18597,0.7081,5,discharge,2,-17.506,5.835,2.0,2.0,3.8169,3.4388,21.5983,06-10-22_11.03_NEGPulse_protocol_HPPC_IN21700_30T_cycle_#1510.mat
BOOST_NEGPULSE,1510,0.73448,2.18597,0.7081,5,discharge,2,-17.506,5.835,10.0,9.9,3.8169,3.336,27.4706,06-10-22_11.03_NEGPulse_protocol_HPPC_IN21700_30T_cycle_#1510.mat
BOOST_NEGPULSE,1510,0.73448,2.18597,0.7083,5,charge,2,13.129,4.376,2.0,2.0,3.8288,4.1018,20.7937,06-10-22_11.03_NEGPulse_protocol_HPPC_IN21700_30T_cycle_#1510.mat
BOOST_NEGPULSE,1510,0.73448,2.18597,0.7083,5,charge,2,13.129,4.376,10.0,9.9,3.8288,4.1586,25.12,06-10-22_11.03_NEGPulse_protocol_HPPC_IN21700_30T_cycle_#1510.mat
BOOST_NEGPULSE,1510,0.73448,2.18597,0.708,5,discharge,3,-25.164,8.388,2.0,2.0,3.8185,3.3038,20.4538,06-10-22_11.03_NEGPulse_protocol_HPPC_IN21700_30T_cycle_#1510.mat
BOOST_NEGPULSE,1510,0.73448,2.18597,0.708,5,discharge,3,-25.164,8.388,10.0,9.9,3.8185,3.1587,26.22,06-10-22_11.03_NEGPulse_protocol_HPPC_IN21700_30T_cycle_#1510.mat
BOOST_NEGPULSE,1510,0.73448,2.18597,0.7084,5,charge,3,17.109,5.703,2.0,2.0,3.8337,4.2001,21.4156,06-10-22_11.03_NEGPulse_protocol_HPPC_IN21700_30T_cycle_#1510.mat
BOOST_NEGPULSE,1510,0.73448,2.18597,0.7084,5,charge,3,17.109,5.703,10.0,9.9,3.8337,4.2001,21.4156,06-10-22_11.03_NEGPulse_protocol_HPPC_IN21700_30T_cycle_#1510.mat
BOOST_NEGPULSE,1510,0.73448,2.18597,0.6353,6,discharge,0,-2.188,0.729,2.0,2.0,3.7394,3.687,23.9433,06-10-22_11.03_NEGPulse_protocol_HPPC_IN21700_30T_cycle_#1510.mat
BOOST_NEGPULSE,1510,0.73448,2.18597,0.6353,6,discharge,0,-2.188,0.729,10.0,9.9,3.7394,3.6688,32.2595,06-10-22_11.03_NEGPulse_protocol_HPPC_IN21700_30T_cycle_#1510.mat
BOOST_NEGPULSE,1510,0.73448,2.18597,0.6353,6,charge,0,1.095,0.365,2.0,2.0,3.7421,3.7678,23.4725,06-10-22_11.03_NEGPulse_protocol_HPPC_IN21700_30T_cycle_#1510.mat
BOOST_NEGPULSE,1510,0.73448,2.18597,0.6353,6,charge,0,1.095,0.365,10.0,9.9,3.7421,3.7761,31.0531,06-10-22_11.03_NEGPulse_protocol_HPPC_IN21700_30T_cycle_#1510.mat
BOOST_NEGPULSE,1510,0.73448,2.18597,0.6352,6,discharge,1,-8.752,2.917,2.0,2.0,3.7408,3.5404,22.8974,06-10-22_11.03_NEGPulse_protocol_HPPC_IN21700_30T_cycle_#1510.mat
BOOST_NEGPULSE,1510,0.73448,2.18597,0.6352,6,discharge,1,-8.752,2.917,10.0,9.9,3.7408,3.4793,29.8785,06-10-22_11.03_NEGPulse_protocol_HPPC_IN21700_30T_cycle_#1510.mat
BOOST_NEGPULSE,1510,0.73448,2.18597,0.6353,6,charge,1,4.378,1.46,2.0,2.0,3.7489,3.8487,22.7932,06-10-22_11.03_NEGPulse_protocol_HPPC_IN21700_30T_cycle_#1510.mat
BOOST_NEGPULSE,1510,0.73448,2.18597,0.6353,6,charge,1,4.378,1.46,10.0,9.9,3.7489,3.8773,29.3251,06-10-22_11.03_NEGPulse_protocol_HPPC_IN21700_30T_cycle_#1510.mat
BOOST_NEGPULSE,1510,0.73448,2.18597,0.6352,6,discharge,2,-17.507,5.836,2.0,2.0,3.7426,3.3694,21.3172,06-10-22_11.03_NEGPulse_protocol_HPPC_IN21700_30T_cycle_#1510.mat
BOOST_NEGPULSE,1510,0.73448,2.18597,0.6352,6,discharge,2,-17.507,5.836,10.0,9.9,3.7426,3.2652,27.2691,06-10-22_11.03_NEGPulse_protocol_HPPC_IN21700_30T_cycle_#1510.mat
BOOST_NEGPULSE,1510,0.73448,2.18597,0.6354,6,charge,2,13.129,4.376,2.0,2.0,3.756,4.0256,20.5347,06-10-22_11.03_NEGPulse_protocol_HPPC_IN21700_30T_cycle_#1510.mat
BOOST_NEGPULSE,1510,0.73448,2.18597,0.6354,6,charge,2,13.129,4.376,10.0,9.9,3.756,4.0861,25.1428,06-10-22_11.03_NEGPulse_protocol_HPPC_IN21700_30T_cycle_#1510.mat
BOOST_NEGPULSE,1510,0.73448,2.18597,0.6351,6,discharge,3,-25.165,8.388,2.0,2.0,3.7444,3.2369,20.1669,06-10-22_11.03_NEGPulse_protocol_HPPC_IN21700_30T_cycle_#1510.mat
BOOST_NEGPULSE,1510,0.73448,2.18597,0.6351,6,discharge,3,-25.165,8.388,10.0,9.9,3.7444,3.091,25.9646,06-10-22_11.03_NEGPulse_protocol_HPPC_IN21700_30T_cycle_#1510.mat
BOOST_NEGPULSE,1510,0.73448,2.18597,0.6355,6,charge,3,21.373,7.124,2.0,2.0,3.762,4.1732,19.2392,06-10-22_11.03_NEGPulse_protocol_HPPC_IN21700_30T_cycle_#1510.mat
BOOST_NEGPULSE,1510,0.73448,2.18597,0.6355,6,charge,3,21.373,7.124,10.0,9.9,3.762,4.2001,20.4978,06-10-22_11.03_NEGPulse_protocol_HPPC_IN21700_30T_cycle_#1510.mat
BOOST_NEGPULSE,1510,0.73448,2.18597,0.5623,7,discharge,0,-2.189,0.73,2.0,2.0,3.6619,3.6085,24.3969,06-10-22_11.03_NEGPulse_protocol_HPPC_IN21700_30T_cycle_#1510.mat
BOOST_NEGPULSE,1510,0.73448,2.18597,0.5623,7,discharge,0,-2.189,0.73,10.0,9.9,3.6619,3.5904,32.6663,06-10-22_11.03_NEGPulse_protocol_HPPC_IN21700_30T_cycle_#1510.mat
BOOST_NEGPULSE,1510,0.73448,2.18597,0.5624,7,charge,0,1.095,0.365,2.0,2.0,3.6644,3.691,24.2878,06-10-22_11.03_NEGPulse_protocol_HPPC_IN21700_30T_cycle_#1510.mat
BOOST_NEGPULSE,1510,0.73448,2.18597,0.5624,7,charge,0,1.095,0.365,10.0,9.9,3.6644,3.699,31.5924,06-10-22_11.03_NEGPulse_protocol_HPPC_IN21700_30T_cycle_#1510.mat
BOOST_NEGPULSE,1510,0.73448,2.18597,0.5623,7,discharge,1,-8.752,2.917,2.0,2.0,3.6633,3.4585,23.3993,06-10-22_11.03_NEGPulse_protocol_HPPC_IN21700_30T_cycle_#1510.mat
BOOST_NEGPULSE,1510,0.73448,2.18597,0.5623,7,discharge,1,-8.752,2.917,10.0,9.9,3.6633,3.3985,30.2546,06-10-22_11.03_NEGPulse_protocol_HPPC_IN21700_30T_cycle_#1510.mat
