Repository: KikETs/ECM_HYBRID_BMS_JOINT

## Results

| Arm | Model | Size | Protocol | Result | Worst cell |
|---|---|---|---|---|---|
| SOP | 2RC table + trim (A8) | 4 effective coefficients, 2 EW states | leave-one-cell-out | usable current 69.6 % discharge, 59.5 % charge (τ = 10 s) | 59.9 % / 53.5 % (BOOST_REST) |
| SOH | dQ/dV ridge | 65 coefficients | leave-one-cell-out | RMSE 0.0094, bias −0.0005 | 0.0130 (BOOST_REST) |
| SOC | 2RC EKF, low-current gate | 3 states | leave-one-cell-out | **2.34 %p** over six sensor disturbances on estimated SOH (2.325 on true SOH), per cell 2.00–2.75 | 4.60 %p (BOOST_NEGPULSE_1S, current offset −0.10 A) |

The SOH arm was a 10,945-parameter CNN until the second audit round. Nested

File: analysis/uypydj_hppc_resistance.csv (part 140 of 225)
protocol,cycle,SOH,CAP_Ah,SOC,soc_group,direction,rate_rank,I_A,CRate_rated,tau_s,tau_actual_s,V_pre_V,V_tau_V,R_mOhm,file
BOOST_NEGPULSE,1510,0.73448,2.18597,0.5624,7,charge,1,4.377,1.459,2.0,2.0,3.6712,3.773,23.2585,06-10-22_11.03_NEGPulse_protocol_HPPC_IN21700_30T_cycle_#1510.mat
BOOST_NEGPULSE,1510,0.73448,2.18597,0.5624,7,charge,1,4.377,1.459,10.0,9.9,3.6712,3.8029,30.0898,06-10-22_11.03_NEGPulse_protocol_HPPC_IN21700_30T_cycle_#1510.mat
BOOST_NEGPULSE,1510,0.73448,2.18597,0.5622,7,discharge,2,-17.508,5.836,2.0,1.9,3.6645,3.2863,21.6016,06-10-22_11.03_NEGPulse_protocol_HPPC_IN21700_30T_cycle_#1510.mat
BOOST_NEGPULSE,1510,0.73448,2.18597,0.5622,7,discharge,2,-17.508,5.836,10.0,9.9,3.6645,3.1793,27.713,06-10-22_11.03_NEGPulse_protocol_HPPC_IN21700_30T_cycle_#1510.mat
BOOST_NEGPULSE,1510,0.73448,2.18597,0.5625,7,charge,2,13.13,4.377,2.0,2.0,3.6788,3.9533,20.9063,06-10-22_11.03_NEGPulse_protocol_HPPC_IN21700_30T_cycle_#1510.mat
BOOST_NEGPULSE,1510,0.73448,2.18597,0.5625,7,charge,2,13.13,4.377,10.0,9.9,3.6788,4.0186,25.8797,06-10-22_11.03_NEGPulse_protocol_HPPC_IN21700_30T_cycle_#1510.mat
BOOST_NEGPULSE,1510,0.73448,2.18597,0.5621,7,discharge,3,-25.164,8.388,2.0,2.0,3.666,3.1482,20.577,06-10-22_11.03_NEGPulse_protocol_HPPC_IN21700_30T_cycle_#1510.mat
BOOST_NEGPULSE,1510,0.73448,2.18597,0.5621,7,discharge,3,-25.164,8.388,10.0,9.9,3.666,2.9961,26.6214,06-10-22_11.03_NEGPulse_protocol_HPPC_IN21700_30T_cycle_#1510.mat
BOOST_NEGPULSE,1510,0.73448,2.18597,0.5626,7,charge,3,21.881,7.294,2.0,2.0,3.6852,4.1042,19.149,06-10-22_11.03_NEGPulse_protocol_HPPC_IN21700_30T_cycle_#1510.mat
BOOST_NEGPULSE,1510,0.73448,2.18597,0.5626,7,charge,3,21.881,7.294,10.0,9.9,3.6852,4.1943,23.2668,06-10-22_11.03_NEGPulse_protocol_HPPC_IN21700_30T_cycle_#1510.mat
BOOST_NEGPULSE,1510,0.73448,2.18597,0.4894,8,discharge,0,-2.189,0.73,2.0,2.0,3.5932,3.5384,25.0365,06-10-22_11.03_NEGPulse_protocol_HPPC_IN21700_30T_cycle_#1510.mat
BOOST_NEGPULSE,1510,0.73448,2.18597,0.4894,8,discharge,0,-2.189,0.73,10.0,9.9,3.5932,3.5199,33.4887,06-10-22_11.03_NEGPulse_protocol_HPPC_IN21700_30T_cycle_#1510.mat
BOOST_NEGPULSE,1510,0.73448,2.18597,0.4894,8,charge,0,1.093,0.364,2.0,2.0,3.5956,3.6225,24.6179,06-10-22_11.03_NEGPulse_protocol_HPPC_IN21700_30T_cycle_#1510.mat
BOOST_NEGPULSE,1510,0.73448,2.18597,0.4894,8,charge,0,1.093,0.364,10.0,9.9,3.5956,3.6302,31.6647,06-10-22_11.03_NEGPulse_protocol_HPPC_IN21700_30T_cycle_#1510.mat
BOOST_NEGPULSE,1510,0.73448,2.18597,0.4893,8,discharge,1,-8.752,2.917,2.0,2.0,3.5948,3.3859,23.8686,06-10-22_11.03_NEGPulse_protocol_HPPC_IN21700_30T_cycle_#1510.mat
BOOST_NEGPULSE,1510,0.73448,2.18597,0.4893,8,discharge,1,-8.752,2.917,10.0,9.9,3.5948,3.3235,30.9983,06-10-22_11.03_NEGPulse_protocol_HPPC_IN21700_30T_cycle_#1510.mat
BOOST_NEGPULSE,1510,0.73448,2.18597,0.4895,8,charge,1,4.376,1.459,2.0,2.0,3.6024,3.7049,23.4216,06-10-22_11.03_NEGPulse_protocol_HPPC_IN21700_30T_cycle_#1510.mat
BOOST_NEGPULSE,1510,0.73448,2.18597,0.4895,8,charge,1,4.376,1.459,10.0,9.9,3.6024,3.734,30.0711,06-10-22_11.03_NEGPulse_protocol_HPPC_IN21700_30T_cycle_#1510.mat
BOOST_NEGPULSE,1510,0.73448,2.18597,0.4893,8,discharge,2,-17.507,5.836,2.0,2.0,3.5961,3.2102,22.0426,06-10-22_11.03_NEGPulse_protocol_HPPC_IN21700_30T_cycle_#1510.mat
BOOST_NEGPULSE,1510,0.73448,2.18597,0.4893,8,discharge,2,-17.507,5.836,10.0,9.9,3.5961,3.0932,28.7257,06-10-22_11.03_NEGPulse_protocol_HPPC_IN21700_30T_cycle_#1510.mat
BOOST_NEGPULSE,1510,0.73448,2.18597,0.4895,8,charge,2,13.13,4.377,2.0,2.0,3.6101,3.8845,20.8987,06-10-22_11.03_NEGPulse_protocol_HPPC_IN21700_30T_cycle_#1510.mat
BOOST_NEGPULSE,1510,0.73448,2.18597,0.4895,8,charge,2,13.13,4.377,10.0,9.9,3.6101,3.9527,26.0929,06-10-22_11.03_NEGPulse_protocol_HPPC_IN21700_30T_cycle_#1510.mat
BOOST_NEGPULSE,1510,0.73448,2.18597,0.4892,8,discharge,3,-25.163,8.388,2.0,2.0,3.5976,3.0742,20.8004,06-10-22_11.03_NEGPulse_protocol_HPPC_IN21700_30T_cycle_#1510.mat
BOOST_NEGPULSE,1510,0.73448,2.18597,0.4892,8,discharge,3,-25.163,8.388,10.0,9.9,3.5976,2.8961,27.8782,06-10-22_11.03_NEGPulse_protocol_HPPC_IN21700_30T_cycle_#1510.mat
BOOST_NEGPULSE,1510,0.73448,2.18597,0.4896,8,charge,3,21.883,7.294,2.0,2.0,3.6172,4.0342,19.0559,06-10-22_11.03_NEGPulse_protocol_HPPC_IN21700_30T_cycle_#1510.mat
BOOST_NEGPULSE,1510,0.73448,2.18597,0.4896,8,charge,3,21.883,7.294,10.0,9.9,3.6172,4.1275,23.3195,06-10-22_11.03_NEGPulse_protocol_HPPC_IN21700_30T_cycle_#1510.mat
BOOST_NEGPULSE,1510,0.73448,2.18597,0.4164,9,discharge,0,-2.189,0.73,2.0,2.0,3.5244,3.4657,26.8196,06-10-22_11.03_NEGPulse_protocol_HPPC_IN21700_30T_cycle_#1510.mat
BOOST_NEGPULSE,1510,0.73448,2.18597,0.4164,9,discharge,0,-2.189,0.73,10.0,9.9,3.5244,3.4439,36.7798,06-10-22_11.03_NEGPulse_protocol_HPPC_IN21700_30T_cycle_#1510.mat
BOOST_NEGPULSE,1510,0.73448,2.18597,0.4165,9,charge,0,1.095,0.365,2.0,2.0,3.5279,3.5568,26.3951,06-10-22_11.03_NEGPulse_protocol_HPPC_IN21700_30T_cycle_#1510.mat
BOOST_NEGPULSE,1510,0.73448,2.18597,0.4165,9,charge,0,1.095,0.365,10.0,9.9,3.5279,3.565,33.8844,06-10-22_11.03_NEGPulse_protocol_HPPC_IN21700_30T_cycle_#1510.mat
BOOST_NEGPULSE,1510,0.73448,2.18597,0.4164,9,discharge,1,-8.752,2.917,2.0,2.0,3.5267,3.2978,26.1534,06-10-22_11.03_NEGPulse_protocol_HPPC_IN21700_30T_cycle_#1510.mat
BOOST_NEGPULSE,1510,0.73448,2.18597,0.4164,9,discharge,1,-8.752,2.917,10.0,9.9,3.5267,3.2148,35.6368,06-10-22_11.03_NEGPulse_protocol_HPPC_IN21700_30T_cycle_#1510.mat
BOOST_NEGPULSE,1510,0.73448,2.18597,0.4165,9,charge,1,4.379,1.46,2.0,2.0,3.535,3.6452,25.1679,06-10-22_11.03_NEGPulse_protocol_HPPC_IN21700_30T_cycle_#1510.mat
BOOST_NEGPULSE,1510,0.73448,2.18597,0.4165,9,charge,1,4.379,1.46,10.0,9.9,3.535,3.6736,31.654,06-10-22_11.03_NEGPulse_protocol_HPPC_IN21700_30T_cycle_#1510.mat
BOOST_NEGPULSE,1510,0.73448,2.18597,0.4163,9,discharge,2,-17.506,5.835,2.0,2.0,3.5269,3.1025,24.2431,06-10-22_11.03_NEGPulse_protocol_HPPC_IN21700_30T_cycle_#1510.mat
BOOST_NEGPULSE,1510,0.73448,2.18597,0.4163,9,discharge,2,-17.506,5.835,10.0,9.9,3.5269,2.9321,33.9769,06-10-22_11.03_NEGPulse_protocol_HPPC_IN21700_30T_cycle_#1510.mat
BOOST_NEGPULSE,1510,0.73448,2.18597,0.4166,9,charge,2,13.13,4.377,2.0,2.0,3.5428,3.8298,21.8583,06-10-22_11.03_NEGPulse_protocol_HPPC_IN21700_30T_cycle_#1510.mat
BOOST_NEGPULSE,1510,0.73448,2.18597,0.4166,9,charge,2,13.13,4.377,10.0,9.9,3.5428,3.8978,27.0373,06-10-22_11.03_NEGPulse_protocol_HPPC_IN21700_30T_cycle_#1510.mat
BOOST_NEGPULSE,1510,0.73448,2.18597,0.4163,9,discharge,3,-25.165,8.388,2.0,2.0,3.5292,2.9619,22.5432,06-10-22_11.03_NEGPulse_protocol_HPPC_IN21700_30T_cycle_#1510.mat
BOOST_NEGPULSE,1510,0.73448,2.18597,0.4163,9,discharge,3,-25.165,8.388,10.0,9.9,3.5292,2.6969,33.0737,06-10-22_11.03_NEGPulse_protocol_HPPC_IN21700_30T_cycle_#1510.mat
BOOST_NEGPULSE,1510,0.73448,2.18597,0.4166,9,charge,3,21.883,7.294,2.0,2.0,3.5507,3.9755,19.4123,06-10-22_11.03_NEGPulse_protocol_HPPC_IN21700_30T_cycle_#1510.mat
BOOST_NEGPULSE,1510,0.73448,2.18597,0.4166,9,charge,3,21.883,7.294,10.0,9.9,3.5507,4.073,23.8678,06-10-22_11.03_NEGPulse_protocol_HPPC_IN21700_30T_cycle_#1510.mat
BOOST_NEGPULSE,1510,0.73448,2.18597,0.38,10,discharge,0,-2.189,0.73,2.0,2.0,3.4922,3.4311,27.9148,06-10-22_11.03_NEGPulse_protocol_HPPC_IN21700_30T_cycle_#1510.mat
BOOST_NEGPULSE,1510,0.73448,2.18597,0.38,10,discharge,0,-2.189,0.73,10.0,9.9,3.4922,3.4058,39.4737,06-10-22_11.03_NEGPulse_protocol_HPPC_IN21700_30T_cycle_#1510.mat
BOOST_NEGPULSE,1510,0.73448,2.18597,0.38,10,charge,0,1.095,0.365,2.0,2.0,3.4961,3.5258,27.1258,06-10-22_11.03_NEGPulse_protocol_HPPC_IN21700_30T_cycle_#1510.mat
BOOST_NEGPULSE,1510,0.73448,2.18597,0.38,10,charge,0,1.095,0.365,10.0,9.9,3.4961,3.535,35.5284,06-10-22_11.03_NEGPulse_protocol_HPPC_IN21700_30T_cycle_#1510.mat
BOOST_NEGPULSE,1510,0.73448,2.18597,0.3799,10,discharge,1,-8.752,2.917,2.0,2.0,3.4941,3.2577,27.01,06-10-22_11.03_NEGPulse_protocol_HPPC_IN21700_30T_cycle_#1510.mat
BOOST_NEGPULSE,1510,0.73448,2.18597,0.3799,10,discharge,1,-8.752,2.917,10.0,9.9,3.4941,3.1558,38.6527,06-10-22_11.03_NEGPulse_protocol_HPPC_IN21700_30T_cycle_#1510.mat
BOOST_NEGPULSE,1510,0.73448,2.18597,0.38,10,charge,1,4.376,1.459,2.0,2.0,3.5035,3.6148,25.4324,06-10-22_11.03_NEGPulse_protocol_HPPC_IN21700_30T_cycle_#1510.mat
BOOST_NEGPULSE,1510,0.73448,2.18597,0.38,10,charge,1,4.376,1.459,10.0,9.9,3.5035,3.6433,31.9448,06-10-22_11.03_NEGPulse_protocol_HPPC_IN21700_30T_cycle_#1510.mat
BOOST_NEGPULSE,1510,0.73448,2.18597,0.3799,10,discharge,2,-17.505,5.835,2.0,1.9,3.495,3.0625,24.7072,06-10-22_11.03_NEGPulse_protocol_HPPC_IN21700_30T_cycle_#1510.mat
BOOST_NEGPULSE,1510,0.73448,2.18597,0.3799,10,discharge,2,-17.505,5.835,10.0,9.9,3.495,2.8469,37.0237,06-10-22_11.03_NEGPulse_protocol_HPPC_IN21700_30T_cycle_#1510.mat
BOOST_NEGPULSE,1510,0.73448,2.18597,0.3801,10,charge,2,13.129,4.376,2.0,2.0,3.5135,3.7966,21.563,06-10-22_11.03_NEGPulse_protocol_HPPC_IN21700_30T_cycle_#1510.mat
BOOST_NEGPULSE,1510,0.73448,2.18597,0.3801,10,charge,2,13.129,4.376,10.0,9.9,3.5135,3.8625,26.5824,06-10-22_11.03_NEGPulse_protocol_HPPC_IN21700_30T_cycle_#1510.mat
BOOST_NEGPULSE,1510,0.73448,2.18597,0.3798,10,discharge,3,-25.164,8.388,2.0,2.0,3.4969,2.9032,23.5932,06-10-22_11.03_NEGPulse_protocol_HPPC_IN21700_30T_cycle_#1510.mat
BOOST_NEGPULSE,1510,0.73448,2.18597,0.3798,10,discharge,3,-25.164,8.388,10.0,9.9,3.4969,2.5655,37.0132,06-10-22_11.03_NEGPulse_protocol_HPPC_IN21700_30T_cycle_#1510.mat
BOOST_NEGPULSE,1510,0.73448,2.18597,0.3802,10,charge,3,21.881,7.294,2.0,2.0,3.5211,3.9443,19.341,06-10-22_11.03_NEGPulse_protocol_HPPC_IN21700_30T_cycle_#1510.mat
BOOST_NEGPULSE,1510,0.73448,2.18597,0.3802,10,charge,3,21.881,7.294,10.0,9.9,3.5211,4.0414,23.7786,06-10-22_11.03_NEGPulse_protocol_HPPC_IN21700_30T_cycle_#1510.mat
BOOST_NEGPULSE,1510,0.73448,2.18597,0.3435,11,discharge,0,-2.189,0.73,2.0,2.0,3.4553,3.3907,29.5125,06-10-22_11.03_NEGPulse_protocol_HPPC_IN21700_30T_cycle_#1510.mat
BOOST_NEGPULSE,1510,0.73448,2.18597,0.3435,11,discharge,0,-2.189,0.73,10.0,9.9,3.4553,3.36,43.5379,06-10-22_11.03_NEGPulse_protocol_HPPC_IN21700_30T_cycle_#1510.mat
BOOST_NEGPULSE,1510,0.73448,2.18597,0.3435,11,charge,0,1.095,0.365,2.0,2.0,3.4594,3.4904,28.3105,06-10-22_11.03_NEGPulse_protocol_HPPC_IN21700_30T_cycle_#1510.mat
BOOST_NEGPULSE,1510,0.73448,2.18597,0.3435,11,charge,0,1.095,0.365,10.0,9.9,3.4594,3.5015,38.4475,06-10-22_11.03_NEGPulse_protocol_HPPC_IN21700_30T_cycle_#1510.mat
BOOST_NEGPULSE,1510,0.73448,2.18597,0.3434,11,discharge,1,-8.752,2.917,2.0,2.0,3.4567,3.2074,28.4839,06-10-22_11.03_NEGPulse_protocol_HPPC_IN21700_30T_cycle_#1510.mat
BOOST_NEGPULSE,1510,0.73448,2.18597,0.3434,11,discharge,1,-8.752,2.917,10.0,9.9,3.4567,3.0777,43.3029,06-10-22_11.03_NEGPulse_protocol_HPPC_IN21700_30T_cycle_#1510.mat
BOOST_NEGPULSE,1510,0.73448,2.18597,0.3436,11,charge,1,4.378,1.459,2.0,2.0,3.47,3.583,25.8109,06-10-22_11.03_NEGPulse_protocol_HPPC_IN21700_30T_cycle_#1510.mat
BOOST_NEGPULSE,1510,0.73448,2.18597,0.3436,11,charge,1,4.378,1.459,10.0,9.9,3.47,3.614,32.8917,06-10-22_11.03_NEGPulse_protocol_HPPC_IN21700_30T_cycle_#1510.mat
BOOST_NEGPULSE,1510,0.73448,2.18597,0.3434,11,discharge,2,-17.505,5.835,2.0,2.0,3.4581,2.9965,26.3696,06-10-22_11.03_NEGPulse_protocol_HPPC_IN21700_30T_cycle_#1510.mat
BOOST_NEGPULSE,1510,0.73448,2.18597,0.3434,11,discharge,2,-17.505,5.835,10.0,9.9,3.4581,2.7164,42.3708,06-10-22_11.03_NEGPulse_protocol_HPPC_IN21700_30T_cycle_#1510.mat
BOOST_NEGPULSE,1510,0.73448,2.18597,0.3436,11,charge,2,13.129,4.376,2.0,2.0,3.4815,3.7646,21.563,06-10-22_11.03_NEGPulse_protocol_HPPC_IN21700_30T_cycle_#1510.mat
BOOST_NEGPULSE,1510,0.73448,2.18597,0.3436,11,charge,2,13.129,4.376,10.0,9.9,3.4815,3.8277,26.3691,06-10-22_11.03_NEGPulse_protocol_HPPC_IN21700_30T_cycle_#1510.mat
BOOST_NEGPULSE,1510,0.73448,2.18597,0.3433,11,discharge,3,-25.164,8.388,2.0,2.0,3.4604,2.8311,25.0079,06-10-22_11.03_NEGPulse_protocol_HPPC_IN21700_30T_cycle_#1510.mat
BOOST_NEGPULSE,1510,0.73448,2.18597,0.3433,11,discharge,3,-25.164,8.388,10.0,9.9,3.4604,2.4998,38.1736,06-10-22_11.03_NEGPulse_protocol_HPPC_IN21700_30T_cycle_#1510.mat
BOOST_NEGPULSE,1510,0.73448,2.18597,0.3437,11,charge,3,21.882,7.294,2.0,2.0,3.4904,3.9103,19.1893,06-10-22_11.03_NEGPulse_protocol_HPPC_IN21700_30T_cycle_#1510.mat
BOOST_NEGPULSE,1510,0.73448,2.18597,0.3437,11,charge,3,21.882,7.294,10.0,9.9,3.4904,4.0049,23.5125,06-10-22_11.03_NEGPulse_protocol_HPPC_IN21700_30T_cycle_#1510.mat
BOOST_NEGPULSE,1510,0.73448,2.18597,0.307,12,discharge,0,-2.189,0.73,2.0,2.0,3.4075,3.3348,33.2145,06-10-22_11.03_NEGPulse_protocol_HPPC_IN21700_30T_cycle_#1510.mat
BOOST_NEGPULSE,1510,0.73448,2.18597,0.307,12,discharge,0,-2.189,0.73,10.0,9.9,3.4075,3.2943,51.7178,06-10-22_11.03_NEGPulse_protocol_HPPC_IN21700_30T_cycle_#1510.mat
BOOST_NEGPULSE,1510,0.73448,2.18597,0.3071,12,charge,0,1.095,0.365,2.0,2.0,3.4124,3.4467,31.3185,06-10-22_11.03_NEGPulse_protocol_HPPC_IN21700_30T_cycle_#1510.mat
BOOST_NEGPULSE,1510,0.73448,2.18597,0.3071,12,charge,0,1.095,0.365,10.0,9.9,3.4124,3.4618,45.1059,06-10-22_11.03_NEGPulse_protocol_HPPC_IN21700_30T_cycle_#1510.mat
BOOST_NEGPULSE,1510,0.73448,2.18597,0.307,12,discharge,1,-8.753,2.918,2.0,2.0,3.4097,3.129,32.0705,06-10-22_11.03_NEGPulse_protocol_HPPC_IN21700_30T_cycle_#1510.mat
BOOST_NEGPULSE,1510,0.73448,2.18597,0.307,12,discharge,1,-8.753,2.918,10.0,9.9,3.4097,2.9499,52.533,06-10-22_11.03_NEGPulse_protocol_HPPC_IN21700_30T_cycle_#1510.mat
BOOST_NEGPULSE,1510,0.73448,2.18597,0.3071,12,charge,1,4.377,1.459,2.0,2.0,3.4276,3.5506,28.1046,06-10-22_11.03_NEGPulse_protocol_HPPC_IN21700_30T_cycle_#1510.mat
BOOST_NEGPULSE,1510,0.73448,2.18597,0.3071,12,charge,1,4.377,1.459,10.0,9.9,3.4276,3.5907,37.2672,06-10-22_11.03_NEGPulse_protocol_HPPC_IN21700_30T_cycle_#1510.mat
BOOST_NEGPULSE,1510,0.73448,2.18597,0.3069,12,discharge,2,-17.505,5.835,2.0,2.0,3.4135,2.8902,29.8943,06-10-22_11.03_NEGPulse_protocol_HPPC_IN21700_30T_cycle_#1510.mat
BOOST_NEGPULSE,1510,0.73448,2.18597,0.3069,12,discharge,2,-17.505,5.835,10.0,9.9,3.4135,2.4998,52.1965,06-10-22_11.03_NEGPulse_protocol_HPPC_IN21700_30T_cycle_#1510.mat
BOOST_NEGPULSE,1510,0.73448,2.18597,0.3072,12,charge,2,13.131,4.377,2.0,2.0,3.4476,3.7438,22.5573,06-10-22_11.03_NEGPulse_protocol_HPPC_IN21700_30T_cycle_#1510.mat
BOOST_NEGPULSE,1510,0.73448,2.18597,0.3072,12,charge,2,13.131,4.377,10.0,9.9,3.4476,3.8084,27.477,06-10-22_11.03_NEGPulse_protocol_HPPC_IN21700_30T_cycle_#1510.mat
BOOST_NEGPULSE,1510,0.73448,2.18597,0.3069,12,discharge,3,-24.024,8.008,2.0,1.9,3.4183,2.7127,29.3706,06-10-22_11.03_NEGPulse_protocol_HPPC_IN21700_30T_cycle_#1510.mat
BOOST_NEGPULSE,1510,0.73448,2.18597,0.3069,12,discharge,3,-24.024,8.008,10.0,9.9,3.4183,2.4999,38.2284,06-10-22_11.03_NEGPulse_protocol_HPPC_IN21700_30T_cycle_#1510.mat
BOOST_NEGPULSE,1510,0.73448,2.18597,0.3072,12,charge,3,21.883,7.294,2.0,2.0,3.4554,3.8917,19.9379,06-10-22_11.03_NEGPulse_protocol_HPPC_IN21700_30T_cycle_#1510.mat
BOOST_NEGPULSE,1510,0.73448,2.18597,0.3072,12,charge,3,21.883,7.294,10.0,9.9,3.4554,3.9849,24.1969,06-10-22_11.03_NEGPulse_protocol_HPPC_IN21700_30T_cycle_#1510.mat
BOOST_NEGPULSE,1547,0.72047,2.14425,1.0,0,discharge,0,-2.143,0.714,2.0,2.0,4.1043,4.0261,36.4892,06-20-22_08.33_NEGPulse_protocol_HPPC_IN21700_30T_cycle_#1547.mat
BOOST_NEGPULSE,1547,0.72047,2.14425,1.0,0,discharge,0,-2.143,0.714,10.0,9.7,4.1043,4.0015,47.9679,06-20-22_08.33_NEGPulse_protocol_HPPC_IN21700_30T_cycle_#1547.mat
BOOST_NEGPULSE,1547,0.72047,2.14425,1.0,0,charge,0,1.073,0.358,2.0,2.0,4.119,4.1656,43.4337,06-20-22_08.33_NEGPulse_protocol_HPPC_IN21700_30T_cycle_#1547.mat
BOOST_NEGPULSE,1547,0.72047,2.14425,1.0,0,charge,0,1.073,0.358,10.0,9.9,4.119,4.184,60.5835,06-20-22_08.33_NEGPulse_protocol_HPPC_IN21700_30T_cycle_#1547.mat
BOOST_NEGPULSE,1547,0.72047,2.14425,0.9999,0,discharge,1,-8.579,2.86,2.0,2.0,4.1128,3.8211,34.0012,06-20-22_08.33_NEGPulse_protocol_HPPC_IN21700_30T_cycle_#1547.mat
BOOST_NEGPULSE,1547,0.72047,2.14425,0.9999,0,discharge,1,-8.579,2.86,10.0,9.9,4.1128,3.7755,39.3165,06-20-22_08.33_NEGPulse_protocol_HPPC_IN21700_30T_cycle_#1547.mat
BOOST_NEGPULSE,1547,0.72047,2.14425,1.0,0,charge,1,1.476,0.492,2.0,1.9,4.1246,4.2,51.0909,06-20-22_08.33_NEGPulse_protocol_HPPC_IN21700_30T_cycle_#1547.mat
BOOST_NEGPULSE,1547,0.72047,2.14425,1.0,0,charge,1,1.476,0.492,10.0,9.9,4.1246,4.2,51.0909,06-20-22_08.33_NEGPulse_protocol_HPPC_IN21700_30T_cycle_#1547.mat
BOOST_NEGPULSE,1547,0.72047,2.14425,0.9999,0,discharge,2,-17.155,5.718,2.0,1.9,4.1116,3.6277,28.2075,06-20-22_08.33_NEGPulse_protocol_HPPC_IN21700_30T_cycle_#1547.mat
BOOST_NEGPULSE,1547,0.72047,2.14425,0.9999,0,discharge,2,-17.155,5.718,10.0,9.9,4.1116,3.5533,32.5444,06-20-22_08.33_NEGPulse_protocol_HPPC_IN21700_30T_cycle_#1547.mat
BOOST_NEGPULSE,1547,0.72047,2.14425,1.0001,0,charge,2,1.393,0.464,2.0,2.0,4.1308,4.2001,49.763,06-20-22_08.33_NEGPulse_protocol_HPPC_IN21700_30T_cycle_#1547.mat
BOOST_NEGPULSE,1547,0.72047,2.14425,1.0001,0,charge,2,1.393,0.464,10.0,9.9,4.1308,4.2,49.6912,06-20-22_08.33_NEGPulse_protocol_HPPC_IN21700_30T_cycle_#1547.mat
BOOST_NEGPULSE,1547,0.72047,2.14425,0.9998,0,discharge,3,-24.663,8.221,2.0,1.9,4.1117,3.484,25.4511,06-20-22_08.33_NEGPulse_protocol_HPPC_IN21700_30T_cycle_#1547.mat
BOOST_NEGPULSE,1547,0.72047,2.14425,0.9998,0,discharge,3,-24.663,8.221,10.0,9.9,4.1117,3.3772,29.7815,06-20-22_08.33_NEGPulse_protocol_HPPC_IN21700_30T_cycle_#1547.mat
BOOST_NEGPULSE,1547,0.72047,2.14425,1.0,0,charge,3,1.28,0.427,2.0,1.9,4.1366,4.2,49.5274,06-20-22_08.33_NEGPulse_protocol_HPPC_IN21700_30T_cycle_#1547.mat
BOOST_NEGPULSE,1547,0.72047,2.14425,1.0,0,charge,3,1.28,0.427,10.0,9.9,4.1366,4.2,49.5274,06-20-22_08.33_NEGPulse_protocol_HPPC_IN21700_30T_cycle_#1547.mat
BOOST_NEGPULSE,1547,0.72047,2.14425,0.9642,1,discharge,0,-2.145,0.715,2.0,1.9,4.077,3.9999,35.9457,06-20-22_08.33_NEGPulse_protocol_HPPC_IN21700_30T_cycle_#1547.mat
BOOST_NEGPULSE,1547,0.72047,2.14425,0.9642,1,discharge,0,-2.145,0.715,10.0,9.9,4.077,3.9772,46.529,06-20-22_08.33_NEGPulse_protocol_HPPC_IN21700_30T_cycle_#1547.mat
BOOST_NEGPULSE,1547,0.72047,2.14425,0.9643,1,charge,0,1.073,0.358,2.0,2.0,4.0802,4.1192,36.3433,06-20-22_08.33_NEGPulse_protocol_HPPC_IN21700_30T_cycle_#1547.mat
BOOST_NEGPULSE,1547,0.72047,2.14425,0.9643,1,charge,0,1.073,0.358,10.0,9.9,4.0802,4.1297,46.128,06-20-22_08.33_NEGPulse_protocol_HPPC_IN21700_30T_cycle_#1547.mat
BOOST_NEGPULSE,1547,0.72047,2.14425,0.9642,1,discharge,1,-8.578,2.859,2.0,2.0,4.0772,3.8071,31.4879,06-20-22_08.33_NEGPulse_protocol_HPPC_IN21700_30T_cycle_#1547.mat
BOOST_NEGPULSE,1547,0.72047,2.14425,0.9642,1,discharge,1,-8.578,2.859,10.0,9.9,4.0772,3.753,37.7948,06-20-22_08.33_NEGPulse_protocol_HPPC_IN21700_30T_cycle_#1547.mat
BOOST_NEGPULSE,1547,0.72047,2.14425,0.9643,1,charge,1,2.842,0.947,2.0,2.0,4.0857,4.2,40.2182,06-20-22_08.33_NEGPulse_protocol_HPPC_IN21700_30T_cycle_#1547.mat
BOOST_NEGPULSE,1547,0.72047,2.14425,0.9643,1,charge,1,2.842,0.947,10.0,9.9,4.0857,4.2,40.2182,06-20-22_08.33_NEGPulse_protocol_HPPC_IN21700_30T_cycle_#1547.mat
BOOST_NEGPULSE,1547,0.72047,2.14425,0.9641,1,discharge,2,-17.154,5.718,2.0,1.9,4.0782,3.6136,27.0841,06-20-22_08.33_NEGPulse_protocol_HPPC_IN21700_30T_cycle_#1547.mat
BOOST_NEGPULSE,1547,0.72047,2.14425,0.9641,1,discharge,2,-17.154,5.718,10.0,9.9,4.0782,3.5238,32.319,06-20-22_08.33_NEGPulse_protocol_HPPC_IN21700_30T_cycle_#1547.mat
BOOST_NEGPULSE,1547,0.72047,2.14425,0.9643,1,charge,2,2.672,0.891,2.0,2.0,4.0913,4.2,40.6842,06-20-22_08.33_NEGPulse_protocol_HPPC_IN21700_30T_cycle_#1547.mat
BOOST_NEGPULSE,1547,0.72047,2.14425,0.9643,1,charge,2,2.672,0.891,10.0,9.9,4.0913,4.2,40.6842,06-20-22_08.33_NEGPulse_protocol_HPPC_IN21700_30T_cycle_#1547.mat
BOOST_NEGPULSE,1547,0.72047,2.14425,0.9641,1,discharge,3,-24.662,8.221,2.0,1.9,4.0802,3.4666,24.8804,06-20-22_08.33_NEGPulse_protocol_HPPC_IN21700_30T_cycle_#1547.mat
BOOST_NEGPULSE,1547,0.72047,2.14425,0.9641,1,discharge,3,-24.662,8.221,10.0,9.9,4.0802,3.339,30.0543,06-20-22_08.33_NEGPulse_protocol_HPPC_IN21700_30T_cycle_#1547.mat
BOOST_NEGPULSE,1547,0.72047,2.14425,0.9643,1,charge,3,2.534,0.845,2.0,2.0,4.0961,4.1999,40.971,06-20-22_08.33_NEGPulse_protocol_HPPC_IN21700_30T_cycle_#1547.mat
BOOST_NEGPULSE,1547,0.72047,2.14425,0.9643,1,charge,3,2.534,0.845,10.0,9.9,4.0961,4.1999,40.971,06-20-22_08.33_NEGPulse_protocol_HPPC_IN21700_30T_cycle_#1547.mat
BOOST_NEGPULSE,1547,0.72047,2.14425,0.9285,2,discharge,0,-2.145,0.715,2.0,2.0,4.0459,3.9752,32.9542,06-20-22_08.33_NEGPulse_protocol_HPPC_IN21700_30T_cycle_#1547.mat
BOOST_NEGPULSE,1547,0.72047,2.14425,0.9285,2,discharge,0,-2.145,0.715,10.0,9.9,4.0459,3.9527,43.4418,06-20-22_08.33_NEGPulse_protocol_HPPC_IN21700_30T_cycle_#1547.mat
BOOST_NEGPULSE,1547,0.72047,2.14425,0.9285,2,charge,0,1.073,0.358,2.0,2.0,4.0487,4.084,32.9045,06-20-22_08.33_NEGPulse_protocol_HPPC_IN21700_30T_cycle_#1547.mat
BOOST_NEGPULSE,1547,0.72047,2.14425,0.9285,2,charge,0,1.073,0.358,10.0,9.9,4.0487,4.0939,42.1327,06-20-22_08.33_NEGPulse_protocol_HPPC_IN21700_30T_cycle_#1547.mat
BOOST_NEGPULSE,1547,0.72047,2.14425,0.9284,2,discharge,1,-8.578,2.859,2.0,2.0,4.0466,3.7955,29.2739,06-20-22_08.33_NEGPulse_protocol_HPPC_IN21700_30T_cycle_#1547.mat
BOOST_NEGPULSE,1547,0.72047,2.14425,0.9284,2,discharge,1,-8.578,2.859,10.0,9.9,4.0466,3.7373,36.059,06-20-22_08.33_NEGPulse_protocol_HPPC_IN21700_30T_cycle_#1547.mat
BOOST_NEGPULSE,1547,0.72047,2.14425,0.9285,2,charge,1,4.163,1.388,2.0,2.0,4.0546,4.1892,32.3317,06-20-22_08.33_NEGPulse_protocol_HPPC_IN21700_30T_cycle_#1547.mat
BOOST_NEGPULSE,1547,0.72047,2.14425,0.9285,2,charge,1,4.163,1.388,10.0,9.9,4.0546,4.2,34.9259,06-20-22_08.33_NEGPulse_protocol_HPPC_IN21700_30T_cycle_#1547.mat
BOOST_NEGPULSE,1547,0.72047,2.14425,0.9284,2,discharge,2,-17.155,5.718,2.0,2.0,4.047,3.6083,25.5727,06-20-22_08.33_NEGPulse_protocol_HPPC_IN21700_30T_cycle_#1547.mat
BOOST_NEGPULSE,1547,0.72047,2.14425,0.9284,2,discharge,2,-17.155,5.718,10.0,9.9,4.047,3.5149,31.0172,06-20-22_08.33_NEGPulse_protocol_HPPC_IN21700_30T_cycle_#1547.mat
BOOST_NEGPULSE,1547,0.72047,2.14425,0.9286,2,charge,2,4.015,1.338,2.0,1.9,4.0622,4.2001,34.3445,06-20-22_08.33_NEGPulse_protocol_HPPC_IN21700_30T_cycle_#1547.mat
BOOST_NEGPULSE,1547,0.72047,2.14425,0.9286,2,charge,2,4.015,1.338,10.0,9.9,4.0622,4.2001,34.3445,06-20-22_08.33_NEGPulse_protocol_HPPC_IN21700_30T_cycle_#1547.mat
BOOST_NEGPULSE,1547,0.72047,2.14425,0.9283,2,discharge,3,-24.663,8.221,2.0,1.9,4.0497,3.4707,23.4765,06-20-22_08.33_NEGPulse_protocol_HPPC_IN21700_30T_cycle_#1547.mat
BOOST_NEGPULSE,1547,0.72047,2.14425,0.9283,2,discharge,3,-24.663,8.221,10.0,9.9,4.0497,3.3366,28.9138,06-20-22_08.33_NEGPulse_protocol_HPPC_IN21700_30T_cycle_#1547.mat
BOOST_NEGPULSE,1547,0.72047,2.14425,0.9286,2,charge,3,3.838,1.279,2.0,1.9,4.0681,4.2,34.3704,06-20-22_08.33_NEGPulse_protocol_HPPC_IN21700_30T_cycle_#1547.mat
BOOST_NEGPULSE,1547,0.72047,2.14425,0.9286,2,charge,3,3.838,1.279,10.0,9.9,4.0681,4.2,34.3704,06-20-22_08.33_NEGPulse_protocol_HPPC_IN21700_30T_cycle_#1547.mat
BOOST_NEGPULSE,1547,0.72047,2.14425,0.857,3,discharge,0,-2.146,0.715,2.0,1.9,3.946,3.8874,27.313,06-20-22_08.33_NEGPulse_protocol_HPPC_IN21700_30T_cycle_#1547.mat
BOOST_NEGPULSE,1547,0.72047,2.14425,0.857,3,discharge,0,-2.146,0.715,10.0,9.9,3.946,3.8667,36.9611,06-20-22_08.33_NEGPulse_protocol_HPPC_IN21700_30T_cycle_#1547.mat
BOOST_NEGPULSE,1547,0.72047,2.14425,0.857,3,charge,0,1.073,0.358,2.0,2.0,3.9491,3.9784,27.3143,06-20-22_08.33_NEGPulse_protocol_HPPC_IN21700_30T_cycle_#1547.mat
BOOST_NEGPULSE,1547,0.72047,2.14425,0.857,3,charge,0,1.073,0.358,10.0,9.9,3.9491,3.9879,36.1704,06-20-22_08.33_NEGPulse_protocol_HPPC_IN21700_30T_cycle_#1547.mat
BOOST_NEGPULSE,1547,0.72047,2.14425,0.857,3,discharge,1,-8.578,2.859,2.0,2.0,3.9477,3.7279,25.6249,06-20-22_08.33_NEGPulse_protocol_HPPC_IN21700_30T_cycle_#1547.mat
BOOST_NEGPULSE,1547,0.72047,2.14425,0.857,3,discharge,1,-8.578,2.859,10.0,9.9,3.9477,3.6711,32.2468,06-20-22_08.33_NEGPulse_protocol_HPPC_IN21700_30T_cycle_#1547.mat
BOOST_NEGPULSE,1547,0.72047,2.14425,0.8571,3,charge,1,4.287,1.429,2.0,2.0,3.9563,4.0689,26.2648,06-20-22_08.33_NEGPulse_protocol_HPPC_IN21700_30T_cycle_#1547.mat
BOOST_NEGPULSE,1547,0.72047,2.14425,0.8571,3,charge,1,4.287,1.429,10.0,9.9,3.9563,4.1026,34.1256,06-20-22_08.33_NEGPulse_protocol_HPPC_IN21700_30T_cycle_#1547.mat
BOOST_NEGPULSE,1547,0.72047,2.14425,0.8569,3,discharge,2,-17.157,5.719,2.0,2.0,3.9492,3.5522,23.1392,06-20-22_08.33_NEGPulse_protocol_HPPC_IN21700_30T_cycle_#1547.mat
BOOST_NEGPULSE,1547,0.72047,2.14425,0.8569,3,discharge,2,-17.157,5.719,10.0,9.9,3.9492,3.4596,28.5365,06-20-22_08.33_NEGPulse_protocol_HPPC_IN21700_30T_cycle_#1547.mat
BOOST_NEGPULSE,1547,0.72047,2.14425,0.8571,3,charge,2,8.668,2.889,2.0,2.0,3.9631,4.2,27.3314,06-20-22_08.33_NEGPulse_protocol_HPPC_IN21700_30T_cycle_#1547.mat
BOOST_NEGPULSE,1547,0.72047,2.14425,0.8571,3,charge,2,8.668,2.889,10.0,9.9,3.9631,4.2,27.3314,06-20-22_08.33_NEGPulse_protocol_HPPC_IN21700_30T_cycle_#1547.mat
BOOST_NEGPULSE,1547,0.72047,2.14425,0.8568,3,discharge,3,-24.663,8.221,2.0,1.9,3.9514,3.4215,21.4856,06-20-22_08.33_NEGPulse_protocol_HPPC_IN21700_30T_cycle_#1547.mat
BOOST_NEGPULSE,1547,0.72047,2.14425,0.8568,3,discharge,3,-24.663,8.221,10.0,9.9,3.9514,3.288,26.8986,06-20-22_08.33_NEGPulse_protocol_HPPC_IN21700_30T_cycle_#1547.mat
BOOST_NEGPULSE,1547,0.72047,2.14425,0.8572,3,charge,3,8.601,2.867,2.0,2.0,3.9705,4.2002,26.7053,06-20-22_08.33_NEGPulse_protocol_HPPC_IN21700_30T_cycle_#1547.mat
BOOST_NEGPULSE,1547,0.72047,2.14425,0.8572,3,charge,3,8.601,2.867,10.0,9.9,3.9705,4.2001,26.6936,06-20-22_08.33_NEGPulse_protocol_HPPC_IN21700_30T_cycle_#1547.mat
BOOST_NEGPULSE,1547,0.72047,2.14425,0.7855,4,discharge,0,-2.143,0.714,2.0,2.0,3.8718,3.8168,25.6614,06-20-22_08.33_NEGPulse_protocol_HPPC_IN21700_30T_cycle_#1547.mat
BOOST_NEGPULSE,1547,0.72047,2.14425,0.7855,4,discharge,0,-2.143,0.714,10.0,9.9,3.8718,3.8001,33.4531,06-20-22_08.33_NEGPulse_protocol_HPPC_IN21700_30T_cycle_#1547.mat
BOOST_NEGPULSE,1547,0.72047,2.14425,0.7856,4,charge,0,1.073,0.358,2.0,2.0,3.8743,3.9014,25.2634,06-20-22_08.33_NEGPulse_protocol_HPPC_IN21700_30T_cycle_#1547.mat
BOOST_NEGPULSE,1547,0.72047,2.14425,0.7856,4,charge,0,1.073,0.358,10.0,9.9,3.8743,3.9089,32.2551,06-20-22_08.33_NEGPulse_protocol_HPPC_IN21700_30T_cycle_#1547.mat
BOOST_NEGPULSE,1547,0.72047,2.14425,0.7855,4,discharge,1,-8.578,2.859,2.0,2.0,3.8731,3.6647,24.2958,06-20-22_08.33_NEGPulse_protocol_HPPC_IN21700_30T_cycle_#1547.mat
BOOST_NEGPULSE,1547,0.72047,2.14425,0.7855,4,discharge,1,-8.578,2.859,10.0,9.9,3.8731,3.61,30.6729,06-20-22_08.33_NEGPulse_protocol_HPPC_IN21700_30T_cycle_#1547.mat
BOOST_NEGPULSE,1547,0.72047,2.14425,0.7856,4,charge,1,4.29,1.43,2.0,2.0,3.8795,3.9847,24.5233,06-20-22_08.33_NEGPulse_protocol_HPPC_IN21700_30T_cycle_#1547.mat
BOOST_NEGPULSE,1547,0.72047,2.14425,0.7856,4,charge,1,4.29,1.43,10.0,9.9,3.8795,4.0105,30.5376,06-20-22_08.33_NEGPulse_protocol_HPPC_IN21700_30T_cycle_#1547.mat
BOOST_NEGPULSE,1547,0.72047,2.14425,0.7854,4,discharge,2,-17.156,5.719,2.0,2.0,3.8742,3.4903,22.377,06-20-22_08.33_NEGPulse_protocol_HPPC_IN21700_30T_cycle_#1547.mat
BOOST_NEGPULSE,1547,0.72047,2.14425,0.7854,4,discharge,2,-17.156,5.719,10.0,9.9,3.8742,3.3946,27.9552,06-20-22_08.33_NEGPulse_protocol_HPPC_IN21700_30T_cycle_#1547.mat
BOOST_NEGPULSE,1547,0.72047,2.14425,0.7856,4,charge,2,12.867,4.289,2.0,2.0,3.8849,4.1676,21.9709,06-20-22_08.33_NEGPulse_protocol_HPPC_IN21700_30T_cycle_#1547.mat
BOOST_NEGPULSE,1547,0.72047,2.14425,0.7856,4,charge,2,12.867,4.289,10.0,9.9,3.8849,4.2,24.489,06-20-22_08.33_NEGPulse_protocol_HPPC_IN21700_30T_cycle_#1547.mat
BOOST_NEGPULSE,1547,0.72047,2.14425,0.7853,4,discharge,3,-24.662,8.221,2.0,2.0,3.8752,3.355,21.0932,06-20-22_08.33_NEGPulse_protocol_HPPC_IN21700_30T_cycle_#1547.mat
BOOST_NEGPULSE,1547,0.72047,2.14425,0.7853,4,discharge,3,-24.662,8.221,10.0,9.9,3.8752,3.2172,26.6807,06-20-22_08.33_NEGPulse_protocol_HPPC_IN21700_30T_cycle_#1547.mat
BOOST_NEGPULSE,1547,0.72047,2.14425,0.7857,4,charge,3,13.053,4.351,2.0,2.0,3.8896,4.2001,23.7876,06-20-22_08.33_NEGPulse_protocol_HPPC_IN21700_30T_cycle_#1547.mat
BOOST_NEGPULSE,1547,0.72047,2.14425,0.7857,4,charge,3,13.053,4.351,10.0,9.9,3.8896,4.2,23.78,06-20-22_08.33_NEGPulse_protocol_HPPC_IN21700_30T_cycle_#1547.mat
BOOST_NEGPULSE,1547,0.72047,2.14425,0.714,5,discharge,0,-2.145,0.715,2.0,2.0,3.812,3.7588,24.7972,06-20-22_08.33_NEGPulse_protocol_HPPC_IN21700_30T_cycle_#1547.mat
BOOST_NEGPULSE,1547,0.72047,2.14425,0.714,5,discharge,0,-2.145,0.715,10.0,9.9,3.812,3.741,33.0941,06-20-22_08.33_NEGPulse_protocol_HPPC_IN21700_30T_cycle_#1547.mat
BOOST_NEGPULSE,1547,0.72047,2.14425,0.7141,5,charge,0,1.073,0.357,2.0,2.0,3.8147,3.8408,24.3357,06-20-22_08.33_NEGPulse_protocol_HPPC_IN21700_30T_cycle_#1547.mat
BOOST_NEGPULSE,1547,0.72047,2.14425,0.7141,5,charge,0,1.073,0.357,10.0,9.9,3.8147,3.8488,31.7949,06-20-22_08.33_NEGPulse_protocol_HPPC_IN21700_30T_cycle_#1547.mat
BOOST_NEGPULSE,1547,0.72047,2.14425,0.714,5,discharge,1,-8.578,2.859,2.0,2.0,3.8136,3.6103,23.7013,06-20-22_08.33_NEGPulse_protocol_HPPC_IN21700_30T_cycle_#1547.mat
BOOST_NEGPULSE,1547,0.72047,2.14425,0.714,5,discharge,1,-8.578,2.859,10.0,9.9,3.8136,3.5503,30.6962,06-20-22_08.33_NEGPulse_protocol_HPPC_IN21700_30T_cycle_#1547.mat
BOOST_NEGPULSE,1547,0.72047,2.14425,0.7141,5,charge,1,4.287,1.429,2.0,2.0,3.8209,3.9222,23.6296,06-20-22_08.33_NEGPulse_protocol_HPPC_IN21700_30T_cycle_#1547.mat
BOOST_NEGPULSE,1547,0.72047,2.14425,0.7141,5,charge,1,4.287,1.429,10.0,9.9,3.8209,3.9479,29.6244,06-20-22_08.33_NEGPulse_protocol_HPPC_IN21700_30T_cycle_#1547.mat
BOOST_NEGPULSE,1547,0.72047,2.14425,0.7139,5,discharge,2,-17.155,5.718,2.0,2.0,3.8151,3.4384,21.9586,06-20-22_08.33_NEGPulse_protocol_HPPC_IN21700_30T_cycle_#1547.mat
BOOST_NEGPULSE,1547,0.72047,2.14425,0.7139,5,discharge,2,-17.155,5.718,10.0,9.9,3.8151,3.3352,27.9744,06-20-22_08.33_NEGPulse_protocol_HPPC_IN21700_30T_cycle_#1547.mat
BOOST_NEGPULSE,1547,0.72047,2.14425,0.7142,5,charge,2,12.868,4.289,2.0,1.9,3.8265,4.0981,21.1066,06-20-22_08.33_NEGPulse_protocol_HPPC_IN21700_30T_cycle_#1547.mat
BOOST_NEGPULSE,1547,0.72047,2.14425,0.7142,5,charge,2,12.868,4.289,10.0,9.9,3.8265,4.1571,25.6916,06-20-22_08.33_NEGPulse_protocol_HPPC_IN21700_30T_cycle_#1547.mat
BOOST_NEGPULSE,1547,0.72047,2.14425,0.7139,5,discharge,3,-24.662,8.221,2.0,2.0,3.8167,3.306,20.708,06-20-22_08.33_NEGPulse_protocol_HPPC_IN21700_30T_cycle_#1547.mat
BOOST_NEGPULSE,1547,0.72047,2.14425,0.7139,5,discharge,3,-24.662,8.221,10.0,9.9,3.8167,3.161,26.5875,06-20-22_08.33_NEGPulse_protocol_HPPC_IN21700_30T_cycle_#1547.mat
BOOST_NEGPULSE,1547,0.72047,2.14425,0.7142,5,charge,3,16.917,5.639,2.0,2.0,3.8325,4.2001,21.7296,06-20-22_08.33_NEGPulse_protocol_HPPC_IN21700_30T_cycle_#1547.mat
BOOST_NEGPULSE,1547,0.72047,2.14425,0.7142,5,charge,3,16.917,5.639,10.0,9.9,3.8325,4.2,21.7237,06-20-22_08.33_NEGPulse_protocol_HPPC_IN21700_30T_cycle_#1547.mat
BOOST_NEGPULSE,1547,0.72047,2.14425,0.6425,6,discharge,0,-2.145,0.715,2.0,2.0,3.7389,3.685,25.1247,06-20-22_08.33_NEGPulse_protocol_HPPC_IN21700_30T_cycle_#1547.mat
BOOST_NEGPULSE,1547,0.72047,2.14425,0.6425,6,discharge,0,-2.145,0.715,10.0,9.9,3.7389,3.6662,33.888,06-20-22_08.33_NEGPulse_protocol_HPPC_IN21700_30T_cycle_#1547.mat
BOOST_NEGPULSE,1547,0.72047,2.14425,0.6426,6,charge,0,1.073,0.358,2.0,2.0,3.7417,3.7682,24.6948,06-20-22_08.33_NEGPulse_protocol_HPPC_IN21700_30T_cycle_#1547.mat
BOOST_NEGPULSE,1547,0.72047,2.14425,0.6426,6,charge,0,1.073,0.358,10.0,9.9,3.7417,3.7767,32.6158,06-20-22_08.33_NEGPulse_protocol_HPPC_IN21700_30T_cycle_#1547.mat
BOOST_NEGPULSE,1547,0.72047,2.14425,0.6425,6,discharge,1,-8.578,2.859,2.0,2.0,3.7405,3.5346,24.0038,06-20-22_08.33_NEGPulse_protocol_HPPC_IN21700_30T_cycle_#1547.mat
BOOST_NEGPULSE,1547,0.72047,2.14425,0.6425,6,discharge,1,-8.578,2.859,10.0,9.9,3.7405,3.4721,31.2901,06-20-22_08.33_NEGPulse_protocol_HPPC_IN21700_30T_cycle_#1547.mat
BOOST_NEGPULSE,1547,0.72047,2.14425,0.6426,6,charge,1,4.288,1.429,2.0,2.0,3.7489,3.8518,23.9983,06-20-22_08.33_NEGPulse_protocol_HPPC_IN21700_30T_cycle_#1547.mat
BOOST_NEGPULSE,1547,0.72047,2.14425,0.6426,6,charge,1,4.288,1.429,10.0,9.9,3.7489,3.8811,30.8317,06-20-22_08.33_NEGPulse_protocol_HPPC_IN21700_30T_cycle_#1547.mat
BOOST_NEGPULSE,1547,0.72047,2.14425,0.6424,6,discharge,2,-17.156,5.719,2.0,2.0,3.7423,3.3599,22.2896,06-20-22_08.33_NEGPulse_protocol_HPPC_IN21700_30T_cycle_#1547.mat
BOOST_NEGPULSE,1547,0.72047,2.14425,0.6424,6,discharge,2,-17.156,5.719,10.0,9.9,3.7423,3.2531,28.5148,06-20-22_08.33_NEGPulse_protocol_HPPC_IN21700_30T_cycle_#1547.mat
BOOST_NEGPULSE,1547,0.72047,2.14425,0.6427,6,charge,2,12.87,4.29,2.0,2.0,3.7563,4.0332,21.5152,06-20-22_08.33_NEGPulse_protocol_HPPC_IN21700_30T_cycle_#1547.mat
BOOST_NEGPULSE,1547,0.72047,2.14425,0.6427,6,charge,2,12.87,4.29,10.0,9.9,3.7563,4.0951,26.3248,06-20-22_08.33_NEGPulse_protocol_HPPC_IN21700_30T_cycle_#1547.mat
BOOST_NEGPULSE,1547,0.72047,2.14425,0.6424,6,discharge,3,-24.662,8.221,2.0,2.0,3.7441,3.2238,21.0972,06-20-22_08.33_NEGPulse_protocol_HPPC_IN21700_30T_cycle_#1547.mat
BOOST_NEGPULSE,1547,0.72047,2.14425,0.6424,6,discharge,3,-24.662,8.221,10.0,9.9,3.7441,3.0742,27.1632,06-20-22_08.33_NEGPulse_protocol_HPPC_IN21700_30T_cycle_#1547.mat
BOOST_NEGPULSE,1547,0.72047,2.14425,0.6427,6,charge,3,20.332,6.777,2.0,2.0,3.7625,4.1843,20.7456,06-20-22_08.33_NEGPulse_protocol_HPPC_IN21700_30T_cycle_#1547.mat
BOOST_NEGPULSE,1547,0.72047,2.14425,0.6427,6,charge,3,20.332,6.777,10.0,9.9,3.7625,4.1999,21.5129,06-20-22_08.33_NEGPulse_protocol_HPPC_IN21700_30T_cycle_#1547.mat
BOOST_NEGPULSE,1547,0.72047,2.14425,0.5711,7,discharge,0,-2.144,0.715,2.0,2.0,3.6622,3.6083,25.1446,06-20-22_08.33_NEGPulse_protocol_HPPC_IN21700_30T_cycle_#1547.mat
BOOST_NEGPULSE,1547,0.72047,2.14425,0.5711,7,discharge,0,-2.144,0.715,10.0,9.9,3.6622,3.5898,33.775,06-20-22_08.33_NEGPulse_protocol_HPPC_IN21700_30T_cycle_#1547.mat
BOOST_NEGPULSE,1547,0.72047,2.14425,0.5711,7,charge,0,1.072,0.357,2.0,2.0,3.6651,3.6915,24.6177,06-20-22_08.33_NEGPulse_protocol_HPPC_IN21700_30T_cycle_#1547.mat
BOOST_NEGPULSE,1547,0.72047,2.14425,0.5711,7,charge,0,1.072,0.357,10.0,9.9,3.6651,3.6998,32.3573,06-20-22_08.33_NEGPulse_protocol_HPPC_IN21700_30T_cycle_#1547.mat
BOOST_NEGPULSE,1547,0.72047,2.14425,0.571,7,discharge,1,-8.578,2.859,2.0,2.0,3.6639,3.4582,23.9805,06-20-22_08.33_NEGPulse_protocol_HPPC_IN21700_30T_cycle_#1547.mat
BOOST_NEGPULSE,1547,0.72047,2.14425,0.571,7,discharge,1,-8.578,2.859,10.0,9.9,3.6639,3.397,31.1152,06-20-22_08.33_NEGPulse_protocol_HPPC_IN21700_30T_cycle_#1547.mat
BOOST_NEGPULSE,1547,0.72047,2.14425,0.5711,7,charge,1,4.289,1.43,2.0,2.0,3.672,3.7747,23.945,06-20-22_08.33_NEGPulse_protocol_HPPC_IN21700_30T_cycle_#1547.mat
BOOST_NEGPULSE,1547,0.72047,2.14425,0.5711,7,charge,1,4.289,1.43,10.0,9.9,3.672,3.8051,31.0329,06-20-22_08.33_NEGPulse_protocol_HPPC_IN21700_30T_cycle_#1547.mat
BOOST_NEGPULSE,1547,0.72047,2.14425,0.5709,7,discharge,2,-17.157,5.719,2.0,2.0,3.6655,3.2847,22.195,06-20-22_08.33_NEGPulse_protocol_HPPC_IN21700_30T_cycle_#1547.mat
BOOST_NEGPULSE,1547,0.72047,2.14425,0.5709,7,discharge,2,-17.157,5.719,10.0,9.9,3.6655,3.1786,28.3791,06-20-22_08.33_NEGPulse_protocol_HPPC_IN21700_30T_cycle_#1547.mat
BOOST_NEGPULSE,1547,0.72047,2.14425,0.5712,7,charge,2,12.866,4.289,2.0,2.0,3.68,3.9551,21.3819,06-20-22_08.33_NEGPulse_protocol_HPPC_IN21700_30T_cycle_#1547.mat
BOOST_NEGPULSE,1547,0.72047,2.14425,0.5712,7,charge,2,12.866,4.289,10.0,9.9,3.68,4.0214,26.5351,06-20-22_08.33_NEGPulse_protocol_HPPC_IN21700_30T_cycle_#1547.mat
BOOST_NEGPULSE,1547,0.72047,2.14425,0.5709,7,discharge,3,-24.662,8.221,2.0,2.0,3.6672,3.1509,20.935,06-20-22_08.33_NEGPulse_protocol_HPPC_IN21700_30T_cycle_#1547.mat
BOOST_NEGPULSE,1547,0.72047,2.14425,0.5709,7,discharge,3,-24.662,8.221,10.0,9.9,3.6672,2.9982,27.1268,06-20-22_08.33_NEGPulse_protocol_HPPC_IN21700_30T_cycle_#1547.mat
BOOST_NEGPULSE,1547,0.72047,2.14425,0.5713,7,charge,3,21.447,7.149,2.0,2.0,3.6869,4.1054,19.5132,06-20-22_08.33_NEGPulse_protocol_HPPC_IN21700_30T_cycle_#1547.mat
BOOST_NEGPULSE,1547,0.72047,2.14425,0.5713,7,charge,3,21.447,7.149,10.0,9.9,3.6869,4.1969,23.7795,06-20-22_08.33_NEGPulse_protocol_HPPC_IN21700_30T_cycle_#1547.mat
BOOST_NEGPULSE,1547,0.72047,2.14425,0.4996,8,discharge,0,-2.146,0.715,2.0,2.0,3.5949,3.5392,25.9613,06-20-22_08.33_NEGPulse_protocol_HPPC_IN21700_30T_cycle_#1547.mat
BOOST_NEGPULSE,1547,0.72047,2.14425,0.4996,8,discharge,0,-2.146,0.715,10.0,9.9,3.5949,3.5203,34.7704,06-20-22_08.33_NEGPulse_protocol_HPPC_IN21700_30T_cycle_#1547.mat
BOOST_NEGPULSE,1547,0.72047,2.14425,0.4996,8,charge,0,1.073,0.357,2.0,2.0,3.5976,3.6251,25.641,06-20-22_08.33_NEGPulse_protocol_HPPC_IN21700_30T_cycle_#1547.mat
BOOST_NEGPULSE,1547,0.72047,2.14425,0.4996,8,charge,0,1.073,0.357,10.0,9.9,3.5976,3.633,33.007,06-20-22_08.33_NEGPulse_protocol_HPPC_IN21700_30T_cycle_#1547.mat
BOOST_NEGPULSE,1547,0.72047,2.14425,0.4995,8,discharge,1,-8.58,2.86,2.0,2.0,3.5966,3.3831,24.884,06-20-22_08.33_NEGPulse_protocol_HPPC_IN21700_30T_cycle_#1547.mat
BOOST_NEGPULSE,1547,0.72047,2.14425,0.4995,8,discharge,1,-8.58,2.86,10.0,9.9,3.5966,3.3195,32.2968,06-20-22_08.33_NEGPulse_protocol_HPPC_IN21700_30T_cycle_#1547.mat
BOOST_NEGPULSE,1547,0.72047,2.14425,0.4996,8,charge,1,4.287,1.429,2.0,2.0,3.6038,3.71,24.7714,06-20-22_08.33_NEGPulse_protocol_HPPC_IN21700_30T_cycle_#1547.mat
BOOST_NEGPULSE,1547,0.72047,2.14425,0.4996,8,charge,1,4.287,1.429,10.0,9.9,3.6038,3.7402,31.8156,06-20-22_08.33_NEGPulse_protocol_HPPC_IN21700_30T_cycle_#1547.mat
BOOST_NEGPULSE,1547,0.72047,2.14425,0.4995,8,discharge,2,-17.156,5.719,2.0,2.0,3.5971,3.2039,22.9191,06-20-22_08.33_NEGPulse_protocol_HPPC_IN21700_30T_cycle_#1547.mat
BOOST_NEGPULSE,1547,0.72047,2.14425,0.4995,8,discharge,2,-17.156,5.719,10.0,9.9,3.5971,3.0848,29.8613,06-20-22_08.33_NEGPulse_protocol_HPPC_IN21700_30T_cycle_#1547.mat
BOOST_NEGPULSE,1547,0.72047,2.14425,0.4997,8,charge,2,12.868,4.289,2.0,2.0,3.6128,3.8938,21.8371,06-20-22_08.33_NEGPulse_protocol_HPPC_IN21700_30T_cycle_#1547.mat
BOOST_NEGPULSE,1547,0.72047,2.14425,0.4997,8,charge,2,12.868,4.289,10.0,9.9,3.6128,3.9639,27.2847,06-20-22_08.33_NEGPulse_protocol_HPPC_IN21700_30T_cycle_#1547.mat
BOOST_NEGPULSE,1547,0.72047,2.14425,0.4994,8,discharge,3,-24.662,8.221,2.0,2.0,3.5989,3.0644,21.673,06-20-22_08.33_NEGPulse_protocol_HPPC_IN21700_30T_cycle_#1547.mat
BOOST_NEGPULSE,1547,0.72047,2.14425,0.4994,8,discharge,3,-24.662,8.221,10.0,9.9,3.5989,2.8831,29.0244,06-20-22_08.33_NEGPulse_protocol_HPPC_IN21700_30T_cycle_#1547.mat
BOOST_NEGPULSE,1547,0.72047,2.14425,0.4998,8,charge,3,21.445,7.148,2.0,1.9,3.6202,4.0452,19.8181,06-20-22_08.33_NEGPulse_protocol_HPPC_IN21700_30T_cycle_#1547.mat
BOOST_NEGPULSE,1547,0.72047,2.14425,0.4998,8,charge,3,21.445,7.148,10.0,9.9,3.6202,4.1432,24.388,06-20-22_08.33_NEGPulse_protocol_HPPC_IN21700_30T_cycle_#1547.mat
BOOST_NEGPULSE,1547,0.72047,2.14425,0.4281,9,discharge,0,-2.145,0.715,2.0,2.0,3.5265,3.4669,27.7804,06-20-22_08.33_NEGPulse_protocol_HPPC_IN21700_30T_cycle_#1547.mat
BOOST_NEGPULSE,1547,0.72047,2.14425,0.4281,9,discharge,0,-2.145,0.715,10.0,9.9,3.5265,3.4449,38.0349,06-20-22_08.33_NEGPulse_protocol_HPPC_IN21700_30T_cycle_#1547.mat
BOOST_NEGPULSE,1547,0.72047,2.14425,0.4281,9,charge,0,1.074,0.358,2.0,2.0,3.5292,3.5581,26.9012,06-20-22_08.33_NEGPulse_protocol_HPPC_IN21700_30T_cycle_#1547.mat
BOOST_NEGPULSE,1547,0.72047,2.14425,0.4281,9,charge,0,1.074,0.358,10.0,9.9,3.5292,3.5662,34.441,06-20-22_08.33_NEGPulse_protocol_HPPC_IN21700_30T_cycle_#1547.mat
BOOST_NEGPULSE,1547,0.72047,2.14425,0.428,9,discharge,1,-8.578,2.859,2.0,1.9,3.5277,3.304,26.0799,06-20-22_08.33_NEGPulse_protocol_HPPC_IN21700_30T_cycle_#1547.mat
BOOST_NEGPULSE,1547,0.72047,2.14425,0.428,9,discharge,1,-8.578,2.859,10.0,9.9,3.5277,3.22,35.8729,06-20-22_08.33_NEGPulse_protocol_HPPC_IN21700_30T_cycle_#1547.mat
BOOST_NEGPULSE,1547,0.72047,2.14425,0.4282,9,charge,1,4.289,1.43,2.0,2.0,3.5366,3.645,25.2728,06-20-22_08.33_NEGPulse_protocol_HPPC_IN21700_30T_cycle_#1547.mat
BOOST_NEGPULSE,1547,0.72047,2.14425,0.4282,9,charge,1,4.289,1.43,10.0,9.9,3.5366,3.6735,31.9174,06-20-22_08.33_NEGPulse_protocol_HPPC_IN21700_30T_cycle_#1547.mat
BOOST_NEGPULSE,1547,0.72047,2.14425,0.428,9,discharge,2,-17.156,5.719,2.0,2.0,3.5292,3.1147,24.1606,06-20-22_08.33_NEGPulse_protocol_HPPC_IN21700_30T_cycle_#1547.mat
