Repository: KikETs/ECM_HYBRID_BMS_JOINT

## Results

| Arm | Model | Size | Protocol | Result | Worst cell |
|---|---|---|---|---|---|
| SOP | 2RC table + trim (A8) | 4 effective coefficients, 2 EW states | leave-one-cell-out | usable current 69.6 % discharge, 59.5 % charge (τ = 10 s) | 59.9 % / 53.5 % (BOOST_REST) |
| SOH | dQ/dV ridge | 65 coefficients | leave-one-cell-out | RMSE 0.0094, bias −0.0005 | 0.0130 (BOOST_REST) |
| SOC | 2RC EKF, low-current gate | 3 states | leave-one-cell-out | **2.34 %p** over six sensor disturbances on estimated SOH (2.325 on true SOH), per cell 2.00–2.75 | 4.60 %p (BOOST_NEGPULSE_1S, current offset −0.10 A) |

The SOH arm was a 10,945-parameter CNN until the second audit round. Nested

File: analysis/uypydj_hppc_resistance.csv (part 141 of 225)
protocol,cycle,SOH,CAP_Ah,SOC,soc_group,direction,rate_rank,I_A,CRate_rated,tau_s,tau_actual_s,V_pre_V,V_tau_V,R_mOhm,file
BOOST_NEGPULSE,1547,0.72047,2.14425,0.428,9,discharge,2,-17.156,5.719,10.0,9.9,3.5292,2.9494,33.7958,06-20-22_08.33_NEGPulse_protocol_HPPC_IN21700_30T_cycle_#1547.mat
BOOST_NEGPULSE,1547,0.72047,2.14425,0.4282,9,charge,2,12.869,4.29,2.0,2.0,3.545,3.8282,22.0064,06-20-22_08.33_NEGPulse_protocol_HPPC_IN21700_30T_cycle_#1547.mat
BOOST_NEGPULSE,1547,0.72047,2.14425,0.4282,9,charge,2,12.869,4.29,10.0,9.9,3.545,3.8977,27.4069,06-20-22_08.33_NEGPulse_protocol_HPPC_IN21700_30T_cycle_#1547.mat
BOOST_NEGPULSE,1547,0.72047,2.14425,0.4279,9,discharge,3,-24.663,8.221,2.0,2.0,3.5311,2.9684,22.8156,06-20-22_08.33_NEGPulse_protocol_HPPC_IN21700_30T_cycle_#1547.mat
BOOST_NEGPULSE,1547,0.72047,2.14425,0.4279,9,discharge,3,-24.663,8.221,10.0,9.9,3.5311,2.7119,33.2157,06-20-22_08.33_NEGPulse_protocol_HPPC_IN21700_30T_cycle_#1547.mat
BOOST_NEGPULSE,1547,0.72047,2.14425,0.4283,9,charge,3,21.446,7.149,2.0,2.0,3.5527,3.9782,19.8405,06-20-22_08.33_NEGPulse_protocol_HPPC_IN21700_30T_cycle_#1547.mat
BOOST_NEGPULSE,1547,0.72047,2.14425,0.4283,9,charge,3,21.446,7.149,10.0,9.9,3.5527,4.078,24.4941,06-20-22_08.33_NEGPulse_protocol_HPPC_IN21700_30T_cycle_#1547.mat
BOOST_NEGPULSE,1547,0.72047,2.14425,0.3923,10,discharge,0,-2.145,0.715,2.0,2.0,3.4964,3.436,28.1546,06-20-22_08.33_NEGPulse_protocol_HPPC_IN21700_30T_cycle_#1547.mat
BOOST_NEGPULSE,1547,0.72047,2.14425,0.3923,10,discharge,0,-2.145,0.715,10.0,9.9,3.4964,3.4111,39.7613,06-20-22_08.33_NEGPulse_protocol_HPPC_IN21700_30T_cycle_#1547.mat
BOOST_NEGPULSE,1547,0.72047,2.14425,0.3924,10,charge,0,1.073,0.358,2.0,2.0,3.4996,3.5287,27.1303,06-20-22_08.33_NEGPulse_protocol_HPPC_IN21700_30T_cycle_#1547.mat
BOOST_NEGPULSE,1547,0.72047,2.14425,0.3924,10,charge,0,1.073,0.358,10.0,9.9,3.4996,3.5377,35.5212,06-20-22_08.33_NEGPulse_protocol_HPPC_IN21700_30T_cycle_#1547.mat
BOOST_NEGPULSE,1547,0.72047,2.14425,0.3923,10,discharge,1,-8.58,2.86,2.0,2.0,3.4976,3.2652,27.0872,06-20-22_08.33_NEGPulse_protocol_HPPC_IN21700_30T_cycle_#1547.mat
BOOST_NEGPULSE,1547,0.72047,2.14425,0.3923,10,discharge,1,-8.58,2.86,10.0,9.9,3.4976,3.1654,38.7193,06-20-22_08.33_NEGPulse_protocol_HPPC_IN21700_30T_cycle_#1547.mat
BOOST_NEGPULSE,1547,0.72047,2.14425,0.3924,10,charge,1,4.287,1.429,2.0,2.0,3.5074,3.6167,25.4945,06-20-22_08.33_NEGPulse_protocol_HPPC_IN21700_30T_cycle_#1547.mat
BOOST_NEGPULSE,1547,0.72047,2.14425,0.3924,10,charge,1,4.287,1.429,10.0,9.9,3.5074,3.645,32.0955,06-20-22_08.33_NEGPulse_protocol_HPPC_IN21700_30T_cycle_#1547.mat
BOOST_NEGPULSE,1547,0.72047,2.14425,0.3922,10,discharge,2,-17.156,5.719,2.0,2.0,3.4986,3.0659,25.2215,06-20-22_08.33_NEGPulse_protocol_HPPC_IN21700_30T_cycle_#1547.mat
BOOST_NEGPULSE,1547,0.72047,2.14425,0.3922,10,discharge,2,-17.156,5.719,10.0,9.9,3.4986,2.8603,37.2056,06-20-22_08.33_NEGPulse_protocol_HPPC_IN21700_30T_cycle_#1547.mat
BOOST_NEGPULSE,1547,0.72047,2.14425,0.3925,10,charge,2,12.868,4.289,2.0,1.9,3.517,3.8,21.9925,06-20-22_08.33_NEGPulse_protocol_HPPC_IN21700_30T_cycle_#1547.mat
BOOST_NEGPULSE,1547,0.72047,2.14425,0.3925,10,charge,2,12.868,4.289,10.0,9.9,3.517,3.8691,27.3624,06-20-22_08.33_NEGPulse_protocol_HPPC_IN21700_30T_cycle_#1547.mat
BOOST_NEGPULSE,1547,0.72047,2.14425,0.3922,10,discharge,3,-24.664,8.221,2.0,2.0,3.5004,2.9051,24.1364,06-20-22_08.33_NEGPulse_protocol_HPPC_IN21700_30T_cycle_#1547.mat
BOOST_NEGPULSE,1547,0.72047,2.14425,0.3922,10,discharge,3,-24.664,8.221,10.0,9.9,3.5004,2.5802,37.3094,06-20-22_08.33_NEGPulse_protocol_HPPC_IN21700_30T_cycle_#1547.mat
BOOST_NEGPULSE,1547,0.72047,2.14425,0.3925,10,charge,3,21.447,7.149,2.0,1.9,3.5249,3.9522,19.9235,06-20-22_08.33_NEGPulse_protocol_HPPC_IN21700_30T_cycle_#1547.mat
BOOST_NEGPULSE,1547,0.72047,2.14425,0.3925,10,charge,3,21.447,7.149,10.0,9.9,3.5249,4.0539,24.6655,06-20-22_08.33_NEGPulse_protocol_HPPC_IN21700_30T_cycle_#1547.mat
BOOST_NEGPULSE,1547,0.72047,2.14425,0.3566,11,discharge,0,-2.146,0.715,2.0,2.0,3.46,3.3927,31.3665,06-20-22_08.33_NEGPulse_protocol_HPPC_IN21700_30T_cycle_#1547.mat
BOOST_NEGPULSE,1547,0.72047,2.14425,0.3566,11,discharge,0,-2.146,0.715,10.0,9.9,3.46,3.3614,45.9545,06-20-22_08.33_NEGPulse_protocol_HPPC_IN21700_30T_cycle_#1547.mat
BOOST_NEGPULSE,1547,0.72047,2.14425,0.3566,11,charge,0,1.072,0.357,2.0,2.0,3.4641,3.4963,30.0345,06-20-22_08.33_NEGPulse_protocol_HPPC_IN21700_30T_cycle_#1547.mat
BOOST_NEGPULSE,1547,0.72047,2.14425,0.3566,11,charge,0,1.072,0.357,10.0,9.9,3.4641,3.5077,40.6678,06-20-22_08.33_NEGPulse_protocol_HPPC_IN21700_30T_cycle_#1547.mat
BOOST_NEGPULSE,1547,0.72047,2.14425,0.3565,11,discharge,1,-8.578,2.859,2.0,2.0,3.4615,3.2048,29.9264,06-20-22_08.33_NEGPulse_protocol_HPPC_IN21700_30T_cycle_#1547.mat
BOOST_NEGPULSE,1547,0.72047,2.14425,0.3565,11,discharge,1,-8.578,2.859,10.0,9.9,3.4615,3.075,45.0587,06-20-22_08.33_NEGPulse_protocol_HPPC_IN21700_30T_cycle_#1547.mat
BOOST_NEGPULSE,1547,0.72047,2.14425,0.3567,11,charge,1,4.287,1.429,2.0,2.0,3.4741,3.5921,27.5238,06-20-22_08.33_NEGPulse_protocol_HPPC_IN21700_30T_cycle_#1547.mat
BOOST_NEGPULSE,1547,0.72047,2.14425,0.3567,11,charge,1,4.287,1.429,10.0,9.9,3.4741,3.6232,34.7779,06-20-22_08.33_NEGPulse_protocol_HPPC_IN21700_30T_cycle_#1547.mat
BOOST_NEGPULSE,1547,0.72047,2.14425,0.3565,11,discharge,2,-17.156,5.719,2.0,2.0,3.4627,2.9911,27.4889,06-20-22_08.33_NEGPulse_protocol_HPPC_IN21700_30T_cycle_#1547.mat
BOOST_NEGPULSE,1547,0.72047,2.14425,0.3565,11,discharge,2,-17.156,5.719,10.0,9.9,3.4627,2.7162,43.5125,06-20-22_08.33_NEGPulse_protocol_HPPC_IN21700_30T_cycle_#1547.mat
BOOST_NEGPULSE,1547,0.72047,2.14425,0.3567,11,charge,2,12.869,4.29,2.0,2.0,3.4873,3.7784,22.6203,06-20-22_08.33_NEGPulse_protocol_HPPC_IN21700_30T_cycle_#1547.mat
BOOST_NEGPULSE,1547,0.72047,2.14425,0.3567,11,charge,2,12.869,4.29,10.0,9.9,3.4873,3.8431,27.6478,06-20-22_08.33_NEGPulse_protocol_HPPC_IN21700_30T_cycle_#1547.mat
BOOST_NEGPULSE,1547,0.72047,2.14425,0.3564,11,discharge,3,-24.663,8.221,2.0,1.9,3.4652,2.8324,25.6579,06-20-22_08.33_NEGPulse_protocol_HPPC_IN21700_30T_cycle_#1547.mat
BOOST_NEGPULSE,1547,0.72047,2.14425,0.3564,11,discharge,3,-24.663,8.221,10.0,9.9,3.4652,2.4998,39.1437,06-20-22_08.33_NEGPulse_protocol_HPPC_IN21700_30T_cycle_#1547.mat
BOOST_NEGPULSE,1547,0.72047,2.14425,0.3568,11,charge,3,21.445,7.148,2.0,1.9,3.4957,3.9235,19.9487,06-20-22_08.33_NEGPulse_protocol_HPPC_IN21700_30T_cycle_#1547.mat
BOOST_NEGPULSE,1547,0.72047,2.14425,0.3568,11,charge,3,21.445,7.148,10.0,9.9,3.4957,4.0231,24.5931,06-20-22_08.33_NEGPulse_protocol_HPPC_IN21700_30T_cycle_#1547.mat
BOOST_NEGPULSE,1547,0.72047,2.14425,0.3209,12,discharge,0,-2.146,0.715,2.0,2.0,3.4158,3.345,32.9962,06-20-22_08.33_NEGPulse_protocol_HPPC_IN21700_30T_cycle_#1547.mat
BOOST_NEGPULSE,1547,0.72047,2.14425,0.3209,12,discharge,0,-2.146,0.715,10.0,9.9,3.4158,3.3061,51.1255,06-20-22_08.33_NEGPulse_protocol_HPPC_IN21700_30T_cycle_#1547.mat
BOOST_NEGPULSE,1547,0.72047,2.14425,0.3209,12,charge,0,1.072,0.357,2.0,1.9,3.4208,3.454,30.9615,06-20-22_08.33_NEGPulse_protocol_HPPC_IN21700_30T_cycle_#1547.mat
BOOST_NEGPULSE,1547,0.72047,2.14425,0.3209,12,charge,0,1.072,0.357,10.0,9.9,3.4208,3.469,44.9501,06-20-22_08.33_NEGPulse_protocol_HPPC_IN21700_30T_cycle_#1547.mat
BOOST_NEGPULSE,1547,0.72047,2.14425,0.3208,12,discharge,1,-8.578,2.859,2.0,2.0,3.4181,3.1457,31.7564,06-20-22_08.33_NEGPulse_protocol_HPPC_IN21700_30T_cycle_#1547.mat
BOOST_NEGPULSE,1547,0.72047,2.14425,0.3208,12,discharge,1,-8.578,2.859,10.0,9.9,3.4181,2.9784,51.2602,06-20-22_08.33_NEGPulse_protocol_HPPC_IN21700_30T_cycle_#1547.mat
BOOST_NEGPULSE,1547,0.72047,2.14425,0.3209,12,charge,1,4.289,1.43,2.0,2.0,3.4355,3.5561,28.1178,06-20-22_08.33_NEGPulse_protocol_HPPC_IN21700_30T_cycle_#1547.mat
BOOST_NEGPULSE,1547,0.72047,2.14425,0.3209,12,charge,1,4.289,1.43,10.0,9.9,3.4355,3.5948,37.1407,06-20-22_08.33_NEGPulse_protocol_HPPC_IN21700_30T_cycle_#1547.mat
BOOST_NEGPULSE,1547,0.72047,2.14425,0.3207,12,discharge,2,-17.157,5.719,2.0,2.0,3.4216,2.9165,29.4399,06-20-22_08.33_NEGPulse_protocol_HPPC_IN21700_30T_cycle_#1547.mat
BOOST_NEGPULSE,1547,0.72047,2.14425,0.3207,12,discharge,2,-17.157,5.719,10.0,9.9,3.4216,2.5266,52.1653,06-20-22_08.33_NEGPulse_protocol_HPPC_IN21700_30T_cycle_#1547.mat
BOOST_NEGPULSE,1547,0.72047,2.14425,0.321,12,charge,2,12.868,4.289,2.0,2.0,3.4548,3.7467,22.6842,06-20-22_08.33_NEGPulse_protocol_HPPC_IN21700_30T_cycle_#1547.mat
BOOST_NEGPULSE,1547,0.72047,2.14425,0.321,12,charge,2,12.868,4.289,10.0,9.9,3.4548,3.8109,27.6733,06-20-22_08.33_NEGPulse_protocol_HPPC_IN21700_30T_cycle_#1547.mat
BOOST_NEGPULSE,1547,0.72047,2.14425,0.3207,12,discharge,3,-24.444,8.148,2.0,2.0,3.4264,2.7257,28.6655,06-20-22_08.33_NEGPulse_protocol_HPPC_IN21700_30T_cycle_#1547.mat
BOOST_NEGPULSE,1547,0.72047,2.14425,0.3207,12,discharge,3,-24.444,8.148,10.0,9.9,3.4264,2.4999,37.903,06-20-22_08.33_NEGPulse_protocol_HPPC_IN21700_30T_cycle_#1547.mat
BOOST_NEGPULSE,1547,0.72047,2.14425,0.321,12,charge,3,21.447,7.149,2.0,2.0,3.4633,3.9022,20.4644,06-20-22_08.33_NEGPulse_protocol_HPPC_IN21700_30T_cycle_#1547.mat
BOOST_NEGPULSE,1547,0.72047,2.14425,0.321,12,charge,3,21.447,7.149,10.0,9.9,3.4633,3.9971,24.8893,06-20-22_08.33_NEGPulse_protocol_HPPC_IN21700_30T_cycle_#1547.mat
BOOST_NEGPULSE,1585,0.72476,2.15704,1.0,0,discharge,0,-2.163,0.721,2.0,2.0,4.102,4.0222,36.8949,06-30-22_00.55_NEGPulse_protocol_HPPC_IN21700_30T_cycle_#1585.mat
BOOST_NEGPULSE,1585,0.72476,2.15704,1.0,0,discharge,0,-2.163,0.721,10.0,9.7,4.102,3.9974,48.361,06-30-22_00.55_NEGPulse_protocol_HPPC_IN21700_30T_cycle_#1585.mat
BOOST_NEGPULSE,1585,0.72476,2.15704,1.0,0,charge,0,1.083,0.361,2.0,2.0,4.118,4.1661,44.4096,06-30-22_00.55_NEGPulse_protocol_HPPC_IN21700_30T_cycle_#1585.mat
BOOST_NEGPULSE,1585,0.72476,2.15704,1.0,0,charge,0,1.083,0.361,10.0,9.9,4.118,4.185,61.8595,06-30-22_00.55_NEGPulse_protocol_HPPC_IN21700_30T_cycle_#1585.mat
BOOST_NEGPULSE,1585,0.72476,2.15704,0.9999,0,discharge,1,-8.653,2.884,2.0,2.0,4.1117,3.811,34.7497,06-30-22_00.55_NEGPulse_protocol_HPPC_IN21700_30T_cycle_#1585.mat
BOOST_NEGPULSE,1585,0.72476,2.15704,0.9999,0,discharge,1,-8.653,2.884,10.0,9.9,4.1117,3.7626,40.343,06-30-22_00.55_NEGPulse_protocol_HPPC_IN21700_30T_cycle_#1585.mat
BOOST_NEGPULSE,1585,0.72476,2.15704,1.0,0,charge,1,1.454,0.485,2.0,1.9,4.1236,4.2001,52.5954,06-30-22_00.55_NEGPulse_protocol_HPPC_IN21700_30T_cycle_#1585.mat
BOOST_NEGPULSE,1585,0.72476,2.15704,1.0,0,charge,1,1.454,0.485,10.0,9.9,4.1236,4.2001,52.5954,06-30-22_00.55_NEGPulse_protocol_HPPC_IN21700_30T_cycle_#1585.mat
BOOST_NEGPULSE,1585,0.72476,2.15704,0.9999,0,discharge,2,-17.307,5.769,2.0,2.0,4.1104,3.6065,29.1154,06-30-22_00.55_NEGPulse_protocol_HPPC_IN21700_30T_cycle_#1585.mat
BOOST_NEGPULSE,1585,0.72476,2.15704,0.9999,0,discharge,2,-17.307,5.769,10.0,9.9,4.1104,3.5229,33.9458,06-30-22_00.55_NEGPulse_protocol_HPPC_IN21700_30T_cycle_#1585.mat
BOOST_NEGPULSE,1585,0.72476,2.15704,1.0001,0,charge,2,1.354,0.451,2.0,2.0,4.1303,4.2,51.4657,06-30-22_00.55_NEGPulse_protocol_HPPC_IN21700_30T_cycle_#1585.mat
BOOST_NEGPULSE,1585,0.72476,2.15704,1.0001,0,charge,2,1.354,0.451,10.0,9.9,4.1303,4.2,51.4657,06-30-22_00.55_NEGPulse_protocol_HPPC_IN21700_30T_cycle_#1585.mat
BOOST_NEGPULSE,1585,0.72476,2.15704,0.9998,0,discharge,3,-24.878,8.293,2.0,1.9,4.1105,3.4578,26.236,06-30-22_00.55_NEGPulse_protocol_HPPC_IN21700_30T_cycle_#1585.mat
BOOST_NEGPULSE,1585,0.72476,2.15704,0.9998,0,discharge,3,-24.878,8.293,10.0,9.9,4.1105,3.3267,31.5057,06-30-22_00.55_NEGPulse_protocol_HPPC_IN21700_30T_cycle_#1585.mat
BOOST_NEGPULSE,1585,0.72476,2.15704,1.0,0,charge,3,1.268,0.423,2.0,2.0,4.1368,4.2,49.8403,06-30-22_00.55_NEGPulse_protocol_HPPC_IN21700_30T_cycle_#1585.mat
BOOST_NEGPULSE,1585,0.72476,2.15704,1.0,0,charge,3,1.268,0.423,10.0,9.3,4.1368,4.2,49.8403,06-30-22_00.55_NEGPulse_protocol_HPPC_IN21700_30T_cycle_#1585.mat
BOOST_NEGPULSE,1585,0.72476,2.15704,0.9639,1,discharge,0,-2.161,0.72,2.0,2.0,4.0766,3.9988,35.9969,06-30-22_00.55_NEGPulse_protocol_HPPC_IN21700_30T_cycle_#1585.mat
BOOST_NEGPULSE,1585,0.72476,2.15704,0.9639,1,discharge,0,-2.161,0.72,10.0,9.9,4.0766,3.9762,46.4535,06-30-22_00.55_NEGPulse_protocol_HPPC_IN21700_30T_cycle_#1585.mat
BOOST_NEGPULSE,1585,0.72476,2.15704,0.9639,1,charge,0,1.083,0.361,2.0,1.9,4.0798,4.1183,35.5593,06-30-22_00.55_NEGPulse_protocol_HPPC_IN21700_30T_cycle_#1585.mat
BOOST_NEGPULSE,1585,0.72476,2.15704,0.9639,1,charge,0,1.083,0.361,10.0,9.9,4.0798,4.1286,45.0725,06-30-22_00.55_NEGPulse_protocol_HPPC_IN21700_30T_cycle_#1585.mat
BOOST_NEGPULSE,1585,0.72476,2.15704,0.9639,1,discharge,1,-8.653,2.884,2.0,2.0,4.0768,3.8061,31.2829,06-30-22_00.55_NEGPulse_protocol_HPPC_IN21700_30T_cycle_#1585.mat
BOOST_NEGPULSE,1585,0.72476,2.15704,0.9639,1,discharge,1,-8.653,2.884,10.0,9.9,4.0768,3.7473,38.078,06-30-22_00.55_NEGPulse_protocol_HPPC_IN21700_30T_cycle_#1585.mat
BOOST_NEGPULSE,1585,0.72476,2.15704,0.964,1,charge,1,2.958,0.986,2.0,2.0,4.0847,4.2,38.9843,06-30-22_00.55_NEGPulse_protocol_HPPC_IN21700_30T_cycle_#1585.mat
BOOST_NEGPULSE,1585,0.72476,2.15704,0.964,1,charge,1,2.958,0.986,10.0,9.9,4.0847,4.2,38.9843,06-30-22_00.55_NEGPulse_protocol_HPPC_IN21700_30T_cycle_#1585.mat
BOOST_NEGPULSE,1585,0.72476,2.15704,0.9638,1,discharge,2,-17.307,5.769,2.0,1.9,4.0778,3.6135,26.8273,06-30-22_00.55_NEGPulse_protocol_HPPC_IN21700_30T_cycle_#1585.mat
BOOST_NEGPULSE,1585,0.72476,2.15704,0.9638,1,discharge,2,-17.307,5.769,10.0,9.9,4.0778,3.5126,32.6573,06-30-22_00.55_NEGPulse_protocol_HPPC_IN21700_30T_cycle_#1585.mat
BOOST_NEGPULSE,1585,0.72476,2.15704,0.964,1,charge,2,2.842,0.947,2.0,1.9,4.0889,4.2,39.0908,06-30-22_00.55_NEGPulse_protocol_HPPC_IN21700_30T_cycle_#1585.mat
BOOST_NEGPULSE,1585,0.72476,2.15704,0.964,1,charge,2,2.842,0.947,10.0,9.9,4.0889,4.1999,39.0556,06-30-22_00.55_NEGPulse_protocol_HPPC_IN21700_30T_cycle_#1585.mat
BOOST_NEGPULSE,1585,0.72476,2.15704,0.9637,1,discharge,3,-24.878,8.293,2.0,2.0,4.0798,3.4656,24.6885,06-30-22_00.55_NEGPulse_protocol_HPPC_IN21700_30T_cycle_#1585.mat
BOOST_NEGPULSE,1585,0.72476,2.15704,0.9637,1,discharge,3,-24.878,8.293,10.0,9.9,4.0798,3.3213,30.4888,06-30-22_00.55_NEGPulse_protocol_HPPC_IN21700_30T_cycle_#1585.mat
BOOST_NEGPULSE,1585,0.72476,2.15704,0.964,1,charge,3,2.677,0.892,2.0,2.0,4.0943,4.2001,39.5174,06-30-22_00.55_NEGPulse_protocol_HPPC_IN21700_30T_cycle_#1585.mat
BOOST_NEGPULSE,1585,0.72476,2.15704,0.964,1,charge,3,2.677,0.892,10.0,9.9,4.0943,4.2,39.4801,06-30-22_00.55_NEGPulse_protocol_HPPC_IN21700_30T_cycle_#1585.mat
BOOST_NEGPULSE,1585,0.72476,2.15704,0.9279,2,discharge,0,-2.163,0.721,2.0,2.0,4.0456,3.9717,34.1655,06-30-22_00.55_NEGPulse_protocol_HPPC_IN21700_30T_cycle_#1585.mat
BOOST_NEGPULSE,1585,0.72476,2.15704,0.9279,2,discharge,0,-2.163,0.721,10.0,9.9,4.0456,3.9461,46.0009,06-30-22_00.55_NEGPulse_protocol_HPPC_IN21700_30T_cycle_#1585.mat
BOOST_NEGPULSE,1585,0.72476,2.15704,0.9279,2,charge,0,1.081,0.36,2.0,2.0,4.0492,4.0862,34.2212,06-30-22_00.55_NEGPulse_protocol_HPPC_IN21700_30T_cycle_#1585.mat
BOOST_NEGPULSE,1585,0.72476,2.15704,0.9279,2,charge,0,1.081,0.36,10.0,9.9,4.0492,4.0972,44.3951,06-30-22_00.55_NEGPulse_protocol_HPPC_IN21700_30T_cycle_#1585.mat
BOOST_NEGPULSE,1585,0.72476,2.15704,0.9278,2,discharge,1,-8.653,2.884,2.0,1.9,4.0465,3.7828,30.4736,06-30-22_00.55_NEGPulse_protocol_HPPC_IN21700_30T_cycle_#1585.mat
BOOST_NEGPULSE,1585,0.72476,2.15704,0.9278,2,discharge,1,-8.653,2.884,10.0,9.9,4.0465,3.7159,38.2046,06-30-22_00.55_NEGPulse_protocol_HPPC_IN21700_30T_cycle_#1585.mat
BOOST_NEGPULSE,1585,0.72476,2.15704,0.9279,2,charge,1,3.966,1.322,2.0,2.0,4.0569,4.1963,35.1488,06-30-22_00.55_NEGPulse_protocol_HPPC_IN21700_30T_cycle_#1585.mat
BOOST_NEGPULSE,1585,0.72476,2.15704,0.9279,2,charge,1,3.966,1.322,10.0,9.9,4.0569,4.2,36.0817,06-30-22_00.55_NEGPulse_protocol_HPPC_IN21700_30T_cycle_#1585.mat
BOOST_NEGPULSE,1585,0.72476,2.15704,0.9278,2,discharge,2,-17.308,5.769,2.0,1.9,4.0473,3.5871,26.5889,06-30-22_00.55_NEGPulse_protocol_HPPC_IN21700_30T_cycle_#1585.mat
BOOST_NEGPULSE,1585,0.72476,2.15704,0.9278,2,discharge,2,-17.308,5.769,10.0,9.9,4.0473,3.4782,32.8807,06-30-22_00.55_NEGPulse_protocol_HPPC_IN21700_30T_cycle_#1585.mat
BOOST_NEGPULSE,1585,0.72476,2.15704,0.928,2,charge,2,3.885,1.295,2.0,2.0,4.0641,4.1999,34.9568,06-30-22_00.55_NEGPulse_protocol_HPPC_IN21700_30T_cycle_#1585.mat
BOOST_NEGPULSE,1585,0.72476,2.15704,0.928,2,charge,2,3.885,1.295,10.0,9.9,4.0641,4.1999,34.9568,06-30-22_00.55_NEGPulse_protocol_HPPC_IN21700_30T_cycle_#1585.mat
BOOST_NEGPULSE,1585,0.72476,2.15704,0.9277,2,discharge,3,-24.879,8.293,2.0,2.0,4.0504,3.4445,24.3539,06-30-22_00.55_NEGPulse_protocol_HPPC_IN21700_30T_cycle_#1585.mat
BOOST_NEGPULSE,1585,0.72476,2.15704,0.9277,2,discharge,3,-24.879,8.293,10.0,9.9,4.0504,3.2907,30.5358,06-30-22_00.55_NEGPulse_protocol_HPPC_IN21700_30T_cycle_#1585.mat
BOOST_NEGPULSE,1585,0.72476,2.15704,0.928,2,charge,3,3.763,1.254,2.0,1.9,4.0697,4.2,34.6239,06-30-22_00.55_NEGPulse_protocol_HPPC_IN21700_30T_cycle_#1585.mat
BOOST_NEGPULSE,1585,0.72476,2.15704,0.928,2,charge,3,3.763,1.254,10.0,9.9,4.0697,4.2,34.6239,06-30-22_00.55_NEGPulse_protocol_HPPC_IN21700_30T_cycle_#1585.mat
BOOST_NEGPULSE,1585,0.72476,2.15704,0.8557,3,discharge,0,-2.163,0.721,2.0,2.0,3.9385,3.8764,28.7088,06-30-22_00.55_NEGPulse_protocol_HPPC_IN21700_30T_cycle_#1585.mat
BOOST_NEGPULSE,1585,0.72476,2.15704,0.8557,3,discharge,0,-2.163,0.721,10.0,9.9,3.9385,3.8552,38.5095,06-30-22_00.55_NEGPulse_protocol_HPPC_IN21700_30T_cycle_#1585.mat
BOOST_NEGPULSE,1585,0.72476,2.15704,0.8558,3,charge,0,1.081,0.36,2.0,2.0,3.9415,3.9721,28.315,06-30-22_00.55_NEGPulse_protocol_HPPC_IN21700_30T_cycle_#1585.mat
BOOST_NEGPULSE,1585,0.72476,2.15704,0.8558,3,charge,0,1.081,0.36,10.0,9.9,3.9415,3.982,37.4757,06-30-22_00.55_NEGPulse_protocol_HPPC_IN21700_30T_cycle_#1585.mat
BOOST_NEGPULSE,1585,0.72476,2.15704,0.8557,3,discharge,1,-8.653,2.884,2.0,2.0,3.9401,3.7099,26.6032,06-30-22_00.55_NEGPulse_protocol_HPPC_IN21700_30T_cycle_#1585.mat
BOOST_NEGPULSE,1585,0.72476,2.15704,0.8557,3,discharge,1,-8.653,2.884,10.0,9.9,3.9401,3.6512,33.3869,06-30-22_00.55_NEGPulse_protocol_HPPC_IN21700_30T_cycle_#1585.mat
BOOST_NEGPULSE,1585,0.72476,2.15704,0.8558,3,charge,1,4.327,1.442,2.0,2.0,3.9489,4.0672,27.3406,06-30-22_00.55_NEGPulse_protocol_HPPC_IN21700_30T_cycle_#1585.mat
BOOST_NEGPULSE,1585,0.72476,2.15704,0.8558,3,charge,1,4.327,1.442,10.0,9.9,3.9489,4.1024,35.4757,06-30-22_00.55_NEGPulse_protocol_HPPC_IN21700_30T_cycle_#1585.mat
BOOST_NEGPULSE,1585,0.72476,2.15704,0.8556,3,discharge,2,-17.305,5.768,2.0,2.0,3.9415,3.5266,23.9757,06-30-22_00.55_NEGPulse_protocol_HPPC_IN21700_30T_cycle_#1585.mat
BOOST_NEGPULSE,1585,0.72476,2.15704,0.8556,3,discharge,2,-17.305,5.768,10.0,9.9,3.9415,3.4257,29.8064,06-30-22_00.55_NEGPulse_protocol_HPPC_IN21700_30T_cycle_#1585.mat
BOOST_NEGPULSE,1585,0.72476,2.15704,0.8559,3,charge,2,8.566,2.855,2.0,2.0,3.9571,4.2001,28.3696,06-30-22_00.55_NEGPulse_protocol_HPPC_IN21700_30T_cycle_#1585.mat
BOOST_NEGPULSE,1585,0.72476,2.15704,0.8559,3,charge,2,8.566,2.855,10.0,9.9,3.9571,4.2001,28.3696,06-30-22_00.55_NEGPulse_protocol_HPPC_IN21700_30T_cycle_#1585.mat
BOOST_NEGPULSE,1585,0.72476,2.15704,0.8556,3,discharge,3,-24.88,8.293,2.0,2.0,3.944,3.3858,22.4357,06-30-22_00.55_NEGPulse_protocol_HPPC_IN21700_30T_cycle_#1585.mat
BOOST_NEGPULSE,1585,0.72476,2.15704,0.8556,3,discharge,3,-24.88,8.293,10.0,9.9,3.944,3.2351,28.4928,06-30-22_00.55_NEGPulse_protocol_HPPC_IN21700_30T_cycle_#1585.mat
BOOST_NEGPULSE,1585,0.72476,2.15704,0.8559,3,charge,3,8.418,2.806,2.0,2.0,3.9644,4.2001,28.0005,06-30-22_00.55_NEGPulse_protocol_HPPC_IN21700_30T_cycle_#1585.mat
BOOST_NEGPULSE,1585,0.72476,2.15704,0.8559,3,charge,3,8.418,2.806,10.0,9.9,3.9644,4.2,27.9886,06-30-22_00.55_NEGPulse_protocol_HPPC_IN21700_30T_cycle_#1585.mat
BOOST_NEGPULSE,1585,0.72476,2.15704,0.7836,4,discharge,0,-2.161,0.72,2.0,2.0,3.8659,3.8104,25.6826,06-30-22_00.55_NEGPulse_protocol_HPPC_IN21700_30T_cycle_#1585.mat
BOOST_NEGPULSE,1585,0.72476,2.15704,0.7836,4,discharge,0,-2.161,0.72,10.0,9.9,3.8659,3.7933,33.5956,06-30-22_00.55_NEGPulse_protocol_HPPC_IN21700_30T_cycle_#1585.mat
BOOST_NEGPULSE,1585,0.72476,2.15704,0.7837,4,charge,0,1.081,0.36,2.0,2.0,3.8684,3.8956,25.1665,06-30-22_00.55_NEGPulse_protocol_HPPC_IN21700_30T_cycle_#1585.mat
BOOST_NEGPULSE,1585,0.72476,2.15704,0.7837,4,charge,0,1.081,0.36,10.0,9.9,3.8684,3.9031,32.1058,06-30-22_00.55_NEGPulse_protocol_HPPC_IN21700_30T_cycle_#1585.mat
BOOST_NEGPULSE,1585,0.72476,2.15704,0.7836,4,discharge,1,-8.653,2.884,2.0,2.0,3.8673,3.6567,24.3384,06-30-22_00.55_NEGPulse_protocol_HPPC_IN21700_30T_cycle_#1585.mat
BOOST_NEGPULSE,1585,0.72476,2.15704,0.7836,4,discharge,1,-8.653,2.884,10.0,9.9,3.8673,3.5997,30.9257,06-30-22_00.55_NEGPulse_protocol_HPPC_IN21700_30T_cycle_#1585.mat
BOOST_NEGPULSE,1585,0.72476,2.15704,0.7837,4,charge,1,4.327,1.442,2.0,2.0,3.8728,3.9796,24.6822,06-30-22_00.55_NEGPulse_protocol_HPPC_IN21700_30T_cycle_#1585.mat
BOOST_NEGPULSE,1585,0.72476,2.15704,0.7837,4,charge,1,4.327,1.442,10.0,9.9,3.8728,4.0051,30.5755,06-30-22_00.55_NEGPulse_protocol_HPPC_IN21700_30T_cycle_#1585.mat
BOOST_NEGPULSE,1585,0.72476,2.15704,0.7835,4,discharge,2,-17.309,5.77,2.0,2.0,3.8681,3.4791,22.4739,06-30-22_00.55_NEGPulse_protocol_HPPC_IN21700_30T_cycle_#1585.mat
BOOST_NEGPULSE,1585,0.72476,2.15704,0.7835,4,discharge,2,-17.309,5.77,10.0,9.9,3.8681,3.3758,28.4419,06-30-22_00.55_NEGPulse_protocol_HPPC_IN21700_30T_cycle_#1585.mat
BOOST_NEGPULSE,1585,0.72476,2.15704,0.7837,4,charge,2,12.979,4.326,2.0,2.0,3.8791,4.1652,22.0433,06-30-22_00.55_NEGPulse_protocol_HPPC_IN21700_30T_cycle_#1585.mat
BOOST_NEGPULSE,1585,0.72476,2.15704,0.7837,4,charge,2,12.979,4.326,10.0,9.9,3.8791,4.2,24.7246,06-30-22_00.55_NEGPulse_protocol_HPPC_IN21700_30T_cycle_#1585.mat
BOOST_NEGPULSE,1585,0.72476,2.15704,0.7834,4,discharge,3,-24.877,8.292,2.0,2.0,3.8693,3.3359,21.4415,06-30-22_00.55_NEGPulse_protocol_HPPC_IN21700_30T_cycle_#1585.mat
BOOST_NEGPULSE,1585,0.72476,2.15704,0.7834,4,discharge,3,-24.877,8.292,10.0,9.9,3.8693,3.1799,27.7123,06-30-22_00.55_NEGPulse_protocol_HPPC_IN21700_30T_cycle_#1585.mat
BOOST_NEGPULSE,1585,0.72476,2.15704,0.7838,4,charge,3,13.06,4.353,2.0,2.0,3.8842,4.2001,24.1884,06-30-22_00.55_NEGPulse_protocol_HPPC_IN21700_30T_cycle_#1585.mat
BOOST_NEGPULSE,1585,0.72476,2.15704,0.7838,4,charge,3,13.06,4.353,10.0,9.9,3.8842,4.2,24.1807,06-30-22_00.55_NEGPulse_protocol_HPPC_IN21700_30T_cycle_#1585.mat
BOOST_NEGPULSE,1585,0.72476,2.15704,0.7115,5,discharge,0,-2.163,0.721,2.0,2.0,3.8023,3.7458,26.1211,06-30-22_00.55_NEGPulse_protocol_HPPC_IN21700_30T_cycle_#1585.mat
BOOST_NEGPULSE,1585,0.72476,2.15704,0.7115,5,discharge,0,-2.163,0.721,10.0,9.9,3.8023,3.7268,34.9052,06-30-22_00.55_NEGPulse_protocol_HPPC_IN21700_30T_cycle_#1585.mat
BOOST_NEGPULSE,1585,0.72476,2.15704,0.7115,5,charge,0,1.081,0.36,2.0,2.0,3.8051,3.8328,25.6292,06-30-22_00.55_NEGPulse_protocol_HPPC_IN21700_30T_cycle_#1585.mat
BOOST_NEGPULSE,1585,0.72476,2.15704,0.7115,5,charge,0,1.081,0.36,10.0,9.9,3.8051,3.8412,33.4012,06-30-22_00.55_NEGPulse_protocol_HPPC_IN21700_30T_cycle_#1585.mat
BOOST_NEGPULSE,1585,0.72476,2.15704,0.7115,5,discharge,1,-8.653,2.884,2.0,2.0,3.8031,3.589,24.7417,06-30-22_00.55_NEGPulse_protocol_HPPC_IN21700_30T_cycle_#1585.mat
BOOST_NEGPULSE,1585,0.72476,2.15704,0.7115,5,discharge,1,-8.653,2.884,10.0,9.9,3.8031,3.5251,32.1261,06-30-22_00.55_NEGPulse_protocol_HPPC_IN21700_30T_cycle_#1585.mat
BOOST_NEGPULSE,1585,0.72476,2.15704,0.7116,5,charge,1,4.327,1.442,2.0,2.0,3.8117,3.919,24.8001,06-30-22_00.55_NEGPulse_protocol_HPPC_IN21700_30T_cycle_#1585.mat
BOOST_NEGPULSE,1585,0.72476,2.15704,0.7116,5,charge,1,4.327,1.442,10.0,9.9,3.8117,3.9459,31.0174,06-30-22_00.55_NEGPulse_protocol_HPPC_IN21700_30T_cycle_#1585.mat
BOOST_NEGPULSE,1585,0.72476,2.15704,0.7114,5,discharge,2,-17.307,5.769,2.0,1.9,3.8046,3.4106,22.7654,06-30-22_00.55_NEGPulse_protocol_HPPC_IN21700_30T_cycle_#1585.mat
BOOST_NEGPULSE,1585,0.72476,2.15704,0.7114,5,discharge,2,-17.307,5.769,10.0,9.9,3.8046,3.2952,29.4332,06-30-22_00.55_NEGPulse_protocol_HPPC_IN21700_30T_cycle_#1585.mat
BOOST_NEGPULSE,1585,0.72476,2.15704,0.7117,5,charge,2,12.983,4.328,2.0,2.0,3.8178,4.1053,22.1443,06-30-22_00.55_NEGPulse_protocol_HPPC_IN21700_30T_cycle_#1585.mat
BOOST_NEGPULSE,1585,0.72476,2.15704,0.7117,5,charge,2,12.983,4.328,10.0,9.9,3.8178,4.1658,26.8043,06-30-22_00.55_NEGPulse_protocol_HPPC_IN21700_30T_cycle_#1585.mat
BOOST_NEGPULSE,1585,0.72476,2.15704,0.7113,5,discharge,3,-24.88,8.293,2.0,2.0,3.8067,3.2687,21.6238,06-30-22_00.55_NEGPulse_protocol_HPPC_IN21700_30T_cycle_#1585.mat
BOOST_NEGPULSE,1585,0.72476,2.15704,0.7113,5,discharge,3,-24.88,8.293,10.0,9.9,3.8067,3.1033,28.2717,06-30-22_00.55_NEGPulse_protocol_HPPC_IN21700_30T_cycle_#1585.mat
BOOST_NEGPULSE,1585,0.72476,2.15704,0.7117,5,charge,3,16.459,5.486,2.0,2.0,3.8243,4.2001,22.8325,06-30-22_00.55_NEGPulse_protocol_HPPC_IN21700_30T_cycle_#1585.mat
BOOST_NEGPULSE,1585,0.72476,2.15704,0.7117,5,charge,3,16.459,5.486,10.0,9.9,3.8243,4.2,22.8264,06-30-22_00.55_NEGPulse_protocol_HPPC_IN21700_30T_cycle_#1585.mat
BOOST_NEGPULSE,1585,0.72476,2.15704,0.6394,6,discharge,0,-2.163,0.721,2.0,2.0,3.7269,3.6721,25.3317,06-30-22_00.55_NEGPulse_protocol_HPPC_IN21700_30T_cycle_#1585.mat
BOOST_NEGPULSE,1585,0.72476,2.15704,0.6394,6,discharge,0,-2.163,0.721,10.0,9.9,3.7269,3.6527,34.2994,06-30-22_00.55_NEGPulse_protocol_HPPC_IN21700_30T_cycle_#1585.mat
BOOST_NEGPULSE,1585,0.72476,2.15704,0.6394,6,charge,0,1.081,0.36,2.0,1.9,3.7302,3.7575,25.2661,06-30-22_00.55_NEGPulse_protocol_HPPC_IN21700_30T_cycle_#1585.mat
BOOST_NEGPULSE,1585,0.72476,2.15704,0.6394,6,charge,0,1.081,0.36,10.0,9.9,3.7302,3.7663,33.4105,06-30-22_00.55_NEGPulse_protocol_HPPC_IN21700_30T_cycle_#1585.mat
BOOST_NEGPULSE,1585,0.72476,2.15704,0.6393,6,discharge,1,-8.653,2.884,2.0,2.0,3.7286,3.5183,24.3029,06-30-22_00.55_NEGPulse_protocol_HPPC_IN21700_30T_cycle_#1585.mat
BOOST_NEGPULSE,1585,0.72476,2.15704,0.6393,6,discharge,1,-8.653,2.884,10.0,9.9,3.7286,3.4536,31.7798,06-30-22_00.55_NEGPulse_protocol_HPPC_IN21700_30T_cycle_#1585.mat
BOOST_NEGPULSE,1585,0.72476,2.15704,0.6394,6,charge,1,4.327,1.442,2.0,1.9,3.738,3.8425,24.1507,06-30-22_00.55_NEGPulse_protocol_HPPC_IN21700_30T_cycle_#1585.mat
BOOST_NEGPULSE,1585,0.72476,2.15704,0.6394,6,charge,1,4.327,1.442,10.0,9.9,3.738,3.8728,31.1532,06-30-22_00.55_NEGPulse_protocol_HPPC_IN21700_30T_cycle_#1585.mat
BOOST_NEGPULSE,1585,0.72476,2.15704,0.6393,6,discharge,2,-17.306,5.769,2.0,2.0,3.7314,3.3408,22.5702,06-30-22_00.55_NEGPulse_protocol_HPPC_IN21700_30T_cycle_#1585.mat
BOOST_NEGPULSE,1585,0.72476,2.15704,0.6393,6,discharge,2,-17.306,5.769,10.0,9.9,3.7314,3.2278,29.0997,06-30-22_00.55_NEGPulse_protocol_HPPC_IN21700_30T_cycle_#1585.mat
BOOST_NEGPULSE,1585,0.72476,2.15704,0.6395,6,charge,2,12.98,4.327,2.0,1.9,3.7458,4.0261,21.5948,06-30-22_00.55_NEGPulse_protocol_HPPC_IN21700_30T_cycle_#1585.mat
BOOST_NEGPULSE,1585,0.72476,2.15704,0.6395,6,charge,2,12.98,4.327,10.0,9.9,3.7458,4.0913,26.6179,06-30-22_00.55_NEGPulse_protocol_HPPC_IN21700_30T_cycle_#1585.mat
BOOST_NEGPULSE,1585,0.72476,2.15704,0.6392,6,discharge,3,-24.878,8.293,2.0,2.0,3.7337,3.2039,21.2959,06-30-22_00.55_NEGPulse_protocol_HPPC_IN21700_30T_cycle_#1585.mat
BOOST_NEGPULSE,1585,0.72476,2.15704,0.6392,6,discharge,3,-24.878,8.293,10.0,9.9,3.7337,3.0406,27.86,06-30-22_00.55_NEGPulse_protocol_HPPC_IN21700_30T_cycle_#1585.mat
BOOST_NEGPULSE,1585,0.72476,2.15704,0.6396,6,charge,3,20.602,6.867,2.0,2.0,3.7526,4.1815,20.8184,06-30-22_00.55_NEGPulse_protocol_HPPC_IN21700_30T_cycle_#1585.mat
BOOST_NEGPULSE,1585,0.72476,2.15704,0.6396,6,charge,3,20.602,6.867,10.0,9.9,3.7526,4.2,21.7163,06-30-22_00.55_NEGPulse_protocol_HPPC_IN21700_30T_cycle_#1585.mat
BOOST_NEGPULSE,1585,0.72476,2.15704,0.5673,7,discharge,0,-2.163,0.721,2.0,2.0,3.6525,3.5951,26.5372,06-30-22_00.55_NEGPulse_protocol_HPPC_IN21700_30T_cycle_#1585.mat
BOOST_NEGPULSE,1585,0.72476,2.15704,0.5673,7,discharge,0,-2.163,0.721,10.0,9.9,3.6525,3.5757,35.5062,06-30-22_00.55_NEGPulse_protocol_HPPC_IN21700_30T_cycle_#1585.mat
BOOST_NEGPULSE,1585,0.72476,2.15704,0.5673,7,charge,0,1.083,0.361,2.0,2.0,3.6553,3.6837,26.221,06-30-22_00.55_NEGPulse_protocol_HPPC_IN21700_30T_cycle_#1585.mat
BOOST_NEGPULSE,1585,0.72476,2.15704,0.5673,7,charge,0,1.083,0.361,10.0,9.9,3.6553,3.6924,34.2535,06-30-22_00.55_NEGPulse_protocol_HPPC_IN21700_30T_cycle_#1585.mat
BOOST_NEGPULSE,1585,0.72476,2.15704,0.5672,7,discharge,1,-8.654,2.885,2.0,2.0,3.6545,3.436,25.2496,06-30-22_00.55_NEGPulse_protocol_HPPC_IN21700_30T_cycle_#1585.mat
BOOST_NEGPULSE,1585,0.72476,2.15704,0.5672,7,discharge,1,-8.654,2.885,10.0,9.9,3.6545,3.3715,32.7032,06-30-22_00.55_NEGPulse_protocol_HPPC_IN21700_30T_cycle_#1585.mat
BOOST_NEGPULSE,1585,0.72476,2.15704,0.5673,7,charge,1,4.326,1.442,2.0,2.0,3.6631,3.772,25.1734,06-30-22_00.55_NEGPulse_protocol_HPPC_IN21700_30T_cycle_#1585.mat
BOOST_NEGPULSE,1585,0.72476,2.15704,0.5673,7,charge,1,4.326,1.442,10.0,9.9,3.6631,3.8029,32.3162,06-30-22_00.55_NEGPulse_protocol_HPPC_IN21700_30T_cycle_#1585.mat
BOOST_NEGPULSE,1585,0.72476,2.15704,0.5672,7,discharge,2,-17.306,5.769,2.0,2.0,3.6561,3.2537,23.2521,06-30-22_00.55_NEGPulse_protocol_HPPC_IN21700_30T_cycle_#1585.mat
BOOST_NEGPULSE,1585,0.72476,2.15704,0.5672,7,discharge,2,-17.306,5.769,10.0,9.9,3.6561,3.1383,29.9203,06-30-22_00.55_NEGPulse_protocol_HPPC_IN21700_30T_cycle_#1585.mat
BOOST_NEGPULSE,1585,0.72476,2.15704,0.5674,7,charge,2,12.981,4.327,2.0,2.0,3.6715,3.9608,22.2864,06-30-22_00.55_NEGPulse_protocol_HPPC_IN21700_30T_cycle_#1585.mat
BOOST_NEGPULSE,1585,0.72476,2.15704,0.5674,7,charge,2,12.981,4.327,10.0,9.9,3.6715,4.0284,27.494,06-30-22_00.55_NEGPulse_protocol_HPPC_IN21700_30T_cycle_#1585.mat
BOOST_NEGPULSE,1585,0.72476,2.15704,0.5671,7,discharge,3,-24.878,8.293,2.0,2.0,3.6579,3.1125,21.923,06-30-22_00.55_NEGPulse_protocol_HPPC_IN21700_30T_cycle_#1585.mat
BOOST_NEGPULSE,1585,0.72476,2.15704,0.5671,7,discharge,3,-24.878,8.293,10.0,9.9,3.6579,2.9404,28.8407,06-30-22_00.55_NEGPulse_protocol_HPPC_IN21700_30T_cycle_#1585.mat
BOOST_NEGPULSE,1585,0.72476,2.15704,0.5675,7,charge,3,21.633,7.211,2.0,2.0,3.679,4.1179,20.2884,06-30-22_00.55_NEGPulse_protocol_HPPC_IN21700_30T_cycle_#1585.mat
BOOST_NEGPULSE,1585,0.72476,2.15704,0.5675,7,charge,3,21.633,7.211,10.0,9.9,3.679,4.2001,24.0882,06-30-22_00.55_NEGPulse_protocol_HPPC_IN21700_30T_cycle_#1585.mat
BOOST_NEGPULSE,1585,0.72476,2.15704,0.4952,8,discharge,0,-2.163,0.721,2.0,2.0,3.5857,3.5268,27.2307,06-30-22_00.55_NEGPulse_protocol_HPPC_IN21700_30T_cycle_#1585.mat
BOOST_NEGPULSE,1585,0.72476,2.15704,0.4952,8,discharge,0,-2.163,0.721,10.0,9.9,3.5857,3.5068,36.4771,06-30-22_00.55_NEGPulse_protocol_HPPC_IN21700_30T_cycle_#1585.mat
BOOST_NEGPULSE,1585,0.72476,2.15704,0.4952,8,charge,0,1.083,0.361,2.0,2.0,3.5885,3.6176,26.8797,06-30-22_00.55_NEGPulse_protocol_HPPC_IN21700_30T_cycle_#1585.mat
BOOST_NEGPULSE,1585,0.72476,2.15704,0.4952,8,charge,0,1.083,0.361,10.0,9.9,3.5885,3.6261,34.7312,06-30-22_00.55_NEGPulse_protocol_HPPC_IN21700_30T_cycle_#1585.mat
BOOST_NEGPULSE,1585,0.72476,2.15704,0.4951,8,discharge,1,-8.653,2.884,2.0,2.0,3.587,3.3645,25.7124,06-30-22_00.55_NEGPulse_protocol_HPPC_IN21700_30T_cycle_#1585.mat
BOOST_NEGPULSE,1585,0.72476,2.15704,0.4951,8,discharge,1,-8.653,2.884,10.0,9.9,3.587,3.2971,33.5013,06-30-22_00.55_NEGPulse_protocol_HPPC_IN21700_30T_cycle_#1585.mat
BOOST_NEGPULSE,1585,0.72476,2.15704,0.4952,8,charge,1,4.327,1.442,2.0,2.0,3.5961,3.706,25.4004,06-30-22_00.55_NEGPulse_protocol_HPPC_IN21700_30T_cycle_#1585.mat
BOOST_NEGPULSE,1585,0.72476,2.15704,0.4952,8,charge,1,4.327,1.442,10.0,9.9,3.5961,3.7368,32.519,06-30-22_00.55_NEGPulse_protocol_HPPC_IN21700_30T_cycle_#1585.mat
BOOST_NEGPULSE,1585,0.72476,2.15704,0.495,8,discharge,2,-17.306,5.769,2.0,2.0,3.5895,3.1803,23.645,06-30-22_00.55_NEGPulse_protocol_HPPC_IN21700_30T_cycle_#1585.mat
BOOST_NEGPULSE,1585,0.72476,2.15704,0.495,8,discharge,2,-17.306,5.769,10.0,9.9,3.5895,3.0516,31.0817,06-30-22_00.55_NEGPulse_protocol_HPPC_IN21700_30T_cycle_#1585.mat
BOOST_NEGPULSE,1585,0.72476,2.15704,0.4953,8,charge,2,12.98,4.327,2.0,1.9,3.605,3.8929,22.1803,06-30-22_00.55_NEGPulse_protocol_HPPC_IN21700_30T_cycle_#1585.mat
BOOST_NEGPULSE,1585,0.72476,2.15704,0.4953,8,charge,2,12.98,4.327,10.0,9.9,3.605,3.9657,27.7889,06-30-22_00.55_NEGPulse_protocol_HPPC_IN21700_30T_cycle_#1585.mat
BOOST_NEGPULSE,1585,0.72476,2.15704,0.495,8,discharge,3,-24.878,8.293,2.0,2.0,3.5914,3.0389,22.2084,06-30-22_00.55_NEGPulse_protocol_HPPC_IN21700_30T_cycle_#1585.mat
BOOST_NEGPULSE,1585,0.72476,2.15704,0.495,8,discharge,3,-24.878,8.293,10.0,9.9,3.5914,2.8383,30.2717,06-30-22_00.55_NEGPulse_protocol_HPPC_IN21700_30T_cycle_#1585.mat
BOOST_NEGPULSE,1585,0.72476,2.15704,0.4954,8,charge,3,21.635,7.212,2.0,2.0,3.6132,4.0503,20.2034,06-30-22_00.55_NEGPulse_protocol_HPPC_IN21700_30T_cycle_#1585.mat
BOOST_NEGPULSE,1585,0.72476,2.15704,0.4954,8,charge,3,21.635,7.212,10.0,9.9,3.6132,4.1485,24.7423,06-30-22_00.55_NEGPulse_protocol_HPPC_IN21700_30T_cycle_#1585.mat
BOOST_NEGPULSE,1585,0.72476,2.15704,0.4231,9,discharge,0,-2.163,0.721,2.0,2.0,3.5173,3.4533,29.5913,06-30-22_00.55_NEGPulse_protocol_HPPC_IN21700_30T_cycle_#1585.mat
BOOST_NEGPULSE,1585,0.72476,2.15704,0.4231,9,discharge,0,-2.163,0.721,10.0,9.9,3.5173,3.4299,40.4106,06-30-22_00.55_NEGPulse_protocol_HPPC_IN21700_30T_cycle_#1585.mat
BOOST_NEGPULSE,1585,0.72476,2.15704,0.4231,9,charge,0,1.081,0.36,2.0,2.0,3.5198,3.5509,28.767,06-30-22_00.55_NEGPulse_protocol_HPPC_IN21700_30T_cycle_#1585.mat
BOOST_NEGPULSE,1585,0.72476,2.15704,0.4231,9,charge,0,1.081,0.36,10.0,9.9,3.5198,3.5595,36.7219,06-30-22_00.55_NEGPulse_protocol_HPPC_IN21700_30T_cycle_#1585.mat
BOOST_NEGPULSE,1585,0.72476,2.15704,0.423,9,discharge,1,-8.654,2.885,2.0,2.0,3.5191,3.2777,27.8956,06-30-22_00.55_NEGPulse_protocol_HPPC_IN21700_30T_cycle_#1585.mat
BOOST_NEGPULSE,1585,0.72476,2.15704,0.423,9,discharge,1,-8.654,2.885,10.0,9.9,3.5191,3.1894,38.0993,06-30-22_00.55_NEGPulse_protocol_HPPC_IN21700_30T_cycle_#1585.mat
BOOST_NEGPULSE,1585,0.72476,2.15704,0.4231,9,charge,1,4.325,1.442,2.0,2.0,3.5279,3.6434,26.7027,06-30-22_00.55_NEGPulse_protocol_HPPC_IN21700_30T_cycle_#1585.mat
BOOST_NEGPULSE,1585,0.72476,2.15704,0.4231,9,charge,1,4.325,1.442,10.0,9.9,3.5279,3.6731,33.5691,06-30-22_00.55_NEGPulse_protocol_HPPC_IN21700_30T_cycle_#1585.mat
BOOST_NEGPULSE,1585,0.72476,2.15704,0.4229,9,discharge,2,-17.306,5.769,2.0,2.0,3.5195,3.08,25.3958,06-30-22_00.55_NEGPulse_protocol_HPPC_IN21700_30T_cycle_#1585.mat
BOOST_NEGPULSE,1585,0.72476,2.15704,0.4229,9,discharge,2,-17.306,5.769,10.0,9.9,3.5195,2.8983,35.8951,06-30-22_00.55_NEGPulse_protocol_HPPC_IN21700_30T_cycle_#1585.mat
BOOST_NEGPULSE,1585,0.72476,2.15704,0.4232,9,charge,2,12.981,4.327,2.0,2.0,3.5366,3.8354,23.0183,06-30-22_00.55_NEGPulse_protocol_HPPC_IN21700_30T_cycle_#1585.mat
BOOST_NEGPULSE,1585,0.72476,2.15704,0.4232,9,charge,2,12.981,4.327,10.0,9.9,3.5366,3.9075,28.5725,06-30-22_00.55_NEGPulse_protocol_HPPC_IN21700_30T_cycle_#1585.mat
BOOST_NEGPULSE,1585,0.72476,2.15704,0.4229,9,discharge,3,-24.878,8.293,2.0,2.0,3.5221,2.9251,23.9971,06-30-22_00.55_NEGPulse_protocol_HPPC_IN21700_30T_cycle_#1585.mat
BOOST_NEGPULSE,1585,0.72476,2.15704,0.4229,9,discharge,3,-24.878,8.293,10.0,9.9,3.5221,2.6338,35.7062,06-30-22_00.55_NEGPulse_protocol_HPPC_IN21700_30T_cycle_#1585.mat
BOOST_NEGPULSE,1585,0.72476,2.15704,0.4232,9,charge,3,21.635,7.212,2.0,2.0,3.5457,3.9924,20.6471,06-30-22_00.55_NEGPulse_protocol_HPPC_IN21700_30T_cycle_#1585.mat
BOOST_NEGPULSE,1585,0.72476,2.15704,0.4232,9,charge,3,21.635,7.212,10.0,9.9,3.5457,4.0962,25.4449,06-30-22_00.55_NEGPulse_protocol_HPPC_IN21700_30T_cycle_#1585.mat
BOOST_NEGPULSE,1585,0.72476,2.15704,0.387,10,discharge,0,-2.163,0.721,2.0,2.0,3.4857,3.4188,30.9264,06-30-22_00.55_NEGPulse_protocol_HPPC_IN21700_30T_cycle_#1585.mat
BOOST_NEGPULSE,1585,0.72476,2.15704,0.387,10,discharge,0,-2.163,0.721,10.0,9.9,3.4857,3.3916,43.5004,06-30-22_00.55_NEGPulse_protocol_HPPC_IN21700_30T_cycle_#1585.mat
BOOST_NEGPULSE,1585,0.72476,2.15704,0.387,10,charge,0,1.083,0.361,2.0,2.0,3.4888,3.5211,29.8356,06-30-22_00.55_NEGPulse_protocol_HPPC_IN21700_30T_cycle_#1585.mat
BOOST_NEGPULSE,1585,0.72476,2.15704,0.387,10,charge,0,1.083,0.361,10.0,9.9,3.4888,3.5307,38.7031,06-30-22_00.55_NEGPulse_protocol_HPPC_IN21700_30T_cycle_#1585.mat
BOOST_NEGPULSE,1585,0.72476,2.15704,0.387,10,discharge,1,-8.653,2.884,2.0,2.0,3.487,3.235,29.1225,06-30-22_00.55_NEGPulse_protocol_HPPC_IN21700_30T_cycle_#1585.mat
BOOST_NEGPULSE,1585,0.72476,2.15704,0.387,10,discharge,1,-8.653,2.884,10.0,9.9,3.487,3.1251,41.8232,06-30-22_00.55_NEGPulse_protocol_HPPC_IN21700_30T_cycle_#1585.mat
BOOST_NEGPULSE,1585,0.72476,2.15704,0.3871,10,charge,1,4.325,1.442,2.0,2.0,3.4973,3.6154,27.3057,06-30-22_00.55_NEGPulse_protocol_HPPC_IN21700_30T_cycle_#1585.mat
BOOST_NEGPULSE,1585,0.72476,2.15704,0.3871,10,charge,1,4.325,1.442,10.0,9.9,3.4973,3.6449,34.1264,06-30-22_00.55_NEGPulse_protocol_HPPC_IN21700_30T_cycle_#1585.mat
BOOST_NEGPULSE,1585,0.72476,2.15704,0.3869,10,discharge,2,-17.305,5.768,2.0,2.0,3.488,3.0284,26.5588,06-30-22_00.55_NEGPulse_protocol_HPPC_IN21700_30T_cycle_#1585.mat
BOOST_NEGPULSE,1585,0.72476,2.15704,0.3869,10,discharge,2,-17.305,5.768,10.0,9.9,3.488,2.8011,39.6937,06-30-22_00.55_NEGPulse_protocol_HPPC_IN21700_30T_cycle_#1585.mat
BOOST_NEGPULSE,1585,0.72476,2.15704,0.3871,10,charge,2,12.982,4.327,2.0,2.0,3.5069,3.8056,23.0088,06-30-22_00.55_NEGPulse_protocol_HPPC_IN21700_30T_cycle_#1585.mat
BOOST_NEGPULSE,1585,0.72476,2.15704,0.3871,10,charge,2,12.982,4.327,10.0,9.9,3.5069,3.8753,28.3778,06-30-22_00.55_NEGPulse_protocol_HPPC_IN21700_30T_cycle_#1585.mat
BOOST_NEGPULSE,1585,0.72476,2.15704,0.3868,10,discharge,3,-24.878,8.293,2.0,2.0,3.4901,2.8679,25.01,06-30-22_00.55_NEGPulse_protocol_HPPC_IN21700_30T_cycle_#1585.mat
BOOST_NEGPULSE,1585,0.72476,2.15704,0.3868,10,discharge,3,-24.878,8.293,10.0,9.9,3.4901,2.5053,39.5852,06-30-22_00.55_NEGPulse_protocol_HPPC_IN21700_30T_cycle_#1585.mat
BOOST_NEGPULSE,1585,0.72476,2.15704,0.3872,10,charge,3,21.635,7.212,2.0,2.0,3.5164,3.9589,20.453,06-30-22_00.55_NEGPulse_protocol_HPPC_IN21700_30T_cycle_#1585.mat
BOOST_NEGPULSE,1585,0.72476,2.15704,0.3872,10,charge,3,21.635,7.212,10.0,9.9,3.5164,4.0623,25.2323,06-30-22_00.55_NEGPulse_protocol_HPPC_IN21700_30T_cycle_#1585.mat
BOOST_NEGPULSE,1585,0.72476,2.15704,0.3509,11,discharge,0,-2.163,0.721,2.0,2.0,3.4499,3.3801,32.2715,06-30-22_00.55_NEGPulse_protocol_HPPC_IN21700_30T_cycle_#1585.mat
BOOST_NEGPULSE,1585,0.72476,2.15704,0.3509,11,discharge,0,-2.163,0.721,10.0,9.9,3.4499,3.3471,47.5288,06-30-22_00.55_NEGPulse_protocol_HPPC_IN21700_30T_cycle_#1585.mat
BOOST_NEGPULSE,1585,0.72476,2.15704,0.351,11,charge,0,1.081,0.36,2.0,2.0,3.4542,3.4873,30.6226,06-30-22_00.55_NEGPulse_protocol_HPPC_IN21700_30T_cycle_#1585.mat
BOOST_NEGPULSE,1585,0.72476,2.15704,0.351,11,charge,0,1.081,0.36,10.0,9.9,3.4542,3.4989,41.3544,06-30-22_00.55_NEGPulse_protocol_HPPC_IN21700_30T_cycle_#1585.mat
BOOST_NEGPULSE,1585,0.72476,2.15704,0.3509,11,discharge,1,-8.652,2.884,2.0,2.0,3.4505,3.1838,30.8267,06-30-22_00.55_NEGPulse_protocol_HPPC_IN21700_30T_cycle_#1585.mat
BOOST_NEGPULSE,1585,0.72476,2.15704,0.3509,11,discharge,1,-8.652,2.884,10.0,9.9,3.4505,3.0435,47.0433,06-30-22_00.55_NEGPulse_protocol_HPPC_IN21700_30T_cycle_#1585.mat
BOOST_NEGPULSE,1585,0.72476,2.15704,0.351,11,charge,1,4.327,1.442,2.0,2.0,3.4656,3.5868,28.0089,06-30-22_00.55_NEGPulse_protocol_HPPC_IN21700_30T_cycle_#1585.mat
BOOST_NEGPULSE,1585,0.72476,2.15704,0.351,11,charge,1,4.327,1.442,10.0,9.9,3.4656,3.6182,35.2653,06-30-22_00.55_NEGPulse_protocol_HPPC_IN21700_30T_cycle_#1585.mat
BOOST_NEGPULSE,1585,0.72476,2.15704,0.3508,11,discharge,2,-17.308,5.769,2.0,2.0,3.4529,2.9571,28.6457,06-30-22_00.55_NEGPulse_protocol_HPPC_IN21700_30T_cycle_#1585.mat
BOOST_NEGPULSE,1585,0.72476,2.15704,0.3508,11,discharge,2,-17.308,5.769,10.0,9.9,3.4529,2.6528,46.2272,06-30-22_00.55_NEGPulse_protocol_HPPC_IN21700_30T_cycle_#1585.mat
BOOST_NEGPULSE,1585,0.72476,2.15704,0.3511,11,charge,2,12.982,4.327,2.0,2.0,3.479,3.7807,23.2399,06-30-22_00.55_NEGPulse_protocol_HPPC_IN21700_30T_cycle_#1585.mat
BOOST_NEGPULSE,1585,0.72476,2.15704,0.3511,11,charge,2,12.982,4.327,10.0,9.9,3.479,3.8474,28.3778,06-30-22_00.55_NEGPulse_protocol_HPPC_IN21700_30T_cycle_#1585.mat
