Repository: KikETs/ECM_HYBRID_BMS_JOINT

## Results

| Arm | Model | Size | Protocol | Result | Worst cell |
|---|---|---|---|---|---|
| SOP | 2RC table + trim (A8) | 4 effective coefficients, 2 EW states | leave-one-cell-out | usable current 69.6 % discharge, 59.5 % charge (τ = 10 s) | 59.9 % / 53.5 % (BOOST_REST) |
| SOH | dQ/dV ridge | 65 coefficients | leave-one-cell-out | RMSE 0.0094, bias −0.0005 | 0.0130 (BOOST_REST) |
| SOC | 2RC EKF, low-current gate | 3 states | leave-one-cell-out | **2.34 %p** over six sensor disturbances on estimated SOH (2.325 on true SOH), per cell 2.00–2.75 | 4.60 %p (BOOST_NEGPULSE_1S, current offset −0.10 A) |

The SOH arm was a 10,945-parameter CNN until the second audit round. Nested

File: analysis/uypydj_hppc_resistance.csv (part 142 of 225)
protocol,cycle,SOH,CAP_Ah,SOC,soc_group,direction,rate_rank,I_A,CRate_rated,tau_s,tau_actual_s,V_pre_V,V_tau_V,R_mOhm,file
BOOST_NEGPULSE,1585,0.72476,2.15704,0.3507,11,discharge,3,-24.878,8.293,2.0,2.0,3.4555,2.7772,27.2651,06-30-22_00.55_NEGPulse_protocol_HPPC_IN21700_30T_cycle_#1585.mat
BOOST_NEGPULSE,1585,0.72476,2.15704,0.3507,11,discharge,3,-24.878,8.293,10.0,9.9,3.4555,2.4999,38.4114,06-30-22_00.55_NEGPulse_protocol_HPPC_IN21700_30T_cycle_#1585.mat
BOOST_NEGPULSE,1585,0.72476,2.15704,0.3511,11,charge,3,21.635,7.212,2.0,2.0,3.4872,3.9354,20.7164,06-30-22_00.55_NEGPulse_protocol_HPPC_IN21700_30T_cycle_#1585.mat
BOOST_NEGPULSE,1585,0.72476,2.15704,0.3511,11,charge,3,21.635,7.212,10.0,9.9,3.4872,4.0368,25.4033,06-30-22_00.55_NEGPulse_protocol_HPPC_IN21700_30T_cycle_#1585.mat
BOOST_NEGPULSE,1585,0.72476,2.15704,0.3149,12,discharge,0,-2.163,0.721,2.0,2.0,3.4008,3.3222,36.3384,06-30-22_00.55_NEGPulse_protocol_HPPC_IN21700_30T_cycle_#1585.mat
BOOST_NEGPULSE,1585,0.72476,2.15704,0.3149,12,discharge,0,-2.163,0.721,10.0,9.9,3.4008,3.2781,56.7268,06-30-22_00.55_NEGPulse_protocol_HPPC_IN21700_30T_cycle_#1585.mat
BOOST_NEGPULSE,1585,0.72476,2.15704,0.3149,12,charge,0,1.081,0.36,2.0,2.0,3.4062,3.4432,34.2339,06-30-22_00.55_NEGPulse_protocol_HPPC_IN21700_30T_cycle_#1585.mat
BOOST_NEGPULSE,1585,0.72476,2.15704,0.3149,12,charge,0,1.081,0.36,10.0,9.9,3.4062,3.4594,49.2228,06-30-22_00.55_NEGPulse_protocol_HPPC_IN21700_30T_cycle_#1585.mat
BOOST_NEGPULSE,1585,0.72476,2.15704,0.3148,12,discharge,1,-8.653,2.884,2.0,2.0,3.4034,3.1038,34.623,06-30-22_00.55_NEGPulse_protocol_HPPC_IN21700_30T_cycle_#1585.mat
BOOST_NEGPULSE,1585,0.72476,2.15704,0.3148,12,discharge,1,-8.653,2.884,10.0,9.9,3.4034,2.9138,56.5802,06-30-22_00.55_NEGPulse_protocol_HPPC_IN21700_30T_cycle_#1585.mat
BOOST_NEGPULSE,1585,0.72476,2.15704,0.3149,12,charge,1,4.327,1.442,2.0,2.0,3.4227,3.5538,30.2974,06-30-22_00.55_NEGPulse_protocol_HPPC_IN21700_30T_cycle_#1585.mat
BOOST_NEGPULSE,1585,0.72476,2.15704,0.3149,12,charge,1,4.327,1.442,10.0,9.9,3.4227,3.5953,39.8881,06-30-22_00.55_NEGPulse_protocol_HPPC_IN21700_30T_cycle_#1585.mat
BOOST_NEGPULSE,1585,0.72476,2.15704,0.3147,12,discharge,2,-17.307,5.769,2.0,2.0,3.408,2.8558,31.9062,06-30-22_00.55_NEGPulse_protocol_HPPC_IN21700_30T_cycle_#1585.mat
BOOST_NEGPULSE,1585,0.72476,2.15704,0.3147,12,discharge,2,-17.307,5.769,10.0,9.9,3.408,2.4998,52.4759,06-30-22_00.55_NEGPulse_protocol_HPPC_IN21700_30T_cycle_#1585.mat
BOOST_NEGPULSE,1585,0.72476,2.15704,0.315,12,charge,2,12.98,4.327,2.0,2.0,3.4446,3.7556,23.9599,06-30-22_00.55_NEGPulse_protocol_HPPC_IN21700_30T_cycle_#1585.mat
BOOST_NEGPULSE,1585,0.72476,2.15704,0.315,12,charge,2,12.98,4.327,10.0,9.9,3.4446,3.8231,29.1602,06-30-22_00.55_NEGPulse_protocol_HPPC_IN21700_30T_cycle_#1585.mat
BOOST_NEGPULSE,1585,0.72476,2.15704,0.3147,12,discharge,3,-22.403,7.468,2.0,2.0,3.4142,2.6638,33.4955,06-30-22_00.55_NEGPulse_protocol_HPPC_IN21700_30T_cycle_#1585.mat
BOOST_NEGPULSE,1585,0.72476,2.15704,0.3147,12,discharge,3,-22.403,7.468,10.0,9.9,3.4142,2.5,40.807,06-30-22_00.55_NEGPulse_protocol_HPPC_IN21700_30T_cycle_#1585.mat
BOOST_NEGPULSE,1585,0.72476,2.15704,0.3151,12,charge,3,21.635,7.212,2.0,1.9,3.4528,3.907,20.9938,06-30-22_00.55_NEGPulse_protocol_HPPC_IN21700_30T_cycle_#1585.mat
BOOST_NEGPULSE,1585,0.72476,2.15704,0.3151,12,charge,3,21.635,7.212,10.0,9.9,3.4528,4.0085,25.6852,06-30-22_00.55_NEGPulse_protocol_HPPC_IN21700_30T_cycle_#1585.mat
BOOST_NEGPULSE,1660,0.70178,2.08864,1.0,0,discharge,0,-2.094,0.698,2.0,2.0,4.098,4.0129,40.6477,07-14-22_14.56_NEGPulse_protocol_HPPC_IN21700_30T_cycle_#1660.mat
BOOST_NEGPULSE,1660,0.70178,2.08864,1.0,0,discharge,0,-2.094,0.698,10.0,9.7,4.098,3.9865,53.2575,07-14-22_14.56_NEGPulse_protocol_HPPC_IN21700_30T_cycle_#1660.mat
BOOST_NEGPULSE,1660,0.70178,2.08864,1.0,0,charge,0,1.045,0.348,2.0,2.0,4.1131,4.1635,48.2389,07-14-22_14.56_NEGPulse_protocol_HPPC_IN21700_30T_cycle_#1660.mat
BOOST_NEGPULSE,1660,0.70178,2.08864,1.0,0,charge,0,1.045,0.348,10.0,9.9,4.1131,4.1835,67.3813,07-14-22_14.56_NEGPulse_protocol_HPPC_IN21700_30T_cycle_#1660.mat
BOOST_NEGPULSE,1660,0.70178,2.08864,0.9999,0,discharge,1,-8.368,2.789,2.0,2.0,4.1065,3.7962,37.0831,07-14-22_14.56_NEGPulse_protocol_HPPC_IN21700_30T_cycle_#1660.mat
BOOST_NEGPULSE,1660,0.70178,2.08864,0.9999,0,discharge,1,-8.368,2.789,10.0,9.9,4.1065,3.7449,43.2138,07-14-22_14.56_NEGPulse_protocol_HPPC_IN21700_30T_cycle_#1660.mat
BOOST_NEGPULSE,1660,0.70178,2.08864,1.0,0,charge,1,1.417,0.472,2.0,2.0,4.1189,4.2,57.2134,07-14-22_14.56_NEGPulse_protocol_HPPC_IN21700_30T_cycle_#1660.mat
BOOST_NEGPULSE,1660,0.70178,2.08864,1.0,0,charge,1,1.417,0.472,10.0,9.9,4.1189,4.2,57.2134,07-14-22_14.56_NEGPulse_protocol_HPPC_IN21700_30T_cycle_#1660.mat
BOOST_NEGPULSE,1660,0.70178,2.08864,0.9999,0,discharge,2,-16.738,5.579,2.0,2.0,4.1054,3.5889,30.8579,07-14-22_14.56_NEGPulse_protocol_HPPC_IN21700_30T_cycle_#1660.mat
BOOST_NEGPULSE,1660,0.70178,2.08864,0.9999,0,discharge,2,-16.738,5.579,10.0,9.9,4.1054,3.4993,36.211,07-14-22_14.56_NEGPulse_protocol_HPPC_IN21700_30T_cycle_#1660.mat
BOOST_NEGPULSE,1660,0.70178,2.08864,1.0001,0,charge,2,1.325,0.442,2.0,2.0,4.1258,4.2,56.0042,07-14-22_14.56_NEGPulse_protocol_HPPC_IN21700_30T_cycle_#1660.mat
BOOST_NEGPULSE,1660,0.70178,2.08864,1.0001,0,charge,2,1.325,0.442,10.0,9.9,4.1258,4.2,56.0042,07-14-22_14.56_NEGPulse_protocol_HPPC_IN21700_30T_cycle_#1660.mat
BOOST_NEGPULSE,1660,0.70178,2.08864,0.9998,0,discharge,3,-24.061,8.02,2.0,1.9,4.1057,3.4386,27.7254,07-14-22_14.56_NEGPulse_protocol_HPPC_IN21700_30T_cycle_#1660.mat
BOOST_NEGPULSE,1660,0.70178,2.08864,0.9998,0,discharge,3,-24.061,8.02,10.0,9.9,4.1057,3.2976,33.5855,07-14-22_14.56_NEGPulse_protocol_HPPC_IN21700_30T_cycle_#1660.mat
BOOST_NEGPULSE,1660,0.70178,2.08864,1.0001,0,charge,3,1.289,0.43,2.0,2.0,4.1317,4.2,52.9724,07-14-22_14.56_NEGPulse_protocol_HPPC_IN21700_30T_cycle_#1660.mat
BOOST_NEGPULSE,1660,0.70178,2.08864,1.0001,0,charge,3,1.289,0.43,10.0,8.7,4.1317,4.2002,53.1275,07-14-22_14.56_NEGPulse_protocol_HPPC_IN21700_30T_cycle_#1660.mat
BOOST_NEGPULSE,1660,0.70178,2.08864,0.9651,1,discharge,0,-2.092,0.697,2.0,2.0,4.0727,3.9918,38.6711,07-14-22_14.56_NEGPulse_protocol_HPPC_IN21700_30T_cycle_#1660.mat
BOOST_NEGPULSE,1660,0.70178,2.08864,0.9651,1,discharge,0,-2.092,0.697,10.0,9.9,4.0727,3.9661,50.956,07-14-22_14.56_NEGPulse_protocol_HPPC_IN21700_30T_cycle_#1660.mat
BOOST_NEGPULSE,1660,0.70178,2.08864,0.9651,1,charge,0,1.047,0.349,2.0,1.9,4.0753,4.1162,39.0677,07-14-22_14.56_NEGPulse_protocol_HPPC_IN21700_30T_cycle_#1660.mat
BOOST_NEGPULSE,1660,0.70178,2.08864,0.9651,1,charge,0,1.047,0.349,10.0,9.9,4.0753,4.128,50.3391,07-14-22_14.56_NEGPulse_protocol_HPPC_IN21700_30T_cycle_#1660.mat
BOOST_NEGPULSE,1660,0.70178,2.08864,0.9651,1,discharge,1,-8.368,2.789,2.0,1.9,4.0722,3.7965,32.9465,07-14-22_14.56_NEGPulse_protocol_HPPC_IN21700_30T_cycle_#1660.mat
BOOST_NEGPULSE,1660,0.70178,2.08864,0.9651,1,discharge,1,-8.368,2.789,10.0,9.9,4.0722,3.7317,40.6902,07-14-22_14.56_NEGPulse_protocol_HPPC_IN21700_30T_cycle_#1660.mat
BOOST_NEGPULSE,1660,0.70178,2.08864,0.9652,1,charge,1,2.819,0.94,2.0,2.0,4.0816,4.2001,42.0421,07-14-22_14.56_NEGPulse_protocol_HPPC_IN21700_30T_cycle_#1660.mat
BOOST_NEGPULSE,1660,0.70178,2.08864,0.9652,1,charge,1,2.819,0.94,10.0,9.9,4.0816,4.2001,42.0421,07-14-22_14.56_NEGPulse_protocol_HPPC_IN21700_30T_cycle_#1660.mat
BOOST_NEGPULSE,1660,0.70178,2.08864,0.965,1,discharge,2,-16.74,5.58,2.0,1.9,4.0742,3.5997,28.3453,07-14-22_14.56_NEGPulse_protocol_HPPC_IN21700_30T_cycle_#1660.mat
BOOST_NEGPULSE,1660,0.70178,2.08864,0.965,1,discharge,2,-16.74,5.58,10.0,9.9,4.0742,3.4921,34.773,07-14-22_14.56_NEGPulse_protocol_HPPC_IN21700_30T_cycle_#1660.mat
BOOST_NEGPULSE,1660,0.70178,2.08864,0.9652,1,charge,2,2.715,0.905,2.0,2.0,4.0867,4.2001,41.7618,07-14-22_14.56_NEGPulse_protocol_HPPC_IN21700_30T_cycle_#1660.mat
BOOST_NEGPULSE,1660,0.70178,2.08864,0.9652,1,charge,2,2.715,0.905,10.0,9.9,4.0867,4.2001,41.7618,07-14-22_14.56_NEGPulse_protocol_HPPC_IN21700_30T_cycle_#1660.mat
BOOST_NEGPULSE,1660,0.70178,2.08864,0.9649,1,discharge,3,-24.063,8.021,2.0,2.0,4.0765,3.4499,26.04,07-14-22_14.56_NEGPulse_protocol_HPPC_IN21700_30T_cycle_#1660.mat
BOOST_NEGPULSE,1660,0.70178,2.08864,0.9649,1,discharge,3,-24.063,8.021,10.0,9.9,4.0765,3.2968,32.4024,07-14-22_14.56_NEGPulse_protocol_HPPC_IN21700_30T_cycle_#1660.mat
BOOST_NEGPULSE,1660,0.70178,2.08864,0.9652,1,charge,3,2.567,0.856,2.0,2.0,4.0913,4.2,42.3517,07-14-22_14.56_NEGPulse_protocol_HPPC_IN21700_30T_cycle_#1660.mat
BOOST_NEGPULSE,1660,0.70178,2.08864,0.9652,1,charge,3,2.567,0.856,10.0,9.9,4.0913,4.2,42.3517,07-14-22_14.56_NEGPulse_protocol_HPPC_IN21700_30T_cycle_#1660.mat
BOOST_NEGPULSE,1660,0.70178,2.08864,0.9302,2,discharge,0,-2.092,0.697,2.0,2.0,4.0349,3.9594,36.0933,07-14-22_14.56_NEGPulse_protocol_HPPC_IN21700_30T_cycle_#1660.mat
BOOST_NEGPULSE,1660,0.70178,2.08864,0.9302,2,discharge,0,-2.092,0.697,10.0,9.9,4.0349,3.933,48.714,07-14-22_14.56_NEGPulse_protocol_HPPC_IN21700_30T_cycle_#1660.mat
BOOST_NEGPULSE,1660,0.70178,2.08864,0.9303,2,charge,0,1.047,0.349,2.0,2.0,4.0379,4.0764,36.7717,07-14-22_14.56_NEGPulse_protocol_HPPC_IN21700_30T_cycle_#1660.mat
BOOST_NEGPULSE,1660,0.70178,2.08864,0.9303,2,charge,0,1.047,0.349,10.0,9.9,4.0379,4.0879,47.7555,07-14-22_14.56_NEGPulse_protocol_HPPC_IN21700_30T_cycle_#1660.mat
BOOST_NEGPULSE,1660,0.70178,2.08864,0.9302,2,discharge,1,-8.37,2.79,2.0,2.0,4.0359,3.7686,31.9343,07-14-22_14.56_NEGPulse_protocol_HPPC_IN21700_30T_cycle_#1660.mat
BOOST_NEGPULSE,1660,0.70178,2.08864,0.9302,2,discharge,1,-8.37,2.79,10.0,9.9,4.0359,3.7006,40.0583,07-14-22_14.56_NEGPulse_protocol_HPPC_IN21700_30T_cycle_#1660.mat
BOOST_NEGPULSE,1660,0.70178,2.08864,0.9303,2,charge,1,4.069,1.356,2.0,2.0,4.0462,4.1874,34.7031,07-14-22_14.56_NEGPulse_protocol_HPPC_IN21700_30T_cycle_#1660.mat
BOOST_NEGPULSE,1660,0.70178,2.08864,0.9303,2,charge,1,4.069,1.356,10.0,9.9,4.0462,4.1999,37.7753,07-14-22_14.56_NEGPulse_protocol_HPPC_IN21700_30T_cycle_#1660.mat
BOOST_NEGPULSE,1660,0.70178,2.08864,0.9301,2,discharge,2,-16.74,5.58,2.0,2.0,4.0359,3.5715,27.7419,07-14-22_14.56_NEGPulse_protocol_HPPC_IN21700_30T_cycle_#1660.mat
BOOST_NEGPULSE,1660,0.70178,2.08864,0.9301,2,discharge,2,-16.74,5.58,10.0,9.9,4.0359,3.4601,34.3967,07-14-22_14.56_NEGPulse_protocol_HPPC_IN21700_30T_cycle_#1660.mat
BOOST_NEGPULSE,1660,0.70178,2.08864,0.9303,2,charge,2,3.923,1.308,2.0,2.0,4.0535,4.2,37.3439,07-14-22_14.56_NEGPulse_protocol_HPPC_IN21700_30T_cycle_#1660.mat
BOOST_NEGPULSE,1660,0.70178,2.08864,0.9303,2,charge,2,3.923,1.308,10.0,9.9,4.0535,4.2,37.3439,07-14-22_14.56_NEGPulse_protocol_HPPC_IN21700_30T_cycle_#1660.mat
BOOST_NEGPULSE,1660,0.70178,2.08864,0.9301,2,discharge,3,-24.06,8.02,2.0,1.9,4.039,3.426,25.478,07-14-22_14.56_NEGPulse_protocol_HPPC_IN21700_30T_cycle_#1660.mat
BOOST_NEGPULSE,1660,0.70178,2.08864,0.9301,2,discharge,3,-24.06,8.02,10.0,9.9,4.039,3.2601,32.3732,07-14-22_14.56_NEGPulse_protocol_HPPC_IN21700_30T_cycle_#1660.mat
BOOST_NEGPULSE,1660,0.70178,2.08864,0.9303,2,charge,3,3.743,1.248,2.0,1.9,4.059,4.2001,37.697,07-14-22_14.56_NEGPulse_protocol_HPPC_IN21700_30T_cycle_#1660.mat
BOOST_NEGPULSE,1660,0.70178,2.08864,0.9303,2,charge,3,3.743,1.248,10.0,9.9,4.059,4.2,37.6703,07-14-22_14.56_NEGPulse_protocol_HPPC_IN21700_30T_cycle_#1660.mat
BOOST_NEGPULSE,1660,0.70178,2.08864,0.8605,3,discharge,0,-2.092,0.697,2.0,2.0,3.9256,3.8621,30.3552,07-14-22_14.56_NEGPulse_protocol_HPPC_IN21700_30T_cycle_#1660.mat
BOOST_NEGPULSE,1660,0.70178,2.08864,0.8605,3,discharge,0,-2.092,0.697,10.0,9.9,3.9256,3.8408,40.5373,07-14-22_14.56_NEGPulse_protocol_HPPC_IN21700_30T_cycle_#1660.mat
BOOST_NEGPULSE,1660,0.70178,2.08864,0.8605,3,charge,0,1.047,0.349,2.0,1.9,3.9286,3.9598,29.808,07-14-22_14.56_NEGPulse_protocol_HPPC_IN21700_30T_cycle_#1660.mat
BOOST_NEGPULSE,1660,0.70178,2.08864,0.8605,3,charge,0,1.047,0.349,10.0,9.9,3.9286,3.9701,39.6484,07-14-22_14.56_NEGPulse_protocol_HPPC_IN21700_30T_cycle_#1660.mat
BOOST_NEGPULSE,1660,0.70178,2.08864,0.8604,3,discharge,1,-8.368,2.789,2.0,2.0,3.9267,3.6935,27.8684,07-14-22_14.56_NEGPulse_protocol_HPPC_IN21700_30T_cycle_#1660.mat
BOOST_NEGPULSE,1660,0.70178,2.08864,0.8604,3,discharge,1,-8.368,2.789,10.0,9.9,3.9267,3.6335,35.0387,07-14-22_14.56_NEGPulse_protocol_HPPC_IN21700_30T_cycle_#1660.mat
BOOST_NEGPULSE,1660,0.70178,2.08864,0.8605,3,charge,1,4.184,1.395,2.0,2.0,3.936,4.0571,28.9408,07-14-22_14.56_NEGPulse_protocol_HPPC_IN21700_30T_cycle_#1660.mat
BOOST_NEGPULSE,1660,0.70178,2.08864,0.8605,3,charge,1,4.184,1.395,10.0,9.9,3.936,4.0927,37.4486,07-14-22_14.56_NEGPulse_protocol_HPPC_IN21700_30T_cycle_#1660.mat
BOOST_NEGPULSE,1660,0.70178,2.08864,0.8604,3,discharge,2,-16.739,5.58,2.0,2.0,3.9282,3.5088,25.0553,07-14-22_14.56_NEGPulse_protocol_HPPC_IN21700_30T_cycle_#1660.mat
BOOST_NEGPULSE,1660,0.70178,2.08864,0.8604,3,discharge,2,-16.739,5.58,10.0,9.9,3.9282,3.4045,31.2862,07-14-22_14.56_NEGPulse_protocol_HPPC_IN21700_30T_cycle_#1660.mat
BOOST_NEGPULSE,1660,0.70178,2.08864,0.8606,3,charge,2,8.574,2.858,2.0,2.0,3.9445,4.2001,29.8118,07-14-22_14.56_NEGPulse_protocol_HPPC_IN21700_30T_cycle_#1660.mat
BOOST_NEGPULSE,1660,0.70178,2.08864,0.8606,3,charge,2,8.574,2.858,10.0,9.9,3.9445,4.2001,29.8118,07-14-22_14.56_NEGPulse_protocol_HPPC_IN21700_30T_cycle_#1660.mat
BOOST_NEGPULSE,1660,0.70178,2.08864,0.8603,3,discharge,3,-24.062,8.021,2.0,1.9,3.9317,3.3708,23.3106,07-14-22_14.56_NEGPulse_protocol_HPPC_IN21700_30T_cycle_#1660.mat
BOOST_NEGPULSE,1660,0.70178,2.08864,0.8603,3,discharge,3,-24.062,8.021,10.0,9.9,3.9317,3.2112,29.9435,07-14-22_14.56_NEGPulse_protocol_HPPC_IN21700_30T_cycle_#1660.mat
BOOST_NEGPULSE,1660,0.70178,2.08864,0.8607,3,charge,3,8.412,2.804,2.0,2.0,3.9515,4.2001,29.5537,07-14-22_14.56_NEGPulse_protocol_HPPC_IN21700_30T_cycle_#1660.mat
BOOST_NEGPULSE,1660,0.70178,2.08864,0.8607,3,charge,3,8.412,2.804,10.0,9.9,3.9515,4.2,29.5418,07-14-22_14.56_NEGPulse_protocol_HPPC_IN21700_30T_cycle_#1660.mat
BOOST_NEGPULSE,1660,0.70178,2.08864,0.7908,4,discharge,0,-2.092,0.697,2.0,2.0,3.8574,3.7958,29.4469,07-14-22_14.56_NEGPulse_protocol_HPPC_IN21700_30T_cycle_#1660.mat
BOOST_NEGPULSE,1660,0.70178,2.08864,0.7908,4,discharge,0,-2.092,0.697,10.0,9.9,3.8574,3.7766,38.6252,07-14-22_14.56_NEGPulse_protocol_HPPC_IN21700_30T_cycle_#1660.mat
BOOST_NEGPULSE,1660,0.70178,2.08864,0.7908,4,charge,0,1.047,0.349,2.0,2.0,3.8603,3.8906,28.9426,07-14-22_14.56_NEGPulse_protocol_HPPC_IN21700_30T_cycle_#1660.mat
BOOST_NEGPULSE,1660,0.70178,2.08864,0.7908,4,charge,0,1.047,0.349,10.0,9.9,3.8603,3.8992,37.1573,07-14-22_14.56_NEGPulse_protocol_HPPC_IN21700_30T_cycle_#1660.mat
BOOST_NEGPULSE,1660,0.70178,2.08864,0.7907,4,discharge,1,-8.368,2.789,2.0,2.0,3.8589,3.6297,27.3894,07-14-22_14.56_NEGPulse_protocol_HPPC_IN21700_30T_cycle_#1660.mat
BOOST_NEGPULSE,1660,0.70178,2.08864,0.7907,4,discharge,1,-8.368,2.789,10.0,9.9,3.8589,3.5672,34.8582,07-14-22_14.56_NEGPulse_protocol_HPPC_IN21700_30T_cycle_#1660.mat
BOOST_NEGPULSE,1660,0.70178,2.08864,0.7908,4,charge,1,4.184,1.395,2.0,2.0,3.8661,3.9817,27.6264,07-14-22_14.56_NEGPulse_protocol_HPPC_IN21700_30T_cycle_#1660.mat
BOOST_NEGPULSE,1660,0.70178,2.08864,0.7908,4,charge,1,4.184,1.395,10.0,9.9,3.8661,4.009,34.1507,07-14-22_14.56_NEGPulse_protocol_HPPC_IN21700_30T_cycle_#1660.mat
BOOST_NEGPULSE,1660,0.70178,2.08864,0.7906,4,discharge,2,-16.74,5.58,2.0,2.0,3.8602,3.4483,24.6057,07-14-22_14.56_NEGPulse_protocol_HPPC_IN21700_30T_cycle_#1660.mat
BOOST_NEGPULSE,1660,0.70178,2.08864,0.7906,4,discharge,2,-16.74,5.58,10.0,9.9,3.8602,3.3365,31.2843,07-14-22_14.56_NEGPulse_protocol_HPPC_IN21700_30T_cycle_#1660.mat
BOOST_NEGPULSE,1660,0.70178,2.08864,0.7909,4,charge,2,12.4,4.133,2.0,2.0,3.8723,4.1745,24.371,07-14-22_14.56_NEGPulse_protocol_HPPC_IN21700_30T_cycle_#1660.mat
BOOST_NEGPULSE,1660,0.70178,2.08864,0.7909,4,charge,2,12.4,4.133,10.0,9.9,3.8723,4.2001,26.4355,07-14-22_14.56_NEGPulse_protocol_HPPC_IN21700_30T_cycle_#1660.mat
BOOST_NEGPULSE,1660,0.70178,2.08864,0.7906,4,discharge,3,-24.061,8.02,2.0,1.9,3.8618,3.3101,22.9292,07-14-22_14.56_NEGPulse_protocol_HPPC_IN21700_30T_cycle_#1660.mat
BOOST_NEGPULSE,1660,0.70178,2.08864,0.7906,4,discharge,3,-24.061,8.02,10.0,9.9,3.8618,3.1397,30.0112,07-14-22_14.56_NEGPulse_protocol_HPPC_IN21700_30T_cycle_#1660.mat
BOOST_NEGPULSE,1660,0.70178,2.08864,0.7909,4,charge,3,12.324,4.108,2.0,1.9,3.8778,4.2001,26.1522,07-14-22_14.56_NEGPulse_protocol_HPPC_IN21700_30T_cycle_#1660.mat
BOOST_NEGPULSE,1660,0.70178,2.08864,0.7909,4,charge,3,12.324,4.108,10.0,9.9,3.8778,4.2,26.1441,07-14-22_14.56_NEGPulse_protocol_HPPC_IN21700_30T_cycle_#1660.mat
BOOST_NEGPULSE,1660,0.70178,2.08864,0.721,5,discharge,0,-2.092,0.697,2.0,2.0,3.7931,3.7342,28.1535,07-14-22_14.56_NEGPulse_protocol_HPPC_IN21700_30T_cycle_#1660.mat
BOOST_NEGPULSE,1660,0.70178,2.08864,0.721,5,discharge,0,-2.092,0.697,10.0,9.9,3.7931,3.714,37.8089,07-14-22_14.56_NEGPulse_protocol_HPPC_IN21700_30T_cycle_#1660.mat
BOOST_NEGPULSE,1660,0.70178,2.08864,0.721,5,charge,0,1.047,0.349,2.0,2.0,3.7963,3.8253,27.7035,07-14-22_14.56_NEGPulse_protocol_HPPC_IN21700_30T_cycle_#1660.mat
BOOST_NEGPULSE,1660,0.70178,2.08864,0.721,5,charge,0,1.047,0.349,10.0,9.9,3.7963,3.8345,36.4922,07-14-22_14.56_NEGPulse_protocol_HPPC_IN21700_30T_cycle_#1660.mat
BOOST_NEGPULSE,1660,0.70178,2.08864,0.721,5,discharge,1,-8.368,2.789,2.0,2.0,3.7952,3.5727,26.5897,07-14-22_14.56_NEGPulse_protocol_HPPC_IN21700_30T_cycle_#1660.mat
BOOST_NEGPULSE,1660,0.70178,2.08864,0.721,5,discharge,1,-8.368,2.789,10.0,9.9,3.7952,3.5056,34.6084,07-14-22_14.56_NEGPulse_protocol_HPPC_IN21700_30T_cycle_#1660.mat
BOOST_NEGPULSE,1660,0.70178,2.08864,0.7211,5,charge,1,4.184,1.395,2.0,2.0,3.8036,3.9157,26.7913,07-14-22_14.56_NEGPulse_protocol_HPPC_IN21700_30T_cycle_#1660.mat
BOOST_NEGPULSE,1660,0.70178,2.08864,0.7211,5,charge,1,4.184,1.395,10.0,9.9,3.8036,3.9444,33.6504,07-14-22_14.56_NEGPulse_protocol_HPPC_IN21700_30T_cycle_#1660.mat
BOOST_NEGPULSE,1660,0.70178,2.08864,0.7209,5,discharge,2,-16.739,5.58,2.0,2.0,3.7971,3.3894,24.3563,07-14-22_14.56_NEGPulse_protocol_HPPC_IN21700_30T_cycle_#1660.mat
BOOST_NEGPULSE,1660,0.70178,2.08864,0.7209,5,discharge,2,-16.739,5.58,10.0,9.9,3.7971,3.2714,31.4057,07-14-22_14.56_NEGPulse_protocol_HPPC_IN21700_30T_cycle_#1660.mat
BOOST_NEGPULSE,1660,0.70178,2.08864,0.7211,5,charge,2,12.554,4.185,2.0,2.0,3.8114,4.107,23.5463,07-14-22_14.56_NEGPulse_protocol_HPPC_IN21700_30T_cycle_#1660.mat
BOOST_NEGPULSE,1660,0.70178,2.08864,0.7211,5,charge,2,12.554,4.185,10.0,9.9,3.8114,4.1707,28.6204,07-14-22_14.56_NEGPulse_protocol_HPPC_IN21700_30T_cycle_#1660.mat
BOOST_NEGPULSE,1660,0.70178,2.08864,0.7208,5,discharge,3,-24.06,8.02,2.0,2.0,3.7996,3.2491,22.8803,07-14-22_14.56_NEGPulse_protocol_HPPC_IN21700_30T_cycle_#1660.mat
BOOST_NEGPULSE,1660,0.70178,2.08864,0.7208,5,discharge,3,-24.06,8.02,10.0,9.9,3.7996,3.0768,30.0416,07-14-22_14.56_NEGPulse_protocol_HPPC_IN21700_30T_cycle_#1660.mat
BOOST_NEGPULSE,1660,0.70178,2.08864,0.7212,5,charge,3,15.657,5.219,2.0,2.0,3.818,4.2001,24.4044,07-14-22_14.56_NEGPulse_protocol_HPPC_IN21700_30T_cycle_#1660.mat
BOOST_NEGPULSE,1660,0.70178,2.08864,0.7212,5,charge,3,15.657,5.219,10.0,9.9,3.818,4.2,24.398,07-14-22_14.56_NEGPulse_protocol_HPPC_IN21700_30T_cycle_#1660.mat
BOOST_NEGPULSE,1660,0.70178,2.08864,0.6513,6,discharge,0,-2.092,0.697,2.0,1.9,3.7194,3.6624,27.2506,07-14-22_14.56_NEGPulse_protocol_HPPC_IN21700_30T_cycle_#1660.mat
BOOST_NEGPULSE,1660,0.70178,2.08864,0.6513,6,discharge,0,-2.092,0.697,10.0,9.9,3.7194,3.6412,37.3859,07-14-22_14.56_NEGPulse_protocol_HPPC_IN21700_30T_cycle_#1660.mat
BOOST_NEGPULSE,1660,0.70178,2.08864,0.6513,6,charge,0,1.047,0.349,2.0,2.0,3.7226,3.7512,27.3188,07-14-22_14.56_NEGPulse_protocol_HPPC_IN21700_30T_cycle_#1660.mat
BOOST_NEGPULSE,1660,0.70178,2.08864,0.6513,6,charge,0,1.047,0.349,10.0,9.9,3.7226,3.7605,36.2021,07-14-22_14.56_NEGPulse_protocol_HPPC_IN21700_30T_cycle_#1660.mat
BOOST_NEGPULSE,1660,0.70178,2.08864,0.6512,6,discharge,1,-8.37,2.79,2.0,2.0,3.7211,3.5004,26.368,07-14-22_14.56_NEGPulse_protocol_HPPC_IN21700_30T_cycle_#1660.mat
BOOST_NEGPULSE,1660,0.70178,2.08864,0.6512,6,discharge,1,-8.37,2.79,10.0,9.9,3.7211,3.4326,34.4683,07-14-22_14.56_NEGPulse_protocol_HPPC_IN21700_30T_cycle_#1660.mat
BOOST_NEGPULSE,1660,0.70178,2.08864,0.6513,6,charge,1,4.185,1.395,2.0,2.0,3.7301,3.8426,26.883,07-14-22_14.56_NEGPulse_protocol_HPPC_IN21700_30T_cycle_#1660.mat
BOOST_NEGPULSE,1660,0.70178,2.08864,0.6513,6,charge,1,4.185,1.395,10.0,9.9,3.7301,3.8744,34.4819,07-14-22_14.56_NEGPulse_protocol_HPPC_IN21700_30T_cycle_#1660.mat
BOOST_NEGPULSE,1660,0.70178,2.08864,0.6511,6,discharge,2,-16.74,5.58,2.0,2.0,3.7238,3.3133,24.5221,07-14-22_14.56_NEGPulse_protocol_HPPC_IN21700_30T_cycle_#1660.mat
BOOST_NEGPULSE,1660,0.70178,2.08864,0.6511,6,discharge,2,-16.74,5.58,10.0,9.9,3.7238,3.1941,31.6428,07-14-22_14.56_NEGPulse_protocol_HPPC_IN21700_30T_cycle_#1660.mat
BOOST_NEGPULSE,1660,0.70178,2.08864,0.6514,6,charge,2,12.552,4.184,2.0,2.0,3.7398,4.038,23.7572,07-14-22_14.56_NEGPulse_protocol_HPPC_IN21700_30T_cycle_#1660.mat
BOOST_NEGPULSE,1660,0.70178,2.08864,0.6514,6,charge,2,12.552,4.184,10.0,9.9,3.7398,4.1059,29.1667,07-14-22_14.56_NEGPulse_protocol_HPPC_IN21700_30T_cycle_#1660.mat
BOOST_NEGPULSE,1660,0.70178,2.08864,0.6511,6,discharge,3,-24.061,8.02,2.0,2.0,3.7263,3.1697,23.1329,07-14-22_14.56_NEGPulse_protocol_HPPC_IN21700_30T_cycle_#1660.mat
BOOST_NEGPULSE,1660,0.70178,2.08864,0.6511,6,discharge,3,-24.061,8.02,10.0,9.9,3.7263,2.9948,30.4019,07-14-22_14.56_NEGPulse_protocol_HPPC_IN21700_30T_cycle_#1660.mat
BOOST_NEGPULSE,1660,0.70178,2.08864,0.6515,6,charge,3,18.902,6.301,2.0,2.0,3.7477,4.1995,23.9022,07-14-22_14.56_NEGPulse_protocol_HPPC_IN21700_30T_cycle_#1660.mat
BOOST_NEGPULSE,1660,0.70178,2.08864,0.6515,6,charge,3,18.902,6.301,10.0,9.9,3.7477,4.2001,23.934,07-14-22_14.56_NEGPulse_protocol_HPPC_IN21700_30T_cycle_#1660.mat
BOOST_NEGPULSE,1660,0.70178,2.08864,0.5815,7,discharge,0,-2.092,0.697,2.0,2.0,3.6472,3.5869,28.8268,07-14-22_14.56_NEGPulse_protocol_HPPC_IN21700_30T_cycle_#1660.mat
BOOST_NEGPULSE,1660,0.70178,2.08864,0.5815,7,discharge,0,-2.092,0.697,10.0,9.9,3.6472,3.5662,38.7226,07-14-22_14.56_NEGPulse_protocol_HPPC_IN21700_30T_cycle_#1660.mat
BOOST_NEGPULSE,1660,0.70178,2.08864,0.5815,7,charge,0,1.047,0.349,2.0,2.0,3.6503,3.6802,28.5632,07-14-22_14.56_NEGPulse_protocol_HPPC_IN21700_30T_cycle_#1660.mat
BOOST_NEGPULSE,1660,0.70178,2.08864,0.5815,7,charge,0,1.047,0.349,10.0,9.9,3.6503,3.6893,37.2564,07-14-22_14.56_NEGPulse_protocol_HPPC_IN21700_30T_cycle_#1660.mat
BOOST_NEGPULSE,1660,0.70178,2.08864,0.5815,7,discharge,1,-8.37,2.79,2.0,2.0,3.6493,3.4224,27.11,07-14-22_14.56_NEGPulse_protocol_HPPC_IN21700_30T_cycle_#1660.mat
BOOST_NEGPULSE,1660,0.70178,2.08864,0.5815,7,discharge,1,-8.37,2.79,10.0,9.9,3.6493,3.3544,35.2347,07-14-22_14.56_NEGPulse_protocol_HPPC_IN21700_30T_cycle_#1660.mat
BOOST_NEGPULSE,1660,0.70178,2.08864,0.5816,7,charge,1,4.184,1.395,2.0,2.0,3.6586,3.7724,27.1963,07-14-22_14.56_NEGPulse_protocol_HPPC_IN21700_30T_cycle_#1660.mat
BOOST_NEGPULSE,1660,0.70178,2.08864,0.5816,7,charge,1,4.184,1.395,10.0,9.9,3.6586,3.8053,35.0588,07-14-22_14.56_NEGPulse_protocol_HPPC_IN21700_30T_cycle_#1660.mat
BOOST_NEGPULSE,1660,0.70178,2.08864,0.5814,7,discharge,2,-16.739,5.58,2.0,2.0,3.6514,3.2369,24.7625,07-14-22_14.56_NEGPulse_protocol_HPPC_IN21700_30T_cycle_#1660.mat
BOOST_NEGPULSE,1660,0.70178,2.08864,0.5814,7,discharge,2,-16.739,5.58,10.0,9.9,3.6514,3.1147,32.0628,07-14-22_14.56_NEGPulse_protocol_HPPC_IN21700_30T_cycle_#1660.mat
BOOST_NEGPULSE,1660,0.70178,2.08864,0.5816,7,charge,2,12.553,4.184,2.0,2.0,3.6681,3.9672,23.827,07-14-22_14.56_NEGPulse_protocol_HPPC_IN21700_30T_cycle_#1660.mat
BOOST_NEGPULSE,1660,0.70178,2.08864,0.5816,7,charge,2,12.553,4.184,10.0,9.9,3.6681,4.0382,29.483,07-14-22_14.56_NEGPulse_protocol_HPPC_IN21700_30T_cycle_#1660.mat
BOOST_NEGPULSE,1660,0.70178,2.08864,0.5813,7,discharge,3,-24.06,8.02,2.0,2.0,3.6536,3.0951,23.2128,07-14-22_14.56_NEGPulse_protocol_HPPC_IN21700_30T_cycle_#1660.mat
BOOST_NEGPULSE,1660,0.70178,2.08864,0.5813,7,discharge,3,-24.06,8.02,10.0,9.9,3.6536,2.9128,30.7897,07-14-22_14.56_NEGPulse_protocol_HPPC_IN21700_30T_cycle_#1660.mat
BOOST_NEGPULSE,1660,0.70178,2.08864,0.5817,7,charge,3,20.923,6.974,2.0,2.0,3.6756,4.1274,21.5935,07-14-22_14.56_NEGPulse_protocol_HPPC_IN21700_30T_cycle_#1660.mat
BOOST_NEGPULSE,1660,0.70178,2.08864,0.5817,7,charge,3,20.923,6.974,10.0,9.9,3.6756,4.2,25.0633,07-14-22_14.56_NEGPulse_protocol_HPPC_IN21700_30T_cycle_#1660.mat
BOOST_NEGPULSE,1660,0.70178,2.08864,0.5118,8,discharge,0,-2.092,0.697,2.0,2.0,3.5819,3.521,29.1109,07-14-22_14.56_NEGPulse_protocol_HPPC_IN21700_30T_cycle_#1660.mat
BOOST_NEGPULSE,1660,0.70178,2.08864,0.5118,8,discharge,0,-2.092,0.697,10.0,9.9,3.5819,3.4998,39.2447,07-14-22_14.56_NEGPulse_protocol_HPPC_IN21700_30T_cycle_#1660.mat
BOOST_NEGPULSE,1660,0.70178,2.08864,0.5118,8,charge,0,1.046,0.349,2.0,2.0,3.5848,3.6147,28.5851,07-14-22_14.56_NEGPulse_protocol_HPPC_IN21700_30T_cycle_#1660.mat
BOOST_NEGPULSE,1660,0.70178,2.08864,0.5118,8,charge,0,1.046,0.349,10.0,9.9,3.5848,3.6237,37.1893,07-14-22_14.56_NEGPulse_protocol_HPPC_IN21700_30T_cycle_#1660.mat
BOOST_NEGPULSE,1660,0.70178,2.08864,0.5117,8,discharge,1,-8.368,2.789,2.0,2.0,3.5842,3.3552,27.3658,07-14-22_14.56_NEGPulse_protocol_HPPC_IN21700_30T_cycle_#1660.mat
BOOST_NEGPULSE,1660,0.70178,2.08864,0.5117,8,discharge,1,-8.368,2.789,10.0,9.9,3.5842,3.2837,35.9102,07-14-22_14.56_NEGPulse_protocol_HPPC_IN21700_30T_cycle_#1660.mat
BOOST_NEGPULSE,1660,0.70178,2.08864,0.5118,8,charge,1,4.186,1.395,2.0,1.9,3.5932,3.7061,26.9696,07-14-22_14.56_NEGPulse_protocol_HPPC_IN21700_30T_cycle_#1660.mat
BOOST_NEGPULSE,1660,0.70178,2.08864,0.5118,8,charge,1,4.186,1.395,10.0,9.9,3.5932,3.7392,34.8765,07-14-22_14.56_NEGPulse_protocol_HPPC_IN21700_30T_cycle_#1660.mat
BOOST_NEGPULSE,1660,0.70178,2.08864,0.5117,8,discharge,2,-16.739,5.58,2.0,2.0,3.5862,3.1638,25.2345,07-14-22_14.56_NEGPulse_protocol_HPPC_IN21700_30T_cycle_#1660.mat
BOOST_NEGPULSE,1660,0.70178,2.08864,0.5117,8,discharge,2,-16.739,5.58,10.0,9.9,3.5862,3.0251,33.5205,07-14-22_14.56_NEGPulse_protocol_HPPC_IN21700_30T_cycle_#1660.mat
BOOST_NEGPULSE,1660,0.70178,2.08864,0.5119,8,charge,2,12.554,4.185,2.0,2.0,3.6032,3.9046,24.0083,07-14-22_14.56_NEGPulse_protocol_HPPC_IN21700_30T_cycle_#1660.mat
BOOST_NEGPULSE,1660,0.70178,2.08864,0.5119,8,charge,2,12.554,4.185,10.0,9.9,3.6032,3.9796,29.9825,07-14-22_14.56_NEGPulse_protocol_HPPC_IN21700_30T_cycle_#1660.mat
BOOST_NEGPULSE,1660,0.70178,2.08864,0.5116,8,discharge,3,-24.063,8.021,2.0,2.0,3.5886,3.0115,23.9829,07-14-22_14.56_NEGPulse_protocol_HPPC_IN21700_30T_cycle_#1660.mat
BOOST_NEGPULSE,1660,0.70178,2.08864,0.5116,8,discharge,3,-24.063,8.021,10.0,9.9,3.5886,2.7935,33.0424,07-14-22_14.56_NEGPulse_protocol_HPPC_IN21700_30T_cycle_#1660.mat
BOOST_NEGPULSE,1660,0.70178,2.08864,0.512,8,charge,3,20.923,6.974,2.0,2.0,3.6126,4.0701,21.8659,07-14-22_14.56_NEGPulse_protocol_HPPC_IN21700_30T_cycle_#1660.mat
BOOST_NEGPULSE,1660,0.70178,2.08864,0.512,8,charge,3,20.923,6.974,10.0,9.9,3.6126,4.1745,26.8556,07-14-22_14.56_NEGPulse_protocol_HPPC_IN21700_30T_cycle_#1660.mat
BOOST_NEGPULSE,1660,0.70178,2.08864,0.442,9,discharge,0,-2.092,0.697,2.0,1.9,3.513,3.4461,31.9759,07-14-22_14.56_NEGPulse_protocol_HPPC_IN21700_30T_cycle_#1660.mat
BOOST_NEGPULSE,1660,0.70178,2.08864,0.442,9,discharge,0,-2.092,0.697,10.0,9.9,3.513,3.42,44.4508,07-14-22_14.56_NEGPulse_protocol_HPPC_IN21700_30T_cycle_#1660.mat
BOOST_NEGPULSE,1660,0.70178,2.08864,0.442,9,charge,0,1.046,0.349,2.0,2.0,3.5154,3.5488,31.922,07-14-22_14.56_NEGPulse_protocol_HPPC_IN21700_30T_cycle_#1660.mat
BOOST_NEGPULSE,1660,0.70178,2.08864,0.442,9,charge,0,1.046,0.349,10.0,9.9,3.5154,3.5582,40.906,07-14-22_14.56_NEGPulse_protocol_HPPC_IN21700_30T_cycle_#1660.mat
BOOST_NEGPULSE,1660,0.70178,2.08864,0.442,9,discharge,1,-8.368,2.789,2.0,2.0,3.5154,3.2644,29.9967,07-14-22_14.56_NEGPulse_protocol_HPPC_IN21700_30T_cycle_#1660.mat
BOOST_NEGPULSE,1660,0.70178,2.08864,0.442,9,discharge,1,-8.368,2.789,10.0,9.9,3.5154,3.1682,41.4934,07-14-22_14.56_NEGPulse_protocol_HPPC_IN21700_30T_cycle_#1660.mat
BOOST_NEGPULSE,1660,0.70178,2.08864,0.4421,9,charge,1,4.184,1.395,2.0,2.0,3.5248,3.6459,28.945,07-14-22_14.56_NEGPulse_protocol_HPPC_IN21700_30T_cycle_#1660.mat
BOOST_NEGPULSE,1660,0.70178,2.08864,0.4421,9,charge,1,4.184,1.395,10.0,9.9,3.5248,3.6778,36.5696,07-14-22_14.56_NEGPulse_protocol_HPPC_IN21700_30T_cycle_#1660.mat
BOOST_NEGPULSE,1660,0.70178,2.08864,0.4419,9,discharge,2,-16.739,5.58,2.0,2.0,3.517,3.0628,27.1342,07-14-22_14.56_NEGPulse_protocol_HPPC_IN21700_30T_cycle_#1660.mat
BOOST_NEGPULSE,1660,0.70178,2.08864,0.4419,9,discharge,2,-16.739,5.58,10.0,9.9,3.517,2.8705,38.6224,07-14-22_14.56_NEGPulse_protocol_HPPC_IN21700_30T_cycle_#1660.mat
BOOST_NEGPULSE,1660,0.70178,2.08864,0.4421,9,charge,2,12.553,4.184,2.0,2.0,3.5357,3.8439,24.5519,07-14-22_14.56_NEGPulse_protocol_HPPC_IN21700_30T_cycle_#1660.mat
BOOST_NEGPULSE,1660,0.70178,2.08864,0.4421,9,charge,2,12.553,4.184,10.0,9.9,3.5357,3.9202,30.6301,07-14-22_14.56_NEGPulse_protocol_HPPC_IN21700_30T_cycle_#1660.mat
BOOST_NEGPULSE,1660,0.70178,2.08864,0.4418,9,discharge,3,-24.062,8.021,2.0,2.0,3.5197,2.9072,25.4551,07-14-22_14.56_NEGPulse_protocol_HPPC_IN21700_30T_cycle_#1660.mat
BOOST_NEGPULSE,1660,0.70178,2.08864,0.4418,9,discharge,3,-24.062,8.021,10.0,9.9,3.5197,2.6045,38.0351,07-14-22_14.56_NEGPulse_protocol_HPPC_IN21700_30T_cycle_#1660.mat
BOOST_NEGPULSE,1660,0.70178,2.08864,0.4422,9,charge,3,20.924,6.975,2.0,1.9,3.5454,4.0021,21.8266,07-14-22_14.56_NEGPulse_protocol_HPPC_IN21700_30T_cycle_#1660.mat
BOOST_NEGPULSE,1660,0.70178,2.08864,0.4422,9,charge,3,20.924,6.975,10.0,9.9,3.5454,4.1145,27.1984,07-14-22_14.56_NEGPulse_protocol_HPPC_IN21700_30T_cycle_#1660.mat
BOOST_NEGPULSE,1660,0.70178,2.08864,0.4072,10,discharge,0,-2.092,0.697,2.0,2.0,3.4845,3.4157,32.8856,07-14-22_14.56_NEGPulse_protocol_HPPC_IN21700_30T_cycle_#1660.mat
BOOST_NEGPULSE,1660,0.70178,2.08864,0.4072,10,discharge,0,-2.092,0.697,10.0,9.9,3.4845,3.3867,46.7473,07-14-22_14.56_NEGPulse_protocol_HPPC_IN21700_30T_cycle_#1660.mat
BOOST_NEGPULSE,1660,0.70178,2.08864,0.4072,10,charge,0,1.047,0.349,2.0,2.0,3.488,3.521,31.5246,07-14-22_14.56_NEGPulse_protocol_HPPC_IN21700_30T_cycle_#1660.mat
BOOST_NEGPULSE,1660,0.70178,2.08864,0.4072,10,charge,0,1.047,0.349,10.0,9.9,3.488,3.5312,41.2686,07-14-22_14.56_NEGPulse_protocol_HPPC_IN21700_30T_cycle_#1660.mat
BOOST_NEGPULSE,1660,0.70178,2.08864,0.4071,10,discharge,1,-8.368,2.789,2.0,2.0,3.486,3.2293,30.676,07-14-22_14.56_NEGPulse_protocol_HPPC_IN21700_30T_cycle_#1660.mat
BOOST_NEGPULSE,1660,0.70178,2.08864,0.4071,10,discharge,1,-8.368,2.789,10.0,9.9,3.486,3.114,44.4545,07-14-22_14.56_NEGPulse_protocol_HPPC_IN21700_30T_cycle_#1660.mat
BOOST_NEGPULSE,1660,0.70178,2.08864,0.4072,10,charge,1,4.184,1.395,2.0,2.0,3.4972,3.618,28.8712,07-14-22_14.56_NEGPulse_protocol_HPPC_IN21700_30T_cycle_#1660.mat
BOOST_NEGPULSE,1660,0.70178,2.08864,0.4072,10,charge,1,4.184,1.395,10.0,9.9,3.4972,3.6491,36.3041,07-14-22_14.56_NEGPulse_protocol_HPPC_IN21700_30T_cycle_#1660.mat
BOOST_NEGPULSE,1660,0.70178,2.08864,0.407,10,discharge,2,-16.739,5.58,2.0,2.0,3.4873,3.0226,27.7615,07-14-22_14.56_NEGPulse_protocol_HPPC_IN21700_30T_cycle_#1660.mat
BOOST_NEGPULSE,1660,0.70178,2.08864,0.407,10,discharge,2,-16.739,5.58,10.0,9.9,3.4873,2.791,41.5975,07-14-22_14.56_NEGPulse_protocol_HPPC_IN21700_30T_cycle_#1660.mat
BOOST_NEGPULSE,1660,0.70178,2.08864,0.4072,10,charge,2,12.553,4.184,2.0,2.0,3.5084,3.8113,24.1297,07-14-22_14.56_NEGPulse_protocol_HPPC_IN21700_30T_cycle_#1660.mat
BOOST_NEGPULSE,1660,0.70178,2.08864,0.4072,10,charge,2,12.553,4.184,10.0,9.9,3.5084,3.8848,29.9849,07-14-22_14.56_NEGPulse_protocol_HPPC_IN21700_30T_cycle_#1660.mat
BOOST_NEGPULSE,1660,0.70178,2.08864,0.407,10,discharge,3,-24.062,8.021,2.0,1.9,3.49,2.866,25.933,07-14-22_14.56_NEGPulse_protocol_HPPC_IN21700_30T_cycle_#1660.mat
BOOST_NEGPULSE,1660,0.70178,2.08864,0.407,10,discharge,3,-24.062,8.021,10.0,9.9,3.49,2.4994,41.1686,07-14-22_14.56_NEGPulse_protocol_HPPC_IN21700_30T_cycle_#1660.mat
BOOST_NEGPULSE,1660,0.70178,2.08864,0.4073,10,charge,3,20.924,6.975,2.0,2.0,3.5184,3.9753,21.8362,07-14-22_14.56_NEGPulse_protocol_HPPC_IN21700_30T_cycle_#1660.mat
BOOST_NEGPULSE,1660,0.70178,2.08864,0.4073,10,charge,3,20.924,6.975,10.0,9.9,3.5184,4.0849,27.0742,07-14-22_14.56_NEGPulse_protocol_HPPC_IN21700_30T_cycle_#1660.mat
BOOST_NEGPULSE,1660,0.70178,2.08864,0.3723,11,discharge,0,-2.094,0.698,2.0,2.0,3.4486,3.3727,36.2516,07-14-22_14.56_NEGPulse_protocol_HPPC_IN21700_30T_cycle_#1660.mat
BOOST_NEGPULSE,1660,0.70178,2.08864,0.3723,11,discharge,0,-2.094,0.698,10.0,9.9,3.4486,3.3357,53.9237,07-14-22_14.56_NEGPulse_protocol_HPPC_IN21700_30T_cycle_#1660.mat
BOOST_NEGPULSE,1660,0.70178,2.08864,0.3723,11,charge,0,1.047,0.349,2.0,2.0,3.4537,3.4897,34.3872,07-14-22_14.56_NEGPulse_protocol_HPPC_IN21700_30T_cycle_#1660.mat
BOOST_NEGPULSE,1660,0.70178,2.08864,0.3723,11,charge,0,1.047,0.349,10.0,9.9,3.4537,3.503,47.0914,07-14-22_14.56_NEGPulse_protocol_HPPC_IN21700_30T_cycle_#1660.mat
BOOST_NEGPULSE,1660,0.70178,2.08864,0.3722,11,discharge,1,-8.37,2.79,2.0,2.0,3.4503,3.1664,33.9167,07-14-22_14.56_NEGPulse_protocol_HPPC_IN21700_30T_cycle_#1660.mat
BOOST_NEGPULSE,1660,0.70178,2.08864,0.3722,11,discharge,1,-8.37,2.79,10.0,9.9,3.4503,3.017,51.7651,07-14-22_14.56_NEGPulse_protocol_HPPC_IN21700_30T_cycle_#1660.mat
BOOST_NEGPULSE,1660,0.70178,2.08864,0.3723,11,charge,1,4.185,1.395,2.0,2.0,3.4667,3.596,30.8975,07-14-22_14.56_NEGPulse_protocol_HPPC_IN21700_30T_cycle_#1660.mat
BOOST_NEGPULSE,1660,0.70178,2.08864,0.3723,11,charge,1,4.185,1.395,10.0,9.9,3.4667,3.6298,38.9744,07-14-22_14.56_NEGPulse_protocol_HPPC_IN21700_30T_cycle_#1660.mat
BOOST_NEGPULSE,1660,0.70178,2.08864,0.3721,11,discharge,2,-16.74,5.58,2.0,2.0,3.4527,2.9382,30.7348,07-14-22_14.56_NEGPulse_protocol_HPPC_IN21700_30T_cycle_#1660.mat
BOOST_NEGPULSE,1660,0.70178,2.08864,0.3721,11,discharge,2,-16.74,5.58,10.0,9.9,3.4527,2.6253,49.4265,07-14-22_14.56_NEGPulse_protocol_HPPC_IN21700_30T_cycle_#1660.mat
BOOST_NEGPULSE,1660,0.70178,2.08864,0.3724,11,charge,2,12.554,4.185,2.0,2.0,3.4817,3.7948,24.9403,07-14-22_14.56_NEGPulse_protocol_HPPC_IN21700_30T_cycle_#1660.mat
BOOST_NEGPULSE,1660,0.70178,2.08864,0.3724,11,charge,2,12.554,4.185,10.0,9.9,3.4817,3.866,30.6118,07-14-22_14.56_NEGPulse_protocol_HPPC_IN21700_30T_cycle_#1660.mat
BOOST_NEGPULSE,1660,0.70178,2.08864,0.3721,11,discharge,3,-24.061,8.02,2.0,2.0,3.4562,2.764,28.7685,07-14-22_14.56_NEGPulse_protocol_HPPC_IN21700_30T_cycle_#1660.mat
BOOST_NEGPULSE,1660,0.70178,2.08864,0.3721,11,discharge,3,-24.061,8.02,10.0,9.9,3.4562,2.4999,39.7448,07-14-22_14.56_NEGPulse_protocol_HPPC_IN21700_30T_cycle_#1660.mat
BOOST_NEGPULSE,1660,0.70178,2.08864,0.3725,11,charge,3,20.924,6.975,2.0,2.0,3.4906,3.9524,22.0703,07-14-22_14.56_NEGPulse_protocol_HPPC_IN21700_30T_cycle_#1660.mat
BOOST_NEGPULSE,1660,0.70178,2.08864,0.3725,11,charge,3,20.924,6.975,10.0,9.9,3.4906,4.0602,27.2223,07-14-22_14.56_NEGPulse_protocol_HPPC_IN21700_30T_cycle_#1660.mat
BOOST_NEGPULSE,1660,0.70178,2.08864,0.3374,12,discharge,0,-2.092,0.697,2.0,1.9,3.4019,3.3226,37.9063,07-14-22_14.56_NEGPulse_protocol_HPPC_IN21700_30T_cycle_#1660.mat
BOOST_NEGPULSE,1660,0.70178,2.08864,0.3374,12,discharge,0,-2.092,0.697,10.0,9.9,3.4019,3.2756,60.3728,07-14-22_14.56_NEGPulse_protocol_HPPC_IN21700_30T_cycle_#1660.mat
BOOST_NEGPULSE,1660,0.70178,2.08864,0.3374,12,charge,0,1.046,0.349,2.0,2.0,3.4078,3.4457,36.2194,07-14-22_14.56_NEGPulse_protocol_HPPC_IN21700_30T_cycle_#1660.mat
BOOST_NEGPULSE,1660,0.70178,2.08864,0.3374,12,charge,0,1.046,0.349,10.0,9.9,3.4078,3.4627,52.4656,07-14-22_14.56_NEGPulse_protocol_HPPC_IN21700_30T_cycle_#1660.mat
BOOST_NEGPULSE,1660,0.70178,2.08864,0.3374,12,discharge,1,-8.37,2.79,2.0,1.9,3.4048,3.1054,35.771,07-14-22_14.56_NEGPulse_protocol_HPPC_IN21700_30T_cycle_#1660.mat
BOOST_NEGPULSE,1660,0.70178,2.08864,0.3374,12,discharge,1,-8.37,2.79,10.0,9.9,3.4048,2.9128,58.7821,07-14-22_14.56_NEGPulse_protocol_HPPC_IN21700_30T_cycle_#1660.mat
BOOST_NEGPULSE,1660,0.70178,2.08864,0.3375,12,charge,1,4.184,1.395,2.0,2.0,3.4255,3.5598,32.0992,07-14-22_14.56_NEGPulse_protocol_HPPC_IN21700_30T_cycle_#1660.mat
BOOST_NEGPULSE,1660,0.70178,2.08864,0.3375,12,charge,1,4.184,1.395,10.0,9.9,3.4255,3.6033,42.4962,07-14-22_14.56_NEGPulse_protocol_HPPC_IN21700_30T_cycle_#1660.mat
BOOST_NEGPULSE,1660,0.70178,2.08864,0.3373,12,discharge,2,-16.739,5.58,2.0,2.0,3.4101,2.8572,33.0306,07-14-22_14.56_NEGPulse_protocol_HPPC_IN21700_30T_cycle_#1660.mat
BOOST_NEGPULSE,1660,0.70178,2.08864,0.3373,12,discharge,2,-16.739,5.58,10.0,9.9,3.4101,2.4998,54.382,07-14-22_14.56_NEGPulse_protocol_HPPC_IN21700_30T_cycle_#1660.mat
BOOST_NEGPULSE,1660,0.70178,2.08864,0.3375,12,charge,2,12.553,4.184,2.0,2.0,3.4488,3.7661,25.2768,07-14-22_14.56_NEGPulse_protocol_HPPC_IN21700_30T_cycle_#1660.mat
BOOST_NEGPULSE,1660,0.70178,2.08864,0.3375,12,charge,2,12.553,4.184,10.0,9.9,3.4488,3.8373,30.9488,07-14-22_14.56_NEGPulse_protocol_HPPC_IN21700_30T_cycle_#1660.mat
BOOST_NEGPULSE,1660,0.70178,2.08864,0.3372,12,discharge,3,-22.063,7.354,2.0,2.0,3.4168,2.6708,33.8123,07-14-22_14.56_NEGPulse_protocol_HPPC_IN21700_30T_cycle_#1660.mat
BOOST_NEGPULSE,1660,0.70178,2.08864,0.3372,12,discharge,3,-22.063,7.354,10.0,9.9,3.4168,2.4999,41.5583,07-14-22_14.56_NEGPulse_protocol_HPPC_IN21700_30T_cycle_#1660.mat
BOOST_NEGPULSE,1660,0.70178,2.08864,0.3376,12,charge,3,20.924,6.975,2.0,2.0,3.4579,3.9221,22.1851,07-14-22_14.56_NEGPulse_protocol_HPPC_IN21700_30T_cycle_#1660.mat
BOOST_NEGPULSE,1660,0.70178,2.08864,0.3376,12,charge,3,20.924,6.975,10.0,9.9,3.4579,4.0272,27.208,07-14-22_14.56_NEGPulse_protocol_HPPC_IN21700_30T_cycle_#1660.mat
BOOST_NEGPULSE,1697,0.6842,2.03631,1.0,0,discharge,0,-2.04,0.68,2.0,2.0,4.0953,4.0116,41.0314,07-19-22_02.32_NEGPulse_protocol_HPPC_IN21700_30T_cycle_#1697.mat
BOOST_NEGPULSE,1697,0.6842,2.03631,1.0,0,discharge,0,-2.04,0.68,10.0,9.7,4.0953,3.9853,53.9242,07-19-22_02.32_NEGPulse_protocol_HPPC_IN21700_30T_cycle_#1697.mat
BOOST_NEGPULSE,1697,0.6842,2.03631,1.0,0,charge,0,1.02,0.34,2.0,2.0,4.1111,4.1613,49.2302,07-19-22_02.32_NEGPulse_protocol_HPPC_IN21700_30T_cycle_#1697.mat
BOOST_NEGPULSE,1697,0.6842,2.03631,1.0,0,charge,0,1.02,0.34,10.0,9.9,4.1111,4.1813,68.8438,07-19-22_02.32_NEGPulse_protocol_HPPC_IN21700_30T_cycle_#1697.mat
BOOST_NEGPULSE,1697,0.6842,2.03631,0.9999,0,discharge,1,-8.159,2.72,2.0,2.0,4.1047,3.7907,38.4851,07-19-22_02.32_NEGPulse_protocol_HPPC_IN21700_30T_cycle_#1697.mat
BOOST_NEGPULSE,1697,0.6842,2.03631,0.9999,0,discharge,1,-8.159,2.72,10.0,9.9,4.1047,3.7354,45.2629,07-19-22_02.32_NEGPulse_protocol_HPPC_IN21700_30T_cycle_#1697.mat
BOOST_NEGPULSE,1697,0.6842,2.03631,1.0,0,charge,1,1.391,0.464,2.0,2.0,4.1169,4.2001,59.8217,07-19-22_02.32_NEGPulse_protocol_HPPC_IN21700_30T_cycle_#1697.mat
BOOST_NEGPULSE,1697,0.6842,2.03631,1.0,0,charge,1,1.391,0.464,10.0,9.9,4.1169,4.2001,59.8217,07-19-22_02.32_NEGPulse_protocol_HPPC_IN21700_30T_cycle_#1697.mat
BOOST_NEGPULSE,1697,0.6842,2.03631,0.9999,0,discharge,2,-16.316,5.439,2.0,2.0,4.1029,3.5787,32.128,07-19-22_02.32_NEGPulse_protocol_HPPC_IN21700_30T_cycle_#1697.mat
BOOST_NEGPULSE,1697,0.6842,2.03631,0.9999,0,discharge,2,-16.316,5.439,10.0,9.9,4.1029,3.4738,38.5572,07-19-22_02.32_NEGPulse_protocol_HPPC_IN21700_30T_cycle_#1697.mat
BOOST_NEGPULSE,1697,0.6842,2.03631,1.0001,0,charge,2,1.287,0.429,2.0,2.0,4.1235,4.2,59.4452,07-19-22_02.32_NEGPulse_protocol_HPPC_IN21700_30T_cycle_#1697.mat
BOOST_NEGPULSE,1697,0.6842,2.03631,1.0001,0,charge,2,1.287,0.429,10.0,9.9,4.1235,4.2,59.4452,07-19-22_02.32_NEGPulse_protocol_HPPC_IN21700_30T_cycle_#1697.mat
BOOST_NEGPULSE,1697,0.6842,2.03631,0.9998,0,discharge,3,-23.452,7.817,2.0,2.0,4.1039,3.4207,29.1318,07-19-22_02.32_NEGPulse_protocol_HPPC_IN21700_30T_cycle_#1697.mat
BOOST_NEGPULSE,1697,0.6842,2.03631,0.9998,0,discharge,3,-23.452,7.817,10.0,9.9,4.1039,3.255,36.1973,07-19-22_02.32_NEGPulse_protocol_HPPC_IN21700_30T_cycle_#1697.mat
BOOST_NEGPULSE,1697,0.6842,2.03631,1.0,0,charge,3,1.363,0.454,2.0,2.0,4.1318,4.1999,49.956,07-19-22_02.32_NEGPulse_protocol_HPPC_IN21700_30T_cycle_#1697.mat
