Repository: KikETs/ECM_HYBRID_BMS_JOINT

## Results

| Arm | Model | Size | Protocol | Result | Worst cell |
|---|---|---|---|---|---|
| SOP | 2RC table + trim (A8) | 4 effective coefficients, 2 EW states | leave-one-cell-out | usable current 69.6 % discharge, 59.5 % charge (τ = 10 s) | 59.9 % / 53.5 % (BOOST_REST) |
| SOH | dQ/dV ridge | 65 coefficients | leave-one-cell-out | RMSE 0.0094, bias −0.0005 | 0.0130 (BOOST_REST) |
| SOC | 2RC EKF, low-current gate | 3 states | leave-one-cell-out | **2.34 %p** over six sensor disturbances on estimated SOH (2.325 on true SOH), per cell 2.00–2.75 | 4.60 %p (BOOST_NEGPULSE_1S, current offset −0.10 A) |

The SOH arm was a 10,945-parameter CNN until the second audit round. Nested

File: analysis/uypydj_hppc_resistance.csv (part 143 of 225)
protocol,cycle,SOH,CAP_Ah,SOC,soc_group,direction,rate_rank,I_A,CRate_rated,tau_s,tau_actual_s,V_pre_V,V_tau_V,R_mOhm,file
BOOST_NEGPULSE,1697,0.6842,2.03631,0.966,1,discharge,0,-2.04,0.68,2.0,2.0,4.0717,3.988,41.0294,07-19-22_02.32_NEGPulse_protocol_HPPC_IN21700_30T_cycle_#1697.mat
BOOST_NEGPULSE,1697,0.6842,2.03631,0.966,1,discharge,0,-2.04,0.68,10.0,9.9,4.0717,3.9601,54.7059,07-19-22_02.32_NEGPulse_protocol_HPPC_IN21700_30T_cycle_#1697.mat
BOOST_NEGPULSE,1697,0.6842,2.03631,0.966,1,charge,0,1.019,0.34,2.0,2.0,4.0757,4.1173,40.8083,07-19-22_02.32_NEGPulse_protocol_HPPC_IN21700_30T_cycle_#1697.mat
BOOST_NEGPULSE,1697,0.6842,2.03631,0.966,1,charge,0,1.019,0.34,10.0,9.9,4.0757,4.1291,52.3838,07-19-22_02.32_NEGPulse_protocol_HPPC_IN21700_30T_cycle_#1697.mat
BOOST_NEGPULSE,1697,0.6842,2.03631,0.9659,1,discharge,1,-8.159,2.72,2.0,2.0,4.0721,3.784,35.3103,07-19-22_02.32_NEGPulse_protocol_HPPC_IN21700_30T_cycle_#1697.mat
BOOST_NEGPULSE,1697,0.6842,2.03631,0.9659,1,discharge,1,-8.159,2.72,10.0,9.9,4.0721,3.7148,43.7916,07-19-22_02.32_NEGPulse_protocol_HPPC_IN21700_30T_cycle_#1697.mat
BOOST_NEGPULSE,1697,0.6842,2.03631,0.966,1,charge,1,2.65,0.883,2.0,1.9,4.0812,4.1999,44.7908,07-19-22_02.32_NEGPulse_protocol_HPPC_IN21700_30T_cycle_#1697.mat
BOOST_NEGPULSE,1697,0.6842,2.03631,0.966,1,charge,1,2.65,0.883,10.0,9.9,4.0812,4.2001,44.8662,07-19-22_02.32_NEGPulse_protocol_HPPC_IN21700_30T_cycle_#1697.mat
BOOST_NEGPULSE,1697,0.6842,2.03631,0.9659,1,discharge,2,-16.316,5.439,2.0,1.9,4.0733,3.583,30.0503,07-19-22_02.32_NEGPulse_protocol_HPPC_IN21700_30T_cycle_#1697.mat
BOOST_NEGPULSE,1697,0.6842,2.03631,0.9659,1,discharge,2,-16.316,5.439,10.0,9.9,4.0733,3.459,37.6502,07-19-22_02.32_NEGPulse_protocol_HPPC_IN21700_30T_cycle_#1697.mat
BOOST_NEGPULSE,1697,0.6842,2.03631,0.9661,1,charge,2,2.55,0.85,2.0,2.0,4.0863,4.2,44.583,07-19-22_02.32_NEGPulse_protocol_HPPC_IN21700_30T_cycle_#1697.mat
BOOST_NEGPULSE,1697,0.6842,2.03631,0.9661,1,charge,2,2.55,0.85,10.0,9.9,4.0863,4.2,44.583,07-19-22_02.32_NEGPulse_protocol_HPPC_IN21700_30T_cycle_#1697.mat
BOOST_NEGPULSE,1697,0.6842,2.03631,0.9658,1,discharge,3,-23.455,7.818,2.0,2.0,4.0759,3.428,27.6231,07-19-22_02.32_NEGPulse_protocol_HPPC_IN21700_30T_cycle_#1697.mat
BOOST_NEGPULSE,1697,0.6842,2.03631,0.9658,1,discharge,3,-23.455,7.818,10.0,9.9,4.0759,3.2469,35.3443,07-19-22_02.32_NEGPulse_protocol_HPPC_IN21700_30T_cycle_#1697.mat
BOOST_NEGPULSE,1697,0.6842,2.03631,0.9661,1,charge,3,2.398,0.799,2.0,2.0,4.0908,4.2,45.5304,07-19-22_02.32_NEGPulse_protocol_HPPC_IN21700_30T_cycle_#1697.mat
BOOST_NEGPULSE,1697,0.6842,2.03631,0.9661,1,charge,3,2.398,0.799,10.0,9.9,4.0908,4.2,45.5304,07-19-22_02.32_NEGPulse_protocol_HPPC_IN21700_30T_cycle_#1697.mat
BOOST_NEGPULSE,1697,0.6842,2.03631,0.932,2,discharge,0,-2.04,0.68,2.0,2.0,4.032,3.9576,36.4706,07-19-22_02.32_NEGPulse_protocol_HPPC_IN21700_30T_cycle_#1697.mat
BOOST_NEGPULSE,1697,0.6842,2.03631,0.932,2,discharge,0,-2.04,0.68,10.0,9.9,4.032,3.9301,49.951,07-19-22_02.32_NEGPulse_protocol_HPPC_IN21700_30T_cycle_#1697.mat
BOOST_NEGPULSE,1697,0.6842,2.03631,0.932,2,charge,0,1.019,0.34,2.0,2.0,4.036,4.0729,36.1978,07-19-22_02.32_NEGPulse_protocol_HPPC_IN21700_30T_cycle_#1697.mat
BOOST_NEGPULSE,1697,0.6842,2.03631,0.932,2,charge,0,1.019,0.34,10.0,9.9,4.036,4.0848,47.8713,07-19-22_02.32_NEGPulse_protocol_HPPC_IN21700_30T_cycle_#1697.mat
BOOST_NEGPULSE,1697,0.6842,2.03631,0.932,2,discharge,1,-8.159,2.72,2.0,2.0,4.0331,3.7685,32.4316,07-19-22_02.32_NEGPulse_protocol_HPPC_IN21700_30T_cycle_#1697.mat
BOOST_NEGPULSE,1697,0.6842,2.03631,0.932,2,discharge,1,-8.159,2.72,10.0,9.9,4.0331,3.6977,41.1095,07-19-22_02.32_NEGPulse_protocol_HPPC_IN21700_30T_cycle_#1697.mat
BOOST_NEGPULSE,1697,0.6842,2.03631,0.9321,2,charge,1,4.056,1.352,2.0,2.0,4.0439,4.1829,34.266,07-19-22_02.32_NEGPulse_protocol_HPPC_IN21700_30T_cycle_#1697.mat
BOOST_NEGPULSE,1697,0.6842,2.03631,0.9321,2,charge,1,4.056,1.352,10.0,9.9,4.0439,4.2,38.4814,07-19-22_02.32_NEGPulse_protocol_HPPC_IN21700_30T_cycle_#1697.mat
BOOST_NEGPULSE,1697,0.6842,2.03631,0.9319,2,discharge,2,-16.318,5.439,2.0,1.9,4.0342,3.575,28.1407,07-19-22_02.32_NEGPulse_protocol_HPPC_IN21700_30T_cycle_#1697.mat
BOOST_NEGPULSE,1697,0.6842,2.03631,0.9319,2,discharge,2,-16.318,5.439,10.0,9.9,4.0342,3.4509,35.7458,07-19-22_02.32_NEGPulse_protocol_HPPC_IN21700_30T_cycle_#1697.mat
BOOST_NEGPULSE,1697,0.6842,2.03631,0.9321,2,charge,2,3.934,1.311,2.0,2.0,4.0517,4.2,37.6941,07-19-22_02.32_NEGPulse_protocol_HPPC_IN21700_30T_cycle_#1697.mat
BOOST_NEGPULSE,1697,0.6842,2.03631,0.9321,2,charge,2,3.934,1.311,10.0,9.9,4.0517,4.2,37.6941,07-19-22_02.32_NEGPulse_protocol_HPPC_IN21700_30T_cycle_#1697.mat
BOOST_NEGPULSE,1697,0.6842,2.03631,0.9318,2,discharge,3,-23.455,7.818,2.0,2.0,4.0367,3.4192,26.327,07-19-22_02.32_NEGPulse_protocol_HPPC_IN21700_30T_cycle_#1697.mat
BOOST_NEGPULSE,1697,0.6842,2.03631,0.9318,2,discharge,3,-23.455,7.818,10.0,9.9,4.0367,3.2367,34.1079,07-19-22_02.32_NEGPulse_protocol_HPPC_IN21700_30T_cycle_#1697.mat
BOOST_NEGPULSE,1697,0.6842,2.03631,0.9321,2,charge,3,3.685,1.228,2.0,2.0,4.0585,4.2001,38.425,07-19-22_02.32_NEGPulse_protocol_HPPC_IN21700_30T_cycle_#1697.mat
BOOST_NEGPULSE,1697,0.6842,2.03631,0.9321,2,charge,3,3.685,1.228,10.0,9.9,4.0585,4.2001,38.425,07-19-22_02.32_NEGPulse_protocol_HPPC_IN21700_30T_cycle_#1697.mat
BOOST_NEGPULSE,1697,0.6842,2.03631,0.864,3,discharge,0,-2.04,0.68,2.0,2.0,3.9213,3.8557,32.1569,07-19-22_02.32_NEGPulse_protocol_HPPC_IN21700_30T_cycle_#1697.mat
BOOST_NEGPULSE,1697,0.6842,2.03631,0.864,3,discharge,0,-2.04,0.68,10.0,9.9,3.9213,3.8337,42.9412,07-19-22_02.32_NEGPulse_protocol_HPPC_IN21700_30T_cycle_#1697.mat
BOOST_NEGPULSE,1697,0.6842,2.03631,0.864,3,charge,0,1.021,0.34,2.0,2.0,3.9237,3.9572,32.8174,07-19-22_02.32_NEGPulse_protocol_HPPC_IN21700_30T_cycle_#1697.mat
BOOST_NEGPULSE,1697,0.6842,2.03631,0.864,3,charge,0,1.021,0.34,10.0,9.9,3.9237,3.9675,42.9075,07-19-22_02.32_NEGPulse_protocol_HPPC_IN21700_30T_cycle_#1697.mat
BOOST_NEGPULSE,1697,0.6842,2.03631,0.864,3,discharge,1,-8.158,2.719,2.0,2.0,3.9235,3.6819,29.6144,07-19-22_02.32_NEGPulse_protocol_HPPC_IN21700_30T_cycle_#1697.mat
BOOST_NEGPULSE,1697,0.6842,2.03631,0.864,3,discharge,1,-8.158,2.719,10.0,9.9,3.9235,3.6191,37.3122,07-19-22_02.32_NEGPulse_protocol_HPPC_IN21700_30T_cycle_#1697.mat
BOOST_NEGPULSE,1697,0.6842,2.03631,0.8641,3,charge,1,4.078,1.359,2.0,2.0,3.9314,4.0575,30.9251,07-19-22_02.32_NEGPulse_protocol_HPPC_IN21700_30T_cycle_#1697.mat
BOOST_NEGPULSE,1697,0.6842,2.03631,0.8641,3,charge,1,4.078,1.359,10.0,9.9,3.9314,4.0942,39.9254,07-19-22_02.32_NEGPulse_protocol_HPPC_IN21700_30T_cycle_#1697.mat
BOOST_NEGPULSE,1697,0.6842,2.03631,0.8639,3,discharge,2,-16.316,5.439,2.0,1.9,3.9251,3.4953,26.3422,07-19-22_02.32_NEGPulse_protocol_HPPC_IN21700_30T_cycle_#1697.mat
BOOST_NEGPULSE,1697,0.6842,2.03631,0.8639,3,discharge,2,-16.316,5.439,10.0,9.9,3.9251,3.377,33.5928,07-19-22_02.32_NEGPulse_protocol_HPPC_IN21700_30T_cycle_#1697.mat
BOOST_NEGPULSE,1697,0.6842,2.03631,0.8641,3,charge,2,8.138,2.713,2.0,2.0,3.9413,4.2,31.7876,07-19-22_02.32_NEGPulse_protocol_HPPC_IN21700_30T_cycle_#1697.mat
BOOST_NEGPULSE,1697,0.6842,2.03631,0.8641,3,charge,2,8.138,2.713,10.0,9.9,3.9413,4.2,31.7876,07-19-22_02.32_NEGPulse_protocol_HPPC_IN21700_30T_cycle_#1697.mat
BOOST_NEGPULSE,1697,0.6842,2.03631,0.8638,3,discharge,3,-23.454,7.818,2.0,2.0,3.9278,3.3471,24.7591,07-19-22_02.32_NEGPulse_protocol_HPPC_IN21700_30T_cycle_#1697.mat
BOOST_NEGPULSE,1697,0.6842,2.03631,0.8638,3,discharge,3,-23.454,7.818,10.0,9.9,3.9278,3.1679,32.3996,07-19-22_02.32_NEGPulse_protocol_HPPC_IN21700_30T_cycle_#1697.mat
BOOST_NEGPULSE,1697,0.6842,2.03631,0.8642,3,charge,3,7.955,2.652,2.0,2.0,3.9498,4.2001,31.4653,07-19-22_02.32_NEGPulse_protocol_HPPC_IN21700_30T_cycle_#1697.mat
BOOST_NEGPULSE,1697,0.6842,2.03631,0.8642,3,charge,3,7.955,2.652,10.0,9.9,3.9498,4.2,31.4527,07-19-22_02.32_NEGPulse_protocol_HPPC_IN21700_30T_cycle_#1697.mat
BOOST_NEGPULSE,1697,0.6842,2.03631,0.796,4,discharge,0,-2.038,0.679,2.0,1.9,3.8549,3.7955,29.1391,07-19-22_02.32_NEGPulse_protocol_HPPC_IN21700_30T_cycle_#1697.mat
BOOST_NEGPULSE,1697,0.6842,2.03631,0.796,4,discharge,0,-2.038,0.679,10.0,9.9,3.8549,3.7757,38.8521,07-19-22_02.32_NEGPulse_protocol_HPPC_IN21700_30T_cycle_#1697.mat
BOOST_NEGPULSE,1697,0.6842,2.03631,0.7961,4,charge,0,1.021,0.34,2.0,2.0,3.8568,3.8873,29.8727,07-19-22_02.32_NEGPulse_protocol_HPPC_IN21700_30T_cycle_#1697.mat
BOOST_NEGPULSE,1697,0.6842,2.03631,0.7961,4,charge,0,1.021,0.34,10.0,9.9,3.8568,3.8958,38.1978,07-19-22_02.32_NEGPulse_protocol_HPPC_IN21700_30T_cycle_#1697.mat
BOOST_NEGPULSE,1697,0.6842,2.03631,0.796,4,discharge,1,-8.159,2.72,2.0,2.0,3.8566,3.6327,27.4424,07-19-22_02.32_NEGPulse_protocol_HPPC_IN21700_30T_cycle_#1697.mat
BOOST_NEGPULSE,1697,0.6842,2.03631,0.796,4,discharge,1,-8.159,2.72,10.0,9.9,3.8566,3.5683,35.3356,07-19-22_02.32_NEGPulse_protocol_HPPC_IN21700_30T_cycle_#1697.mat
BOOST_NEGPULSE,1697,0.6842,2.03631,0.7961,4,charge,1,4.078,1.359,2.0,2.0,3.8637,3.9772,27.8295,07-19-22_02.32_NEGPulse_protocol_HPPC_IN21700_30T_cycle_#1697.mat
BOOST_NEGPULSE,1697,0.6842,2.03631,0.7961,4,charge,1,4.078,1.359,10.0,9.9,3.8637,4.0044,34.4988,07-19-22_02.32_NEGPulse_protocol_HPPC_IN21700_30T_cycle_#1697.mat
BOOST_NEGPULSE,1697,0.6842,2.03631,0.7959,4,discharge,2,-16.317,5.439,2.0,2.0,3.858,3.4509,24.9494,07-19-22_02.32_NEGPulse_protocol_HPPC_IN21700_30T_cycle_#1697.mat
BOOST_NEGPULSE,1697,0.6842,2.03631,0.7959,4,discharge,2,-16.317,5.439,10.0,9.9,3.858,3.3315,32.267,07-19-22_02.32_NEGPulse_protocol_HPPC_IN21700_30T_cycle_#1697.mat
BOOST_NEGPULSE,1697,0.6842,2.03631,0.7961,4,charge,2,12.147,4.049,2.0,2.0,3.8702,4.1711,24.7715,07-19-22_02.32_NEGPulse_protocol_HPPC_IN21700_30T_cycle_#1697.mat
BOOST_NEGPULSE,1697,0.6842,2.03631,0.7961,4,charge,2,12.147,4.049,10.0,9.9,3.8702,4.2001,27.159,07-19-22_02.32_NEGPulse_protocol_HPPC_IN21700_30T_cycle_#1697.mat
BOOST_NEGPULSE,1697,0.6842,2.03631,0.7958,4,discharge,3,-23.454,7.818,2.0,2.0,3.8597,3.2976,23.9661,07-19-22_02.32_NEGPulse_protocol_HPPC_IN21700_30T_cycle_#1697.mat
BOOST_NEGPULSE,1697,0.6842,2.03631,0.7958,4,discharge,3,-23.454,7.818,10.0,9.9,3.8597,3.1119,31.8837,07-19-22_02.32_NEGPulse_protocol_HPPC_IN21700_30T_cycle_#1697.mat
BOOST_NEGPULSE,1697,0.6842,2.03631,0.7962,4,charge,3,11.785,3.928,2.0,2.0,3.8763,4.2001,27.4756,07-19-22_02.32_NEGPulse_protocol_HPPC_IN21700_30T_cycle_#1697.mat
BOOST_NEGPULSE,1697,0.6842,2.03631,0.7962,4,charge,3,11.785,3.928,10.0,9.9,3.8763,4.2,27.4671,07-19-22_02.32_NEGPulse_protocol_HPPC_IN21700_30T_cycle_#1697.mat
BOOST_NEGPULSE,1697,0.6842,2.03631,0.728,5,discharge,0,-2.04,0.68,2.0,2.0,3.7897,3.7289,29.8083,07-19-22_02.32_NEGPulse_protocol_HPPC_IN21700_30T_cycle_#1697.mat
BOOST_NEGPULSE,1697,0.6842,2.03631,0.728,5,discharge,0,-2.04,0.68,10.0,9.9,3.7897,3.7078,40.153,07-19-22_02.32_NEGPulse_protocol_HPPC_IN21700_30T_cycle_#1697.mat
BOOST_NEGPULSE,1697,0.6842,2.03631,0.7281,5,charge,0,1.02,0.34,2.0,2.0,3.7929,3.823,29.5214,07-19-22_02.32_NEGPulse_protocol_HPPC_IN21700_30T_cycle_#1697.mat
BOOST_NEGPULSE,1697,0.6842,2.03631,0.7281,5,charge,0,1.02,0.34,10.0,9.9,3.7929,3.8325,38.8388,07-19-22_02.32_NEGPulse_protocol_HPPC_IN21700_30T_cycle_#1697.mat
BOOST_NEGPULSE,1697,0.6842,2.03631,0.728,5,discharge,1,-8.159,2.72,2.0,2.0,3.7919,3.5636,27.9827,07-19-22_02.32_NEGPulse_protocol_HPPC_IN21700_30T_cycle_#1697.mat
BOOST_NEGPULSE,1697,0.6842,2.03631,0.728,5,discharge,1,-8.159,2.72,10.0,9.9,3.7919,3.4933,36.5994,07-19-22_02.32_NEGPulse_protocol_HPPC_IN21700_30T_cycle_#1697.mat
BOOST_NEGPULSE,1697,0.6842,2.03631,0.7281,5,charge,1,4.079,1.36,2.0,2.0,3.8008,3.916,28.2443,07-19-22_02.32_NEGPulse_protocol_HPPC_IN21700_30T_cycle_#1697.mat
BOOST_NEGPULSE,1697,0.6842,2.03631,0.7281,5,charge,1,4.079,1.36,10.0,9.9,3.8008,3.9455,35.477,07-19-22_02.32_NEGPulse_protocol_HPPC_IN21700_30T_cycle_#1697.mat
BOOST_NEGPULSE,1697,0.6842,2.03631,0.7279,5,discharge,2,-16.317,5.439,2.0,2.0,3.7941,3.3768,25.5746,07-19-22_02.32_NEGPulse_protocol_HPPC_IN21700_30T_cycle_#1697.mat
BOOST_NEGPULSE,1697,0.6842,2.03631,0.7279,5,discharge,2,-16.317,5.439,10.0,9.9,3.7941,3.2491,33.4007,07-19-22_02.32_NEGPulse_protocol_HPPC_IN21700_30T_cycle_#1697.mat
BOOST_NEGPULSE,1697,0.6842,2.03631,0.7282,5,charge,2,12.236,4.079,2.0,2.0,3.809,4.1123,24.7875,07-19-22_02.32_NEGPulse_protocol_HPPC_IN21700_30T_cycle_#1697.mat
BOOST_NEGPULSE,1697,0.6842,2.03631,0.7282,5,charge,2,12.236,4.079,10.0,9.9,3.809,4.1794,30.2713,07-19-22_02.32_NEGPulse_protocol_HPPC_IN21700_30T_cycle_#1697.mat
BOOST_NEGPULSE,1697,0.6842,2.03631,0.7279,5,discharge,3,-23.452,7.817,2.0,1.9,3.7969,3.237,23.8743,07-19-22_02.32_NEGPulse_protocol_HPPC_IN21700_30T_cycle_#1697.mat
BOOST_NEGPULSE,1697,0.6842,2.03631,0.7279,5,discharge,3,-23.452,7.817,10.0,9.9,3.7969,3.0418,32.1977,07-19-22_02.32_NEGPulse_protocol_HPPC_IN21700_30T_cycle_#1697.mat
BOOST_NEGPULSE,1697,0.6842,2.03631,0.7282,5,charge,3,14.769,4.923,2.0,2.0,3.8164,4.2,25.9733,07-19-22_02.32_NEGPulse_protocol_HPPC_IN21700_30T_cycle_#1697.mat
BOOST_NEGPULSE,1697,0.6842,2.03631,0.7282,5,charge,3,14.769,4.923,10.0,9.9,3.8164,4.1999,25.9666,07-19-22_02.32_NEGPulse_protocol_HPPC_IN21700_30T_cycle_#1697.mat
BOOST_NEGPULSE,1697,0.6842,2.03631,0.6601,6,discharge,0,-2.041,0.68,2.0,2.0,3.7167,3.6558,29.8442,07-19-22_02.32_NEGPulse_protocol_HPPC_IN21700_30T_cycle_#1697.mat
BOOST_NEGPULSE,1697,0.6842,2.03631,0.6601,6,discharge,0,-2.041,0.68,10.0,9.9,3.7167,3.6341,40.4783,07-19-22_02.32_NEGPulse_protocol_HPPC_IN21700_30T_cycle_#1697.mat
BOOST_NEGPULSE,1697,0.6842,2.03631,0.6601,6,charge,0,1.019,0.34,2.0,2.0,3.7199,3.75,29.5388,07-19-22_02.32_NEGPulse_protocol_HPPC_IN21700_30T_cycle_#1697.mat
BOOST_NEGPULSE,1697,0.6842,2.03631,0.6601,6,charge,0,1.019,0.34,10.0,9.9,3.7199,3.7599,39.2542,07-19-22_02.32_NEGPulse_protocol_HPPC_IN21700_30T_cycle_#1697.mat
BOOST_NEGPULSE,1697,0.6842,2.03631,0.66,6,discharge,1,-8.159,2.72,2.0,2.0,3.7192,3.4897,28.1278,07-19-22_02.32_NEGPulse_protocol_HPPC_IN21700_30T_cycle_#1697.mat
BOOST_NEGPULSE,1697,0.6842,2.03631,0.66,6,discharge,1,-8.159,2.72,10.0,9.9,3.7192,3.4186,36.8418,07-19-22_02.32_NEGPulse_protocol_HPPC_IN21700_30T_cycle_#1697.mat
BOOST_NEGPULSE,1697,0.6842,2.03631,0.6601,6,charge,1,4.077,1.359,2.0,2.0,3.7287,3.8444,28.3822,07-19-22_02.32_NEGPulse_protocol_HPPC_IN21700_30T_cycle_#1697.mat
BOOST_NEGPULSE,1697,0.6842,2.03631,0.6601,6,charge,1,4.077,1.359,10.0,9.9,3.7287,3.8772,36.4283,07-19-22_02.32_NEGPulse_protocol_HPPC_IN21700_30T_cycle_#1697.mat
BOOST_NEGPULSE,1697,0.6842,2.03631,0.6599,6,discharge,2,-16.316,5.439,2.0,2.0,3.7217,3.3021,25.7171,07-19-22_02.32_NEGPulse_protocol_HPPC_IN21700_30T_cycle_#1697.mat
BOOST_NEGPULSE,1697,0.6842,2.03631,0.6599,6,discharge,2,-16.316,5.439,10.0,9.9,3.7217,3.1738,33.5805,07-19-22_02.32_NEGPulse_protocol_HPPC_IN21700_30T_cycle_#1697.mat
BOOST_NEGPULSE,1697,0.6842,2.03631,0.6602,6,charge,2,12.237,4.079,2.0,2.0,3.7383,4.043,24.8999,07-19-22_02.32_NEGPulse_protocol_HPPC_IN21700_30T_cycle_#1697.mat
BOOST_NEGPULSE,1697,0.6842,2.03631,0.6602,6,charge,2,12.237,4.079,10.0,9.9,3.7383,4.1134,30.6529,07-19-22_02.32_NEGPulse_protocol_HPPC_IN21700_30T_cycle_#1697.mat
BOOST_NEGPULSE,1697,0.6842,2.03631,0.6599,6,discharge,3,-23.453,7.818,2.0,2.0,3.7246,3.1583,24.1462,07-19-22_02.32_NEGPulse_protocol_HPPC_IN21700_30T_cycle_#1697.mat
BOOST_NEGPULSE,1697,0.6842,2.03631,0.6599,6,discharge,3,-23.453,7.818,10.0,9.9,3.7246,2.9665,32.3242,07-19-22_02.32_NEGPulse_protocol_HPPC_IN21700_30T_cycle_#1697.mat
BOOST_NEGPULSE,1697,0.6842,2.03631,0.6602,6,charge,3,17.954,5.985,2.0,1.9,3.747,4.2002,25.2423,07-19-22_02.32_NEGPulse_protocol_HPPC_IN21700_30T_cycle_#1697.mat
BOOST_NEGPULSE,1697,0.6842,2.03631,0.6602,6,charge,3,17.954,5.985,10.0,9.9,3.747,4.2,25.2311,07-19-22_02.32_NEGPulse_protocol_HPPC_IN21700_30T_cycle_#1697.mat
BOOST_NEGPULSE,1697,0.6842,2.03631,0.5921,7,discharge,0,-2.041,0.68,2.0,2.0,3.6469,3.5847,30.4827,07-19-22_02.32_NEGPulse_protocol_HPPC_IN21700_30T_cycle_#1697.mat
BOOST_NEGPULSE,1697,0.6842,2.03631,0.5921,7,discharge,0,-2.041,0.68,10.0,9.9,3.6469,3.5631,41.0684,07-19-22_02.32_NEGPulse_protocol_HPPC_IN21700_30T_cycle_#1697.mat
BOOST_NEGPULSE,1697,0.6842,2.03631,0.5921,7,charge,0,1.019,0.34,2.0,2.0,3.6495,3.6809,30.8024,07-19-22_02.32_NEGPulse_protocol_HPPC_IN21700_30T_cycle_#1697.mat
BOOST_NEGPULSE,1697,0.6842,2.03631,0.5921,7,charge,0,1.019,0.34,10.0,9.9,3.6495,3.6905,40.2197,07-19-22_02.32_NEGPulse_protocol_HPPC_IN21700_30T_cycle_#1697.mat
BOOST_NEGPULSE,1697,0.6842,2.03631,0.592,7,discharge,1,-8.157,2.719,2.0,2.0,3.6492,3.4162,28.5655,07-19-22_02.32_NEGPulse_protocol_HPPC_IN21700_30T_cycle_#1697.mat
BOOST_NEGPULSE,1697,0.6842,2.03631,0.592,7,discharge,1,-8.157,2.719,10.0,9.9,3.6492,3.3448,37.319,07-19-22_02.32_NEGPulse_protocol_HPPC_IN21700_30T_cycle_#1697.mat
BOOST_NEGPULSE,1697,0.6842,2.03631,0.5921,7,charge,1,4.079,1.36,2.0,2.0,3.6583,3.7761,28.8818,07-19-22_02.32_NEGPulse_protocol_HPPC_IN21700_30T_cycle_#1697.mat
BOOST_NEGPULSE,1697,0.6842,2.03631,0.5921,7,charge,1,4.079,1.36,10.0,9.9,3.6583,3.8098,37.1442,07-19-22_02.32_NEGPulse_protocol_HPPC_IN21700_30T_cycle_#1697.mat
BOOST_NEGPULSE,1697,0.6842,2.03631,0.592,7,discharge,2,-16.316,5.439,2.0,1.9,3.6515,3.2301,25.8274,07-19-22_02.32_NEGPulse_protocol_HPPC_IN21700_30T_cycle_#1697.mat
BOOST_NEGPULSE,1697,0.6842,2.03631,0.592,7,discharge,2,-16.316,5.439,10.0,9.9,3.6515,3.0958,34.0586,07-19-22_02.32_NEGPulse_protocol_HPPC_IN21700_30T_cycle_#1697.mat
BOOST_NEGPULSE,1697,0.6842,2.03631,0.5922,7,charge,2,12.237,4.079,2.0,2.0,3.6688,3.9756,25.0715,07-19-22_02.32_NEGPulse_protocol_HPPC_IN21700_30T_cycle_#1697.mat
BOOST_NEGPULSE,1697,0.6842,2.03631,0.5922,7,charge,2,12.237,4.079,10.0,9.9,3.6688,4.0486,31.037,07-19-22_02.32_NEGPulse_protocol_HPPC_IN21700_30T_cycle_#1697.mat
BOOST_NEGPULSE,1697,0.6842,2.03631,0.5919,7,discharge,3,-23.456,7.819,2.0,2.0,3.6539,3.082,24.3818,07-19-22_02.32_NEGPulse_protocol_HPPC_IN21700_30T_cycle_#1697.mat
BOOST_NEGPULSE,1697,0.6842,2.03631,0.5919,7,discharge,3,-23.456,7.819,10.0,9.9,3.6539,2.8823,32.8956,07-19-22_02.32_NEGPulse_protocol_HPPC_IN21700_30T_cycle_#1697.mat
BOOST_NEGPULSE,1697,0.6842,2.03631,0.5923,7,charge,3,20.394,6.798,2.0,2.0,3.6773,4.1399,22.6831,07-19-22_02.32_NEGPulse_protocol_HPPC_IN21700_30T_cycle_#1697.mat
BOOST_NEGPULSE,1697,0.6842,2.03631,0.5923,7,charge,3,20.394,6.798,10.0,9.9,3.6773,4.2,25.6301,07-19-22_02.32_NEGPulse_protocol_HPPC_IN21700_30T_cycle_#1697.mat
BOOST_NEGPULSE,1697,0.6842,2.03631,0.5241,8,discharge,0,-2.04,0.68,2.0,2.0,3.5813,3.5168,31.613,07-19-22_02.32_NEGPulse_protocol_HPPC_IN21700_30T_cycle_#1697.mat
BOOST_NEGPULSE,1697,0.6842,2.03631,0.5241,8,discharge,0,-2.04,0.68,10.0,9.9,3.5813,3.4941,42.7388,07-19-22_02.32_NEGPulse_protocol_HPPC_IN21700_30T_cycle_#1697.mat
BOOST_NEGPULSE,1697,0.6842,2.03631,0.5241,8,charge,0,1.019,0.34,2.0,2.0,3.5845,3.6163,31.1979,07-19-22_02.32_NEGPulse_protocol_HPPC_IN21700_30T_cycle_#1697.mat
BOOST_NEGPULSE,1697,0.6842,2.03631,0.5241,8,charge,0,1.019,0.34,10.0,9.9,3.5845,3.6259,40.6161,07-19-22_02.32_NEGPulse_protocol_HPPC_IN21700_30T_cycle_#1697.mat
BOOST_NEGPULSE,1697,0.6842,2.03631,0.5241,8,discharge,1,-8.159,2.72,2.0,2.0,3.5833,3.3428,29.477,07-19-22_02.32_NEGPulse_protocol_HPPC_IN21700_30T_cycle_#1697.mat
BOOST_NEGPULSE,1697,0.6842,2.03631,0.5241,8,discharge,1,-8.159,2.72,10.0,9.9,3.5833,3.2671,38.7552,07-19-22_02.32_NEGPulse_protocol_HPPC_IN21700_30T_cycle_#1697.mat
BOOST_NEGPULSE,1697,0.6842,2.03631,0.5241,8,charge,1,4.079,1.36,2.0,2.0,3.5937,3.7136,29.3973,07-19-22_02.32_NEGPulse_protocol_HPPC_IN21700_30T_cycle_#1697.mat
BOOST_NEGPULSE,1697,0.6842,2.03631,0.5241,8,charge,1,4.079,1.36,10.0,9.9,3.5937,3.7479,37.8071,07-19-22_02.32_NEGPulse_protocol_HPPC_IN21700_30T_cycle_#1697.mat
BOOST_NEGPULSE,1697,0.6842,2.03631,0.524,8,discharge,2,-16.318,5.439,2.0,2.0,3.5863,3.1493,26.7802,07-19-22_02.32_NEGPulse_protocol_HPPC_IN21700_30T_cycle_#1697.mat
BOOST_NEGPULSE,1697,0.6842,2.03631,0.524,8,discharge,2,-16.318,5.439,10.0,9.9,3.5863,3.0005,35.899,07-19-22_02.32_NEGPulse_protocol_HPPC_IN21700_30T_cycle_#1697.mat
BOOST_NEGPULSE,1697,0.6842,2.03631,0.5242,8,charge,2,12.237,4.079,2.0,2.0,3.6045,3.9151,25.382,07-19-22_02.32_NEGPulse_protocol_HPPC_IN21700_30T_cycle_#1697.mat
BOOST_NEGPULSE,1697,0.6842,2.03631,0.5242,8,charge,2,12.237,4.079,10.0,9.9,3.6045,3.9927,31.7235,07-19-22_02.32_NEGPulse_protocol_HPPC_IN21700_30T_cycle_#1697.mat
BOOST_NEGPULSE,1697,0.6842,2.03631,0.5239,8,discharge,3,-23.452,7.817,2.0,2.0,3.5893,3.0013,25.0725,07-19-22_02.32_NEGPulse_protocol_HPPC_IN21700_30T_cycle_#1697.mat
BOOST_NEGPULSE,1697,0.6842,2.03631,0.5239,8,discharge,3,-23.452,7.817,10.0,9.9,3.5893,2.7672,35.0546,07-19-22_02.32_NEGPulse_protocol_HPPC_IN21700_30T_cycle_#1697.mat
BOOST_NEGPULSE,1697,0.6842,2.03631,0.5243,8,charge,3,20.394,6.798,2.0,2.0,3.6148,4.0809,22.8548,07-19-22_02.32_NEGPulse_protocol_HPPC_IN21700_30T_cycle_#1697.mat
BOOST_NEGPULSE,1697,0.6842,2.03631,0.5243,8,charge,3,20.394,6.798,10.0,9.9,3.6148,4.1907,28.2387,07-19-22_02.32_NEGPulse_protocol_HPPC_IN21700_30T_cycle_#1697.mat
BOOST_NEGPULSE,1697,0.6842,2.03631,0.4561,9,discharge,0,-2.04,0.68,2.0,2.0,3.5153,3.4461,33.9199,07-19-22_02.32_NEGPulse_protocol_HPPC_IN21700_30T_cycle_#1697.mat
BOOST_NEGPULSE,1697,0.6842,2.03631,0.4561,9,discharge,0,-2.04,0.68,10.0,9.9,3.5153,3.4201,46.6644,07-19-22_02.32_NEGPulse_protocol_HPPC_IN21700_30T_cycle_#1697.mat
BOOST_NEGPULSE,1697,0.6842,2.03631,0.4561,9,charge,0,1.02,0.34,2.0,2.0,3.5184,3.5517,32.6599,07-19-22_02.32_NEGPulse_protocol_HPPC_IN21700_30T_cycle_#1697.mat
BOOST_NEGPULSE,1697,0.6842,2.03631,0.4561,9,charge,0,1.02,0.34,10.0,9.9,3.5184,3.5612,41.9772,07-19-22_02.32_NEGPulse_protocol_HPPC_IN21700_30T_cycle_#1697.mat
BOOST_NEGPULSE,1697,0.6842,2.03631,0.456,9,discharge,1,-8.159,2.72,2.0,2.0,3.5178,3.2622,31.3285,07-19-22_02.32_NEGPulse_protocol_HPPC_IN21700_30T_cycle_#1697.mat
BOOST_NEGPULSE,1697,0.6842,2.03631,0.456,9,discharge,1,-8.159,2.72,10.0,9.9,3.5178,3.1646,43.2912,07-19-22_02.32_NEGPulse_protocol_HPPC_IN21700_30T_cycle_#1697.mat
BOOST_NEGPULSE,1697,0.6842,2.03631,0.4562,9,charge,1,4.079,1.36,2.0,2.0,3.5267,3.6513,30.5467,07-19-22_02.32_NEGPulse_protocol_HPPC_IN21700_30T_cycle_#1697.mat
BOOST_NEGPULSE,1697,0.6842,2.03631,0.4562,9,charge,1,4.079,1.36,10.0,9.9,3.5267,3.6842,38.6124,07-19-22_02.32_NEGPulse_protocol_HPPC_IN21700_30T_cycle_#1697.mat
BOOST_NEGPULSE,1697,0.6842,2.03631,0.456,9,discharge,2,-16.316,5.439,2.0,2.0,3.5195,3.0589,28.23,07-19-22_02.32_NEGPulse_protocol_HPPC_IN21700_30T_cycle_#1697.mat
BOOST_NEGPULSE,1697,0.6842,2.03631,0.456,9,discharge,2,-16.316,5.439,10.0,9.9,3.5195,2.8617,40.3163,07-19-22_02.32_NEGPulse_protocol_HPPC_IN21700_30T_cycle_#1697.mat
BOOST_NEGPULSE,1697,0.6842,2.03631,0.4562,9,charge,2,12.237,4.079,2.0,2.0,3.5385,3.8533,25.7253,07-19-22_02.32_NEGPulse_protocol_HPPC_IN21700_30T_cycle_#1697.mat
BOOST_NEGPULSE,1697,0.6842,2.03631,0.4562,9,charge,2,12.237,4.079,10.0,9.9,3.5385,3.933,32.2383,07-19-22_02.32_NEGPulse_protocol_HPPC_IN21700_30T_cycle_#1697.mat
BOOST_NEGPULSE,1697,0.6842,2.03631,0.4559,9,discharge,3,-23.455,7.818,2.0,2.0,3.5226,2.9019,26.4634,07-19-22_02.32_NEGPulse_protocol_HPPC_IN21700_30T_cycle_#1697.mat
BOOST_NEGPULSE,1697,0.6842,2.03631,0.4559,9,discharge,3,-23.455,7.818,10.0,9.9,3.5226,2.5883,39.8337,07-19-22_02.32_NEGPulse_protocol_HPPC_IN21700_30T_cycle_#1697.mat
BOOST_NEGPULSE,1697,0.6842,2.03631,0.4563,9,charge,3,20.396,6.799,2.0,2.0,3.5489,4.0183,23.0143,07-19-22_02.32_NEGPulse_protocol_HPPC_IN21700_30T_cycle_#1697.mat
BOOST_NEGPULSE,1697,0.6842,2.03631,0.4563,9,charge,3,20.396,6.799,10.0,9.9,3.5489,4.1343,28.7017,07-19-22_02.32_NEGPulse_protocol_HPPC_IN21700_30T_cycle_#1697.mat
BOOST_NEGPULSE,1697,0.6842,2.03631,0.4221,10,discharge,0,-2.04,0.68,2.0,2.0,3.4881,3.4161,35.2889,07-19-22_02.32_NEGPulse_protocol_HPPC_IN21700_30T_cycle_#1697.mat
BOOST_NEGPULSE,1697,0.6842,2.03631,0.4221,10,discharge,0,-2.04,0.68,10.0,9.9,3.4881,3.3859,50.0907,07-19-22_02.32_NEGPulse_protocol_HPPC_IN21700_30T_cycle_#1697.mat
BOOST_NEGPULSE,1697,0.6842,2.03631,0.4221,10,charge,0,1.019,0.34,2.0,2.0,3.4917,3.5264,34.0547,07-19-22_02.32_NEGPulse_protocol_HPPC_IN21700_30T_cycle_#1697.mat
BOOST_NEGPULSE,1697,0.6842,2.03631,0.4221,10,charge,0,1.019,0.34,10.0,9.9,3.4917,3.5369,44.3594,07-19-22_02.32_NEGPulse_protocol_HPPC_IN21700_30T_cycle_#1697.mat
BOOST_NEGPULSE,1697,0.6842,2.03631,0.4221,10,discharge,1,-8.159,2.72,2.0,2.0,3.4898,3.2231,32.6878,07-19-22_02.32_NEGPulse_protocol_HPPC_IN21700_30T_cycle_#1697.mat
BOOST_NEGPULSE,1697,0.6842,2.03631,0.4221,10,discharge,1,-8.159,2.72,10.0,9.9,3.4898,3.1051,47.1504,07-19-22_02.32_NEGPulse_protocol_HPPC_IN21700_30T_cycle_#1697.mat
BOOST_NEGPULSE,1697,0.6842,2.03631,0.4222,10,charge,1,4.079,1.36,2.0,2.0,3.5005,3.6274,31.1136,07-19-22_02.32_NEGPulse_protocol_HPPC_IN21700_30T_cycle_#1697.mat
BOOST_NEGPULSE,1697,0.6842,2.03631,0.4222,10,charge,1,4.079,1.36,10.0,9.9,3.5005,3.6593,38.9349,07-19-22_02.32_NEGPulse_protocol_HPPC_IN21700_30T_cycle_#1697.mat
BOOST_NEGPULSE,1697,0.6842,2.03631,0.422,10,discharge,2,-16.316,5.439,2.0,2.0,3.4912,3.0112,29.419,07-19-22_02.32_NEGPulse_protocol_HPPC_IN21700_30T_cycle_#1697.mat
BOOST_NEGPULSE,1697,0.6842,2.03631,0.422,10,discharge,2,-16.316,5.439,10.0,9.9,3.4912,2.7728,44.0304,07-19-22_02.32_NEGPulse_protocol_HPPC_IN21700_30T_cycle_#1697.mat
BOOST_NEGPULSE,1697,0.6842,2.03631,0.4222,10,charge,2,12.237,4.079,2.0,2.0,3.5127,3.8279,25.7579,07-19-22_02.32_NEGPulse_protocol_HPPC_IN21700_30T_cycle_#1697.mat
BOOST_NEGPULSE,1697,0.6842,2.03631,0.4222,10,charge,2,12.237,4.079,10.0,9.9,3.5127,3.9054,32.0912,07-19-22_02.32_NEGPulse_protocol_HPPC_IN21700_30T_cycle_#1697.mat
BOOST_NEGPULSE,1697,0.6842,2.03631,0.422,10,discharge,3,-23.453,7.818,2.0,2.0,3.4941,2.8469,27.5956,07-19-22_02.32_NEGPulse_protocol_HPPC_IN21700_30T_cycle_#1697.mat
BOOST_NEGPULSE,1697,0.6842,2.03631,0.422,10,discharge,3,-23.453,7.818,10.0,9.9,3.4941,2.4999,42.3912,07-19-22_02.32_NEGPulse_protocol_HPPC_IN21700_30T_cycle_#1697.mat
BOOST_NEGPULSE,1697,0.6842,2.03631,0.4223,10,charge,3,20.396,6.799,2.0,2.0,3.5227,3.9907,22.9457,07-19-22_02.32_NEGPulse_protocol_HPPC_IN21700_30T_cycle_#1697.mat
BOOST_NEGPULSE,1697,0.6842,2.03631,0.4223,10,charge,3,20.396,6.799,10.0,9.9,3.5227,4.1069,28.6429,07-19-22_02.32_NEGPulse_protocol_HPPC_IN21700_30T_cycle_#1697.mat
BOOST_NEGPULSE,1697,0.6842,2.03631,0.3881,11,discharge,0,-2.04,0.68,2.0,2.0,3.4545,3.3776,37.6942,07-19-22_02.32_NEGPulse_protocol_HPPC_IN21700_30T_cycle_#1697.mat
BOOST_NEGPULSE,1697,0.6842,2.03631,0.3881,11,discharge,0,-2.04,0.68,10.0,9.9,3.4545,3.3407,55.7816,07-19-22_02.32_NEGPulse_protocol_HPPC_IN21700_30T_cycle_#1697.mat
BOOST_NEGPULSE,1697,0.6842,2.03631,0.3881,11,charge,0,1.019,0.34,2.0,2.0,3.4592,3.4958,35.9105,07-19-22_02.32_NEGPulse_protocol_HPPC_IN21700_30T_cycle_#1697.mat
BOOST_NEGPULSE,1697,0.6842,2.03631,0.3881,11,charge,0,1.019,0.34,10.0,9.9,3.4592,3.5088,48.6656,07-19-22_02.32_NEGPulse_protocol_HPPC_IN21700_30T_cycle_#1697.mat
BOOST_NEGPULSE,1697,0.6842,2.03631,0.3881,11,discharge,1,-8.159,2.72,2.0,2.0,3.4562,3.1705,35.0178,07-19-22_02.32_NEGPulse_protocol_HPPC_IN21700_30T_cycle_#1697.mat
BOOST_NEGPULSE,1697,0.6842,2.03631,0.3881,11,discharge,1,-8.159,2.72,10.0,9.9,3.4562,3.0236,53.0232,07-19-22_02.32_NEGPulse_protocol_HPPC_IN21700_30T_cycle_#1697.mat
BOOST_NEGPULSE,1697,0.6842,2.03631,0.3882,11,charge,1,4.079,1.359,2.0,1.9,3.4717,3.6019,31.9235,07-19-22_02.32_NEGPulse_protocol_HPPC_IN21700_30T_cycle_#1697.mat
BOOST_NEGPULSE,1697,0.6842,2.03631,0.3882,11,charge,1,4.079,1.359,10.0,9.9,3.4717,3.6362,40.3335,07-19-22_02.32_NEGPulse_protocol_HPPC_IN21700_30T_cycle_#1697.mat
BOOST_NEGPULSE,1697,0.6842,2.03631,0.388,11,discharge,2,-16.316,5.439,2.0,2.0,3.4582,2.9436,31.5396,07-19-22_02.32_NEGPulse_protocol_HPPC_IN21700_30T_cycle_#1697.mat
BOOST_NEGPULSE,1697,0.6842,2.03631,0.388,11,discharge,2,-16.316,5.439,10.0,9.9,3.4582,2.6407,50.1042,07-19-22_02.32_NEGPulse_protocol_HPPC_IN21700_30T_cycle_#1697.mat
BOOST_NEGPULSE,1697,0.6842,2.03631,0.3883,11,charge,2,12.237,4.079,2.0,1.9,3.4863,3.8025,25.8397,07-19-22_02.32_NEGPulse_protocol_HPPC_IN21700_30T_cycle_#1697.mat
BOOST_NEGPULSE,1697,0.6842,2.03631,0.3883,11,charge,2,12.237,4.079,10.0,9.9,3.4863,3.8787,32.0667,07-19-22_02.32_NEGPulse_protocol_HPPC_IN21700_30T_cycle_#1697.mat
BOOST_NEGPULSE,1697,0.6842,2.03631,0.388,11,discharge,3,-23.454,7.818,2.0,2.0,3.4619,2.7706,29.4747,07-19-22_02.32_NEGPulse_protocol_HPPC_IN21700_30T_cycle_#1697.mat
BOOST_NEGPULSE,1697,0.6842,2.03631,0.388,11,discharge,3,-23.454,7.818,10.0,9.9,3.4619,2.4999,41.0165,07-19-22_02.32_NEGPulse_protocol_HPPC_IN21700_30T_cycle_#1697.mat
BOOST_NEGPULSE,1697,0.6842,2.03631,0.3883,11,charge,3,20.396,6.799,2.0,2.0,3.4958,3.965,23.0045,07-19-22_02.32_NEGPulse_protocol_HPPC_IN21700_30T_cycle_#1697.mat
BOOST_NEGPULSE,1697,0.6842,2.03631,0.3883,11,charge,3,20.396,6.799,10.0,9.9,3.4958,4.0791,28.5987,07-19-22_02.32_NEGPulse_protocol_HPPC_IN21700_30T_cycle_#1697.mat
BOOST_NEGPULSE,1697,0.6842,2.03631,0.3542,12,discharge,0,-2.04,0.68,2.0,2.0,3.411,3.329,40.1882,07-19-22_02.32_NEGPulse_protocol_HPPC_IN21700_30T_cycle_#1697.mat
BOOST_NEGPULSE,1697,0.6842,2.03631,0.3542,12,discharge,0,-2.04,0.68,10.0,9.9,3.411,3.2831,62.6838,07-19-22_02.32_NEGPulse_protocol_HPPC_IN21700_30T_cycle_#1697.mat
BOOST_NEGPULSE,1697,0.6842,2.03631,0.3542,12,charge,0,1.019,0.34,2.0,2.0,3.417,3.4559,38.1597,07-19-22_02.32_NEGPulse_protocol_HPPC_IN21700_30T_cycle_#1697.mat
BOOST_NEGPULSE,1697,0.6842,2.03631,0.3542,12,charge,0,1.019,0.34,10.0,9.9,3.417,3.4729,54.8362,07-19-22_02.32_NEGPulse_protocol_HPPC_IN21700_30T_cycle_#1697.mat
BOOST_NEGPULSE,1697,0.6842,2.03631,0.3541,12,discharge,1,-8.159,2.72,2.0,2.0,3.414,3.1063,37.7139,07-19-22_02.32_NEGPulse_protocol_HPPC_IN21700_30T_cycle_#1697.mat
BOOST_NEGPULSE,1697,0.6842,2.03631,0.3541,12,discharge,1,-8.159,2.72,10.0,9.9,3.414,2.9214,60.3765,07-19-22_02.32_NEGPulse_protocol_HPPC_IN21700_30T_cycle_#1697.mat
BOOST_NEGPULSE,1697,0.6842,2.03631,0.3542,12,charge,1,4.079,1.36,2.0,2.0,3.4348,3.5722,33.6864,07-19-22_02.32_NEGPulse_protocol_HPPC_IN21700_30T_cycle_#1697.mat
BOOST_NEGPULSE,1697,0.6842,2.03631,0.3542,12,charge,1,4.079,1.36,10.0,9.9,3.4348,3.6141,43.959,07-19-22_02.32_NEGPulse_protocol_HPPC_IN21700_30T_cycle_#1697.mat
BOOST_NEGPULSE,1697,0.6842,2.03631,0.3541,12,discharge,2,-16.318,5.439,2.0,2.0,3.4189,2.8604,34.226,07-19-22_02.32_NEGPulse_protocol_HPPC_IN21700_30T_cycle_#1697.mat
BOOST_NEGPULSE,1697,0.6842,2.03631,0.3541,12,discharge,2,-16.318,5.439,10.0,9.9,3.4189,2.4999,56.3182,07-19-22_02.32_NEGPulse_protocol_HPPC_IN21700_30T_cycle_#1697.mat
BOOST_NEGPULSE,1697,0.6842,2.03631,0.3543,12,charge,2,12.237,4.079,2.0,2.0,3.4577,3.7812,26.4362,07-19-22_02.32_NEGPulse_protocol_HPPC_IN21700_30T_cycle_#1697.mat
BOOST_NEGPULSE,1697,0.6842,2.03631,0.3543,12,charge,2,12.237,4.079,10.0,9.9,3.4577,3.8543,32.4099,07-19-22_02.32_NEGPulse_protocol_HPPC_IN21700_30T_cycle_#1697.mat
BOOST_NEGPULSE,1697,0.6842,2.03631,0.354,12,discharge,3,-21.743,7.248,2.0,2.0,3.4256,2.673,34.6134,07-19-22_02.32_NEGPulse_protocol_HPPC_IN21700_30T_cycle_#1697.mat
BOOST_NEGPULSE,1697,0.6842,2.03631,0.354,12,discharge,3,-21.743,7.248,10.0,9.9,3.4256,2.4999,42.5746,07-19-22_02.32_NEGPulse_protocol_HPPC_IN21700_30T_cycle_#1697.mat
BOOST_NEGPULSE,1697,0.6842,2.03631,0.3543,12,charge,3,20.396,6.799,2.0,2.0,3.4667,3.942,23.3036,07-19-22_02.32_NEGPulse_protocol_HPPC_IN21700_30T_cycle_#1697.mat
BOOST_NEGPULSE,1697,0.6842,2.03631,0.3543,12,charge,3,20.396,6.799,10.0,9.9,3.4667,4.0541,28.7998,07-19-22_02.32_NEGPulse_protocol_HPPC_IN21700_30T_cycle_#1697.mat
BOOST_NEGPULSE,1735,0.68024,2.02452,1.0,0,discharge,0,-2.032,0.677,2.0,2.0,4.0934,4.007,42.5218,07-25-22_08.09_NEGPulse_protocol_HPPC_IN21700_30T_cycle_#1735.mat
BOOST_NEGPULSE,1735,0.68024,2.02452,1.0,0,discharge,0,-2.032,0.677,10.0,9.7,4.0934,3.9795,56.0559,07-25-22_08.09_NEGPulse_protocol_HPPC_IN21700_30T_cycle_#1735.mat
BOOST_NEGPULSE,1735,0.68024,2.02452,1.0,0,charge,0,1.015,0.338,2.0,2.0,4.1085,4.1595,50.2364,07-25-22_08.09_NEGPulse_protocol_HPPC_IN21700_30T_cycle_#1735.mat
BOOST_NEGPULSE,1735,0.68024,2.02452,1.0,0,charge,0,1.015,0.338,10.0,9.9,4.1085,4.1802,70.6265,07-25-22_08.09_NEGPulse_protocol_HPPC_IN21700_30T_cycle_#1735.mat
BOOST_NEGPULSE,1735,0.68024,2.02452,0.9999,0,discharge,1,-8.121,2.707,2.0,2.0,4.1019,3.7874,38.7272,07-25-22_08.09_NEGPulse_protocol_HPPC_IN21700_30T_cycle_#1735.mat
BOOST_NEGPULSE,1735,0.68024,2.02452,0.9999,0,discharge,1,-8.121,2.707,10.0,9.9,4.1019,3.7318,45.5738,07-25-22_08.09_NEGPulse_protocol_HPPC_IN21700_30T_cycle_#1735.mat
BOOST_NEGPULSE,1735,0.68024,2.02452,1.0,0,charge,1,1.433,0.478,2.0,2.0,4.1142,4.2,59.866,07-25-22_08.09_NEGPulse_protocol_HPPC_IN21700_30T_cycle_#1735.mat
BOOST_NEGPULSE,1735,0.68024,2.02452,1.0,0,charge,1,1.433,0.478,10.0,9.9,4.1142,4.2,59.866,07-25-22_08.09_NEGPulse_protocol_HPPC_IN21700_30T_cycle_#1735.mat
BOOST_NEGPULSE,1735,0.68024,2.02452,0.9999,0,discharge,2,-16.241,5.414,2.0,1.9,4.1008,3.5807,32.0239,07-25-22_08.09_NEGPulse_protocol_HPPC_IN21700_30T_cycle_#1735.mat
BOOST_NEGPULSE,1735,0.68024,2.02452,0.9999,0,discharge,2,-16.241,5.414,10.0,9.9,4.1008,3.4745,38.5629,07-25-22_08.09_NEGPulse_protocol_HPPC_IN21700_30T_cycle_#1735.mat
BOOST_NEGPULSE,1735,0.68024,2.02452,1.0001,0,charge,2,1.354,0.451,2.0,2.0,4.1202,4.2,58.9365,07-25-22_08.09_NEGPulse_protocol_HPPC_IN21700_30T_cycle_#1735.mat
BOOST_NEGPULSE,1735,0.68024,2.02452,1.0001,0,charge,2,1.354,0.451,10.0,9.9,4.1202,4.2,58.9365,07-25-22_08.09_NEGPulse_protocol_HPPC_IN21700_30T_cycle_#1735.mat
BOOST_NEGPULSE,1735,0.68024,2.02452,0.9998,0,discharge,3,-23.346,7.782,2.0,1.9,4.1,3.4264,28.8529,07-25-22_08.09_NEGPulse_protocol_HPPC_IN21700_30T_cycle_#1735.mat
BOOST_NEGPULSE,1735,0.68024,2.02452,0.9998,0,discharge,3,-23.346,7.782,10.0,9.9,4.1,3.2611,35.9334,07-25-22_08.09_NEGPulse_protocol_HPPC_IN21700_30T_cycle_#1735.mat
BOOST_NEGPULSE,1735,0.68024,2.02452,1.0001,0,charge,3,1.262,0.421,2.0,2.0,4.1279,4.2,57.1406,07-25-22_08.09_NEGPulse_protocol_HPPC_IN21700_30T_cycle_#1735.mat
BOOST_NEGPULSE,1735,0.68024,2.02452,1.0001,0,charge,3,1.262,0.421,10.0,9.6,4.1279,4.1999,57.0613,07-25-22_08.09_NEGPulse_protocol_HPPC_IN21700_30T_cycle_#1735.mat
BOOST_NEGPULSE,1735,0.68024,2.02452,0.9661,1,discharge,0,-2.032,0.677,2.0,2.0,4.0672,3.9806,42.6202,07-25-22_08.09_NEGPulse_protocol_HPPC_IN21700_30T_cycle_#1735.mat
BOOST_NEGPULSE,1735,0.68024,2.02452,0.9661,1,discharge,0,-2.032,0.677,10.0,9.9,4.0672,3.9512,57.0894,07-25-22_08.09_NEGPulse_protocol_HPPC_IN21700_30T_cycle_#1735.mat
BOOST_NEGPULSE,1735,0.68024,2.02452,0.9662,1,charge,0,1.016,0.339,2.0,2.0,4.0714,4.1147,42.6349,07-25-22_08.09_NEGPulse_protocol_HPPC_IN21700_30T_cycle_#1735.mat
BOOST_NEGPULSE,1735,0.68024,2.02452,0.9662,1,charge,0,1.016,0.339,10.0,9.9,4.0714,4.1276,55.3367,07-25-22_08.09_NEGPulse_protocol_HPPC_IN21700_30T_cycle_#1735.mat
BOOST_NEGPULSE,1735,0.68024,2.02452,0.9661,1,discharge,1,-8.121,2.707,2.0,2.0,4.0671,3.7734,36.1651,07-25-22_08.09_NEGPulse_protocol_HPPC_IN21700_30T_cycle_#1735.mat
BOOST_NEGPULSE,1735,0.68024,2.02452,0.9661,1,discharge,1,-8.121,2.707,10.0,9.9,4.0671,3.703,44.8338,07-25-22_08.09_NEGPulse_protocol_HPPC_IN21700_30T_cycle_#1735.mat
BOOST_NEGPULSE,1735,0.68024,2.02452,0.9662,1,charge,1,2.618,0.873,2.0,2.0,4.0779,4.1999,46.6022,07-25-22_08.09_NEGPulse_protocol_HPPC_IN21700_30T_cycle_#1735.mat
BOOST_NEGPULSE,1735,0.68024,2.02452,0.9662,1,charge,1,2.618,0.873,10.0,9.9,4.0779,4.1999,46.6022,07-25-22_08.09_NEGPulse_protocol_HPPC_IN21700_30T_cycle_#1735.mat
BOOST_NEGPULSE,1735,0.68024,2.02452,0.966,1,discharge,2,-16.24,5.413,2.0,2.0,4.0693,3.5661,30.9852,07-25-22_08.09_NEGPulse_protocol_HPPC_IN21700_30T_cycle_#1735.mat
BOOST_NEGPULSE,1735,0.68024,2.02452,0.966,1,discharge,2,-16.24,5.413,10.0,9.9,4.0693,3.4436,38.5283,07-25-22_08.09_NEGPulse_protocol_HPPC_IN21700_30T_cycle_#1735.mat
BOOST_NEGPULSE,1735,0.68024,2.02452,0.9662,1,charge,2,2.515,0.838,2.0,2.0,4.0832,4.2,46.4414,07-25-22_08.09_NEGPulse_protocol_HPPC_IN21700_30T_cycle_#1735.mat
BOOST_NEGPULSE,1735,0.68024,2.02452,0.9662,1,charge,2,2.515,0.838,10.0,9.9,4.0832,4.2,46.4414,07-25-22_08.09_NEGPulse_protocol_HPPC_IN21700_30T_cycle_#1735.mat
BOOST_NEGPULSE,1735,0.68024,2.02452,0.966,1,discharge,3,-23.346,7.782,2.0,2.0,4.0726,3.4108,28.3475,07-25-22_08.09_NEGPulse_protocol_HPPC_IN21700_30T_cycle_#1735.mat
BOOST_NEGPULSE,1735,0.68024,2.02452,0.966,1,discharge,3,-23.346,7.782,10.0,9.9,4.0726,3.2278,36.1861,07-25-22_08.09_NEGPulse_protocol_HPPC_IN21700_30T_cycle_#1735.mat
BOOST_NEGPULSE,1735,0.68024,2.02452,0.9662,1,charge,3,2.353,0.784,2.0,2.0,4.0883,4.2,47.4612,07-25-22_08.09_NEGPulse_protocol_HPPC_IN21700_30T_cycle_#1735.mat
BOOST_NEGPULSE,1735,0.68024,2.02452,0.9662,1,charge,3,2.353,0.784,10.0,9.9,4.0883,4.2,47.4612,07-25-22_08.09_NEGPulse_protocol_HPPC_IN21700_30T_cycle_#1735.mat
BOOST_NEGPULSE,1735,0.68024,2.02452,0.9323,2,discharge,0,-2.032,0.677,2.0,2.0,4.0247,3.9468,38.3347,07-25-22_08.09_NEGPulse_protocol_HPPC_IN21700_30T_cycle_#1735.mat
BOOST_NEGPULSE,1735,0.68024,2.02452,0.9323,2,discharge,0,-2.032,0.677,10.0,9.9,4.0247,3.9182,52.4088,07-25-22_08.09_NEGPulse_protocol_HPPC_IN21700_30T_cycle_#1735.mat
BOOST_NEGPULSE,1735,0.68024,2.02452,0.9323,2,charge,0,1.016,0.339,2.0,2.0,4.0289,4.0678,38.3063,07-25-22_08.09_NEGPulse_protocol_HPPC_IN21700_30T_cycle_#1735.mat
BOOST_NEGPULSE,1735,0.68024,2.02452,0.9323,2,charge,0,1.016,0.339,10.0,9.9,4.0289,4.0804,50.7139,07-25-22_08.09_NEGPulse_protocol_HPPC_IN21700_30T_cycle_#1735.mat
BOOST_NEGPULSE,1735,0.68024,2.02452,0.9323,2,discharge,1,-8.121,2.707,2.0,2.0,4.0259,3.7518,33.7532,07-25-22_08.09_NEGPulse_protocol_HPPC_IN21700_30T_cycle_#1735.mat
BOOST_NEGPULSE,1735,0.68024,2.02452,0.9323,2,discharge,1,-8.121,2.707,10.0,9.9,4.0259,3.6788,42.7426,07-25-22_08.09_NEGPulse_protocol_HPPC_IN21700_30T_cycle_#1735.mat
BOOST_NEGPULSE,1735,0.68024,2.02452,0.9324,2,charge,1,4.037,1.346,2.0,2.0,4.0365,4.1824,36.1416,07-25-22_08.09_NEGPulse_protocol_HPPC_IN21700_30T_cycle_#1735.mat
BOOST_NEGPULSE,1735,0.68024,2.02452,0.9324,2,charge,1,4.037,1.346,10.0,9.9,4.0365,4.2001,40.5261,07-25-22_08.09_NEGPulse_protocol_HPPC_IN21700_30T_cycle_#1735.mat
BOOST_NEGPULSE,1735,0.68024,2.02452,0.9322,2,discharge,2,-16.241,5.414,2.0,2.0,4.0272,3.5513,29.3024,07-25-22_08.09_NEGPulse_protocol_HPPC_IN21700_30T_cycle_#1735.mat
BOOST_NEGPULSE,1735,0.68024,2.02452,0.9322,2,discharge,2,-16.241,5.414,10.0,9.9,4.0272,3.4266,36.9805,07-25-22_08.09_NEGPulse_protocol_HPPC_IN21700_30T_cycle_#1735.mat
BOOST_NEGPULSE,1735,0.68024,2.02452,0.9324,2,charge,2,3.934,1.311,2.0,2.0,4.0453,4.2002,39.3777,07-25-22_08.09_NEGPulse_protocol_HPPC_IN21700_30T_cycle_#1735.mat
BOOST_NEGPULSE,1735,0.68024,2.02452,0.9324,2,charge,2,3.934,1.311,10.0,9.9,4.0453,4.2002,39.3777,07-25-22_08.09_NEGPulse_protocol_HPPC_IN21700_30T_cycle_#1735.mat
BOOST_NEGPULSE,1735,0.68024,2.02452,0.9321,2,discharge,3,-23.346,7.782,2.0,2.0,4.0305,3.4009,26.9682,07-25-22_08.09_NEGPulse_protocol_HPPC_IN21700_30T_cycle_#1735.mat
BOOST_NEGPULSE,1735,0.68024,2.02452,0.9321,2,discharge,3,-23.346,7.782,10.0,9.9,4.0305,3.2155,34.9096,07-25-22_08.09_NEGPulse_protocol_HPPC_IN21700_30T_cycle_#1735.mat
BOOST_NEGPULSE,1735,0.68024,2.02452,0.9324,2,charge,3,3.772,1.257,2.0,2.0,4.0518,4.2,39.2905,07-25-22_08.09_NEGPulse_protocol_HPPC_IN21700_30T_cycle_#1735.mat
BOOST_NEGPULSE,1735,0.68024,2.02452,0.9324,2,charge,3,3.772,1.257,10.0,9.9,4.0518,4.2,39.2905,07-25-22_08.09_NEGPulse_protocol_HPPC_IN21700_30T_cycle_#1735.mat
BOOST_NEGPULSE,1735,0.68024,2.02452,0.8646,3,discharge,0,-2.032,0.677,2.0,2.0,3.9148,3.8484,32.6756,07-25-22_08.09_NEGPulse_protocol_HPPC_IN21700_30T_cycle_#1735.mat
BOOST_NEGPULSE,1735,0.68024,2.02452,0.8646,3,discharge,0,-2.032,0.677,10.0,9.9,3.9148,3.8262,43.6002,07-25-22_08.09_NEGPulse_protocol_HPPC_IN21700_30T_cycle_#1735.mat
BOOST_NEGPULSE,1735,0.68024,2.02452,0.8647,3,charge,0,1.016,0.339,2.0,1.9,3.917,3.9507,33.1856,07-25-22_08.09_NEGPulse_protocol_HPPC_IN21700_30T_cycle_#1735.mat
BOOST_NEGPULSE,1735,0.68024,2.02452,0.8647,3,charge,0,1.016,0.339,10.0,9.9,3.917,3.9616,43.9193,07-25-22_08.09_NEGPulse_protocol_HPPC_IN21700_30T_cycle_#1735.mat
BOOST_NEGPULSE,1735,0.68024,2.02452,0.8646,3,discharge,1,-8.121,2.707,2.0,2.0,3.9166,3.6707,30.2803,07-25-22_08.09_NEGPulse_protocol_HPPC_IN21700_30T_cycle_#1735.mat
