Repository: KikETs/ECM_HYBRID_BMS_JOINT

## Results

| Arm | Model | Size | Protocol | Result | Worst cell |
|---|---|---|---|---|---|
| SOP | 2RC table + trim (A8) | 4 effective coefficients, 2 EW states | leave-one-cell-out | usable current 69.6 % discharge, 59.5 % charge (τ = 10 s) | 59.9 % / 53.5 % (BOOST_REST) |
| SOH | dQ/dV ridge | 65 coefficients | leave-one-cell-out | RMSE 0.0094, bias −0.0005 | 0.0130 (BOOST_REST) |
| SOC | 2RC EKF, low-current gate | 3 states | leave-one-cell-out | **2.34 %p** over six sensor disturbances on estimated SOH (2.325 on true SOH), per cell 2.00–2.75 | 4.60 %p (BOOST_NEGPULSE_1S, current offset −0.10 A) |

The SOH arm was a 10,945-parameter CNN until the second audit round. Nested

File: analysis/uypydj_hppc_resistance.csv (part 144 of 225)
protocol,cycle,SOH,CAP_Ah,SOC,soc_group,direction,rate_rank,I_A,CRate_rated,tau_s,tau_actual_s,V_pre_V,V_tau_V,R_mOhm,file
BOOST_NEGPULSE,1735,0.68024,2.02452,0.8646,3,discharge,1,-8.121,2.707,10.0,9.9,3.9166,3.6067,38.1613,07-25-22_08.09_NEGPulse_protocol_HPPC_IN21700_30T_cycle_#1735.mat
BOOST_NEGPULSE,1735,0.68024,2.02452,0.8647,3,charge,1,4.061,1.354,2.0,2.0,3.9255,4.0536,31.5424,07-25-22_08.09_NEGPulse_protocol_HPPC_IN21700_30T_cycle_#1735.mat
BOOST_NEGPULSE,1735,0.68024,2.02452,0.8647,3,charge,1,4.061,1.354,10.0,9.9,3.9255,4.0908,40.7023,07-25-22_08.09_NEGPulse_protocol_HPPC_IN21700_30T_cycle_#1735.mat
BOOST_NEGPULSE,1735,0.68024,2.02452,0.8645,3,discharge,2,-16.24,5.413,2.0,2.0,3.9182,3.4778,27.1182,07-25-22_08.09_NEGPulse_protocol_HPPC_IN21700_30T_cycle_#1735.mat
BOOST_NEGPULSE,1735,0.68024,2.02452,0.8645,3,discharge,2,-16.24,5.413,10.0,9.9,3.9182,3.3602,34.3596,07-25-22_08.09_NEGPulse_protocol_HPPC_IN21700_30T_cycle_#1735.mat
BOOST_NEGPULSE,1735,0.68024,2.02452,0.8648,3,charge,2,8.155,2.718,2.0,2.0,3.9345,4.2,32.5587,07-25-22_08.09_NEGPulse_protocol_HPPC_IN21700_30T_cycle_#1735.mat
BOOST_NEGPULSE,1735,0.68024,2.02452,0.8648,3,charge,2,8.155,2.718,10.0,9.9,3.9345,4.2,32.5587,07-25-22_08.09_NEGPulse_protocol_HPPC_IN21700_30T_cycle_#1735.mat
BOOST_NEGPULSE,1735,0.68024,2.02452,0.8645,3,discharge,3,-23.345,7.782,2.0,2.0,3.921,3.3297,25.3288,07-25-22_08.09_NEGPulse_protocol_HPPC_IN21700_30T_cycle_#1735.mat
BOOST_NEGPULSE,1735,0.68024,2.02452,0.8645,3,discharge,3,-23.345,7.782,10.0,9.9,3.921,3.1485,33.0906,07-25-22_08.09_NEGPulse_protocol_HPPC_IN21700_30T_cycle_#1735.mat
BOOST_NEGPULSE,1735,0.68024,2.02452,0.8648,3,charge,3,7.942,2.647,2.0,2.0,3.9425,4.2,32.4222,07-25-22_08.09_NEGPulse_protocol_HPPC_IN21700_30T_cycle_#1735.mat
BOOST_NEGPULSE,1735,0.68024,2.02452,0.8648,3,charge,3,7.942,2.647,10.0,9.9,3.9425,4.2,32.4222,07-25-22_08.09_NEGPulse_protocol_HPPC_IN21700_30T_cycle_#1735.mat
BOOST_NEGPULSE,1735,0.68024,2.02452,0.797,4,discharge,0,-2.03,0.677,2.0,2.0,3.8486,3.7856,31.0268,07-25-22_08.09_NEGPulse_protocol_HPPC_IN21700_30T_cycle_#1735.mat
BOOST_NEGPULSE,1735,0.68024,2.02452,0.797,4,discharge,0,-2.03,0.677,10.0,9.9,3.8486,3.7649,41.2214,07-25-22_08.09_NEGPulse_protocol_HPPC_IN21700_30T_cycle_#1735.mat
BOOST_NEGPULSE,1735,0.68024,2.02452,0.797,4,charge,0,1.015,0.338,2.0,2.0,3.8516,3.8828,30.745,07-25-22_08.09_NEGPulse_protocol_HPPC_IN21700_30T_cycle_#1735.mat
BOOST_NEGPULSE,1735,0.68024,2.02452,0.797,4,charge,0,1.015,0.338,10.0,9.9,3.8516,3.8918,39.6137,07-25-22_08.09_NEGPulse_protocol_HPPC_IN21700_30T_cycle_#1735.mat
BOOST_NEGPULSE,1735,0.68024,2.02452,0.7969,4,discharge,1,-8.121,2.707,2.0,1.9,3.8506,3.6172,28.7389,07-25-22_08.09_NEGPulse_protocol_HPPC_IN21700_30T_cycle_#1735.mat
BOOST_NEGPULSE,1735,0.68024,2.02452,0.7969,4,discharge,1,-8.121,2.707,10.0,9.9,3.8506,3.548,37.2596,07-25-22_08.09_NEGPulse_protocol_HPPC_IN21700_30T_cycle_#1735.mat
BOOST_NEGPULSE,1735,0.68024,2.02452,0.797,4,charge,1,4.061,1.354,2.0,2.0,3.8583,3.9778,29.4299,07-25-22_08.09_NEGPulse_protocol_HPPC_IN21700_30T_cycle_#1735.mat
BOOST_NEGPULSE,1735,0.68024,2.02452,0.797,4,charge,1,4.061,1.354,10.0,9.9,3.8583,4.0066,36.5226,07-25-22_08.09_NEGPulse_protocol_HPPC_IN21700_30T_cycle_#1735.mat
BOOST_NEGPULSE,1735,0.68024,2.02452,0.7968,4,discharge,2,-16.241,5.414,2.0,2.0,3.8521,3.4263,26.2176,07-25-22_08.09_NEGPulse_protocol_HPPC_IN21700_30T_cycle_#1735.mat
BOOST_NEGPULSE,1735,0.68024,2.02452,0.7968,4,discharge,2,-16.241,5.414,10.0,9.9,3.8521,3.3018,33.8834,07-25-22_08.09_NEGPulse_protocol_HPPC_IN21700_30T_cycle_#1735.mat
BOOST_NEGPULSE,1735,0.68024,2.02452,0.7971,4,charge,2,11.85,3.95,2.0,1.9,3.8652,4.1764,26.2616,07-25-22_08.09_NEGPulse_protocol_HPPC_IN21700_30T_cycle_#1735.mat
BOOST_NEGPULSE,1735,0.68024,2.02452,0.7971,4,charge,2,11.85,3.95,10.0,9.9,3.8652,4.2,28.2532,07-25-22_08.09_NEGPulse_protocol_HPPC_IN21700_30T_cycle_#1735.mat
BOOST_NEGPULSE,1735,0.68024,2.02452,0.7968,4,discharge,3,-23.345,7.782,2.0,2.0,3.854,3.2822,24.4935,07-25-22_08.09_NEGPulse_protocol_HPPC_IN21700_30T_cycle_#1735.mat
BOOST_NEGPULSE,1735,0.68024,2.02452,0.7968,4,discharge,3,-23.345,7.782,10.0,9.9,3.854,3.0938,32.5637,07-25-22_08.09_NEGPulse_protocol_HPPC_IN21700_30T_cycle_#1735.mat
BOOST_NEGPULSE,1735,0.68024,2.02452,0.7972,4,charge,3,11.748,3.916,2.0,2.0,3.8714,4.2002,27.9877,07-25-22_08.09_NEGPulse_protocol_HPPC_IN21700_30T_cycle_#1735.mat
BOOST_NEGPULSE,1735,0.68024,2.02452,0.7972,4,charge,3,11.748,3.916,10.0,9.9,3.8714,4.2001,27.9792,07-25-22_08.09_NEGPulse_protocol_HPPC_IN21700_30T_cycle_#1735.mat
BOOST_NEGPULSE,1735,0.68024,2.02452,0.7293,5,discharge,0,-2.03,0.677,2.0,2.0,3.7829,3.7231,29.4552,07-25-22_08.09_NEGPulse_protocol_HPPC_IN21700_30T_cycle_#1735.mat
BOOST_NEGPULSE,1735,0.68024,2.02452,0.7293,5,discharge,0,-2.03,0.677,10.0,9.9,3.7829,3.7015,40.0946,07-25-22_08.09_NEGPulse_protocol_HPPC_IN21700_30T_cycle_#1735.mat
BOOST_NEGPULSE,1735,0.68024,2.02452,0.7293,5,charge,0,1.017,0.339,2.0,2.0,3.7868,3.8169,29.5881,07-25-22_08.09_NEGPulse_protocol_HPPC_IN21700_30T_cycle_#1735.mat
BOOST_NEGPULSE,1735,0.68024,2.02452,0.7293,5,charge,0,1.017,0.339,10.0,9.9,3.7868,3.8267,39.2215,07-25-22_08.09_NEGPulse_protocol_HPPC_IN21700_30T_cycle_#1735.mat
BOOST_NEGPULSE,1735,0.68024,2.02452,0.7292,5,discharge,1,-8.12,2.707,2.0,2.0,3.7858,3.5522,28.7688,07-25-22_08.09_NEGPulse_protocol_HPPC_IN21700_30T_cycle_#1735.mat
BOOST_NEGPULSE,1735,0.68024,2.02452,0.7292,5,discharge,1,-8.12,2.707,10.0,9.9,3.7858,3.4801,37.6482,07-25-22_08.09_NEGPulse_protocol_HPPC_IN21700_30T_cycle_#1735.mat
BOOST_NEGPULSE,1735,0.68024,2.02452,0.7293,5,charge,1,4.061,1.354,2.0,2.0,3.7949,3.9134,29.1814,07-25-22_08.09_NEGPulse_protocol_HPPC_IN21700_30T_cycle_#1735.mat
BOOST_NEGPULSE,1735,0.68024,2.02452,0.7293,5,charge,1,4.061,1.354,10.0,9.9,3.7949,3.9444,36.8154,07-25-22_08.09_NEGPulse_protocol_HPPC_IN21700_30T_cycle_#1735.mat
BOOST_NEGPULSE,1735,0.68024,2.02452,0.7292,5,discharge,2,-16.239,5.413,2.0,2.0,3.7872,3.3587,26.3871,07-25-22_08.09_NEGPulse_protocol_HPPC_IN21700_30T_cycle_#1735.mat
BOOST_NEGPULSE,1735,0.68024,2.02452,0.7292,5,discharge,2,-16.239,5.413,10.0,9.9,3.7872,3.2278,34.4479,07-25-22_08.09_NEGPulse_protocol_HPPC_IN21700_30T_cycle_#1735.mat
BOOST_NEGPULSE,1735,0.68024,2.02452,0.7294,5,charge,2,12.181,4.06,2.0,2.0,3.8029,4.1174,25.8189,07-25-22_08.09_NEGPulse_protocol_HPPC_IN21700_30T_cycle_#1735.mat
BOOST_NEGPULSE,1735,0.68024,2.02452,0.7294,5,charge,2,12.181,4.06,10.0,9.9,3.8029,4.1871,31.5409,07-25-22_08.09_NEGPulse_protocol_HPPC_IN21700_30T_cycle_#1735.mat
BOOST_NEGPULSE,1735,0.68024,2.02452,0.7291,5,discharge,3,-23.346,7.782,2.0,2.0,3.7905,3.2054,25.0621,07-25-22_08.09_NEGPulse_protocol_HPPC_IN21700_30T_cycle_#1735.mat
BOOST_NEGPULSE,1735,0.68024,2.02452,0.7291,5,discharge,3,-23.346,7.782,10.0,9.9,3.7905,3.0084,33.5004,07-25-22_08.09_NEGPulse_protocol_HPPC_IN21700_30T_cycle_#1735.mat
BOOST_NEGPULSE,1735,0.68024,2.02452,0.7295,5,charge,3,14.155,4.718,2.0,2.0,3.8115,4.2001,27.4532,07-25-22_08.09_NEGPulse_protocol_HPPC_IN21700_30T_cycle_#1735.mat
BOOST_NEGPULSE,1735,0.68024,2.02452,0.7295,5,charge,3,14.155,4.718,10.0,9.9,3.8115,4.2,27.4461,07-25-22_08.09_NEGPulse_protocol_HPPC_IN21700_30T_cycle_#1735.mat
BOOST_NEGPULSE,1735,0.68024,2.02452,0.6616,6,discharge,0,-2.032,0.677,2.0,2.0,3.7073,3.6449,30.7072,07-25-22_08.09_NEGPulse_protocol_HPPC_IN21700_30T_cycle_#1735.mat
BOOST_NEGPULSE,1735,0.68024,2.02452,0.6616,6,discharge,0,-2.032,0.677,10.0,9.9,3.7073,3.6223,41.8287,07-25-22_08.09_NEGPulse_protocol_HPPC_IN21700_30T_cycle_#1735.mat
BOOST_NEGPULSE,1735,0.68024,2.02452,0.6616,6,charge,0,1.015,0.338,2.0,2.0,3.7115,3.7427,30.7329,07-25-22_08.09_NEGPulse_protocol_HPPC_IN21700_30T_cycle_#1735.mat
BOOST_NEGPULSE,1735,0.68024,2.02452,0.6616,6,charge,0,1.015,0.338,10.0,9.9,3.7115,3.753,40.8786,07-25-22_08.09_NEGPulse_protocol_HPPC_IN21700_30T_cycle_#1735.mat
BOOST_NEGPULSE,1735,0.68024,2.02452,0.6616,6,discharge,1,-8.119,2.706,2.0,2.0,3.7108,3.4749,29.0542,07-25-22_08.09_NEGPulse_protocol_HPPC_IN21700_30T_cycle_#1735.mat
BOOST_NEGPULSE,1735,0.68024,2.02452,0.6616,6,discharge,1,-8.119,2.706,10.0,9.9,3.7108,3.4021,38.0205,07-25-22_08.09_NEGPulse_protocol_HPPC_IN21700_30T_cycle_#1735.mat
BOOST_NEGPULSE,1735,0.68024,2.02452,0.6617,6,charge,1,4.061,1.354,2.0,2.0,3.7203,3.8404,29.5755,07-25-22_08.09_NEGPulse_protocol_HPPC_IN21700_30T_cycle_#1735.mat
BOOST_NEGPULSE,1735,0.68024,2.02452,0.6617,6,charge,1,4.061,1.354,10.0,9.9,3.7203,3.8746,37.9974,07-25-22_08.09_NEGPulse_protocol_HPPC_IN21700_30T_cycle_#1735.mat
BOOST_NEGPULSE,1735,0.68024,2.02452,0.6615,6,discharge,2,-16.241,5.414,2.0,2.0,3.7134,3.2846,26.4023,07-25-22_08.09_NEGPulse_protocol_HPPC_IN21700_30T_cycle_#1735.mat
BOOST_NEGPULSE,1735,0.68024,2.02452,0.6615,6,discharge,2,-16.241,5.414,10.0,9.9,3.7134,3.1539,34.4498,07-25-22_08.09_NEGPulse_protocol_HPPC_IN21700_30T_cycle_#1735.mat
BOOST_NEGPULSE,1735,0.68024,2.02452,0.6617,6,charge,2,12.18,4.06,2.0,2.0,3.731,4.0431,25.624,07-25-22_08.09_NEGPulse_protocol_HPPC_IN21700_30T_cycle_#1735.mat
BOOST_NEGPULSE,1735,0.68024,2.02452,0.6617,6,charge,2,12.18,4.06,10.0,9.9,3.731,4.1163,31.6338,07-25-22_08.09_NEGPulse_protocol_HPPC_IN21700_30T_cycle_#1735.mat
BOOST_NEGPULSE,1735,0.68024,2.02452,0.6615,6,discharge,3,-23.346,7.782,2.0,2.0,3.7161,3.1396,24.6937,07-25-22_08.09_NEGPulse_protocol_HPPC_IN21700_30T_cycle_#1735.mat
BOOST_NEGPULSE,1735,0.68024,2.02452,0.6615,6,discharge,3,-23.346,7.782,10.0,9.9,3.7161,2.9449,33.0335,07-25-22_08.09_NEGPulse_protocol_HPPC_IN21700_30T_cycle_#1735.mat
BOOST_NEGPULSE,1735,0.68024,2.02452,0.6618,6,charge,3,17.693,5.898,2.0,2.0,3.7405,4.2,25.9707,07-25-22_08.09_NEGPulse_protocol_HPPC_IN21700_30T_cycle_#1735.mat
BOOST_NEGPULSE,1735,0.68024,2.02452,0.6618,6,charge,3,17.693,5.898,10.0,9.9,3.7405,4.1999,25.9651,07-25-22_08.09_NEGPulse_protocol_HPPC_IN21700_30T_cycle_#1735.mat
BOOST_NEGPULSE,1735,0.68024,2.02452,0.5939,7,discharge,0,-2.03,0.677,2.0,2.0,3.64,3.5772,30.936,07-25-22_08.09_NEGPulse_protocol_HPPC_IN21700_30T_cycle_#1735.mat
BOOST_NEGPULSE,1735,0.68024,2.02452,0.5939,7,discharge,0,-2.03,0.677,10.0,9.9,3.64,3.555,41.8719,07-25-22_08.09_NEGPulse_protocol_HPPC_IN21700_30T_cycle_#1735.mat
BOOST_NEGPULSE,1735,0.68024,2.02452,0.594,7,charge,0,1.017,0.339,2.0,2.0,3.6427,3.6745,31.2592,07-25-22_08.09_NEGPulse_protocol_HPPC_IN21700_30T_cycle_#1735.mat
BOOST_NEGPULSE,1735,0.68024,2.02452,0.594,7,charge,0,1.017,0.339,10.0,9.9,3.6427,3.6843,40.8926,07-25-22_08.09_NEGPulse_protocol_HPPC_IN21700_30T_cycle_#1735.mat
BOOST_NEGPULSE,1735,0.68024,2.02452,0.5939,7,discharge,1,-8.121,2.707,2.0,2.0,3.6425,3.4082,28.8511,07-25-22_08.09_NEGPulse_protocol_HPPC_IN21700_30T_cycle_#1735.mat
BOOST_NEGPULSE,1735,0.68024,2.02452,0.5939,7,discharge,1,-8.121,2.707,10.0,9.9,3.6425,3.3357,37.7786,07-25-22_08.09_NEGPulse_protocol_HPPC_IN21700_30T_cycle_#1735.mat
BOOST_NEGPULSE,1735,0.68024,2.02452,0.594,7,charge,1,4.059,1.353,2.0,2.0,3.6525,3.7702,28.9973,07-25-22_08.09_NEGPulse_protocol_HPPC_IN21700_30T_cycle_#1735.mat
BOOST_NEGPULSE,1735,0.68024,2.02452,0.594,7,charge,1,4.059,1.353,10.0,9.9,3.6525,3.8049,37.5462,07-25-22_08.09_NEGPulse_protocol_HPPC_IN21700_30T_cycle_#1735.mat
BOOST_NEGPULSE,1735,0.68024,2.02452,0.5938,7,discharge,2,-16.239,5.413,2.0,2.0,3.6448,3.2204,26.1346,07-25-22_08.09_NEGPulse_protocol_HPPC_IN21700_30T_cycle_#1735.mat
BOOST_NEGPULSE,1735,0.68024,2.02452,0.5938,7,discharge,2,-16.239,5.413,10.0,9.9,3.6448,3.087,34.3494,07-25-22_08.09_NEGPulse_protocol_HPPC_IN21700_30T_cycle_#1735.mat
BOOST_NEGPULSE,1735,0.68024,2.02452,0.5941,7,charge,2,12.18,4.06,2.0,2.0,3.6629,3.9703,25.2381,07-25-22_08.09_NEGPulse_protocol_HPPC_IN21700_30T_cycle_#1735.mat
BOOST_NEGPULSE,1735,0.68024,2.02452,0.5941,7,charge,2,12.18,4.06,10.0,9.9,3.6629,4.0451,31.3793,07-25-22_08.09_NEGPulse_protocol_HPPC_IN21700_30T_cycle_#1735.mat
BOOST_NEGPULSE,1735,0.68024,2.02452,0.5938,7,discharge,3,-23.346,7.782,2.0,2.0,3.6479,3.0684,24.8222,07-25-22_08.09_NEGPulse_protocol_HPPC_IN21700_30T_cycle_#1735.mat
BOOST_NEGPULSE,1735,0.68024,2.02452,0.5938,7,discharge,3,-23.346,7.782,10.0,9.9,3.6479,2.8645,33.5561,07-25-22_08.09_NEGPulse_protocol_HPPC_IN21700_30T_cycle_#1735.mat
BOOST_NEGPULSE,1735,0.68024,2.02452,0.5941,7,charge,3,20.299,6.766,2.0,2.0,3.6729,4.1445,23.2327,07-25-22_08.09_NEGPulse_protocol_HPPC_IN21700_30T_cycle_#1735.mat
BOOST_NEGPULSE,1735,0.68024,2.02452,0.5941,7,charge,3,20.299,6.766,10.0,9.9,3.6729,4.2001,25.9717,07-25-22_08.09_NEGPulse_protocol_HPPC_IN21700_30T_cycle_#1735.mat
BOOST_NEGPULSE,1735,0.68024,2.02452,0.5263,8,discharge,0,-2.032,0.677,2.0,2.0,3.5735,3.506,33.2185,07-25-22_08.09_NEGPulse_protocol_HPPC_IN21700_30T_cycle_#1735.mat
BOOST_NEGPULSE,1735,0.68024,2.02452,0.5263,8,discharge,0,-2.032,0.677,10.0,9.9,3.5735,3.4819,45.0787,07-25-22_08.09_NEGPulse_protocol_HPPC_IN21700_30T_cycle_#1735.mat
BOOST_NEGPULSE,1735,0.68024,2.02452,0.5263,8,charge,0,1.016,0.339,2.0,2.0,3.5768,3.6098,32.4899,07-25-22_08.09_NEGPulse_protocol_HPPC_IN21700_30T_cycle_#1735.mat
BOOST_NEGPULSE,1735,0.68024,2.02452,0.5263,8,charge,0,1.016,0.339,10.0,9.9,3.5768,3.6199,42.4338,07-25-22_08.09_NEGPulse_protocol_HPPC_IN21700_30T_cycle_#1735.mat
BOOST_NEGPULSE,1735,0.68024,2.02452,0.5262,8,discharge,1,-8.121,2.707,2.0,2.0,3.5756,3.3268,30.6355,07-25-22_08.09_NEGPulse_protocol_HPPC_IN21700_30T_cycle_#1735.mat
BOOST_NEGPULSE,1735,0.68024,2.02452,0.5262,8,discharge,1,-8.121,2.707,10.0,9.9,3.5756,3.2466,40.5108,07-25-22_08.09_NEGPulse_protocol_HPPC_IN21700_30T_cycle_#1735.mat
BOOST_NEGPULSE,1735,0.68024,2.02452,0.5263,8,charge,1,4.061,1.354,2.0,2.0,3.5865,3.7107,30.5821,07-25-22_08.09_NEGPulse_protocol_HPPC_IN21700_30T_cycle_#1735.mat
BOOST_NEGPULSE,1735,0.68024,2.02452,0.5263,8,charge,1,4.061,1.354,10.0,9.9,3.5865,3.7463,39.348,07-25-22_08.09_NEGPulse_protocol_HPPC_IN21700_30T_cycle_#1735.mat
BOOST_NEGPULSE,1735,0.68024,2.02452,0.5262,8,discharge,2,-16.241,5.414,2.0,2.0,3.5787,3.1292,27.6769,07-25-22_08.09_NEGPulse_protocol_HPPC_IN21700_30T_cycle_#1735.mat
BOOST_NEGPULSE,1735,0.68024,2.02452,0.5262,8,discharge,2,-16.241,5.414,10.0,9.9,3.5787,2.972,37.3561,07-25-22_08.09_NEGPulse_protocol_HPPC_IN21700_30T_cycle_#1735.mat
BOOST_NEGPULSE,1735,0.68024,2.02452,0.5264,8,charge,2,12.181,4.06,2.0,1.9,3.5974,3.9156,26.1227,07-25-22_08.09_NEGPulse_protocol_HPPC_IN21700_30T_cycle_#1735.mat
BOOST_NEGPULSE,1735,0.68024,2.02452,0.5264,8,charge,2,12.181,4.06,10.0,9.9,3.5974,3.9982,32.9037,07-25-22_08.09_NEGPulse_protocol_HPPC_IN21700_30T_cycle_#1735.mat
BOOST_NEGPULSE,1735,0.68024,2.02452,0.5261,8,discharge,3,-23.347,7.782,2.0,1.9,3.5822,2.9833,25.6521,07-25-22_08.09_NEGPulse_protocol_HPPC_IN21700_30T_cycle_#1735.mat
BOOST_NEGPULSE,1735,0.68024,2.02452,0.5261,8,discharge,3,-23.347,7.782,10.0,9.9,3.5822,2.7335,36.3516,07-25-22_08.09_NEGPulse_protocol_HPPC_IN21700_30T_cycle_#1735.mat
BOOST_NEGPULSE,1735,0.68024,2.02452,0.5264,8,charge,3,20.299,6.766,2.0,2.0,3.6085,4.0865,23.548,07-25-22_08.09_NEGPulse_protocol_HPPC_IN21700_30T_cycle_#1735.mat
BOOST_NEGPULSE,1735,0.68024,2.02452,0.5264,8,charge,3,20.299,6.766,10.0,9.9,3.6085,4.2002,29.1492,07-25-22_08.09_NEGPulse_protocol_HPPC_IN21700_30T_cycle_#1735.mat
BOOST_NEGPULSE,1735,0.68024,2.02452,0.4586,9,discharge,0,-2.032,0.677,2.0,2.0,3.508,3.4369,34.9902,07-25-22_08.09_NEGPulse_protocol_HPPC_IN21700_30T_cycle_#1735.mat
BOOST_NEGPULSE,1735,0.68024,2.02452,0.4586,9,discharge,0,-2.032,0.677,10.0,9.9,3.508,3.4088,48.8189,07-25-22_08.09_NEGPulse_protocol_HPPC_IN21700_30T_cycle_#1735.mat
BOOST_NEGPULSE,1735,0.68024,2.02452,0.4586,9,charge,0,1.015,0.338,2.0,2.0,3.5115,3.5457,33.6879,07-25-22_08.09_NEGPulse_protocol_HPPC_IN21700_30T_cycle_#1735.mat
BOOST_NEGPULSE,1735,0.68024,2.02452,0.4586,9,charge,0,1.015,0.338,10.0,9.9,3.5115,3.5559,43.7352,07-25-22_08.09_NEGPulse_protocol_HPPC_IN21700_30T_cycle_#1735.mat
BOOST_NEGPULSE,1735,0.68024,2.02452,0.4586,9,discharge,1,-8.121,2.707,2.0,2.0,3.5109,3.2497,32.1639,07-25-22_08.09_NEGPulse_protocol_HPPC_IN21700_30T_cycle_#1735.mat
BOOST_NEGPULSE,1735,0.68024,2.02452,0.4586,9,discharge,1,-8.121,2.707,10.0,9.9,3.5109,3.1449,45.0689,07-25-22_08.09_NEGPulse_protocol_HPPC_IN21700_30T_cycle_#1735.mat
BOOST_NEGPULSE,1735,0.68024,2.02452,0.4587,9,charge,1,4.061,1.354,2.0,2.0,3.521,3.6471,31.053,07-25-22_08.09_NEGPulse_protocol_HPPC_IN21700_30T_cycle_#1735.mat
BOOST_NEGPULSE,1735,0.68024,2.02452,0.4587,9,charge,1,4.061,1.354,10.0,9.9,3.521,3.6811,39.4257,07-25-22_08.09_NEGPulse_protocol_HPPC_IN21700_30T_cycle_#1735.mat
BOOST_NEGPULSE,1735,0.68024,2.02452,0.4585,9,discharge,2,-16.241,5.414,2.0,2.0,3.5122,3.0454,28.7421,07-25-22_08.09_NEGPulse_protocol_HPPC_IN21700_30T_cycle_#1735.mat
BOOST_NEGPULSE,1735,0.68024,2.02452,0.4585,9,discharge,2,-16.241,5.414,10.0,9.9,3.5122,2.8387,41.4691,07-25-22_08.09_NEGPulse_protocol_HPPC_IN21700_30T_cycle_#1735.mat
BOOST_NEGPULSE,1735,0.68024,2.02452,0.4587,9,charge,2,12.18,4.06,2.0,2.0,3.5331,3.8509,26.092,07-25-22_08.09_NEGPulse_protocol_HPPC_IN21700_30T_cycle_#1735.mat
BOOST_NEGPULSE,1735,0.68024,2.02452,0.4587,9,charge,2,12.18,4.06,10.0,9.9,3.5331,3.9324,32.7833,07-25-22_08.09_NEGPulse_protocol_HPPC_IN21700_30T_cycle_#1735.mat
BOOST_NEGPULSE,1735,0.68024,2.02452,0.4584,9,discharge,3,-23.346,7.782,2.0,2.0,3.5162,2.889,26.8654,07-25-22_08.09_NEGPulse_protocol_HPPC_IN21700_30T_cycle_#1735.mat
BOOST_NEGPULSE,1735,0.68024,2.02452,0.4584,9,discharge,3,-23.346,7.782,10.0,9.9,3.5162,2.5679,40.6194,07-25-22_08.09_NEGPulse_protocol_HPPC_IN21700_30T_cycle_#1735.mat
BOOST_NEGPULSE,1735,0.68024,2.02452,0.4588,9,charge,3,20.301,6.767,2.0,2.0,3.5443,4.0163,23.2501,07-25-22_08.09_NEGPulse_protocol_HPPC_IN21700_30T_cycle_#1735.mat
BOOST_NEGPULSE,1735,0.68024,2.02452,0.4588,9,charge,3,20.301,6.767,10.0,9.9,3.5443,4.1348,29.0872,07-25-22_08.09_NEGPulse_protocol_HPPC_IN21700_30T_cycle_#1735.mat
BOOST_NEGPULSE,1735,0.68024,2.02452,0.4248,10,discharge,0,-2.03,0.677,2.0,2.0,3.4809,3.4054,37.1921,07-25-22_08.09_NEGPulse_protocol_HPPC_IN21700_30T_cycle_#1735.mat
BOOST_NEGPULSE,1735,0.68024,2.02452,0.4248,10,discharge,0,-2.03,0.677,10.0,9.9,3.4809,3.3722,53.5468,07-25-22_08.09_NEGPulse_protocol_HPPC_IN21700_30T_cycle_#1735.mat
BOOST_NEGPULSE,1735,0.68024,2.02452,0.4248,10,charge,0,1.016,0.339,2.0,2.0,3.485,3.5212,35.644,07-25-22_08.09_NEGPulse_protocol_HPPC_IN21700_30T_cycle_#1735.mat
BOOST_NEGPULSE,1735,0.68024,2.02452,0.4248,10,charge,0,1.016,0.339,10.0,9.9,3.485,3.5329,47.1642,07-25-22_08.09_NEGPulse_protocol_HPPC_IN21700_30T_cycle_#1735.mat
BOOST_NEGPULSE,1735,0.68024,2.02452,0.4247,10,discharge,1,-8.121,2.707,2.0,2.0,3.4828,3.2048,34.2322,07-25-22_08.09_NEGPulse_protocol_HPPC_IN21700_30T_cycle_#1735.mat
BOOST_NEGPULSE,1735,0.68024,2.02452,0.4247,10,discharge,1,-8.121,2.707,10.0,9.9,3.4828,3.077,49.9692,07-25-22_08.09_NEGPulse_protocol_HPPC_IN21700_30T_cycle_#1735.mat
BOOST_NEGPULSE,1735,0.68024,2.02452,0.4248,10,charge,1,4.059,1.353,2.0,2.0,3.4955,3.6268,32.3455,07-25-22_08.09_NEGPulse_protocol_HPPC_IN21700_30T_cycle_#1735.mat
BOOST_NEGPULSE,1735,0.68024,2.02452,0.4248,10,charge,1,4.059,1.353,10.0,9.9,3.4955,3.6606,40.672,07-25-22_08.09_NEGPulse_protocol_HPPC_IN21700_30T_cycle_#1735.mat
BOOST_NEGPULSE,1735,0.68024,2.02452,0.4246,10,discharge,2,-16.24,5.413,2.0,2.0,3.4836,2.9868,30.5911,07-25-22_08.09_NEGPulse_protocol_HPPC_IN21700_30T_cycle_#1735.mat
BOOST_NEGPULSE,1735,0.68024,2.02452,0.4246,10,discharge,2,-16.24,5.413,10.0,9.9,3.4836,2.7325,46.25,07-25-22_08.09_NEGPulse_protocol_HPPC_IN21700_30T_cycle_#1735.mat
BOOST_NEGPULSE,1735,0.68024,2.02452,0.4249,10,charge,2,12.179,4.06,2.0,1.9,3.5085,3.831,26.48,07-25-22_08.09_NEGPulse_protocol_HPPC_IN21700_30T_cycle_#1735.mat
BOOST_NEGPULSE,1735,0.68024,2.02452,0.4249,10,charge,2,12.179,4.06,10.0,9.9,3.5085,3.9123,33.1554,07-25-22_08.09_NEGPulse_protocol_HPPC_IN21700_30T_cycle_#1735.mat
BOOST_NEGPULSE,1735,0.68024,2.02452,0.4246,10,discharge,3,-23.348,7.783,2.0,2.0,3.4869,2.8193,28.5935,07-25-22_08.09_NEGPulse_protocol_HPPC_IN21700_30T_cycle_#1735.mat
BOOST_NEGPULSE,1735,0.68024,2.02452,0.4246,10,discharge,3,-23.348,7.783,10.0,9.9,3.4869,2.4999,42.2734,07-25-22_08.09_NEGPulse_protocol_HPPC_IN21700_30T_cycle_#1735.mat
BOOST_NEGPULSE,1735,0.68024,2.02452,0.4249,10,charge,3,20.302,6.767,2.0,2.0,3.5191,3.9985,23.6134,07-25-22_08.09_NEGPulse_protocol_HPPC_IN21700_30T_cycle_#1735.mat
BOOST_NEGPULSE,1735,0.68024,2.02452,0.4249,10,charge,3,20.302,6.767,10.0,9.9,3.5191,4.1185,29.5242,07-25-22_08.09_NEGPulse_protocol_HPPC_IN21700_30T_cycle_#1735.mat
BOOST_NEGPULSE,1735,0.68024,2.02452,0.3909,11,discharge,0,-2.032,0.677,2.0,2.0,3.4461,3.3665,39.1674,07-25-22_08.09_NEGPulse_protocol_HPPC_IN21700_30T_cycle_#1735.mat
BOOST_NEGPULSE,1735,0.68024,2.02452,0.3909,11,discharge,0,-2.032,0.677,10.0,9.9,3.4461,3.3264,58.8988,07-25-22_08.09_NEGPulse_protocol_HPPC_IN21700_30T_cycle_#1735.mat
BOOST_NEGPULSE,1735,0.68024,2.02452,0.3909,11,charge,0,1.017,0.339,2.0,2.0,3.4514,3.4895,37.4558,07-25-22_08.09_NEGPulse_protocol_HPPC_IN21700_30T_cycle_#1735.mat
BOOST_NEGPULSE,1735,0.68024,2.02452,0.3909,11,charge,0,1.017,0.339,10.0,9.9,3.4514,3.5041,51.8089,07-25-22_08.09_NEGPulse_protocol_HPPC_IN21700_30T_cycle_#1735.mat
BOOST_NEGPULSE,1735,0.68024,2.02452,0.3909,11,discharge,1,-8.121,2.707,2.0,2.0,3.448,3.1537,36.2385,07-25-22_08.09_NEGPulse_protocol_HPPC_IN21700_30T_cycle_#1735.mat
BOOST_NEGPULSE,1735,0.68024,2.02452,0.3909,11,discharge,1,-8.121,2.707,10.0,9.9,3.448,2.9968,55.5583,07-25-22_08.09_NEGPulse_protocol_HPPC_IN21700_30T_cycle_#1735.mat
BOOST_NEGPULSE,1735,0.68024,2.02452,0.391,11,charge,1,4.061,1.354,2.0,2.0,3.4659,3.6004,33.1224,07-25-22_08.09_NEGPulse_protocol_HPPC_IN21700_30T_cycle_#1735.mat
BOOST_NEGPULSE,1735,0.68024,2.02452,0.391,11,charge,1,4.061,1.354,10.0,9.9,3.4659,3.6365,42.0125,07-25-22_08.09_NEGPulse_protocol_HPPC_IN21700_30T_cycle_#1735.mat
BOOST_NEGPULSE,1735,0.68024,2.02452,0.3908,11,discharge,2,-16.241,5.414,2.0,1.9,3.4507,2.9289,32.1286,07-25-22_08.09_NEGPulse_protocol_HPPC_IN21700_30T_cycle_#1735.mat
BOOST_NEGPULSE,1735,0.68024,2.02452,0.3908,11,discharge,2,-16.241,5.414,10.0,9.9,3.4507,2.6006,52.3428,07-25-22_08.09_NEGPulse_protocol_HPPC_IN21700_30T_cycle_#1735.mat
BOOST_NEGPULSE,1735,0.68024,2.02452,0.391,11,charge,2,12.18,4.06,2.0,2.0,3.4825,3.8052,26.4943,07-25-22_08.09_NEGPulse_protocol_HPPC_IN21700_30T_cycle_#1735.mat
BOOST_NEGPULSE,1735,0.68024,2.02452,0.391,11,charge,2,12.18,4.06,10.0,9.9,3.4825,3.8816,32.7668,07-25-22_08.09_NEGPulse_protocol_HPPC_IN21700_30T_cycle_#1735.mat
BOOST_NEGPULSE,1735,0.68024,2.02452,0.3907,11,discharge,3,-23.345,7.782,2.0,2.0,3.4545,2.7501,30.1735,07-25-22_08.09_NEGPulse_protocol_HPPC_IN21700_30T_cycle_#1735.mat
BOOST_NEGPULSE,1735,0.68024,2.02452,0.3907,11,discharge,3,-23.345,7.782,10.0,9.9,3.4545,2.4999,40.891,07-25-22_08.09_NEGPulse_protocol_HPPC_IN21700_30T_cycle_#1735.mat
BOOST_NEGPULSE,1735,0.68024,2.02452,0.3911,11,charge,3,20.301,6.767,2.0,1.9,3.4919,3.9642,23.2649,07-25-22_08.09_NEGPulse_protocol_HPPC_IN21700_30T_cycle_#1735.mat
BOOST_NEGPULSE,1735,0.68024,2.02452,0.3911,11,charge,3,20.301,6.767,10.0,9.9,3.4919,4.0834,29.1365,07-25-22_08.09_NEGPulse_protocol_HPPC_IN21700_30T_cycle_#1735.mat
BOOST_NEGPULSE,1735,0.68024,2.02452,0.3571,12,discharge,0,-2.032,0.677,2.0,2.0,3.4,3.3127,42.9563,07-25-22_08.09_NEGPulse_protocol_HPPC_IN21700_30T_cycle_#1735.mat
BOOST_NEGPULSE,1735,0.68024,2.02452,0.3571,12,discharge,0,-2.032,0.677,10.0,9.9,3.4,3.2621,67.8542,07-25-22_08.09_NEGPulse_protocol_HPPC_IN21700_30T_cycle_#1735.mat
BOOST_NEGPULSE,1735,0.68024,2.02452,0.3571,12,charge,0,1.015,0.338,2.0,2.0,3.4063,3.4478,40.8746,07-25-22_08.09_NEGPulse_protocol_HPPC_IN21700_30T_cycle_#1735.mat
BOOST_NEGPULSE,1735,0.68024,2.02452,0.3571,12,charge,0,1.015,0.338,10.0,9.9,3.4063,3.4666,59.3913,07-25-22_08.09_NEGPulse_protocol_HPPC_IN21700_30T_cycle_#1735.mat
BOOST_NEGPULSE,1735,0.68024,2.02452,0.357,12,discharge,1,-8.121,2.707,2.0,2.0,3.4029,3.0767,40.1675,07-25-22_08.09_NEGPulse_protocol_HPPC_IN21700_30T_cycle_#1735.mat
BOOST_NEGPULSE,1735,0.68024,2.02452,0.357,12,discharge,1,-8.121,2.707,10.0,9.9,3.4029,2.8758,64.9058,07-25-22_08.09_NEGPulse_protocol_HPPC_IN21700_30T_cycle_#1735.mat
BOOST_NEGPULSE,1735,0.68024,2.02452,0.3571,12,charge,1,4.061,1.354,2.0,2.0,3.4255,3.5728,36.2701,07-25-22_08.09_NEGPulse_protocol_HPPC_IN21700_30T_cycle_#1735.mat
BOOST_NEGPULSE,1735,0.68024,2.02452,0.3571,12,charge,1,4.061,1.354,10.0,9.9,3.4255,3.6199,47.8676,07-25-22_08.09_NEGPulse_protocol_HPPC_IN21700_30T_cycle_#1735.mat
BOOST_NEGPULSE,1735,0.68024,2.02452,0.357,12,discharge,2,-16.239,5.413,2.0,1.9,3.4085,2.8369,35.1992,07-25-22_08.09_NEGPulse_protocol_HPPC_IN21700_30T_cycle_#1735.mat
BOOST_NEGPULSE,1735,0.68024,2.02452,0.357,12,discharge,2,-16.239,5.413,10.0,9.9,3.4085,2.4999,55.9517,07-25-22_08.09_NEGPulse_protocol_HPPC_IN21700_30T_cycle_#1735.mat
BOOST_NEGPULSE,1735,0.68024,2.02452,0.3572,12,charge,2,12.179,4.06,2.0,2.0,3.4504,3.7867,27.6131,07-25-22_08.09_NEGPulse_protocol_HPPC_IN21700_30T_cycle_#1735.mat
BOOST_NEGPULSE,1735,0.68024,2.02452,0.3572,12,charge,2,12.179,4.06,10.0,9.9,3.4504,3.864,33.9601,07-25-22_08.09_NEGPulse_protocol_HPPC_IN21700_30T_cycle_#1735.mat
BOOST_NEGPULSE,1735,0.68024,2.02452,0.3569,12,discharge,3,-20.31,6.77,2.0,2.0,3.4164,2.6394,38.257,07-25-22_08.09_NEGPulse_protocol_HPPC_IN21700_30T_cycle_#1735.mat
BOOST_NEGPULSE,1735,0.68024,2.02452,0.3569,12,discharge,3,-20.31,6.77,10.0,9.9,3.4164,2.4999,45.1256,07-25-22_08.09_NEGPulse_protocol_HPPC_IN21700_30T_cycle_#1735.mat
BOOST_NEGPULSE,1735,0.68024,2.02452,0.3573,12,charge,3,20.301,6.767,2.0,2.0,3.46,3.9506,24.1663,07-25-22_08.09_NEGPulse_protocol_HPPC_IN21700_30T_cycle_#1735.mat
BOOST_NEGPULSE,1735,0.68024,2.02452,0.3573,12,charge,3,20.301,6.767,10.0,9.9,3.46,4.0672,29.9099,07-25-22_08.09_NEGPulse_protocol_HPPC_IN21700_30T_cycle_#1735.mat
BOOST_NEGPULSE_1S,43,0.99064,2.94655,1.0,0,discharge,0,-2.947,0.982,2.0,2.0,4.1724,4.1458,9.0252,09-02-22_03.18_BCNP1s_protocol_HPPC_IN21700_30T_cycle_#43.mat
BOOST_NEGPULSE_1S,43,0.99064,2.94655,1.0,0,discharge,0,-2.947,0.982,10.0,9.7,4.1724,4.1311,14.0128,09-02-22_03.18_BCNP1s_protocol_HPPC_IN21700_30T_cycle_#43.mat
BOOST_NEGPULSE_1S,43,0.99064,2.94655,1.0,0,charge,0,1.286,0.429,2.0,2.0,4.1827,4.1999,13.3779,09-02-22_03.18_BCNP1s_protocol_HPPC_IN21700_30T_cycle_#43.mat
BOOST_NEGPULSE_1S,43,0.99064,2.94655,0.9999,0,discharge,1,-11.788,3.929,2.0,2.0,4.1807,4.041,11.851,09-02-22_03.18_BCNP1s_protocol_HPPC_IN21700_30T_cycle_#43.mat
BOOST_NEGPULSE_1S,43,0.99064,2.94655,0.9999,0,discharge,1,-11.788,3.929,10.0,9.9,4.1807,3.9938,15.8551,09-02-22_03.18_BCNP1s_protocol_HPPC_IN21700_30T_cycle_#43.mat
BOOST_NEGPULSE_1S,43,0.99064,2.94655,0.9998,0,charge,1,1.274,0.425,2.0,2.0,4.1842,4.2001,12.4814,09-02-22_03.18_BCNP1s_protocol_HPPC_IN21700_30T_cycle_#43.mat
BOOST_NEGPULSE_1S,43,0.99064,2.94655,0.9995,0,discharge,2,-23.579,7.86,2.0,2.0,4.1801,3.906,11.6248,09-02-22_03.18_BCNP1s_protocol_HPPC_IN21700_30T_cycle_#43.mat
BOOST_NEGPULSE_1S,43,0.99064,2.94655,0.9995,0,discharge,2,-23.579,7.86,10.0,9.9,4.1801,3.8357,14.6062,09-02-22_03.18_BCNP1s_protocol_HPPC_IN21700_30T_cycle_#43.mat
BOOST_NEGPULSE_1S,43,0.99064,2.94655,0.9991,0,charge,2,1.275,0.425,2.0,2.0,4.1841,4.2,12.4711,09-02-22_03.18_BCNP1s_protocol_HPPC_IN21700_30T_cycle_#43.mat
BOOST_NEGPULSE_1S,43,0.99064,2.94655,0.9988,0,discharge,3,-33.892,11.297,2.0,2.0,4.1779,3.7928,11.3626,09-02-22_03.18_BCNP1s_protocol_HPPC_IN21700_30T_cycle_#43.mat
BOOST_NEGPULSE_1S,43,0.99064,2.94655,0.9988,0,discharge,3,-33.892,11.297,10.0,9.9,4.1779,3.7137,13.6964,09-02-22_03.18_BCNP1s_protocol_HPPC_IN21700_30T_cycle_#43.mat
BOOST_NEGPULSE_1S,43,0.99064,2.94655,0.9986,0,charge,3,1.273,0.424,2.0,2.0,4.1841,4.1999,12.4116,09-02-22_03.18_BCNP1s_protocol_HPPC_IN21700_30T_cycle_#43.mat
BOOST_NEGPULSE_1S,43,0.99064,2.94655,0.9494,1,discharge,0,-2.947,0.982,2.0,2.0,4.1037,4.071,11.0957,09-02-22_03.18_BCNP1s_protocol_HPPC_IN21700_30T_cycle_#43.mat
BOOST_NEGPULSE_1S,43,0.99064,2.94655,0.9494,1,discharge,0,-2.947,0.982,10.0,9.9,4.1037,4.0617,14.2513,09-02-22_03.18_BCNP1s_protocol_HPPC_IN21700_30T_cycle_#43.mat
BOOST_NEGPULSE_1S,43,0.99064,2.94655,0.9495,1,charge,0,1.475,0.492,2.0,2.0,4.1047,4.1211,11.1209,09-02-22_03.18_BCNP1s_protocol_HPPC_IN21700_30T_cycle_#43.mat
BOOST_NEGPULSE_1S,43,0.99064,2.94655,0.9495,1,charge,0,1.475,0.492,10.0,9.9,4.1047,4.1255,14.1046,09-02-22_03.18_BCNP1s_protocol_HPPC_IN21700_30T_cycle_#43.mat
BOOST_NEGPULSE_1S,43,0.99064,2.94655,0.9493,1,discharge,1,-11.79,3.93,2.0,2.0,4.102,3.9739,10.8651,09-02-22_03.18_BCNP1s_protocol_HPPC_IN21700_30T_cycle_#43.mat
BOOST_NEGPULSE_1S,43,0.99064,2.94655,0.9493,1,discharge,1,-11.79,3.93,10.0,9.9,4.102,3.944,13.4012,09-02-22_03.18_BCNP1s_protocol_HPPC_IN21700_30T_cycle_#43.mat
BOOST_NEGPULSE_1S,43,0.99064,2.94655,0.9495,1,charge,1,5.895,1.965,2.0,2.0,4.1062,4.1704,10.8913,09-02-22_03.18_BCNP1s_protocol_HPPC_IN21700_30T_cycle_#43.mat
BOOST_NEGPULSE_1S,43,0.99064,2.94655,0.9495,1,charge,1,5.895,1.965,10.0,9.9,4.1062,4.1877,13.8262,09-02-22_03.18_BCNP1s_protocol_HPPC_IN21700_30T_cycle_#43.mat
BOOST_NEGPULSE_1S,43,0.99064,2.94655,0.9493,1,discharge,2,-23.581,7.86,2.0,2.0,4.1038,3.8495,10.7841,09-02-22_03.18_BCNP1s_protocol_HPPC_IN21700_30T_cycle_#43.mat
BOOST_NEGPULSE_1S,43,0.99064,2.94655,0.9493,1,discharge,2,-23.581,7.86,10.0,9.9,4.1038,3.8018,12.8069,09-02-22_03.18_BCNP1s_protocol_HPPC_IN21700_30T_cycle_#43.mat
BOOST_NEGPULSE_1S,43,0.99064,2.94655,0.9495,1,charge,2,7.796,2.599,2.0,2.0,4.1077,4.2,11.84,09-02-22_03.18_BCNP1s_protocol_HPPC_IN21700_30T_cycle_#43.mat
BOOST_NEGPULSE_1S,43,0.99064,2.94655,0.9495,1,charge,2,7.796,2.599,10.0,9.9,4.1077,4.2,11.84,09-02-22_03.18_BCNP1s_protocol_HPPC_IN21700_30T_cycle_#43.mat
BOOST_NEGPULSE_1S,43,0.99064,2.94655,0.9492,1,discharge,3,-33.892,11.297,2.0,2.0,4.1034,3.7459,10.5482,09-02-22_03.18_BCNP1s_protocol_HPPC_IN21700_30T_cycle_#43.mat
BOOST_NEGPULSE_1S,43,0.99064,2.94655,0.9492,1,discharge,3,-33.892,11.297,10.0,9.9,4.1034,3.6827,12.413,09-02-22_03.18_BCNP1s_protocol_HPPC_IN21700_30T_cycle_#43.mat
BOOST_NEGPULSE_1S,43,0.99064,2.94655,0.9495,1,charge,3,7.755,2.585,2.0,2.0,4.1088,4.2001,11.7734,09-02-22_03.18_BCNP1s_protocol_HPPC_IN21700_30T_cycle_#43.mat
BOOST_NEGPULSE_1S,43,0.99064,2.94655,0.9495,1,charge,3,7.755,2.585,10.0,9.9,4.1088,4.2,11.7605,09-02-22_03.18_BCNP1s_protocol_HPPC_IN21700_30T_cycle_#43.mat
BOOST_NEGPULSE_1S,43,0.99064,2.94655,0.9003,2,discharge,0,-2.947,0.982,2.0,1.9,4.0831,4.0511,10.857,09-02-22_03.18_BCNP1s_protocol_HPPC_IN21700_30T_cycle_#43.mat
BOOST_NEGPULSE_1S,43,0.99064,2.94655,0.9003,2,discharge,0,-2.947,0.982,10.0,9.9,4.0831,4.0423,13.8427,09-02-22_03.18_BCNP1s_protocol_HPPC_IN21700_30T_cycle_#43.mat
BOOST_NEGPULSE_1S,43,0.99064,2.94655,0.9003,2,charge,0,1.472,0.491,2.0,2.0,4.0843,4.0998,10.5263,09-02-22_03.18_BCNP1s_protocol_HPPC_IN21700_30T_cycle_#43.mat
BOOST_NEGPULSE_1S,43,0.99064,2.94655,0.9003,2,charge,0,1.472,0.491,10.0,9.9,4.0843,4.1035,13.039,09-02-22_03.18_BCNP1s_protocol_HPPC_IN21700_30T_cycle_#43.mat
BOOST_NEGPULSE_1S,43,0.99064,2.94655,0.9002,2,discharge,1,-11.788,3.929,2.0,2.0,4.083,3.9554,10.8246,09-02-22_03.18_BCNP1s_protocol_HPPC_IN21700_30T_cycle_#43.mat
BOOST_NEGPULSE_1S,43,0.99064,2.94655,0.9002,2,discharge,1,-11.788,3.929,10.0,9.9,4.083,3.9268,13.2508,09-02-22_03.18_BCNP1s_protocol_HPPC_IN21700_30T_cycle_#43.mat
BOOST_NEGPULSE_1S,43,0.99064,2.94655,0.9004,2,charge,1,5.896,1.965,2.0,2.0,4.0856,4.1475,10.4978,09-02-22_03.18_BCNP1s_protocol_HPPC_IN21700_30T_cycle_#43.mat
BOOST_NEGPULSE_1S,43,0.99064,2.94655,0.9004,2,charge,1,5.896,1.965,10.0,9.9,4.0856,4.16,12.6177,09-02-22_03.18_BCNP1s_protocol_HPPC_IN21700_30T_cycle_#43.mat
BOOST_NEGPULSE_1S,43,0.99064,2.94655,0.9001,2,discharge,2,-23.58,7.86,2.0,2.0,4.0832,3.8335,10.5895,09-02-22_03.18_BCNP1s_protocol_HPPC_IN21700_30T_cycle_#43.mat
BOOST_NEGPULSE_1S,43,0.99064,2.94655,0.9001,2,discharge,2,-23.58,7.86,10.0,9.9,4.0832,3.785,12.6463,09-02-22_03.18_BCNP1s_protocol_HPPC_IN21700_30T_cycle_#43.mat
BOOST_NEGPULSE_1S,43,0.99064,2.94655,0.9004,2,charge,2,10.259,3.42,2.0,2.0,4.0867,4.2001,11.0537,09-02-22_03.18_BCNP1s_protocol_HPPC_IN21700_30T_cycle_#43.mat
BOOST_NEGPULSE_1S,43,0.99064,2.94655,0.9004,2,charge,2,10.259,3.42,10.0,9.9,4.0867,4.2,11.044,09-02-22_03.18_BCNP1s_protocol_HPPC_IN21700_30T_cycle_#43.mat
BOOST_NEGPULSE_1S,43,0.99064,2.94655,0.9001,2,discharge,3,-33.894,11.298,2.0,2.0,4.0835,3.7315,10.3853,09-02-22_03.18_BCNP1s_protocol_HPPC_IN21700_30T_cycle_#43.mat
BOOST_NEGPULSE_1S,43,0.99064,2.94655,0.9001,2,discharge,3,-33.894,11.298,10.0,9.9,4.0835,3.663,12.4063,09-02-22_03.18_BCNP1s_protocol_HPPC_IN21700_30T_cycle_#43.mat
BOOST_NEGPULSE_1S,43,0.99064,2.94655,0.9004,2,charge,3,10.266,3.422,2.0,2.0,4.0877,4.2001,10.9488,09-02-22_03.18_BCNP1s_protocol_HPPC_IN21700_30T_cycle_#43.mat
BOOST_NEGPULSE_1S,43,0.99064,2.94655,0.9004,2,charge,3,10.266,3.422,10.0,9.9,4.0877,4.2,10.939,09-02-22_03.18_BCNP1s_protocol_HPPC_IN21700_30T_cycle_#43.mat
BOOST_NEGPULSE_1S,43,0.99064,2.94655,0.8021,3,discharge,0,-2.947,0.982,2.0,2.0,4.0296,3.996,11.4003,09-02-22_03.18_BCNP1s_protocol_HPPC_IN21700_30T_cycle_#43.mat
BOOST_NEGPULSE_1S,43,0.99064,2.94655,0.8021,3,discharge,0,-2.947,0.982,10.0,9.9,4.0296,3.983,15.8111,09-02-22_03.18_BCNP1s_protocol_HPPC_IN21700_30T_cycle_#43.mat
BOOST_NEGPULSE_1S,43,0.99064,2.94655,0.8021,3,charge,0,1.473,0.491,2.0,2.0,4.0313,4.0474,10.933,09-02-22_03.18_BCNP1s_protocol_HPPC_IN21700_30T_cycle_#43.mat
BOOST_NEGPULSE_1S,43,0.99064,2.94655,0.8021,3,charge,0,1.473,0.491,10.0,9.9,4.0313,4.0526,14.4642,09-02-22_03.18_BCNP1s_protocol_HPPC_IN21700_30T_cycle_#43.mat
BOOST_NEGPULSE_1S,43,0.99064,2.94655,0.802,3,discharge,1,-11.789,3.93,2.0,2.0,4.0297,3.8968,11.2732,09-02-22_03.18_BCNP1s_protocol_HPPC_IN21700_30T_cycle_#43.mat
BOOST_NEGPULSE_1S,43,0.99064,2.94655,0.802,3,discharge,1,-11.789,3.93,10.0,9.9,4.0297,3.8536,14.9377,09-02-22_03.18_BCNP1s_protocol_HPPC_IN21700_30T_cycle_#43.mat
BOOST_NEGPULSE_1S,43,0.99064,2.94655,0.8021,3,charge,1,5.894,1.965,2.0,2.0,4.0334,4.0956,10.5526,09-02-22_03.18_BCNP1s_protocol_HPPC_IN21700_30T_cycle_#43.mat
BOOST_NEGPULSE_1S,43,0.99064,2.94655,0.8021,3,charge,1,5.894,1.965,10.0,9.9,4.0334,4.1117,13.284,09-02-22_03.18_BCNP1s_protocol_HPPC_IN21700_30T_cycle_#43.mat
BOOST_NEGPULSE_1S,43,0.99064,2.94655,0.8019,3,discharge,2,-23.579,7.86,2.0,2.0,4.0299,3.772,10.9377,09-02-22_03.18_BCNP1s_protocol_HPPC_IN21700_30T_cycle_#43.mat
BOOST_NEGPULSE_1S,43,0.99064,2.94655,0.8019,3,discharge,2,-23.579,7.86,10.0,9.9,4.0299,3.7042,13.8131,09-02-22_03.18_BCNP1s_protocol_HPPC_IN21700_30T_cycle_#43.mat
BOOST_NEGPULSE_1S,43,0.99064,2.94655,0.8022,3,charge,2,14.944,4.981,2.0,2.0,4.0347,4.2001,11.068,09-02-22_03.18_BCNP1s_protocol_HPPC_IN21700_30T_cycle_#43.mat
BOOST_NEGPULSE_1S,43,0.99064,2.94655,0.8022,3,charge,2,14.944,4.981,10.0,9.9,4.0347,4.2,11.0613,09-02-22_03.18_BCNP1s_protocol_HPPC_IN21700_30T_cycle_#43.mat
BOOST_NEGPULSE_1S,43,0.99064,2.94655,0.8018,3,discharge,3,-33.894,11.298,2.0,2.0,4.0303,3.6691,10.6568,09-02-22_03.18_BCNP1s_protocol_HPPC_IN21700_30T_cycle_#43.mat
BOOST_NEGPULSE_1S,43,0.99064,2.94655,0.8018,3,discharge,3,-33.894,11.298,10.0,9.9,4.0303,3.5801,13.2826,09-02-22_03.18_BCNP1s_protocol_HPPC_IN21700_30T_cycle_#43.mat
BOOST_NEGPULSE_1S,43,0.99064,2.94655,0.8022,3,charge,3,14.988,4.996,2.0,2.0,4.0355,4.2,10.9754,09-02-22_03.18_BCNP1s_protocol_HPPC_IN21700_30T_cycle_#43.mat
BOOST_NEGPULSE_1S,43,0.99064,2.94655,0.8022,3,charge,3,14.988,4.996,10.0,9.9,4.0355,4.2,10.9754,09-02-22_03.18_BCNP1s_protocol_HPPC_IN21700_30T_cycle_#43.mat
BOOST_NEGPULSE_1S,43,0.99064,2.94655,0.7038,4,discharge,0,-2.946,0.982,2.0,2.0,3.9236,3.8902,11.3389,09-02-22_03.18_BCNP1s_protocol_HPPC_IN21700_30T_cycle_#43.mat
BOOST_NEGPULSE_1S,43,0.99064,2.94655,0.7038,4,discharge,0,-2.946,0.982,10.0,9.9,3.9236,3.8762,16.0918,09-02-22_03.18_BCNP1s_protocol_HPPC_IN21700_30T_cycle_#43.mat
BOOST_NEGPULSE_1S,43,0.99064,2.94655,0.7039,4,charge,0,1.474,0.491,2.0,2.0,3.9258,3.9418,10.8511,09-02-22_03.18_BCNP1s_protocol_HPPC_IN21700_30T_cycle_#43.mat
BOOST_NEGPULSE_1S,43,0.99064,2.94655,0.7039,4,charge,0,1.474,0.491,10.0,9.9,3.9258,3.9467,14.1743,09-02-22_03.18_BCNP1s_protocol_HPPC_IN21700_30T_cycle_#43.mat
BOOST_NEGPULSE_1S,43,0.99064,2.94655,0.7038,4,discharge,1,-11.789,3.93,2.0,2.0,3.9238,3.7913,11.2393,09-02-22_03.18_BCNP1s_protocol_HPPC_IN21700_30T_cycle_#43.mat
BOOST_NEGPULSE_1S,43,0.99064,2.94655,0.7038,4,discharge,1,-11.789,3.93,10.0,9.9,3.9238,3.7518,14.5899,09-02-22_03.18_BCNP1s_protocol_HPPC_IN21700_30T_cycle_#43.mat
BOOST_NEGPULSE_1S,43,0.99064,2.94655,0.7039,4,charge,1,5.897,1.966,2.0,2.0,3.9288,3.9895,10.2941,09-02-22_03.18_BCNP1s_protocol_HPPC_IN21700_30T_cycle_#43.mat
BOOST_NEGPULSE_1S,43,0.99064,2.94655,0.7039,4,charge,1,5.897,1.966,10.0,9.9,3.9288,4.0034,12.6514,09-02-22_03.18_BCNP1s_protocol_HPPC_IN21700_30T_cycle_#43.mat
BOOST_NEGPULSE_1S,43,0.99064,2.94655,0.7037,4,discharge,2,-23.579,7.86,2.0,2.0,3.924,3.6694,10.7977,09-02-22_03.18_BCNP1s_protocol_HPPC_IN21700_30T_cycle_#43.mat
BOOST_NEGPULSE_1S,43,0.99064,2.94655,0.7037,4,discharge,2,-23.579,7.86,10.0,9.9,3.924,3.6134,13.1727,09-02-22_03.18_BCNP1s_protocol_HPPC_IN21700_30T_cycle_#43.mat
BOOST_NEGPULSE_1S,43,0.99064,2.94655,0.704,4,charge,2,17.684,5.895,2.0,2.0,3.93,4.1042,9.8507,09-02-22_03.18_BCNP1s_protocol_HPPC_IN21700_30T_cycle_#43.mat
BOOST_NEGPULSE_1S,43,0.99064,2.94655,0.704,4,charge,2,17.684,5.895,10.0,9.9,3.93,4.1458,12.2031,09-02-22_03.18_BCNP1s_protocol_HPPC_IN21700_30T_cycle_#43.mat
BOOST_NEGPULSE_1S,43,0.99064,2.94655,0.7036,4,discharge,3,-33.894,11.298,2.0,1.9,3.9237,3.5721,10.3735,09-02-22_03.18_BCNP1s_protocol_HPPC_IN21700_30T_cycle_#43.mat
BOOST_NEGPULSE_1S,43,0.99064,2.94655,0.7036,4,discharge,3,-33.894,11.298,10.0,9.9,3.9237,3.4965,12.604,09-02-22_03.18_BCNP1s_protocol_HPPC_IN21700_30T_cycle_#43.mat
BOOST_NEGPULSE_1S,43,0.99064,2.94655,0.7041,4,charge,3,25.398,8.466,2.0,2.0,3.9306,4.2003,10.6189,09-02-22_03.18_BCNP1s_protocol_HPPC_IN21700_30T_cycle_#43.mat
BOOST_NEGPULSE_1S,43,0.99064,2.94655,0.7041,4,charge,3,25.398,8.466,10.0,9.9,3.9306,4.2002,10.615,09-02-22_03.18_BCNP1s_protocol_HPPC_IN21700_30T_cycle_#43.mat
BOOST_NEGPULSE_1S,43,0.99064,2.94655,0.6056,5,discharge,0,-2.948,0.983,2.0,2.0,3.848,3.8139,11.5687,09-02-22_03.18_BCNP1s_protocol_HPPC_IN21700_30T_cycle_#43.mat
BOOST_NEGPULSE_1S,43,0.99064,2.94655,0.6056,5,discharge,0,-2.948,0.983,10.0,9.9,3.848,3.7982,16.8951,09-02-22_03.18_BCNP1s_protocol_HPPC_IN21700_30T_cycle_#43.mat
BOOST_NEGPULSE_1S,43,0.99064,2.94655,0.6056,5,charge,0,1.472,0.491,2.0,1.9,3.8497,3.8662,11.2054,09-02-22_03.18_BCNP1s_protocol_HPPC_IN21700_30T_cycle_#43.mat
BOOST_NEGPULSE_1S,43,0.99064,2.94655,0.6056,5,charge,0,1.472,0.491,10.0,9.9,3.8497,3.8722,15.2801,09-02-22_03.18_BCNP1s_protocol_HPPC_IN21700_30T_cycle_#43.mat
BOOST_NEGPULSE_1S,43,0.99064,2.94655,0.6055,5,discharge,1,-11.789,3.93,2.0,2.0,3.8472,3.7158,11.146,09-02-22_03.18_BCNP1s_protocol_HPPC_IN21700_30T_cycle_#43.mat
BOOST_NEGPULSE_1S,43,0.99064,2.94655,0.6055,5,discharge,1,-11.789,3.93,10.0,9.9,3.8472,3.6781,14.3439,09-02-22_03.18_BCNP1s_protocol_HPPC_IN21700_30T_cycle_#43.mat
BOOST_NEGPULSE_1S,43,0.99064,2.94655,0.6056,5,charge,1,5.896,1.965,2.0,1.9,3.8522,3.9158,10.7862,09-02-22_03.18_BCNP1s_protocol_HPPC_IN21700_30T_cycle_#43.mat
BOOST_NEGPULSE_1S,43,0.99064,2.94655,0.6056,5,charge,1,5.896,1.965,10.0,9.9,3.8522,3.9338,13.839,09-02-22_03.18_BCNP1s_protocol_HPPC_IN21700_30T_cycle_#43.mat
BOOST_NEGPULSE_1S,43,0.99064,2.94655,0.6054,5,discharge,2,-23.579,7.86,2.0,2.0,3.8477,3.5957,10.6875,09-02-22_03.18_BCNP1s_protocol_HPPC_IN21700_30T_cycle_#43.mat
BOOST_NEGPULSE_1S,43,0.99064,2.94655,0.6054,5,discharge,2,-23.579,7.86,10.0,9.9,3.8477,3.5375,13.1558,09-02-22_03.18_BCNP1s_protocol_HPPC_IN21700_30T_cycle_#43.mat
BOOST_NEGPULSE_1S,43,0.99064,2.94655,0.6058,5,charge,2,17.684,5.895,2.0,2.0,3.854,4.0334,10.1448,09-02-22_03.18_BCNP1s_protocol_HPPC_IN21700_30T_cycle_#43.mat
BOOST_NEGPULSE_1S,43,0.99064,2.94655,0.6058,5,charge,2,17.684,5.895,10.0,9.9,3.854,4.073,12.3841,09-02-22_03.18_BCNP1s_protocol_HPPC_IN21700_30T_cycle_#43.mat
BOOST_NEGPULSE_1S,43,0.99064,2.94655,0.6053,5,discharge,3,-33.892,11.297,2.0,2.0,3.8481,3.4959,10.3918,09-02-22_03.18_BCNP1s_protocol_HPPC_IN21700_30T_cycle_#43.mat
BOOST_NEGPULSE_1S,43,0.99064,2.94655,0.6053,5,discharge,3,-33.892,11.297,10.0,9.9,3.8481,3.4173,12.711,09-02-22_03.18_BCNP1s_protocol_HPPC_IN21700_30T_cycle_#43.mat
