Repository: KikETs/ECM_HYBRID_BMS_JOINT

## Results

| Arm | Model | Size | Protocol | Result | Worst cell |
|---|---|---|---|---|---|
| SOP | 2RC table + trim (A8) | 4 effective coefficients, 2 EW states | leave-one-cell-out | usable current 69.6 % discharge, 59.5 % charge (τ = 10 s) | 59.9 % / 53.5 % (BOOST_REST) |
| SOH | dQ/dV ridge | 65 coefficients | leave-one-cell-out | RMSE 0.0094, bias −0.0005 | 0.0130 (BOOST_REST) |
| SOC | 2RC EKF, low-current gate | 3 states | leave-one-cell-out | **2.34 %p** over six sensor disturbances on estimated SOH (2.325 on true SOH), per cell 2.00–2.75 | 4.60 %p (BOOST_NEGPULSE_1S, current offset −0.10 A) |

The SOH arm was a 10,945-parameter CNN until the second audit round. Nested

File: analysis/uypydj_hppc_resistance.csv (part 145 of 225)
protocol,cycle,SOH,CAP_Ah,SOC,soc_group,direction,rate_rank,I_A,CRate_rated,tau_s,tau_actual_s,V_pre_V,V_tau_V,R_mOhm,file
BOOST_NEGPULSE_1S,43,0.99064,2.94655,0.6058,5,charge,3,29.473,9.824,2.0,2.0,3.8555,4.1444,9.8022,09-02-22_03.18_BCNP1s_protocol_HPPC_IN21700_30T_cycle_#43.mat
BOOST_NEGPULSE_1S,43,0.99064,2.94655,0.6058,5,charge,3,29.473,9.824,10.0,9.9,3.8555,4.2001,11.6921,09-02-22_03.18_BCNP1s_protocol_HPPC_IN21700_30T_cycle_#43.mat
BOOST_NEGPULSE_1S,43,0.99064,2.94655,0.5073,6,discharge,0,-2.946,0.982,2.0,2.0,3.7335,3.7029,10.3852,09-02-22_03.18_BCNP1s_protocol_HPPC_IN21700_30T_cycle_#43.mat
BOOST_NEGPULSE_1S,43,0.99064,2.94655,0.5073,6,discharge,0,-2.946,0.982,10.0,9.9,3.7335,3.6932,13.6772,09-02-22_03.18_BCNP1s_protocol_HPPC_IN21700_30T_cycle_#43.mat
BOOST_NEGPULSE_1S,43,0.99064,2.94655,0.5074,6,charge,0,1.474,0.491,2.0,1.9,3.7343,3.7491,10.0407,09-02-22_03.18_BCNP1s_protocol_HPPC_IN21700_30T_cycle_#43.mat
BOOST_NEGPULSE_1S,43,0.99064,2.94655,0.5074,6,charge,0,1.474,0.491,10.0,9.9,3.7343,3.7535,13.0258,09-02-22_03.18_BCNP1s_protocol_HPPC_IN21700_30T_cycle_#43.mat
BOOST_NEGPULSE_1S,43,0.99064,2.94655,0.5073,6,discharge,1,-11.789,3.93,2.0,2.0,3.7325,3.6127,10.162,09-02-22_03.18_BCNP1s_protocol_HPPC_IN21700_30T_cycle_#43.mat
BOOST_NEGPULSE_1S,43,0.99064,2.94655,0.5073,6,discharge,1,-11.789,3.93,10.0,9.9,3.7325,3.5789,13.0291,09-02-22_03.18_BCNP1s_protocol_HPPC_IN21700_30T_cycle_#43.mat
BOOST_NEGPULSE_1S,43,0.99064,2.94655,0.5074,6,charge,1,5.896,1.965,2.0,2.0,3.7358,3.7954,10.108,09-02-22_03.18_BCNP1s_protocol_HPPC_IN21700_30T_cycle_#43.mat
BOOST_NEGPULSE_1S,43,0.99064,2.94655,0.5074,6,charge,1,5.896,1.965,10.0,9.9,3.7358,3.8113,12.8046,09-02-22_03.18_BCNP1s_protocol_HPPC_IN21700_30T_cycle_#43.mat
BOOST_NEGPULSE_1S,43,0.99064,2.94655,0.5072,6,discharge,2,-23.578,7.859,2.0,2.0,3.7335,3.4942,10.1493,09-02-22_03.18_BCNP1s_protocol_HPPC_IN21700_30T_cycle_#43.mat
BOOST_NEGPULSE_1S,43,0.99064,2.94655,0.5072,6,discharge,2,-23.578,7.859,10.0,9.9,3.7335,3.4339,12.7068,09-02-22_03.18_BCNP1s_protocol_HPPC_IN21700_30T_cycle_#43.mat
BOOST_NEGPULSE_1S,43,0.99064,2.94655,0.5075,6,charge,2,17.684,5.895,2.0,2.0,3.7376,3.9133,9.9355,09-02-22_03.18_BCNP1s_protocol_HPPC_IN21700_30T_cycle_#43.mat
BOOST_NEGPULSE_1S,43,0.99064,2.94655,0.5075,6,charge,2,17.684,5.895,10.0,9.9,3.7376,3.9563,12.3671,09-02-22_03.18_BCNP1s_protocol_HPPC_IN21700_30T_cycle_#43.mat
BOOST_NEGPULSE_1S,43,0.99064,2.94655,0.5071,6,discharge,3,-33.893,11.298,2.0,2.0,3.7337,3.3941,10.0198,09-02-22_03.18_BCNP1s_protocol_HPPC_IN21700_30T_cycle_#43.mat
BOOST_NEGPULSE_1S,43,0.99064,2.94655,0.5071,6,discharge,3,-33.893,11.298,10.0,9.9,3.7337,3.3109,12.4746,09-02-22_03.18_BCNP1s_protocol_HPPC_IN21700_30T_cycle_#43.mat
BOOST_NEGPULSE_1S,43,0.99064,2.94655,0.5076,6,charge,3,29.473,9.824,2.0,1.9,3.7392,4.0252,9.7038,09-02-22_03.18_BCNP1s_protocol_HPPC_IN21700_30T_cycle_#43.mat
BOOST_NEGPULSE_1S,43,0.99064,2.94655,0.5076,6,charge,3,29.473,9.824,10.0,9.9,3.7392,4.0978,12.1671,09-02-22_03.18_BCNP1s_protocol_HPPC_IN21700_30T_cycle_#43.mat
BOOST_NEGPULSE_1S,43,0.99064,2.94655,0.4091,7,discharge,0,-2.946,0.982,2.0,2.0,3.6527,3.6229,10.1154,09-02-22_03.18_BCNP1s_protocol_HPPC_IN21700_30T_cycle_#43.mat
BOOST_NEGPULSE_1S,43,0.99064,2.94655,0.4091,7,discharge,0,-2.946,0.982,10.0,9.9,3.6527,3.6139,13.1704,09-02-22_03.18_BCNP1s_protocol_HPPC_IN21700_30T_cycle_#43.mat
BOOST_NEGPULSE_1S,43,0.99064,2.94655,0.4091,7,charge,0,1.472,0.491,2.0,2.0,3.654,3.6686,9.9158,09-02-22_03.18_BCNP1s_protocol_HPPC_IN21700_30T_cycle_#43.mat
BOOST_NEGPULSE_1S,43,0.99064,2.94655,0.4091,7,charge,0,1.472,0.491,10.0,9.9,3.654,3.6727,12.7004,09-02-22_03.18_BCNP1s_protocol_HPPC_IN21700_30T_cycle_#43.mat
BOOST_NEGPULSE_1S,43,0.99064,2.94655,0.409,7,discharge,1,-11.789,3.93,2.0,1.9,3.6528,3.5345,10.0348,09-02-22_03.18_BCNP1s_protocol_HPPC_IN21700_30T_cycle_#43.mat
BOOST_NEGPULSE_1S,43,0.99064,2.94655,0.409,7,discharge,1,-11.789,3.93,10.0,9.9,3.6528,3.4996,12.9952,09-02-22_03.18_BCNP1s_protocol_HPPC_IN21700_30T_cycle_#43.mat
BOOST_NEGPULSE_1S,43,0.99064,2.94655,0.4092,7,charge,1,5.894,1.965,2.0,2.0,3.6562,3.7147,9.9248,09-02-22_03.18_BCNP1s_protocol_HPPC_IN21700_30T_cycle_#43.mat
BOOST_NEGPULSE_1S,43,0.99064,2.94655,0.4092,7,charge,1,5.894,1.965,10.0,9.9,3.6562,3.73,12.5206,09-02-22_03.18_BCNP1s_protocol_HPPC_IN21700_30T_cycle_#43.mat
BOOST_NEGPULSE_1S,43,0.99064,2.94655,0.4089,7,discharge,2,-23.579,7.86,2.0,1.9,3.6531,3.4175,9.9919,09-02-22_03.18_BCNP1s_protocol_HPPC_IN21700_30T_cycle_#43.mat
BOOST_NEGPULSE_1S,43,0.99064,2.94655,0.4089,7,discharge,2,-23.579,7.86,10.0,9.9,3.6531,3.3553,12.6299,09-02-22_03.18_BCNP1s_protocol_HPPC_IN21700_30T_cycle_#43.mat
BOOST_NEGPULSE_1S,43,0.99064,2.94655,0.4093,7,charge,2,17.685,5.895,2.0,2.0,3.6579,3.8313,9.8049,09-02-22_03.18_BCNP1s_protocol_HPPC_IN21700_30T_cycle_#43.mat
BOOST_NEGPULSE_1S,43,0.99064,2.94655,0.4093,7,charge,2,17.685,5.895,10.0,9.9,3.6579,3.8695,11.9649,09-02-22_03.18_BCNP1s_protocol_HPPC_IN21700_30T_cycle_#43.mat
BOOST_NEGPULSE_1S,43,0.99064,2.94655,0.4088,7,discharge,3,-33.892,11.297,2.0,2.0,3.6533,3.3148,9.9876,09-02-22_03.18_BCNP1s_protocol_HPPC_IN21700_30T_cycle_#43.mat
BOOST_NEGPULSE_1S,43,0.99064,2.94655,0.4088,7,discharge,3,-33.892,11.297,10.0,9.9,3.6533,3.2321,12.4277,09-02-22_03.18_BCNP1s_protocol_HPPC_IN21700_30T_cycle_#43.mat
BOOST_NEGPULSE_1S,43,0.99064,2.94655,0.4094,7,charge,3,29.473,9.824,2.0,2.0,3.6593,3.9435,9.6427,09-02-22_03.18_BCNP1s_protocol_HPPC_IN21700_30T_cycle_#43.mat
BOOST_NEGPULSE_1S,43,0.99064,2.94655,0.4094,7,charge,3,29.473,9.824,10.0,9.9,3.6593,4.0073,11.8074,09-02-22_03.18_BCNP1s_protocol_HPPC_IN21700_30T_cycle_#43.mat
BOOST_NEGPULSE_1S,43,0.99064,2.94655,0.3108,8,discharge,0,-2.948,0.983,2.0,1.9,3.5933,3.5634,10.1438,09-02-22_03.18_BCNP1s_protocol_HPPC_IN21700_30T_cycle_#43.mat
BOOST_NEGPULSE_1S,43,0.99064,2.94655,0.3108,8,discharge,0,-2.948,0.983,10.0,9.9,3.5933,3.5542,13.265,09-02-22_03.18_BCNP1s_protocol_HPPC_IN21700_30T_cycle_#43.mat
BOOST_NEGPULSE_1S,43,0.99064,2.94655,0.3109,8,charge,0,1.472,0.491,2.0,1.9,3.5946,3.6092,9.9171,09-02-22_03.18_BCNP1s_protocol_HPPC_IN21700_30T_cycle_#43.mat
BOOST_NEGPULSE_1S,43,0.99064,2.94655,0.3109,8,charge,0,1.472,0.491,10.0,9.9,3.5946,3.6133,12.7021,09-02-22_03.18_BCNP1s_protocol_HPPC_IN21700_30T_cycle_#43.mat
BOOST_NEGPULSE_1S,43,0.99064,2.94655,0.3108,8,discharge,1,-11.789,3.93,2.0,2.0,3.5934,3.4733,10.1875,09-02-22_03.18_BCNP1s_protocol_HPPC_IN21700_30T_cycle_#43.mat
BOOST_NEGPULSE_1S,43,0.99064,2.94655,0.3108,8,discharge,1,-11.789,3.93,10.0,9.9,3.5934,3.4382,13.1648,09-02-22_03.18_BCNP1s_protocol_HPPC_IN21700_30T_cycle_#43.mat
BOOST_NEGPULSE_1S,43,0.99064,2.94655,0.3109,8,charge,1,5.896,1.965,2.0,1.9,3.5962,3.6551,9.9895,09-02-22_03.18_BCNP1s_protocol_HPPC_IN21700_30T_cycle_#43.mat
BOOST_NEGPULSE_1S,43,0.99064,2.94655,0.3109,8,charge,1,5.896,1.965,10.0,9.9,3.5962,3.6715,12.7709,09-02-22_03.18_BCNP1s_protocol_HPPC_IN21700_30T_cycle_#43.mat
BOOST_NEGPULSE_1S,43,0.99064,2.94655,0.3107,8,discharge,2,-23.581,7.86,2.0,2.0,3.5929,3.353,10.1734,09-02-22_03.18_BCNP1s_protocol_HPPC_IN21700_30T_cycle_#43.mat
BOOST_NEGPULSE_1S,43,0.99064,2.94655,0.3107,8,discharge,2,-23.581,7.86,10.0,9.9,3.5929,3.2897,12.8578,09-02-22_03.18_BCNP1s_protocol_HPPC_IN21700_30T_cycle_#43.mat
BOOST_NEGPULSE_1S,43,0.99064,2.94655,0.311,8,charge,2,17.684,5.895,2.0,1.9,3.5982,3.7729,9.879,09-02-22_03.18_BCNP1s_protocol_HPPC_IN21700_30T_cycle_#43.mat
BOOST_NEGPULSE_1S,43,0.99064,2.94655,0.311,8,charge,2,17.684,5.895,10.0,9.9,3.5982,3.8124,12.1126,09-02-22_03.18_BCNP1s_protocol_HPPC_IN21700_30T_cycle_#43.mat
BOOST_NEGPULSE_1S,43,0.99064,2.94655,0.3106,8,discharge,3,-33.892,11.297,2.0,2.0,3.5926,3.2501,10.1056,09-02-22_03.18_BCNP1s_protocol_HPPC_IN21700_30T_cycle_#43.mat
BOOST_NEGPULSE_1S,43,0.99064,2.94655,0.3106,8,discharge,3,-33.892,11.297,10.0,9.9,3.5926,3.1632,12.6697,09-02-22_03.18_BCNP1s_protocol_HPPC_IN21700_30T_cycle_#43.mat
BOOST_NEGPULSE_1S,43,0.99064,2.94655,0.3111,8,charge,3,29.475,9.825,2.0,2.0,3.6002,3.8871,9.7337,09-02-22_03.18_BCNP1s_protocol_HPPC_IN21700_30T_cycle_#43.mat
BOOST_NEGPULSE_1S,43,0.99064,2.94655,0.3111,8,charge,3,29.475,9.825,10.0,9.9,3.6002,3.9477,11.7897,09-02-22_03.18_BCNP1s_protocol_HPPC_IN21700_30T_cycle_#43.mat
BOOST_NEGPULSE_1S,43,0.99064,2.94655,0.2126,9,discharge,0,-2.948,0.983,2.0,2.0,3.5058,3.4743,10.6863,09-02-22_03.18_BCNP1s_protocol_HPPC_IN21700_30T_cycle_#43.mat
BOOST_NEGPULSE_1S,43,0.99064,2.94655,0.2126,9,discharge,0,-2.948,0.983,10.0,9.9,3.5058,3.4642,14.1127,09-02-22_03.18_BCNP1s_protocol_HPPC_IN21700_30T_cycle_#43.mat
BOOST_NEGPULSE_1S,43,0.99064,2.94655,0.2126,9,charge,0,1.472,0.491,2.0,2.0,3.5073,3.5228,10.5285,09-02-22_03.18_BCNP1s_protocol_HPPC_IN21700_30T_cycle_#43.mat
BOOST_NEGPULSE_1S,43,0.99064,2.94655,0.2126,9,charge,0,1.472,0.491,10.0,9.9,3.5073,3.5275,13.721,09-02-22_03.18_BCNP1s_protocol_HPPC_IN21700_30T_cycle_#43.mat
BOOST_NEGPULSE_1S,43,0.99064,2.94655,0.2125,9,discharge,1,-11.788,3.929,2.0,1.9,3.5062,3.3821,10.5277,09-02-22_03.18_BCNP1s_protocol_HPPC_IN21700_30T_cycle_#43.mat
BOOST_NEGPULSE_1S,43,0.99064,2.94655,0.2125,9,discharge,1,-11.788,3.929,10.0,9.9,3.5062,3.3453,13.6495,09-02-22_03.18_BCNP1s_protocol_HPPC_IN21700_30T_cycle_#43.mat
BOOST_NEGPULSE_1S,43,0.99064,2.94655,0.2127,9,charge,1,5.894,1.965,2.0,1.9,3.5127,3.5741,10.4168,09-02-22_03.18_BCNP1s_protocol_HPPC_IN21700_30T_cycle_#43.mat
BOOST_NEGPULSE_1S,43,0.99064,2.94655,0.2127,9,charge,1,5.894,1.965,10.0,9.9,3.5127,3.5912,13.318,09-02-22_03.18_BCNP1s_protocol_HPPC_IN21700_30T_cycle_#43.mat
BOOST_NEGPULSE_1S,43,0.99064,2.94655,0.2124,9,discharge,2,-23.579,7.86,2.0,2.0,3.5095,3.2596,10.5984,09-02-22_03.18_BCNP1s_protocol_HPPC_IN21700_30T_cycle_#43.mat
BOOST_NEGPULSE_1S,43,0.99064,2.94655,0.2124,9,discharge,2,-23.579,7.86,10.0,9.9,3.5095,3.1862,13.7114,09-02-22_03.18_BCNP1s_protocol_HPPC_IN21700_30T_cycle_#43.mat
BOOST_NEGPULSE_1S,43,0.99064,2.94655,0.2128,9,charge,2,17.684,5.895,2.0,2.0,3.5178,3.6975,10.1617,09-02-22_03.18_BCNP1s_protocol_HPPC_IN21700_30T_cycle_#43.mat
BOOST_NEGPULSE_1S,43,0.99064,2.94655,0.2128,9,charge,2,17.684,5.895,10.0,9.9,3.5178,3.7474,12.9835,09-02-22_03.18_BCNP1s_protocol_HPPC_IN21700_30T_cycle_#43.mat
BOOST_NEGPULSE_1S,43,0.99064,2.94655,0.2124,9,discharge,3,-33.892,11.297,2.0,2.0,3.5097,3.1531,10.5217,09-02-22_03.18_BCNP1s_protocol_HPPC_IN21700_30T_cycle_#43.mat
BOOST_NEGPULSE_1S,43,0.99064,2.94655,0.2124,9,discharge,3,-33.892,11.297,10.0,9.9,3.5097,3.048,13.6227,09-02-22_03.18_BCNP1s_protocol_HPPC_IN21700_30T_cycle_#43.mat
BOOST_NEGPULSE_1S,43,0.99064,2.94655,0.2129,9,charge,3,29.475,9.825,2.0,2.0,3.5199,3.8162,10.0526,09-02-22_03.18_BCNP1s_protocol_HPPC_IN21700_30T_cycle_#43.mat
BOOST_NEGPULSE_1S,43,0.99064,2.94655,0.2129,9,charge,3,29.475,9.825,10.0,9.9,3.5199,3.8901,12.5598,09-02-22_03.18_BCNP1s_protocol_HPPC_IN21700_30T_cycle_#43.mat
BOOST_NEGPULSE_1S,43,0.99064,2.94655,0.1635,10,discharge,0,-2.946,0.982,2.0,1.9,3.446,3.4135,11.0323,09-02-22_03.18_BCNP1s_protocol_HPPC_IN21700_30T_cycle_#43.mat
BOOST_NEGPULSE_1S,43,0.99064,2.94655,0.1635,10,discharge,0,-2.946,0.982,10.0,9.9,3.446,3.4022,14.8681,09-02-22_03.18_BCNP1s_protocol_HPPC_IN21700_30T_cycle_#43.mat
BOOST_NEGPULSE_1S,43,0.99064,2.94655,0.1635,10,charge,0,1.474,0.491,2.0,2.0,3.4477,3.4636,10.7862,09-02-22_03.18_BCNP1s_protocol_HPPC_IN21700_30T_cycle_#43.mat
BOOST_NEGPULSE_1S,43,0.99064,2.94655,0.1635,10,charge,0,1.474,0.491,10.0,9.9,3.4477,3.4687,14.246,09-02-22_03.18_BCNP1s_protocol_HPPC_IN21700_30T_cycle_#43.mat
BOOST_NEGPULSE_1S,43,0.99064,2.94655,0.1634,10,discharge,1,-11.789,3.93,2.0,2.0,3.4465,3.3162,11.0527,09-02-22_03.18_BCNP1s_protocol_HPPC_IN21700_30T_cycle_#43.mat
BOOST_NEGPULSE_1S,43,0.99064,2.94655,0.1634,10,discharge,1,-11.789,3.93,10.0,9.9,3.4465,3.2807,14.064,09-02-22_03.18_BCNP1s_protocol_HPPC_IN21700_30T_cycle_#43.mat
BOOST_NEGPULSE_1S,43,0.99064,2.94655,0.1636,10,charge,1,5.896,1.965,2.0,2.0,3.4511,3.5142,10.7025,09-02-22_03.18_BCNP1s_protocol_HPPC_IN21700_30T_cycle_#43.mat
BOOST_NEGPULSE_1S,43,0.99064,2.94655,0.1636,10,charge,1,5.896,1.965,10.0,9.9,3.4511,3.5339,14.0439,09-02-22_03.18_BCNP1s_protocol_HPPC_IN21700_30T_cycle_#43.mat
BOOST_NEGPULSE_1S,43,0.99064,2.94655,0.1633,10,discharge,2,-23.579,7.86,2.0,2.0,3.4476,3.1884,10.9928,09-02-22_03.18_BCNP1s_protocol_HPPC_IN21700_30T_cycle_#43.mat
BOOST_NEGPULSE_1S,43,0.99064,2.94655,0.1633,10,discharge,2,-23.579,7.86,10.0,9.9,3.4476,3.1123,14.2203,09-02-22_03.18_BCNP1s_protocol_HPPC_IN21700_30T_cycle_#43.mat
BOOST_NEGPULSE_1S,43,0.99064,2.94655,0.1637,10,charge,2,17.684,5.895,2.0,2.0,3.4538,3.6394,10.4954,09-02-22_03.18_BCNP1s_protocol_HPPC_IN21700_30T_cycle_#43.mat
BOOST_NEGPULSE_1S,43,0.99064,2.94655,0.1637,10,charge,2,17.684,5.895,10.0,9.9,3.4538,3.6943,13.5999,09-02-22_03.18_BCNP1s_protocol_HPPC_IN21700_30T_cycle_#43.mat
BOOST_NEGPULSE_1S,43,0.99064,2.94655,0.1632,10,discharge,3,-33.894,11.298,2.0,1.9,3.4472,3.0791,10.8603,09-02-22_03.18_BCNP1s_protocol_HPPC_IN21700_30T_cycle_#43.mat
BOOST_NEGPULSE_1S,43,0.99064,2.94655,0.1632,10,discharge,3,-33.894,11.298,10.0,9.9,3.4472,2.9407,14.9436,09-02-22_03.18_BCNP1s_protocol_HPPC_IN21700_30T_cycle_#43.mat
BOOST_NEGPULSE_1S,43,0.99064,2.94655,0.1638,10,charge,3,29.473,9.824,2.0,2.0,3.4559,3.7603,10.3281,09-02-22_03.18_BCNP1s_protocol_HPPC_IN21700_30T_cycle_#43.mat
BOOST_NEGPULSE_1S,43,0.99064,2.94655,0.1638,10,charge,3,29.473,9.824,10.0,9.9,3.4559,3.8435,13.151,09-02-22_03.18_BCNP1s_protocol_HPPC_IN21700_30T_cycle_#43.mat
BOOST_NEGPULSE_1S,43,0.99064,2.94655,0.1143,11,discharge,0,-2.948,0.983,2.0,2.0,3.4065,3.3717,11.8062,09-02-22_03.18_BCNP1s_protocol_HPPC_IN21700_30T_cycle_#43.mat
BOOST_NEGPULSE_1S,43,0.99064,2.94655,0.1143,11,discharge,0,-2.948,0.983,10.0,9.9,3.4065,3.359,16.1148,09-02-22_03.18_BCNP1s_protocol_HPPC_IN21700_30T_cycle_#43.mat
BOOST_NEGPULSE_1S,43,0.99064,2.94655,0.1144,11,charge,0,1.472,0.491,2.0,2.0,3.4079,3.4257,12.0891,09-02-22_03.18_BCNP1s_protocol_HPPC_IN21700_30T_cycle_#43.mat
BOOST_NEGPULSE_1S,43,0.99064,2.94655,0.1144,11,charge,0,1.472,0.491,10.0,9.9,3.4079,3.4306,15.417,09-02-22_03.18_BCNP1s_protocol_HPPC_IN21700_30T_cycle_#43.mat
BOOST_NEGPULSE_1S,43,0.99064,2.94655,0.1143,11,discharge,1,-11.789,3.93,2.0,1.9,3.4069,3.2679,11.7907,09-02-22_03.18_BCNP1s_protocol_HPPC_IN21700_30T_cycle_#43.mat
BOOST_NEGPULSE_1S,43,0.99064,2.94655,0.1143,11,discharge,1,-11.789,3.93,10.0,9.9,3.4069,3.2083,16.8462,09-02-22_03.18_BCNP1s_protocol_HPPC_IN21700_30T_cycle_#43.mat
BOOST_NEGPULSE_1S,43,0.99064,2.94655,0.1144,11,charge,1,5.896,1.965,2.0,2.0,3.4142,3.4794,11.0576,09-02-22_03.18_BCNP1s_protocol_HPPC_IN21700_30T_cycle_#43.mat
BOOST_NEGPULSE_1S,43,0.99064,2.94655,0.1144,11,charge,1,5.896,1.965,10.0,9.9,3.4142,3.4935,13.4489,09-02-22_03.18_BCNP1s_protocol_HPPC_IN21700_30T_cycle_#43.mat
BOOST_NEGPULSE_1S,43,0.99064,2.94655,0.1142,11,discharge,2,-23.579,7.86,2.0,2.0,3.4086,3.1242,12.0616,09-02-22_03.18_BCNP1s_protocol_HPPC_IN21700_30T_cycle_#43.mat
BOOST_NEGPULSE_1S,43,0.99064,2.94655,0.1142,11,discharge,2,-23.579,7.86,10.0,9.9,3.4086,2.9104,21.129,09-02-22_03.18_BCNP1s_protocol_HPPC_IN21700_30T_cycle_#43.mat
BOOST_NEGPULSE_1S,43,0.99064,2.94655,0.1145,11,charge,2,17.684,5.895,2.0,2.0,3.4172,3.6039,10.5576,09-02-22_03.18_BCNP1s_protocol_HPPC_IN21700_30T_cycle_#43.mat
BOOST_NEGPULSE_1S,43,0.99064,2.94655,0.1145,11,charge,2,17.684,5.895,10.0,9.9,3.4172,3.6458,12.9269,09-02-22_03.18_BCNP1s_protocol_HPPC_IN21700_30T_cycle_#43.mat
BOOST_NEGPULSE_1S,43,0.99064,2.94655,0.1141,11,discharge,3,-33.893,11.298,2.0,1.9,3.4067,2.9968,12.0939,09-02-22_03.18_BCNP1s_protocol_HPPC_IN21700_30T_cycle_#43.mat
BOOST_NEGPULSE_1S,43,0.99064,2.94655,0.1141,11,discharge,3,-33.893,11.298,10.0,9.9,3.4067,2.4995,26.7666,09-02-22_03.18_BCNP1s_protocol_HPPC_IN21700_30T_cycle_#43.mat
BOOST_NEGPULSE_1S,43,0.99064,2.94655,0.1146,11,charge,3,29.472,9.824,2.0,2.0,3.4189,3.7201,10.2199,09-02-22_03.18_BCNP1s_protocol_HPPC_IN21700_30T_cycle_#43.mat
BOOST_NEGPULSE_1S,43,0.99064,2.94655,0.1146,11,charge,3,29.472,9.824,10.0,9.9,3.4189,3.795,12.7613,09-02-22_03.18_BCNP1s_protocol_HPPC_IN21700_30T_cycle_#43.mat
BOOST_NEGPULSE_1S,43,0.99064,2.94655,0.0652,12,discharge,0,-2.946,0.982,2.0,2.0,3.3552,3.3116,14.7992,09-02-22_03.18_BCNP1s_protocol_HPPC_IN21700_30T_cycle_#43.mat
BOOST_NEGPULSE_1S,43,0.99064,2.94655,0.0652,12,discharge,0,-2.946,0.982,10.0,9.9,3.3552,3.2858,23.5566,09-02-22_03.18_BCNP1s_protocol_HPPC_IN21700_30T_cycle_#43.mat
BOOST_NEGPULSE_1S,43,0.99064,2.94655,0.0653,12,charge,0,1.472,0.491,2.0,1.9,3.3591,3.3795,13.8549,09-02-22_03.18_BCNP1s_protocol_HPPC_IN21700_30T_cycle_#43.mat
BOOST_NEGPULSE_1S,43,0.99064,2.94655,0.0653,12,charge,0,1.472,0.491,10.0,9.9,3.3591,3.3893,20.5107,09-02-22_03.18_BCNP1s_protocol_HPPC_IN21700_30T_cycle_#43.mat
BOOST_NEGPULSE_1S,43,0.99064,2.94655,0.0652,12,discharge,1,-11.789,3.93,2.0,2.0,3.357,3.1648,16.3033,09-02-22_03.18_BCNP1s_protocol_HPPC_IN21700_30T_cycle_#43.mat
BOOST_NEGPULSE_1S,43,0.99064,2.94655,0.0652,12,discharge,1,-11.789,3.93,10.0,9.9,3.357,2.9292,36.2881,09-02-22_03.18_BCNP1s_protocol_HPPC_IN21700_30T_cycle_#43.mat
BOOST_NEGPULSE_1S,43,0.99064,2.94655,0.0653,12,charge,1,5.896,1.965,2.0,2.0,3.368,3.4458,13.1952,09-02-22_03.18_BCNP1s_protocol_HPPC_IN21700_30T_cycle_#43.mat
BOOST_NEGPULSE_1S,43,0.99064,2.94655,0.0653,12,charge,1,5.896,1.965,10.0,9.9,3.368,3.4689,17.113,09-02-22_03.18_BCNP1s_protocol_HPPC_IN21700_30T_cycle_#43.mat
BOOST_NEGPULSE_1S,43,0.99064,2.94655,0.0651,12,discharge,2,-23.574,7.858,2.0,2.0,3.3613,2.9153,18.9191,09-02-22_03.18_BCNP1s_protocol_HPPC_IN21700_30T_cycle_#43.mat
BOOST_NEGPULSE_1S,43,0.99064,2.94655,0.0651,12,discharge,2,-23.574,7.858,10.0,9.9,3.3613,2.4999,36.5403,09-02-22_03.18_BCNP1s_protocol_HPPC_IN21700_30T_cycle_#43.mat
BOOST_NEGPULSE_1S,43,0.99064,2.94655,0.0654,12,charge,2,17.684,5.895,2.0,2.0,3.3724,3.5789,11.6772,09-02-22_03.18_BCNP1s_protocol_HPPC_IN21700_30T_cycle_#43.mat
BOOST_NEGPULSE_1S,43,0.99064,2.94655,0.0654,12,charge,2,17.684,5.895,10.0,9.9,3.3724,3.6211,14.0636,09-02-22_03.18_BCNP1s_protocol_HPPC_IN21700_30T_cycle_#43.mat
BOOST_NEGPULSE_1S,43,0.99064,2.94655,0.065,12,discharge,3,-21.482,7.161,2.0,2.0,3.3601,2.6319,33.8981,09-02-22_03.18_BCNP1s_protocol_HPPC_IN21700_30T_cycle_#43.mat
BOOST_NEGPULSE_1S,43,0.99064,2.94655,0.065,12,discharge,3,-21.482,7.161,10.0,9.9,3.3601,2.4999,40.0428,09-02-22_03.18_BCNP1s_protocol_HPPC_IN21700_30T_cycle_#43.mat
BOOST_NEGPULSE_1S,43,0.99064,2.94655,0.0655,12,charge,3,29.473,9.824,2.0,1.9,3.3727,3.6981,11.0406,09-02-22_03.18_BCNP1s_protocol_HPPC_IN21700_30T_cycle_#43.mat
BOOST_NEGPULSE_1S,43,0.99064,2.94655,0.0655,12,charge,3,29.473,9.824,10.0,9.9,3.3727,3.7641,13.28,09-02-22_03.18_BCNP1s_protocol_HPPC_IN21700_30T_cycle_#43.mat
BOOST_NEGPULSE_1S,81,0.98469,2.92887,1.0,0,discharge,0,-2.929,0.976,2.0,1.9,4.1706,4.1439,9.1151,09-08-22_14.30_BCNP1s_protocol_HPPC_IN21700_30T_cycle_#81.mat
BOOST_NEGPULSE_1S,81,0.98469,2.92887,1.0,0,discharge,0,-2.929,0.976,10.0,9.7,4.1706,4.1283,14.4408,09-08-22_14.30_BCNP1s_protocol_HPPC_IN21700_30T_cycle_#81.mat
BOOST_NEGPULSE_1S,81,0.98469,2.92887,1.0,0,charge,0,1.308,0.436,2.0,2.0,4.1813,4.1992,13.684,09-08-22_14.30_BCNP1s_protocol_HPPC_IN21700_30T_cycle_#81.mat
BOOST_NEGPULSE_1S,81,0.98469,2.92887,1.0,0,charge,0,1.308,0.436,10.0,9.8,4.1813,4.2,14.2955,09-08-22_14.30_BCNP1s_protocol_HPPC_IN21700_30T_cycle_#81.mat
BOOST_NEGPULSE_1S,81,0.98469,2.92887,0.9999,0,discharge,1,-11.721,3.907,2.0,2.0,4.1789,4.0374,12.0723,09-08-22_14.30_BCNP1s_protocol_HPPC_IN21700_30T_cycle_#81.mat
BOOST_NEGPULSE_1S,81,0.98469,2.92887,0.9999,0,discharge,1,-11.721,3.907,10.0,9.9,4.1789,3.9902,16.0993,09-08-22_14.30_BCNP1s_protocol_HPPC_IN21700_30T_cycle_#81.mat
BOOST_NEGPULSE_1S,81,0.98469,2.92887,1.0,0,charge,1,1.279,0.426,2.0,2.0,4.1836,4.2,12.8235,09-08-22_14.30_BCNP1s_protocol_HPPC_IN21700_30T_cycle_#81.mat
BOOST_NEGPULSE_1S,81,0.98469,2.92887,0.9998,0,discharge,2,-23.439,7.813,2.0,1.9,4.1791,3.9043,11.724,09-08-22_14.30_BCNP1s_protocol_HPPC_IN21700_30T_cycle_#81.mat
BOOST_NEGPULSE_1S,81,0.98469,2.92887,0.9998,0,discharge,2,-23.439,7.813,10.0,9.9,4.1791,3.8336,14.7404,09-08-22_14.30_BCNP1s_protocol_HPPC_IN21700_30T_cycle_#81.mat
BOOST_NEGPULSE_1S,81,0.98469,2.92887,0.9993,0,charge,2,1.284,0.428,2.0,2.0,4.1834,4.2,12.9294,09-08-22_14.30_BCNP1s_protocol_HPPC_IN21700_30T_cycle_#81.mat
BOOST_NEGPULSE_1S,81,0.98469,2.92887,0.999,0,discharge,3,-33.695,11.232,2.0,2.0,4.1773,3.7883,11.5447,09-08-22_14.30_BCNP1s_protocol_HPPC_IN21700_30T_cycle_#81.mat
BOOST_NEGPULSE_1S,81,0.98469,2.92887,0.999,0,discharge,3,-33.695,11.232,10.0,9.9,4.1773,3.7109,13.8418,09-08-22_14.30_BCNP1s_protocol_HPPC_IN21700_30T_cycle_#81.mat
BOOST_NEGPULSE_1S,81,0.98469,2.92887,0.9987,0,charge,3,1.28,0.427,2.0,2.0,4.1833,4.2,13.051,09-08-22_14.30_BCNP1s_protocol_HPPC_IN21700_30T_cycle_#81.mat
BOOST_NEGPULSE_1S,81,0.98469,2.92887,0.9498,1,discharge,0,-2.929,0.976,2.0,1.9,4.1037,4.0711,11.1289,09-08-22_14.30_BCNP1s_protocol_HPPC_IN21700_30T_cycle_#81.mat
BOOST_NEGPULSE_1S,81,0.98469,2.92887,0.9498,1,discharge,0,-2.929,0.976,10.0,9.9,4.1037,4.0616,14.372,09-08-22_14.30_BCNP1s_protocol_HPPC_IN21700_30T_cycle_#81.mat
BOOST_NEGPULSE_1S,81,0.98469,2.92887,0.9498,1,charge,0,1.465,0.488,2.0,2.0,4.1049,4.121,10.9913,09-08-22_14.30_BCNP1s_protocol_HPPC_IN21700_30T_cycle_#81.mat
BOOST_NEGPULSE_1S,81,0.98469,2.92887,0.9498,1,charge,0,1.465,0.488,10.0,9.9,4.1049,4.1255,14.0634,09-08-22_14.30_BCNP1s_protocol_HPPC_IN21700_30T_cycle_#81.mat
BOOST_NEGPULSE_1S,81,0.98469,2.92887,0.9497,1,discharge,1,-11.72,3.907,2.0,1.9,4.103,3.9746,10.9556,09-08-22_14.30_BCNP1s_protocol_HPPC_IN21700_30T_cycle_#81.mat
BOOST_NEGPULSE_1S,81,0.98469,2.92887,0.9497,1,discharge,1,-11.72,3.907,10.0,9.9,4.103,3.9446,13.5154,09-08-22_14.30_BCNP1s_protocol_HPPC_IN21700_30T_cycle_#81.mat
BOOST_NEGPULSE_1S,81,0.98469,2.92887,0.9499,1,charge,1,5.861,1.954,2.0,2.0,4.1057,4.1709,11.1251,09-08-22_14.30_BCNP1s_protocol_HPPC_IN21700_30T_cycle_#81.mat
BOOST_NEGPULSE_1S,81,0.98469,2.92887,0.9499,1,charge,1,5.861,1.954,10.0,9.9,4.1057,4.1889,14.1965,09-08-22_14.30_BCNP1s_protocol_HPPC_IN21700_30T_cycle_#81.mat
BOOST_NEGPULSE_1S,81,0.98469,2.92887,0.9496,1,discharge,2,-23.439,7.813,2.0,2.0,4.1038,3.8496,10.8452,09-08-22_14.30_BCNP1s_protocol_HPPC_IN21700_30T_cycle_#81.mat
BOOST_NEGPULSE_1S,81,0.98469,2.92887,0.9496,1,discharge,2,-23.439,7.813,10.0,9.9,4.1038,3.8022,12.8674,09-08-22_14.30_BCNP1s_protocol_HPPC_IN21700_30T_cycle_#81.mat
BOOST_NEGPULSE_1S,81,0.98469,2.92887,0.9499,1,charge,2,7.641,2.547,2.0,2.0,4.108,4.2001,12.0526,09-08-22_14.30_BCNP1s_protocol_HPPC_IN21700_30T_cycle_#81.mat
BOOST_NEGPULSE_1S,81,0.98469,2.92887,0.9499,1,charge,2,7.641,2.547,10.0,9.9,4.108,4.2,12.0395,09-08-22_14.30_BCNP1s_protocol_HPPC_IN21700_30T_cycle_#81.mat
BOOST_NEGPULSE_1S,81,0.98469,2.92887,0.9495,1,discharge,3,-33.696,11.232,2.0,2.0,4.1034,3.7456,10.6185,09-08-22_14.30_BCNP1s_protocol_HPPC_IN21700_30T_cycle_#81.mat
BOOST_NEGPULSE_1S,81,0.98469,2.92887,0.9495,1,discharge,3,-33.696,11.232,10.0,9.9,4.1034,3.6822,12.5,09-08-22_14.30_BCNP1s_protocol_HPPC_IN21700_30T_cycle_#81.mat
BOOST_NEGPULSE_1S,81,0.98469,2.92887,0.9499,1,charge,3,7.586,2.529,2.0,2.0,4.1083,4.2,12.0874,09-08-22_14.30_BCNP1s_protocol_HPPC_IN21700_30T_cycle_#81.mat
BOOST_NEGPULSE_1S,81,0.98469,2.92887,0.9499,1,charge,3,7.586,2.529,10.0,9.9,4.1083,4.2,12.0874,09-08-22_14.30_BCNP1s_protocol_HPPC_IN21700_30T_cycle_#81.mat
BOOST_NEGPULSE_1S,81,0.98469,2.92887,0.901,2,discharge,0,-2.929,0.976,2.0,2.0,4.0833,4.0511,10.9924,09-08-22_14.30_BCNP1s_protocol_HPPC_IN21700_30T_cycle_#81.mat
BOOST_NEGPULSE_1S,81,0.98469,2.92887,0.901,2,discharge,0,-2.929,0.976,10.0,9.9,4.0833,4.0428,13.8258,09-08-22_14.30_BCNP1s_protocol_HPPC_IN21700_30T_cycle_#81.mat
BOOST_NEGPULSE_1S,81,0.98469,2.92887,0.901,2,charge,0,1.463,0.488,2.0,2.0,4.0845,4.1002,10.7336,09-08-22_14.30_BCNP1s_protocol_HPPC_IN21700_30T_cycle_#81.mat
BOOST_NEGPULSE_1S,81,0.98469,2.92887,0.901,2,charge,0,1.463,0.488,10.0,9.9,4.0845,4.1039,13.2631,09-08-22_14.30_BCNP1s_protocol_HPPC_IN21700_30T_cycle_#81.mat
BOOST_NEGPULSE_1S,81,0.98469,2.92887,0.9009,2,discharge,1,-11.721,3.907,2.0,2.0,4.0834,3.9558,10.8864,09-08-22_14.30_BCNP1s_protocol_HPPC_IN21700_30T_cycle_#81.mat
BOOST_NEGPULSE_1S,81,0.98469,2.92887,0.9009,2,discharge,1,-11.721,3.907,10.0,9.9,4.0834,3.9273,13.318,09-08-22_14.30_BCNP1s_protocol_HPPC_IN21700_30T_cycle_#81.mat
BOOST_NEGPULSE_1S,81,0.98469,2.92887,0.901,2,charge,1,5.861,1.954,2.0,2.0,4.0858,4.1478,10.5793,09-08-22_14.30_BCNP1s_protocol_HPPC_IN21700_30T_cycle_#81.mat
BOOST_NEGPULSE_1S,81,0.98469,2.92887,0.901,2,charge,1,5.861,1.954,10.0,9.9,4.0858,4.1608,12.7975,09-08-22_14.30_BCNP1s_protocol_HPPC_IN21700_30T_cycle_#81.mat
BOOST_NEGPULSE_1S,81,0.98469,2.92887,0.9008,2,discharge,2,-23.44,7.813,2.0,2.0,4.0827,3.8336,10.6271,09-08-22_14.30_BCNP1s_protocol_HPPC_IN21700_30T_cycle_#81.mat
BOOST_NEGPULSE_1S,81,0.98469,2.92887,0.9008,2,discharge,2,-23.44,7.813,10.0,9.9,4.0827,3.7845,12.7218,09-08-22_14.30_BCNP1s_protocol_HPPC_IN21700_30T_cycle_#81.mat
BOOST_NEGPULSE_1S,81,0.98469,2.92887,0.9011,2,charge,2,10.098,3.366,2.0,2.0,4.0871,4.2,11.1804,09-08-22_14.30_BCNP1s_protocol_HPPC_IN21700_30T_cycle_#81.mat
BOOST_NEGPULSE_1S,81,0.98469,2.92887,0.9011,2,charge,2,10.098,3.366,10.0,9.9,4.0871,4.1999,11.1705,09-08-22_14.30_BCNP1s_protocol_HPPC_IN21700_30T_cycle_#81.mat
BOOST_NEGPULSE_1S,81,0.98469,2.92887,0.9007,2,discharge,3,-33.696,11.232,2.0,2.0,4.0836,3.7312,10.4582,09-08-22_14.30_BCNP1s_protocol_HPPC_IN21700_30T_cycle_#81.mat
BOOST_NEGPULSE_1S,81,0.98469,2.92887,0.9007,2,discharge,3,-33.696,11.232,10.0,9.9,4.0836,3.6616,12.5237,09-08-22_14.30_BCNP1s_protocol_HPPC_IN21700_30T_cycle_#81.mat
BOOST_NEGPULSE_1S,81,0.98469,2.92887,0.9011,2,charge,3,10.091,3.364,2.0,2.0,4.0881,4.1999,11.0792,09-08-22_14.30_BCNP1s_protocol_HPPC_IN21700_30T_cycle_#81.mat
BOOST_NEGPULSE_1S,81,0.98469,2.92887,0.9011,2,charge,3,10.091,3.364,10.0,9.9,4.0881,4.1999,11.0792,09-08-22_14.30_BCNP1s_protocol_HPPC_IN21700_30T_cycle_#81.mat
BOOST_NEGPULSE_1S,81,0.98469,2.92887,0.8033,3,discharge,0,-2.929,0.976,2.0,2.0,4.0296,3.9964,11.3334,09-08-22_14.30_BCNP1s_protocol_HPPC_IN21700_30T_cycle_#81.mat
BOOST_NEGPULSE_1S,81,0.98469,2.92887,0.8033,3,discharge,0,-2.929,0.976,10.0,9.9,4.0296,3.9834,15.7711,09-08-22_14.30_BCNP1s_protocol_HPPC_IN21700_30T_cycle_#81.mat
BOOST_NEGPULSE_1S,81,0.98469,2.92887,0.8033,3,charge,0,1.463,0.488,2.0,2.0,4.0314,4.0474,10.9387,09-08-22_14.30_BCNP1s_protocol_HPPC_IN21700_30T_cycle_#81.mat
BOOST_NEGPULSE_1S,81,0.98469,2.92887,0.8033,3,charge,0,1.463,0.488,10.0,9.9,4.0314,4.0526,14.4937,09-08-22_14.30_BCNP1s_protocol_HPPC_IN21700_30T_cycle_#81.mat
BOOST_NEGPULSE_1S,81,0.98469,2.92887,0.8032,3,discharge,1,-11.721,3.907,2.0,2.0,4.0291,3.8972,11.2533,09-08-22_14.30_BCNP1s_protocol_HPPC_IN21700_30T_cycle_#81.mat
BOOST_NEGPULSE_1S,81,0.98469,2.92887,0.8032,3,discharge,1,-11.721,3.907,10.0,9.9,4.0291,3.8537,14.9646,09-08-22_14.30_BCNP1s_protocol_HPPC_IN21700_30T_cycle_#81.mat
BOOST_NEGPULSE_1S,81,0.98469,2.92887,0.8034,3,charge,1,5.861,1.954,2.0,2.0,4.0334,4.0959,10.6646,09-08-22_14.30_BCNP1s_protocol_HPPC_IN21700_30T_cycle_#81.mat
BOOST_NEGPULSE_1S,81,0.98469,2.92887,0.8034,3,charge,1,5.861,1.954,10.0,9.9,4.0334,4.1123,13.463,09-08-22_14.30_BCNP1s_protocol_HPPC_IN21700_30T_cycle_#81.mat
BOOST_NEGPULSE_1S,81,0.98469,2.92887,0.8031,3,discharge,2,-23.439,7.813,2.0,2.0,4.03,3.772,11.0073,09-08-22_14.30_BCNP1s_protocol_HPPC_IN21700_30T_cycle_#81.mat
BOOST_NEGPULSE_1S,81,0.98469,2.92887,0.8031,3,discharge,2,-23.439,7.813,10.0,9.9,4.03,3.7037,13.9212,09-08-22_14.30_BCNP1s_protocol_HPPC_IN21700_30T_cycle_#81.mat
BOOST_NEGPULSE_1S,81,0.98469,2.92887,0.8035,3,charge,2,14.803,4.934,2.0,2.0,4.0347,4.2001,11.1734,09-08-22_14.30_BCNP1s_protocol_HPPC_IN21700_30T_cycle_#81.mat
BOOST_NEGPULSE_1S,81,0.98469,2.92887,0.8035,3,charge,2,14.803,4.934,10.0,9.9,4.0347,4.2,11.1667,09-08-22_14.30_BCNP1s_protocol_HPPC_IN21700_30T_cycle_#81.mat
BOOST_NEGPULSE_1S,81,0.98469,2.92887,0.8031,3,discharge,3,-33.694,11.231,2.0,2.0,4.0304,3.6683,10.7467,09-08-22_14.30_BCNP1s_protocol_HPPC_IN21700_30T_cycle_#81.mat
BOOST_NEGPULSE_1S,81,0.98469,2.92887,0.8031,3,discharge,3,-33.694,11.231,10.0,9.9,4.0304,3.5788,13.403,09-08-22_14.30_BCNP1s_protocol_HPPC_IN21700_30T_cycle_#81.mat
BOOST_NEGPULSE_1S,81,0.98469,2.92887,0.8035,3,charge,3,14.834,4.945,2.0,2.0,4.0357,4.2001,11.0826,09-08-22_14.30_BCNP1s_protocol_HPPC_IN21700_30T_cycle_#81.mat
BOOST_NEGPULSE_1S,81,0.98469,2.92887,0.8035,3,charge,3,14.834,4.945,10.0,9.9,4.0357,4.2,11.0759,09-08-22_14.30_BCNP1s_protocol_HPPC_IN21700_30T_cycle_#81.mat
BOOST_NEGPULSE_1S,81,0.98469,2.92887,0.7056,4,discharge,0,-2.931,0.977,2.0,2.0,3.9235,3.8906,11.2233,09-08-22_14.30_BCNP1s_protocol_HPPC_IN21700_30T_cycle_#81.mat
BOOST_NEGPULSE_1S,81,0.98469,2.92887,0.7056,4,discharge,0,-2.931,0.977,10.0,9.9,3.9235,3.8768,15.931,09-08-22_14.30_BCNP1s_protocol_HPPC_IN21700_30T_cycle_#81.mat
BOOST_NEGPULSE_1S,81,0.98469,2.92887,0.7057,4,charge,0,1.465,0.488,2.0,2.0,3.926,3.9418,10.7872,09-08-22_14.30_BCNP1s_protocol_HPPC_IN21700_30T_cycle_#81.mat
BOOST_NEGPULSE_1S,81,0.98469,2.92887,0.7057,4,charge,0,1.465,0.488,10.0,9.9,3.926,3.9467,14.1326,09-08-22_14.30_BCNP1s_protocol_HPPC_IN21700_30T_cycle_#81.mat
BOOST_NEGPULSE_1S,81,0.98469,2.92887,0.7056,4,discharge,1,-11.721,3.907,2.0,1.9,3.9238,3.7928,11.1765,09-08-22_14.30_BCNP1s_protocol_HPPC_IN21700_30T_cycle_#81.mat
BOOST_NEGPULSE_1S,81,0.98469,2.92887,0.7056,4,discharge,1,-11.721,3.907,10.0,9.9,3.9238,3.752,14.6575,09-08-22_14.30_BCNP1s_protocol_HPPC_IN21700_30T_cycle_#81.mat
BOOST_NEGPULSE_1S,81,0.98469,2.92887,0.7057,4,charge,1,5.861,1.954,2.0,1.9,3.9287,3.989,10.2892,09-08-22_14.30_BCNP1s_protocol_HPPC_IN21700_30T_cycle_#81.mat
BOOST_NEGPULSE_1S,81,0.98469,2.92887,0.7057,4,charge,1,5.861,1.954,10.0,9.9,3.9287,4.0032,12.7122,09-08-22_14.30_BCNP1s_protocol_HPPC_IN21700_30T_cycle_#81.mat
BOOST_NEGPULSE_1S,81,0.98469,2.92887,0.7055,4,discharge,2,-23.438,7.813,2.0,2.0,3.9241,3.6697,10.8542,09-08-22_14.30_BCNP1s_protocol_HPPC_IN21700_30T_cycle_#81.mat
BOOST_NEGPULSE_1S,81,0.98469,2.92887,0.7055,4,discharge,2,-23.438,7.813,10.0,9.9,3.9241,3.6137,13.2435,09-08-22_14.30_BCNP1s_protocol_HPPC_IN21700_30T_cycle_#81.mat
BOOST_NEGPULSE_1S,81,0.98469,2.92887,0.7058,4,charge,2,17.58,5.86,2.0,2.0,3.9301,4.1039,9.8862,09-08-22_14.30_BCNP1s_protocol_HPPC_IN21700_30T_cycle_#81.mat
BOOST_NEGPULSE_1S,81,0.98469,2.92887,0.7058,4,charge,2,17.58,5.86,10.0,9.9,3.9301,4.1455,12.2526,09-08-22_14.30_BCNP1s_protocol_HPPC_IN21700_30T_cycle_#81.mat
BOOST_NEGPULSE_1S,81,0.98469,2.92887,0.7054,4,discharge,3,-33.694,11.231,2.0,2.0,3.9248,3.5705,10.5152,09-08-22_14.30_BCNP1s_protocol_HPPC_IN21700_30T_cycle_#81.mat
BOOST_NEGPULSE_1S,81,0.98469,2.92887,0.7054,4,discharge,3,-33.694,11.231,10.0,9.9,3.9248,3.4962,12.7204,09-08-22_14.30_BCNP1s_protocol_HPPC_IN21700_30T_cycle_#81.mat
BOOST_NEGPULSE_1S,81,0.98469,2.92887,0.7059,4,charge,3,25.279,8.426,2.0,2.0,3.9307,4.2001,10.6571,09-08-22_14.30_BCNP1s_protocol_HPPC_IN21700_30T_cycle_#81.mat
BOOST_NEGPULSE_1S,81,0.98469,2.92887,0.7059,4,charge,3,25.279,8.426,10.0,9.9,3.9307,4.2001,10.6571,09-08-22_14.30_BCNP1s_protocol_HPPC_IN21700_30T_cycle_#81.mat
BOOST_NEGPULSE_1S,81,0.98469,2.92887,0.6079,5,discharge,0,-2.929,0.977,2.0,2.0,3.8457,3.8117,11.6061,09-08-22_14.30_BCNP1s_protocol_HPPC_IN21700_30T_cycle_#81.mat
BOOST_NEGPULSE_1S,81,0.98469,2.92887,0.6079,5,discharge,0,-2.929,0.977,10.0,9.9,3.8457,3.7964,16.8288,09-08-22_14.30_BCNP1s_protocol_HPPC_IN21700_30T_cycle_#81.mat
BOOST_NEGPULSE_1S,81,0.98469,2.92887,0.608,5,charge,0,1.462,0.487,2.0,2.0,3.8469,3.8637,11.4872,09-08-22_14.30_BCNP1s_protocol_HPPC_IN21700_30T_cycle_#81.mat
BOOST_NEGPULSE_1S,81,0.98469,2.92887,0.608,5,charge,0,1.462,0.487,10.0,9.9,3.8469,3.8696,15.5214,09-08-22_14.30_BCNP1s_protocol_HPPC_IN21700_30T_cycle_#81.mat
BOOST_NEGPULSE_1S,81,0.98469,2.92887,0.6079,5,discharge,1,-11.719,3.906,2.0,2.0,3.8452,3.7142,11.1784,09-08-22_14.30_BCNP1s_protocol_HPPC_IN21700_30T_cycle_#81.mat
BOOST_NEGPULSE_1S,81,0.98469,2.92887,0.6079,5,discharge,1,-11.719,3.906,10.0,9.9,3.8452,3.6774,14.3186,09-08-22_14.30_BCNP1s_protocol_HPPC_IN21700_30T_cycle_#81.mat
BOOST_NEGPULSE_1S,81,0.98469,2.92887,0.608,5,charge,1,5.86,1.953,2.0,2.0,3.8493,3.9132,10.9039,09-08-22_14.30_BCNP1s_protocol_HPPC_IN21700_30T_cycle_#81.mat
BOOST_NEGPULSE_1S,81,0.98469,2.92887,0.608,5,charge,1,5.86,1.953,10.0,9.9,3.8493,3.9323,14.1631,09-08-22_14.30_BCNP1s_protocol_HPPC_IN21700_30T_cycle_#81.mat
BOOST_NEGPULSE_1S,81,0.98469,2.92887,0.6078,5,discharge,2,-23.44,7.813,2.0,2.0,3.8436,3.595,10.6058,09-08-22_14.30_BCNP1s_protocol_HPPC_IN21700_30T_cycle_#81.mat
BOOST_NEGPULSE_1S,81,0.98469,2.92887,0.6078,5,discharge,2,-23.44,7.813,10.0,9.9,3.8436,3.5373,13.0674,09-08-22_14.30_BCNP1s_protocol_HPPC_IN21700_30T_cycle_#81.mat
BOOST_NEGPULSE_1S,81,0.98469,2.92887,0.6081,5,charge,2,17.579,5.86,2.0,2.0,3.8504,4.0316,10.3078,09-08-22_14.30_BCNP1s_protocol_HPPC_IN21700_30T_cycle_#81.mat
BOOST_NEGPULSE_1S,81,0.98469,2.92887,0.6081,5,charge,2,17.579,5.86,10.0,9.9,3.8504,4.0727,12.6458,09-08-22_14.30_BCNP1s_protocol_HPPC_IN21700_30T_cycle_#81.mat
BOOST_NEGPULSE_1S,81,0.98469,2.92887,0.6077,5,discharge,3,-33.696,11.232,2.0,2.0,3.8444,3.4951,10.3662,09-08-22_14.30_BCNP1s_protocol_HPPC_IN21700_30T_cycle_#81.mat
BOOST_NEGPULSE_1S,81,0.98469,2.92887,0.6077,5,discharge,3,-33.696,11.232,10.0,9.9,3.8444,3.4168,12.6899,09-08-22_14.30_BCNP1s_protocol_HPPC_IN21700_30T_cycle_#81.mat
BOOST_NEGPULSE_1S,81,0.98469,2.92887,0.6082,5,charge,3,29.3,9.767,2.0,2.0,3.8524,4.1425,9.901,09-08-22_14.30_BCNP1s_protocol_HPPC_IN21700_30T_cycle_#81.mat
BOOST_NEGPULSE_1S,81,0.98469,2.92887,0.6082,5,charge,3,29.3,9.767,10.0,9.9,3.8524,4.2001,11.8669,09-08-22_14.30_BCNP1s_protocol_HPPC_IN21700_30T_cycle_#81.mat
BOOST_NEGPULSE_1S,81,0.98469,2.92887,0.5103,6,discharge,0,-2.929,0.976,2.0,2.0,3.7333,3.7034,10.2069,09-08-22_14.30_BCNP1s_protocol_HPPC_IN21700_30T_cycle_#81.mat
BOOST_NEGPULSE_1S,81,0.98469,2.92887,0.5103,6,discharge,0,-2.929,0.976,10.0,9.9,3.7333,3.6937,13.5181,09-08-22_14.30_BCNP1s_protocol_HPPC_IN21700_30T_cycle_#81.mat
BOOST_NEGPULSE_1S,81,0.98469,2.92887,0.5103,6,charge,0,1.465,0.488,2.0,2.0,3.7344,3.7492,10.1051,09-08-22_14.30_BCNP1s_protocol_HPPC_IN21700_30T_cycle_#81.mat
BOOST_NEGPULSE_1S,81,0.98469,2.92887,0.5103,6,charge,0,1.465,0.488,10.0,9.9,3.7344,3.7535,13.0411,09-08-22_14.30_BCNP1s_protocol_HPPC_IN21700_30T_cycle_#81.mat
BOOST_NEGPULSE_1S,81,0.98469,2.92887,0.5102,6,discharge,1,-11.721,3.907,2.0,1.9,3.7334,3.6144,10.1527,09-08-22_14.30_BCNP1s_protocol_HPPC_IN21700_30T_cycle_#81.mat
BOOST_NEGPULSE_1S,81,0.98469,2.92887,0.5102,6,discharge,1,-11.721,3.907,10.0,9.9,3.7334,3.5796,13.1217,09-08-22_14.30_BCNP1s_protocol_HPPC_IN21700_30T_cycle_#81.mat
BOOST_NEGPULSE_1S,81,0.98469,2.92887,0.5103,6,charge,1,5.86,1.953,2.0,2.0,3.7363,3.7953,10.0676,09-08-22_14.30_BCNP1s_protocol_HPPC_IN21700_30T_cycle_#81.mat
BOOST_NEGPULSE_1S,81,0.98469,2.92887,0.5103,6,charge,1,5.86,1.953,10.0,9.9,3.7363,3.8112,12.7807,09-08-22_14.30_BCNP1s_protocol_HPPC_IN21700_30T_cycle_#81.mat
BOOST_NEGPULSE_1S,81,0.98469,2.92887,0.5101,6,discharge,2,-23.44,7.813,2.0,2.0,3.7329,3.4962,10.0981,09-08-22_14.30_BCNP1s_protocol_HPPC_IN21700_30T_cycle_#81.mat
BOOST_NEGPULSE_1S,81,0.98469,2.92887,0.5101,6,discharge,2,-23.44,7.813,10.0,9.9,3.7329,3.4354,12.692,09-08-22_14.30_BCNP1s_protocol_HPPC_IN21700_30T_cycle_#81.mat
BOOST_NEGPULSE_1S,81,0.98469,2.92887,0.5104,6,charge,2,17.579,5.86,2.0,2.0,3.7379,3.9126,9.938,09-08-22_14.30_BCNP1s_protocol_HPPC_IN21700_30T_cycle_#81.mat
BOOST_NEGPULSE_1S,81,0.98469,2.92887,0.5104,6,charge,2,17.579,5.86,10.0,9.9,3.7379,3.9557,12.3898,09-08-22_14.30_BCNP1s_protocol_HPPC_IN21700_30T_cycle_#81.mat
BOOST_NEGPULSE_1S,81,0.98469,2.92887,0.51,6,discharge,3,-33.696,11.232,2.0,2.0,3.734,3.3961,10.0279,09-08-22_14.30_BCNP1s_protocol_HPPC_IN21700_30T_cycle_#81.mat
BOOST_NEGPULSE_1S,81,0.98469,2.92887,0.51,6,discharge,3,-33.696,11.232,10.0,9.9,3.734,3.312,12.5237,09-08-22_14.30_BCNP1s_protocol_HPPC_IN21700_30T_cycle_#81.mat
BOOST_NEGPULSE_1S,81,0.98469,2.92887,0.5105,6,charge,3,29.301,9.767,2.0,2.0,3.7397,4.0252,9.7437,09-08-22_14.30_BCNP1s_protocol_HPPC_IN21700_30T_cycle_#81.mat
BOOST_NEGPULSE_1S,81,0.98469,2.92887,0.5105,6,charge,3,29.301,9.767,10.0,9.9,3.7397,4.0965,12.1771,09-08-22_14.30_BCNP1s_protocol_HPPC_IN21700_30T_cycle_#81.mat
BOOST_NEGPULSE_1S,81,0.98469,2.92887,0.4126,7,discharge,0,-2.929,0.977,2.0,2.0,3.6528,3.6231,10.1382,09-08-22_14.30_BCNP1s_protocol_HPPC_IN21700_30T_cycle_#81.mat
BOOST_NEGPULSE_1S,81,0.98469,2.92887,0.4126,7,discharge,0,-2.929,0.977,10.0,9.9,3.6528,3.614,13.2446,09-08-22_14.30_BCNP1s_protocol_HPPC_IN21700_30T_cycle_#81.mat
BOOST_NEGPULSE_1S,81,0.98469,2.92887,0.4126,7,charge,0,1.465,0.488,2.0,2.0,3.654,3.6686,9.9686,09-08-22_14.30_BCNP1s_protocol_HPPC_IN21700_30T_cycle_#81.mat
BOOST_NEGPULSE_1S,81,0.98469,2.92887,0.4126,7,charge,0,1.465,0.488,10.0,9.9,3.654,3.6728,12.8363,09-08-22_14.30_BCNP1s_protocol_HPPC_IN21700_30T_cycle_#81.mat
BOOST_NEGPULSE_1S,81,0.98469,2.92887,0.4125,7,discharge,1,-11.721,3.907,2.0,1.9,3.6521,3.5353,9.965,09-08-22_14.30_BCNP1s_protocol_HPPC_IN21700_30T_cycle_#81.mat
BOOST_NEGPULSE_1S,81,0.98469,2.92887,0.4125,7,discharge,1,-11.721,3.907,10.0,9.9,3.6521,3.5003,12.9511,09-08-22_14.30_BCNP1s_protocol_HPPC_IN21700_30T_cycle_#81.mat
BOOST_NEGPULSE_1S,81,0.98469,2.92887,0.4127,7,charge,1,5.861,1.954,2.0,2.0,3.6562,3.7145,9.9478,09-08-22_14.30_BCNP1s_protocol_HPPC_IN21700_30T_cycle_#81.mat
BOOST_NEGPULSE_1S,81,0.98469,2.92887,0.4127,7,charge,1,5.861,1.954,10.0,9.9,3.6562,3.73,12.5926,09-08-22_14.30_BCNP1s_protocol_HPPC_IN21700_30T_cycle_#81.mat
BOOST_NEGPULSE_1S,81,0.98469,2.92887,0.4124,7,discharge,2,-23.44,7.813,2.0,1.9,3.6531,3.4181,10.0256,09-08-22_14.30_BCNP1s_protocol_HPPC_IN21700_30T_cycle_#81.mat
BOOST_NEGPULSE_1S,81,0.98469,2.92887,0.4124,7,discharge,2,-23.44,7.813,10.0,9.9,3.6531,3.3557,12.6877,09-08-22_14.30_BCNP1s_protocol_HPPC_IN21700_30T_cycle_#81.mat
BOOST_NEGPULSE_1S,81,0.98469,2.92887,0.4128,7,charge,2,17.578,5.859,2.0,2.0,3.6579,3.8307,9.8305,09-08-22_14.30_BCNP1s_protocol_HPPC_IN21700_30T_cycle_#81.mat
BOOST_NEGPULSE_1S,81,0.98469,2.92887,0.4128,7,charge,2,17.578,5.859,10.0,9.9,3.6579,3.8691,12.015,09-08-22_14.30_BCNP1s_protocol_HPPC_IN21700_30T_cycle_#81.mat
BOOST_NEGPULSE_1S,81,0.98469,2.92887,0.4123,7,discharge,3,-33.696,11.232,2.0,2.0,3.6534,3.3161,10.0101,09-08-22_14.30_BCNP1s_protocol_HPPC_IN21700_30T_cycle_#81.mat
BOOST_NEGPULSE_1S,81,0.98469,2.92887,0.4123,7,discharge,3,-33.696,11.232,10.0,9.9,3.6534,3.2325,12.4911,09-08-22_14.30_BCNP1s_protocol_HPPC_IN21700_30T_cycle_#81.mat
BOOST_NEGPULSE_1S,81,0.98469,2.92887,0.4129,7,charge,3,29.301,9.767,2.0,2.0,3.6588,3.9428,9.6925,09-08-22_14.30_BCNP1s_protocol_HPPC_IN21700_30T_cycle_#81.mat
BOOST_NEGPULSE_1S,81,0.98469,2.92887,0.4129,7,charge,3,29.301,9.767,10.0,9.9,3.6588,4.0067,11.8733,09-08-22_14.30_BCNP1s_protocol_HPPC_IN21700_30T_cycle_#81.mat
BOOST_NEGPULSE_1S,81,0.98469,2.92887,0.315,8,discharge,0,-2.93,0.977,2.0,1.9,3.5933,3.5635,10.1719,09-08-22_14.30_BCNP1s_protocol_HPPC_IN21700_30T_cycle_#81.mat
BOOST_NEGPULSE_1S,81,0.98469,2.92887,0.315,8,discharge,0,-2.93,0.977,10.0,9.9,3.5933,3.5542,13.3463,09-08-22_14.30_BCNP1s_protocol_HPPC_IN21700_30T_cycle_#81.mat
BOOST_NEGPULSE_1S,81,0.98469,2.92887,0.315,8,charge,0,1.462,0.487,2.0,2.0,3.5944,3.6091,10.0527,09-08-22_14.30_BCNP1s_protocol_HPPC_IN21700_30T_cycle_#81.mat
BOOST_NEGPULSE_1S,81,0.98469,2.92887,0.315,8,charge,0,1.462,0.487,10.0,9.9,3.5944,3.6132,12.8565,09-08-22_14.30_BCNP1s_protocol_HPPC_IN21700_30T_cycle_#81.mat
BOOST_NEGPULSE_1S,81,0.98469,2.92887,0.3149,8,discharge,1,-11.719,3.906,2.0,2.0,3.5931,3.4738,10.18,09-08-22_14.30_BCNP1s_protocol_HPPC_IN21700_30T_cycle_#81.mat
BOOST_NEGPULSE_1S,81,0.98469,2.92887,0.3149,8,discharge,1,-11.719,3.906,10.0,9.9,3.5931,3.4386,13.1837,09-08-22_14.30_BCNP1s_protocol_HPPC_IN21700_30T_cycle_#81.mat
BOOST_NEGPULSE_1S,81,0.98469,2.92887,0.315,8,charge,1,5.861,1.954,2.0,2.0,3.5962,3.655,10.0331,09-08-22_14.30_BCNP1s_protocol_HPPC_IN21700_30T_cycle_#81.mat
BOOST_NEGPULSE_1S,81,0.98469,2.92887,0.315,8,charge,1,5.861,1.954,10.0,9.9,3.5962,3.6711,12.7803,09-08-22_14.30_BCNP1s_protocol_HPPC_IN21700_30T_cycle_#81.mat
