Repository: KikETs/ECM_HYBRID_BMS_JOINT

## Results

| Arm | Model | Size | Protocol | Result | Worst cell |
|---|---|---|---|---|---|
| SOP | 2RC table + trim (A8) | 4 effective coefficients, 2 EW states | leave-one-cell-out | usable current 69.6 % discharge, 59.5 % charge (τ = 10 s) | 59.9 % / 53.5 % (BOOST_REST) |
| SOH | dQ/dV ridge | 65 coefficients | leave-one-cell-out | RMSE 0.0094, bias −0.0005 | 0.0130 (BOOST_REST) |
| SOC | 2RC EKF, low-current gate | 3 states | leave-one-cell-out | **2.34 %p** over six sensor disturbances on estimated SOH (2.325 on true SOH), per cell 2.00–2.75 | 4.60 %p (BOOST_NEGPULSE_1S, current offset −0.10 A) |

The SOH arm was a 10,945-parameter CNN until the second audit round. Nested

File: analysis/uypydj_hppc_resistance.csv (part 146 of 225)
protocol,cycle,SOH,CAP_Ah,SOC,soc_group,direction,rate_rank,I_A,CRate_rated,tau_s,tau_actual_s,V_pre_V,V_tau_V,R_mOhm,file
BOOST_NEGPULSE_1S,81,0.98469,2.92887,0.3148,8,discharge,2,-23.44,7.813,2.0,2.0,3.5928,3.354,10.1877,09-08-22_14.30_BCNP1s_protocol_HPPC_IN21700_30T_cycle_#81.mat
BOOST_NEGPULSE_1S,81,0.98469,2.92887,0.3148,8,discharge,2,-23.44,7.813,10.0,9.9,3.5928,3.2902,12.9096,09-08-22_14.30_BCNP1s_protocol_HPPC_IN21700_30T_cycle_#81.mat
BOOST_NEGPULSE_1S,81,0.98469,2.92887,0.3151,8,charge,2,17.58,5.86,2.0,2.0,3.5983,3.7728,9.9261,09-08-22_14.30_BCNP1s_protocol_HPPC_IN21700_30T_cycle_#81.mat
BOOST_NEGPULSE_1S,81,0.98469,2.92887,0.3151,8,charge,2,17.58,5.86,10.0,9.9,3.5983,3.8118,12.1445,09-08-22_14.30_BCNP1s_protocol_HPPC_IN21700_30T_cycle_#81.mat
BOOST_NEGPULSE_1S,81,0.98469,2.92887,0.3147,8,discharge,3,-33.696,11.232,2.0,1.9,3.5925,3.2529,10.0783,09-08-22_14.30_BCNP1s_protocol_HPPC_IN21700_30T_cycle_#81.mat
BOOST_NEGPULSE_1S,81,0.98469,2.92887,0.3147,8,discharge,3,-33.696,11.232,10.0,9.9,3.5925,3.1626,12.7582,09-08-22_14.30_BCNP1s_protocol_HPPC_IN21700_30T_cycle_#81.mat
BOOST_NEGPULSE_1S,81,0.98469,2.92887,0.3152,8,charge,3,29.301,9.767,2.0,1.9,3.6003,3.8851,9.7198,09-08-22_14.30_BCNP1s_protocol_HPPC_IN21700_30T_cycle_#81.mat
BOOST_NEGPULSE_1S,81,0.98469,2.92887,0.3152,8,charge,3,29.301,9.767,10.0,9.9,3.6003,3.9468,11.8255,09-08-22_14.30_BCNP1s_protocol_HPPC_IN21700_30T_cycle_#81.mat
BOOST_NEGPULSE_1S,81,0.98469,2.92887,0.2173,9,discharge,0,-2.93,0.977,2.0,2.0,3.5054,3.4742,10.6492,09-08-22_14.30_BCNP1s_protocol_HPPC_IN21700_30T_cycle_#81.mat
BOOST_NEGPULSE_1S,81,0.98469,2.92887,0.2173,9,discharge,0,-2.93,0.977,10.0,9.9,3.5054,3.4641,14.0965,09-08-22_14.30_BCNP1s_protocol_HPPC_IN21700_30T_cycle_#81.mat
BOOST_NEGPULSE_1S,81,0.98469,2.92887,0.2173,9,charge,0,1.464,0.488,2.0,2.0,3.5072,3.5227,10.5838,09-08-22_14.30_BCNP1s_protocol_HPPC_IN21700_30T_cycle_#81.mat
BOOST_NEGPULSE_1S,81,0.98469,2.92887,0.2173,9,charge,0,1.464,0.488,10.0,9.9,3.5072,3.5274,13.7931,09-08-22_14.30_BCNP1s_protocol_HPPC_IN21700_30T_cycle_#81.mat
BOOST_NEGPULSE_1S,81,0.98469,2.92887,0.2172,9,discharge,1,-11.721,3.907,2.0,2.0,3.506,3.3814,10.6305,09-08-22_14.30_BCNP1s_protocol_HPPC_IN21700_30T_cycle_#81.mat
BOOST_NEGPULSE_1S,81,0.98469,2.92887,0.2172,9,discharge,1,-11.721,3.907,10.0,9.9,3.506,3.345,13.736,09-08-22_14.30_BCNP1s_protocol_HPPC_IN21700_30T_cycle_#81.mat
BOOST_NEGPULSE_1S,81,0.98469,2.92887,0.2173,9,charge,1,5.86,1.953,2.0,2.0,3.5131,3.574,10.3918,09-08-22_14.30_BCNP1s_protocol_HPPC_IN21700_30T_cycle_#81.mat
BOOST_NEGPULSE_1S,81,0.98469,2.92887,0.2173,9,charge,1,5.86,1.953,10.0,9.9,3.5131,3.5909,13.2755,09-08-22_14.30_BCNP1s_protocol_HPPC_IN21700_30T_cycle_#81.mat
BOOST_NEGPULSE_1S,81,0.98469,2.92887,0.2171,9,discharge,2,-23.438,7.813,2.0,2.0,3.5094,3.2598,10.6494,09-08-22_14.30_BCNP1s_protocol_HPPC_IN21700_30T_cycle_#81.mat
BOOST_NEGPULSE_1S,81,0.98469,2.92887,0.2171,9,discharge,2,-23.438,7.813,10.0,9.9,3.5094,3.1853,13.828,09-08-22_14.30_BCNP1s_protocol_HPPC_IN21700_30T_cycle_#81.mat
BOOST_NEGPULSE_1S,81,0.98469,2.92887,0.2174,9,charge,2,17.58,5.86,2.0,2.0,3.5175,3.6963,10.1706,09-08-22_14.30_BCNP1s_protocol_HPPC_IN21700_30T_cycle_#81.mat
BOOST_NEGPULSE_1S,81,0.98469,2.92887,0.2174,9,charge,2,17.58,5.86,10.0,9.9,3.5175,3.7467,13.0375,09-08-22_14.30_BCNP1s_protocol_HPPC_IN21700_30T_cycle_#81.mat
BOOST_NEGPULSE_1S,81,0.98469,2.92887,0.217,9,discharge,3,-33.696,11.232,2.0,2.0,3.5097,3.1536,10.568,09-08-22_14.30_BCNP1s_protocol_HPPC_IN21700_30T_cycle_#81.mat
BOOST_NEGPULSE_1S,81,0.98469,2.92887,0.217,9,discharge,3,-33.696,11.232,10.0,9.9,3.5097,3.0452,13.785,09-08-22_14.30_BCNP1s_protocol_HPPC_IN21700_30T_cycle_#81.mat
BOOST_NEGPULSE_1S,81,0.98469,2.92887,0.2176,9,charge,3,29.301,9.767,2.0,2.0,3.5198,3.8147,10.0645,09-08-22_14.30_BCNP1s_protocol_HPPC_IN21700_30T_cycle_#81.mat
BOOST_NEGPULSE_1S,81,0.98469,2.92887,0.2176,9,charge,3,29.301,9.767,10.0,9.9,3.5198,3.8891,12.6037,09-08-22_14.30_BCNP1s_protocol_HPPC_IN21700_30T_cycle_#81.mat
BOOST_NEGPULSE_1S,81,0.98469,2.92887,0.1685,10,discharge,0,-2.932,0.977,2.0,2.0,3.4452,3.4131,10.9482,09-08-22_14.30_BCNP1s_protocol_HPPC_IN21700_30T_cycle_#81.mat
BOOST_NEGPULSE_1S,81,0.98469,2.92887,0.1685,10,discharge,0,-2.932,0.977,10.0,9.9,3.4452,3.4021,14.6999,09-08-22_14.30_BCNP1s_protocol_HPPC_IN21700_30T_cycle_#81.mat
BOOST_NEGPULSE_1S,81,0.98469,2.92887,0.1685,10,charge,0,1.464,0.488,2.0,2.0,3.4469,3.4636,11.4087,09-08-22_14.30_BCNP1s_protocol_HPPC_IN21700_30T_cycle_#81.mat
BOOST_NEGPULSE_1S,81,0.98469,2.92887,0.1685,10,charge,0,1.464,0.488,10.0,9.9,3.4469,3.4687,14.8927,09-08-22_14.30_BCNP1s_protocol_HPPC_IN21700_30T_cycle_#81.mat
BOOST_NEGPULSE_1S,81,0.98469,2.92887,0.1684,10,discharge,1,-11.721,3.907,2.0,2.0,3.4462,3.3156,11.1424,09-08-22_14.30_BCNP1s_protocol_HPPC_IN21700_30T_cycle_#81.mat
BOOST_NEGPULSE_1S,81,0.98469,2.92887,0.1684,10,discharge,1,-11.721,3.907,10.0,9.9,3.4462,3.2794,14.2309,09-08-22_14.30_BCNP1s_protocol_HPPC_IN21700_30T_cycle_#81.mat
BOOST_NEGPULSE_1S,81,0.98469,2.92887,0.1685,10,charge,1,5.86,1.953,2.0,2.0,3.4512,3.5143,10.7683,09-08-22_14.30_BCNP1s_protocol_HPPC_IN21700_30T_cycle_#81.mat
BOOST_NEGPULSE_1S,81,0.98469,2.92887,0.1685,10,charge,1,5.86,1.953,10.0,9.9,3.4512,3.5339,14.1131,09-08-22_14.30_BCNP1s_protocol_HPPC_IN21700_30T_cycle_#81.mat
BOOST_NEGPULSE_1S,81,0.98469,2.92887,0.1683,10,discharge,2,-23.439,7.813,2.0,2.0,3.4475,3.1874,11.0969,09-08-22_14.30_BCNP1s_protocol_HPPC_IN21700_30T_cycle_#81.mat
BOOST_NEGPULSE_1S,81,0.98469,2.92887,0.1683,10,discharge,2,-23.439,7.813,10.0,9.9,3.4475,3.107,14.5271,09-08-22_14.30_BCNP1s_protocol_HPPC_IN21700_30T_cycle_#81.mat
BOOST_NEGPULSE_1S,81,0.98469,2.92887,0.1686,10,charge,2,17.579,5.86,2.0,2.0,3.4542,3.6388,10.5012,09-08-22_14.30_BCNP1s_protocol_HPPC_IN21700_30T_cycle_#81.mat
BOOST_NEGPULSE_1S,81,0.98469,2.92887,0.1686,10,charge,2,17.579,5.86,10.0,9.9,3.4542,3.6938,13.6299,09-08-22_14.30_BCNP1s_protocol_HPPC_IN21700_30T_cycle_#81.mat
BOOST_NEGPULSE_1S,81,0.98469,2.92887,0.1682,10,discharge,3,-33.695,11.232,2.0,2.0,3.4472,3.0749,11.0491,09-08-22_14.30_BCNP1s_protocol_HPPC_IN21700_30T_cycle_#81.mat
BOOST_NEGPULSE_1S,81,0.98469,2.92887,0.1682,10,discharge,3,-33.695,11.232,10.0,9.9,3.4472,2.9272,15.4326,09-08-22_14.30_BCNP1s_protocol_HPPC_IN21700_30T_cycle_#81.mat
BOOST_NEGPULSE_1S,81,0.98469,2.92887,0.1687,10,charge,3,29.3,9.767,2.0,2.0,3.4563,3.7592,10.3379,09-08-22_14.30_BCNP1s_protocol_HPPC_IN21700_30T_cycle_#81.mat
BOOST_NEGPULSE_1S,81,0.98469,2.92887,0.1687,10,charge,3,29.3,9.767,10.0,9.9,3.4563,3.8429,13.1945,09-08-22_14.30_BCNP1s_protocol_HPPC_IN21700_30T_cycle_#81.mat
BOOST_NEGPULSE_1S,81,0.98469,2.92887,0.1196,11,discharge,0,-2.931,0.977,2.0,2.0,3.4062,3.3718,11.735,09-08-22_14.30_BCNP1s_protocol_HPPC_IN21700_30T_cycle_#81.mat
BOOST_NEGPULSE_1S,81,0.98469,2.92887,0.1196,11,discharge,0,-2.931,0.977,10.0,9.9,3.4062,3.3589,16.1356,09-08-22_14.30_BCNP1s_protocol_HPPC_IN21700_30T_cycle_#81.mat
BOOST_NEGPULSE_1S,81,0.98469,2.92887,0.1196,11,charge,0,1.464,0.488,2.0,2.0,3.4091,3.4262,11.6763,09-08-22_14.30_BCNP1s_protocol_HPPC_IN21700_30T_cycle_#81.mat
BOOST_NEGPULSE_1S,81,0.98469,2.92887,0.1196,11,charge,0,1.464,0.488,10.0,9.9,3.4091,3.4311,15.0222,09-08-22_14.30_BCNP1s_protocol_HPPC_IN21700_30T_cycle_#81.mat
BOOST_NEGPULSE_1S,81,0.98469,2.92887,0.1195,11,discharge,1,-11.721,3.907,2.0,2.0,3.4073,3.266,12.0553,09-08-22_14.30_BCNP1s_protocol_HPPC_IN21700_30T_cycle_#81.mat
BOOST_NEGPULSE_1S,81,0.98469,2.92887,0.1195,11,discharge,1,-11.721,3.907,10.0,9.9,3.4073,3.2049,17.2682,09-08-22_14.30_BCNP1s_protocol_HPPC_IN21700_30T_cycle_#81.mat
BOOST_NEGPULSE_1S,81,0.98469,2.92887,0.1197,11,charge,1,5.86,1.953,2.0,2.0,3.4148,3.4801,11.1437,09-08-22_14.30_BCNP1s_protocol_HPPC_IN21700_30T_cycle_#81.mat
BOOST_NEGPULSE_1S,81,0.98469,2.92887,0.1197,11,charge,1,5.86,1.953,10.0,9.9,3.4148,3.4942,13.55,09-08-22_14.30_BCNP1s_protocol_HPPC_IN21700_30T_cycle_#81.mat
BOOST_NEGPULSE_1S,81,0.98469,2.92887,0.1194,11,discharge,2,-23.439,7.813,2.0,2.0,3.409,3.1212,12.2787,09-08-22_14.30_BCNP1s_protocol_HPPC_IN21700_30T_cycle_#81.mat
BOOST_NEGPULSE_1S,81,0.98469,2.92887,0.1194,11,discharge,2,-23.439,7.813,10.0,9.9,3.409,2.8919,22.0615,09-08-22_14.30_BCNP1s_protocol_HPPC_IN21700_30T_cycle_#81.mat
BOOST_NEGPULSE_1S,81,0.98469,2.92887,0.1198,11,charge,2,17.579,5.86,2.0,2.0,3.4178,3.604,10.5922,09-08-22_14.30_BCNP1s_protocol_HPPC_IN21700_30T_cycle_#81.mat
BOOST_NEGPULSE_1S,81,0.98469,2.92887,0.1198,11,charge,2,17.579,5.86,10.0,9.9,3.4178,3.6462,12.9928,09-08-22_14.30_BCNP1s_protocol_HPPC_IN21700_30T_cycle_#81.mat
BOOST_NEGPULSE_1S,81,0.98469,2.92887,0.1194,11,discharge,3,-33.696,11.232,2.0,2.0,3.4078,2.9857,12.5267,09-08-22_14.30_BCNP1s_protocol_HPPC_IN21700_30T_cycle_#81.mat
BOOST_NEGPULSE_1S,81,0.98469,2.92887,0.1194,11,discharge,3,-33.696,11.232,10.0,9.9,3.4078,2.4997,26.9498,09-08-22_14.30_BCNP1s_protocol_HPPC_IN21700_30T_cycle_#81.mat
BOOST_NEGPULSE_1S,81,0.98469,2.92887,0.1199,11,charge,3,29.302,9.767,2.0,2.0,3.4199,3.7201,10.245,09-08-22_14.30_BCNP1s_protocol_HPPC_IN21700_30T_cycle_#81.mat
BOOST_NEGPULSE_1S,81,0.98469,2.92887,0.1199,11,charge,3,29.302,9.767,10.0,9.9,3.4199,3.7955,12.8182,09-08-22_14.30_BCNP1s_protocol_HPPC_IN21700_30T_cycle_#81.mat
BOOST_NEGPULSE_1S,81,0.98469,2.92887,0.0708,12,discharge,0,-2.93,0.977,2.0,2.0,3.3543,3.3098,15.1888,09-08-22_14.30_BCNP1s_protocol_HPPC_IN21700_30T_cycle_#81.mat
BOOST_NEGPULSE_1S,81,0.98469,2.92887,0.0708,12,discharge,0,-2.93,0.977,10.0,9.9,3.3543,3.2834,24.1996,09-08-22_14.30_BCNP1s_protocol_HPPC_IN21700_30T_cycle_#81.mat
BOOST_NEGPULSE_1S,81,0.98469,2.92887,0.0708,12,charge,0,1.464,0.488,2.0,2.0,3.3585,3.3791,14.0672,09-08-22_14.30_BCNP1s_protocol_HPPC_IN21700_30T_cycle_#81.mat
BOOST_NEGPULSE_1S,81,0.98469,2.92887,0.0708,12,charge,0,1.464,0.488,10.0,9.9,3.3585,3.3887,20.6228,09-08-22_14.30_BCNP1s_protocol_HPPC_IN21700_30T_cycle_#81.mat
BOOST_NEGPULSE_1S,81,0.98469,2.92887,0.0707,12,discharge,1,-11.719,3.906,2.0,2.0,3.3562,3.1579,16.9212,09-08-22_14.30_BCNP1s_protocol_HPPC_IN21700_30T_cycle_#81.mat
BOOST_NEGPULSE_1S,81,0.98469,2.92887,0.0707,12,discharge,1,-11.719,3.906,10.0,9.9,3.3562,2.9061,38.4077,09-08-22_14.30_BCNP1s_protocol_HPPC_IN21700_30T_cycle_#81.mat
BOOST_NEGPULSE_1S,81,0.98469,2.92887,0.0708,12,charge,1,5.86,1.953,2.0,2.0,3.3679,3.4453,13.2073,09-08-22_14.30_BCNP1s_protocol_HPPC_IN21700_30T_cycle_#81.mat
BOOST_NEGPULSE_1S,81,0.98469,2.92887,0.0708,12,charge,1,5.86,1.953,10.0,9.9,3.3679,3.4692,17.2855,09-08-22_14.30_BCNP1s_protocol_HPPC_IN21700_30T_cycle_#81.mat
BOOST_NEGPULSE_1S,81,0.98469,2.92887,0.0706,12,discharge,2,-23.436,7.812,2.0,1.9,3.3599,2.9094,19.2226,09-08-22_14.30_BCNP1s_protocol_HPPC_IN21700_30T_cycle_#81.mat
BOOST_NEGPULSE_1S,81,0.98469,2.92887,0.0706,12,discharge,2,-23.436,7.812,10.0,9.9,3.3599,2.4999,36.6957,09-08-22_14.30_BCNP1s_protocol_HPPC_IN21700_30T_cycle_#81.mat
BOOST_NEGPULSE_1S,81,0.98469,2.92887,0.0709,12,charge,2,17.579,5.86,2.0,2.0,3.3719,3.5784,11.747,09-08-22_14.30_BCNP1s_protocol_HPPC_IN21700_30T_cycle_#81.mat
BOOST_NEGPULSE_1S,81,0.98469,2.92887,0.0709,12,charge,2,17.579,5.86,10.0,9.9,3.3719,3.6205,14.1419,09-08-22_14.30_BCNP1s_protocol_HPPC_IN21700_30T_cycle_#81.mat
BOOST_NEGPULSE_1S,81,0.98469,2.92887,0.0705,12,discharge,3,-21.002,7.001,2.0,2.0,3.3591,2.607,35.8109,09-08-22_14.30_BCNP1s_protocol_HPPC_IN21700_30T_cycle_#81.mat
BOOST_NEGPULSE_1S,81,0.98469,2.92887,0.0705,12,discharge,3,-21.002,7.001,10.0,9.9,3.3591,2.5,40.9056,09-08-22_14.30_BCNP1s_protocol_HPPC_IN21700_30T_cycle_#81.mat
BOOST_NEGPULSE_1S,81,0.98469,2.92887,0.071,12,charge,3,29.3,9.767,2.0,1.9,3.3731,3.697,11.0546,09-08-22_14.30_BCNP1s_protocol_HPPC_IN21700_30T_cycle_#81.mat
BOOST_NEGPULSE_1S,81,0.98469,2.92887,0.071,12,charge,3,29.3,9.767,10.0,9.9,3.3731,3.763,13.3072,09-08-22_14.30_BCNP1s_protocol_HPPC_IN21700_30T_cycle_#81.mat
BOOST_NEGPULSE_1S,118,0.97493,2.89984,1.0,0,discharge,0,-2.9,0.967,2.0,1.9,4.1685,4.1412,9.4135,09-15-22_00.35_BCNP1s_protocol_HPPC_IN21700_30T_cycle_#118.mat
BOOST_NEGPULSE_1S,118,0.97493,2.89984,1.0,0,discharge,0,-2.9,0.967,10.0,9.7,4.1685,4.1252,14.9305,09-15-22_00.35_BCNP1s_protocol_HPPC_IN21700_30T_cycle_#118.mat
BOOST_NEGPULSE_1S,118,0.97493,2.89984,1.0,0,charge,0,1.379,0.46,2.0,2.0,4.1792,4.1977,13.4165,09-15-22_00.35_BCNP1s_protocol_HPPC_IN21700_30T_cycle_#118.mat
BOOST_NEGPULSE_1S,118,0.97493,2.89984,1.0,0,charge,0,1.379,0.46,10.0,9.9,4.1792,4.1999,15.012,09-15-22_00.35_BCNP1s_protocol_HPPC_IN21700_30T_cycle_#118.mat
BOOST_NEGPULSE_1S,118,0.97493,2.89984,0.9999,0,discharge,1,-11.596,3.865,2.0,2.0,4.177,4.0326,12.4526,09-15-22_00.35_BCNP1s_protocol_HPPC_IN21700_30T_cycle_#118.mat
BOOST_NEGPULSE_1S,118,0.97493,2.89984,0.9999,0,discharge,1,-11.596,3.865,10.0,9.9,4.177,3.9851,16.5488,09-15-22_00.35_BCNP1s_protocol_HPPC_IN21700_30T_cycle_#118.mat
BOOST_NEGPULSE_1S,118,0.97493,2.89984,1.0,0,charge,1,1.295,0.432,2.0,2.0,4.1823,4.2,13.6637,09-15-22_00.35_BCNP1s_protocol_HPPC_IN21700_30T_cycle_#118.mat
BOOST_NEGPULSE_1S,118,0.97493,2.89984,0.9998,0,discharge,2,-23.194,7.731,2.0,2.0,4.177,3.8956,12.1324,09-15-22_00.35_BCNP1s_protocol_HPPC_IN21700_30T_cycle_#118.mat
BOOST_NEGPULSE_1S,118,0.97493,2.89984,0.9998,0,discharge,2,-23.194,7.731,10.0,9.9,4.177,3.8289,15.0082,09-15-22_00.35_BCNP1s_protocol_HPPC_IN21700_30T_cycle_#118.mat
BOOST_NEGPULSE_1S,118,0.97493,2.89984,0.9995,0,charge,2,1.285,0.428,2.0,1.9,4.1821,4.1999,13.8516,09-15-22_00.35_BCNP1s_protocol_HPPC_IN21700_30T_cycle_#118.mat
BOOST_NEGPULSE_1S,118,0.97493,2.89984,0.9992,0,discharge,3,-33.341,11.114,2.0,2.0,4.1759,3.7814,11.8323,09-15-22_00.35_BCNP1s_protocol_HPPC_IN21700_30T_cycle_#118.mat
BOOST_NEGPULSE_1S,118,0.97493,2.89984,0.9992,0,discharge,3,-33.341,11.114,10.0,9.9,4.1759,3.7061,14.0908,09-15-22_00.35_BCNP1s_protocol_HPPC_IN21700_30T_cycle_#118.mat
BOOST_NEGPULSE_1S,118,0.97493,2.89984,0.9989,0,charge,3,1.286,0.429,2.0,2.0,4.1821,4.2,13.9229,09-15-22_00.35_BCNP1s_protocol_HPPC_IN21700_30T_cycle_#118.mat
BOOST_NEGPULSE_1S,118,0.97493,2.89984,0.9505,1,discharge,0,-2.9,0.967,2.0,2.0,4.103,4.0696,11.518,09-15-22_00.35_BCNP1s_protocol_HPPC_IN21700_30T_cycle_#118.mat
BOOST_NEGPULSE_1S,118,0.97493,2.89984,0.9505,1,discharge,0,-2.9,0.967,10.0,9.9,4.103,4.0603,14.7252,09-15-22_00.35_BCNP1s_protocol_HPPC_IN21700_30T_cycle_#118.mat
BOOST_NEGPULSE_1S,118,0.97493,2.89984,0.9506,1,charge,0,1.45,0.483,2.0,1.9,4.1042,4.1205,11.2375,09-15-22_00.35_BCNP1s_protocol_HPPC_IN21700_30T_cycle_#118.mat
BOOST_NEGPULSE_1S,118,0.97493,2.89984,0.9506,1,charge,0,1.45,0.483,10.0,9.9,4.1042,4.1254,14.6156,09-15-22_00.35_BCNP1s_protocol_HPPC_IN21700_30T_cycle_#118.mat
BOOST_NEGPULSE_1S,118,0.97493,2.89984,0.9505,1,discharge,1,-11.598,3.866,2.0,2.0,4.1031,3.9716,11.3382,09-15-22_00.35_BCNP1s_protocol_HPPC_IN21700_30T_cycle_#118.mat
BOOST_NEGPULSE_1S,118,0.97493,2.89984,0.9505,1,discharge,1,-11.598,3.866,10.0,9.9,4.1031,3.9422,13.8731,09-15-22_00.35_BCNP1s_protocol_HPPC_IN21700_30T_cycle_#118.mat
BOOST_NEGPULSE_1S,118,0.97493,2.89984,0.9506,1,charge,1,5.797,1.932,2.0,1.9,4.106,4.171,11.2127,09-15-22_00.35_BCNP1s_protocol_HPPC_IN21700_30T_cycle_#118.mat
BOOST_NEGPULSE_1S,118,0.97493,2.89984,0.9506,1,charge,1,5.797,1.932,10.0,9.9,4.106,4.1901,14.5075,09-15-22_00.35_BCNP1s_protocol_HPPC_IN21700_30T_cycle_#118.mat
BOOST_NEGPULSE_1S,118,0.97493,2.89984,0.9504,1,discharge,2,-23.194,7.731,2.0,2.0,4.1031,3.8458,11.0934,09-15-22_00.35_BCNP1s_protocol_HPPC_IN21700_30T_cycle_#118.mat
BOOST_NEGPULSE_1S,118,0.97493,2.89984,0.9504,1,discharge,2,-23.194,7.731,10.0,9.9,4.1031,3.7985,13.1327,09-15-22_00.35_BCNP1s_protocol_HPPC_IN21700_30T_cycle_#118.mat
BOOST_NEGPULSE_1S,118,0.97493,2.89984,0.9506,1,charge,2,7.437,2.479,2.0,2.0,4.1068,4.2,12.5313,09-15-22_00.35_BCNP1s_protocol_HPPC_IN21700_30T_cycle_#118.mat
BOOST_NEGPULSE_1S,118,0.97493,2.89984,0.9506,1,charge,2,7.437,2.479,10.0,9.9,4.1068,4.2,12.5313,09-15-22_00.35_BCNP1s_protocol_HPPC_IN21700_30T_cycle_#118.mat
BOOST_NEGPULSE_1S,118,0.97493,2.89984,0.9503,1,discharge,3,-33.341,11.114,2.0,2.0,4.1035,3.7407,10.8815,09-15-22_00.35_BCNP1s_protocol_HPPC_IN21700_30T_cycle_#118.mat
BOOST_NEGPULSE_1S,118,0.97493,2.89984,0.9503,1,discharge,3,-33.341,11.114,10.0,9.9,4.1035,3.6776,12.7741,09-15-22_00.35_BCNP1s_protocol_HPPC_IN21700_30T_cycle_#118.mat
BOOST_NEGPULSE_1S,118,0.97493,2.89984,0.9506,1,charge,3,7.377,2.459,2.0,2.0,4.1087,4.2001,12.3904,09-15-22_00.35_BCNP1s_protocol_HPPC_IN21700_30T_cycle_#118.mat
BOOST_NEGPULSE_1S,118,0.97493,2.89984,0.9506,1,charge,3,7.377,2.459,10.0,9.9,4.1087,4.2,12.3768,09-15-22_00.35_BCNP1s_protocol_HPPC_IN21700_30T_cycle_#118.mat
BOOST_NEGPULSE_1S,118,0.97493,2.89984,0.9022,2,discharge,0,-2.9,0.967,2.0,2.0,4.0823,4.0508,10.8606,09-15-22_00.35_BCNP1s_protocol_HPPC_IN21700_30T_cycle_#118.mat
BOOST_NEGPULSE_1S,118,0.97493,2.89984,0.9022,2,discharge,0,-2.9,0.967,10.0,9.9,4.0823,4.0426,13.6878,09-15-22_00.35_BCNP1s_protocol_HPPC_IN21700_30T_cycle_#118.mat
BOOST_NEGPULSE_1S,118,0.97493,2.89984,0.9023,2,charge,0,1.448,0.483,2.0,2.0,4.0833,4.1001,11.6006,09-15-22_00.35_BCNP1s_protocol_HPPC_IN21700_30T_cycle_#118.mat
BOOST_NEGPULSE_1S,118,0.97493,2.89984,0.9023,2,charge,0,1.448,0.483,10.0,9.9,4.0833,4.1038,14.1555,09-15-22_00.35_BCNP1s_protocol_HPPC_IN21700_30T_cycle_#118.mat
BOOST_NEGPULSE_1S,118,0.97493,2.89984,0.9021,2,discharge,1,-11.596,3.865,2.0,2.0,4.0831,3.9548,11.0642,09-15-22_00.35_BCNP1s_protocol_HPPC_IN21700_30T_cycle_#118.mat
BOOST_NEGPULSE_1S,118,0.97493,2.89984,0.9021,2,discharge,1,-11.596,3.865,10.0,9.9,4.0831,3.9265,13.5047,09-15-22_00.35_BCNP1s_protocol_HPPC_IN21700_30T_cycle_#118.mat
BOOST_NEGPULSE_1S,118,0.97493,2.89984,0.9023,2,charge,1,5.799,1.933,2.0,2.0,4.0856,4.1481,10.7783,09-15-22_00.35_BCNP1s_protocol_HPPC_IN21700_30T_cycle_#118.mat
BOOST_NEGPULSE_1S,118,0.97493,2.89984,0.9023,2,charge,1,5.799,1.933,10.0,9.9,4.0856,4.1612,13.0374,09-15-22_00.35_BCNP1s_protocol_HPPC_IN21700_30T_cycle_#118.mat
BOOST_NEGPULSE_1S,118,0.97493,2.89984,0.902,2,discharge,2,-23.194,7.731,2.0,2.0,4.0832,3.8318,10.839,09-15-22_00.35_BCNP1s_protocol_HPPC_IN21700_30T_cycle_#118.mat
BOOST_NEGPULSE_1S,118,0.97493,2.89984,0.902,2,discharge,2,-23.194,7.731,10.0,9.9,4.0832,3.7826,12.9602,09-15-22_00.35_BCNP1s_protocol_HPPC_IN21700_30T_cycle_#118.mat
BOOST_NEGPULSE_1S,118,0.97493,2.89984,0.9023,2,charge,2,9.905,3.302,2.0,2.0,4.0861,4.2,11.4988,09-15-22_00.35_BCNP1s_protocol_HPPC_IN21700_30T_cycle_#118.mat
BOOST_NEGPULSE_1S,118,0.97493,2.89984,0.9023,2,charge,2,9.905,3.302,10.0,9.9,4.0861,4.2,11.4988,09-15-22_00.35_BCNP1s_protocol_HPPC_IN21700_30T_cycle_#118.mat
BOOST_NEGPULSE_1S,118,0.97493,2.89984,0.902,2,discharge,3,-33.34,11.113,2.0,2.0,4.0835,3.7287,10.6419,09-15-22_00.35_BCNP1s_protocol_HPPC_IN21700_30T_cycle_#118.mat
BOOST_NEGPULSE_1S,118,0.97493,2.89984,0.902,2,discharge,3,-33.34,11.113,10.0,9.9,4.0835,3.659,12.7325,09-15-22_00.35_BCNP1s_protocol_HPPC_IN21700_30T_cycle_#118.mat
BOOST_NEGPULSE_1S,118,0.97493,2.89984,0.9024,2,charge,3,9.888,3.296,2.0,1.9,4.088,4.2001,11.3366,09-15-22_00.35_BCNP1s_protocol_HPPC_IN21700_30T_cycle_#118.mat
BOOST_NEGPULSE_1S,118,0.97493,2.89984,0.9024,2,charge,3,9.888,3.296,10.0,9.9,4.088,4.1999,11.3164,09-15-22_00.35_BCNP1s_protocol_HPPC_IN21700_30T_cycle_#118.mat
BOOST_NEGPULSE_1S,118,0.97493,2.89984,0.8056,3,discharge,0,-2.902,0.967,2.0,2.0,4.0312,3.9979,11.4756,09-15-22_00.35_BCNP1s_protocol_HPPC_IN21700_30T_cycle_#118.mat
BOOST_NEGPULSE_1S,118,0.97493,2.89984,0.8056,3,discharge,0,-2.902,0.967,10.0,9.9,4.0312,3.9851,15.8867,09-15-22_00.35_BCNP1s_protocol_HPPC_IN21700_30T_cycle_#118.mat
BOOST_NEGPULSE_1S,118,0.97493,2.89984,0.8056,3,charge,0,1.448,0.483,2.0,2.0,4.033,4.0489,10.9769,09-15-22_00.35_BCNP1s_protocol_HPPC_IN21700_30T_cycle_#118.mat
BOOST_NEGPULSE_1S,118,0.97493,2.89984,0.8056,3,charge,0,1.448,0.483,10.0,9.9,4.033,4.0542,14.6358,09-15-22_00.35_BCNP1s_protocol_HPPC_IN21700_30T_cycle_#118.mat
BOOST_NEGPULSE_1S,118,0.97493,2.89984,0.8055,3,discharge,1,-11.597,3.866,2.0,2.0,4.0315,3.8989,11.434,09-15-22_00.35_BCNP1s_protocol_HPPC_IN21700_30T_cycle_#118.mat
BOOST_NEGPULSE_1S,118,0.97493,2.89984,0.8055,3,discharge,1,-11.597,3.866,10.0,9.9,4.0315,3.8551,15.2108,09-15-22_00.35_BCNP1s_protocol_HPPC_IN21700_30T_cycle_#118.mat
BOOST_NEGPULSE_1S,118,0.97493,2.89984,0.8057,3,charge,1,5.799,1.933,2.0,2.0,4.0349,4.0976,10.8124,09-15-22_00.35_BCNP1s_protocol_HPPC_IN21700_30T_cycle_#118.mat
BOOST_NEGPULSE_1S,118,0.97493,2.89984,0.8057,3,charge,1,5.799,1.933,10.0,9.9,4.0349,4.1142,13.675,09-15-22_00.35_BCNP1s_protocol_HPPC_IN21700_30T_cycle_#118.mat
BOOST_NEGPULSE_1S,118,0.97493,2.89984,0.8054,3,discharge,2,-23.195,7.732,2.0,2.0,4.0309,3.7731,11.1145,09-15-22_00.35_BCNP1s_protocol_HPPC_IN21700_30T_cycle_#118.mat
BOOST_NEGPULSE_1S,118,0.97493,2.89984,0.8054,3,discharge,2,-23.195,7.732,10.0,9.9,4.0309,3.7041,14.0892,09-15-22_00.35_BCNP1s_protocol_HPPC_IN21700_30T_cycle_#118.mat
BOOST_NEGPULSE_1S,118,0.97493,2.89984,0.8057,3,charge,2,14.433,4.811,2.0,2.0,4.0364,4.2001,11.3421,09-15-22_00.35_BCNP1s_protocol_HPPC_IN21700_30T_cycle_#118.mat
BOOST_NEGPULSE_1S,118,0.97493,2.89984,0.8057,3,charge,2,14.433,4.811,10.0,9.9,4.0364,4.2,11.3351,09-15-22_00.35_BCNP1s_protocol_HPPC_IN21700_30T_cycle_#118.mat
BOOST_NEGPULSE_1S,118,0.97493,2.89984,0.8053,3,discharge,3,-33.339,11.113,2.0,2.0,4.032,3.6692,10.8822,09-15-22_00.35_BCNP1s_protocol_HPPC_IN21700_30T_cycle_#118.mat
BOOST_NEGPULSE_1S,118,0.97493,2.89984,0.8053,3,discharge,3,-33.339,11.113,10.0,9.9,4.032,3.5795,13.5727,09-15-22_00.35_BCNP1s_protocol_HPPC_IN21700_30T_cycle_#118.mat
BOOST_NEGPULSE_1S,118,0.97493,2.89984,0.8057,3,charge,3,14.46,4.82,2.0,2.0,4.0374,4.2,11.2448,09-15-22_00.35_BCNP1s_protocol_HPPC_IN21700_30T_cycle_#118.mat
BOOST_NEGPULSE_1S,118,0.97493,2.89984,0.8057,3,charge,3,14.46,4.82,10.0,9.9,4.0374,4.2,11.2448,09-15-22_00.35_BCNP1s_protocol_HPPC_IN21700_30T_cycle_#118.mat
BOOST_NEGPULSE_1S,118,0.97493,2.89984,0.7089,4,discharge,0,-2.9,0.967,2.0,2.0,3.9242,3.892,11.1034,09-15-22_00.35_BCNP1s_protocol_HPPC_IN21700_30T_cycle_#118.mat
BOOST_NEGPULSE_1S,118,0.97493,2.89984,0.7089,4,discharge,0,-2.9,0.967,10.0,9.9,3.9242,3.8784,15.7931,09-15-22_00.35_BCNP1s_protocol_HPPC_IN21700_30T_cycle_#118.mat
BOOST_NEGPULSE_1S,118,0.97493,2.89984,0.709,4,charge,0,1.45,0.483,2.0,2.0,3.9272,3.9431,10.9632,09-15-22_00.35_BCNP1s_protocol_HPPC_IN21700_30T_cycle_#118.mat
BOOST_NEGPULSE_1S,118,0.97493,2.89984,0.709,4,charge,0,1.45,0.483,10.0,9.9,3.9272,3.9481,14.4108,09-15-22_00.35_BCNP1s_protocol_HPPC_IN21700_30T_cycle_#118.mat
BOOST_NEGPULSE_1S,118,0.97493,2.89984,0.7089,4,discharge,1,-11.597,3.866,2.0,2.0,3.9252,3.7936,11.3478,09-15-22_00.35_BCNP1s_protocol_HPPC_IN21700_30T_cycle_#118.mat
BOOST_NEGPULSE_1S,118,0.97493,2.89984,0.7089,4,discharge,1,-11.597,3.866,10.0,9.9,3.9252,3.7537,14.7883,09-15-22_00.35_BCNP1s_protocol_HPPC_IN21700_30T_cycle_#118.mat
BOOST_NEGPULSE_1S,118,0.97493,2.89984,0.709,4,charge,1,5.799,1.933,2.0,2.0,3.93,3.9905,10.4336,09-15-22_00.35_BCNP1s_protocol_HPPC_IN21700_30T_cycle_#118.mat
BOOST_NEGPULSE_1S,118,0.97493,2.89984,0.709,4,charge,1,5.799,1.933,10.0,9.9,3.93,4.0048,12.8997,09-15-22_00.35_BCNP1s_protocol_HPPC_IN21700_30T_cycle_#118.mat
BOOST_NEGPULSE_1S,118,0.97493,2.89984,0.7088,4,discharge,2,-23.193,7.731,2.0,2.0,3.9255,3.6716,10.9473,09-15-22_00.35_BCNP1s_protocol_HPPC_IN21700_30T_cycle_#118.mat
BOOST_NEGPULSE_1S,118,0.97493,2.89984,0.7088,4,discharge,2,-23.193,7.731,10.0,9.9,3.9255,3.6152,13.379,09-15-22_00.35_BCNP1s_protocol_HPPC_IN21700_30T_cycle_#118.mat
BOOST_NEGPULSE_1S,118,0.97493,2.89984,0.7091,4,charge,2,17.394,5.798,2.0,2.0,3.9314,4.1049,9.9747,09-15-22_00.35_BCNP1s_protocol_HPPC_IN21700_30T_cycle_#118.mat
BOOST_NEGPULSE_1S,118,0.97493,2.89984,0.7091,4,charge,2,17.394,5.798,10.0,9.9,3.9314,4.1474,12.4181,09-15-22_00.35_BCNP1s_protocol_HPPC_IN21700_30T_cycle_#118.mat
BOOST_NEGPULSE_1S,118,0.97493,2.89984,0.7087,4,discharge,3,-33.34,11.113,2.0,2.0,3.9258,3.5726,10.5939,09-15-22_00.35_BCNP1s_protocol_HPPC_IN21700_30T_cycle_#118.mat
BOOST_NEGPULSE_1S,118,0.97493,2.89984,0.7087,4,discharge,3,-33.34,11.113,10.0,9.9,3.9258,3.498,12.8314,09-15-22_00.35_BCNP1s_protocol_HPPC_IN21700_30T_cycle_#118.mat
BOOST_NEGPULSE_1S,118,0.97493,2.89984,0.7092,4,charge,3,24.88,8.293,2.0,1.9,3.932,4.2003,10.7838,09-15-22_00.35_BCNP1s_protocol_HPPC_IN21700_30T_cycle_#118.mat
BOOST_NEGPULSE_1S,118,0.97493,2.89984,0.7092,4,charge,3,24.88,8.293,10.0,9.9,3.932,4.2001,10.7757,09-15-22_00.35_BCNP1s_protocol_HPPC_IN21700_30T_cycle_#118.mat
BOOST_NEGPULSE_1S,118,0.97493,2.89984,0.6123,5,discharge,0,-2.9,0.967,2.0,2.0,3.8464,3.8137,11.2759,09-15-22_00.35_BCNP1s_protocol_HPPC_IN21700_30T_cycle_#118.mat
BOOST_NEGPULSE_1S,118,0.97493,2.89984,0.6123,5,discharge,0,-2.9,0.967,10.0,9.9,3.8464,3.7989,16.3793,09-15-22_00.35_BCNP1s_protocol_HPPC_IN21700_30T_cycle_#118.mat
BOOST_NEGPULSE_1S,118,0.97493,2.89984,0.6123,5,charge,0,1.448,0.483,2.0,2.0,3.8478,3.8649,11.8061,09-15-22_00.35_BCNP1s_protocol_HPPC_IN21700_30T_cycle_#118.mat
BOOST_NEGPULSE_1S,118,0.97493,2.89984,0.6123,5,charge,0,1.448,0.483,10.0,9.9,3.8478,3.8707,15.8105,09-15-22_00.35_BCNP1s_protocol_HPPC_IN21700_30T_cycle_#118.mat
BOOST_NEGPULSE_1S,118,0.97493,2.89984,0.6122,5,discharge,1,-11.595,3.865,2.0,2.0,3.8466,3.7164,11.229,09-15-22_00.35_BCNP1s_protocol_HPPC_IN21700_30T_cycle_#118.mat
BOOST_NEGPULSE_1S,118,0.97493,2.89984,0.6122,5,discharge,1,-11.595,3.865,10.0,9.9,3.8466,3.6795,14.4114,09-15-22_00.35_BCNP1s_protocol_HPPC_IN21700_30T_cycle_#118.mat
BOOST_NEGPULSE_1S,118,0.97493,2.89984,0.6124,5,charge,1,5.799,1.933,2.0,2.0,3.8508,3.9139,10.881,09-15-22_00.35_BCNP1s_protocol_HPPC_IN21700_30T_cycle_#118.mat
BOOST_NEGPULSE_1S,118,0.97493,2.89984,0.6124,5,charge,1,5.799,1.933,10.0,9.9,3.8508,3.9326,14.1056,09-15-22_00.35_BCNP1s_protocol_HPPC_IN21700_30T_cycle_#118.mat
BOOST_NEGPULSE_1S,118,0.97493,2.89984,0.6121,5,discharge,2,-23.194,7.731,2.0,2.0,3.8458,3.597,10.7269,09-15-22_00.35_BCNP1s_protocol_HPPC_IN21700_30T_cycle_#118.mat
BOOST_NEGPULSE_1S,118,0.97493,2.89984,0.6121,5,discharge,2,-23.194,7.731,10.0,9.9,3.8458,3.539,13.2276,09-15-22_00.35_BCNP1s_protocol_HPPC_IN21700_30T_cycle_#118.mat
BOOST_NEGPULSE_1S,118,0.97493,2.89984,0.6125,5,charge,2,17.396,5.799,2.0,2.0,3.8527,4.032,10.307,09-15-22_00.35_BCNP1s_protocol_HPPC_IN21700_30T_cycle_#118.mat
BOOST_NEGPULSE_1S,118,0.97493,2.89984,0.6125,5,charge,2,17.396,5.799,10.0,9.9,3.8527,4.0737,12.7041,09-15-22_00.35_BCNP1s_protocol_HPPC_IN21700_30T_cycle_#118.mat
BOOST_NEGPULSE_1S,118,0.97493,2.89984,0.612,5,discharge,3,-33.34,11.113,2.0,2.0,3.8459,3.4976,10.4469,09-15-22_00.35_BCNP1s_protocol_HPPC_IN21700_30T_cycle_#118.mat
BOOST_NEGPULSE_1S,118,0.97493,2.89984,0.612,5,discharge,3,-33.34,11.113,10.0,9.9,3.8459,3.4186,12.8164,09-15-22_00.35_BCNP1s_protocol_HPPC_IN21700_30T_cycle_#118.mat
BOOST_NEGPULSE_1S,118,0.97493,2.89984,0.6126,5,charge,3,28.99,9.663,2.0,1.9,3.8539,4.1418,9.931,09-15-22_00.35_BCNP1s_protocol_HPPC_IN21700_30T_cycle_#118.mat
BOOST_NEGPULSE_1S,118,0.97493,2.89984,0.6126,5,charge,3,28.99,9.663,10.0,9.9,3.8539,4.2001,11.942,09-15-22_00.35_BCNP1s_protocol_HPPC_IN21700_30T_cycle_#118.mat
BOOST_NEGPULSE_1S,118,0.97493,2.89984,0.5156,6,discharge,0,-2.9,0.967,2.0,2.0,3.7374,3.7072,10.4124,09-15-22_00.35_BCNP1s_protocol_HPPC_IN21700_30T_cycle_#118.mat
BOOST_NEGPULSE_1S,118,0.97493,2.89984,0.5156,6,discharge,0,-2.9,0.967,10.0,9.9,3.7374,3.6975,13.7567,09-15-22_00.35_BCNP1s_protocol_HPPC_IN21700_30T_cycle_#118.mat
BOOST_NEGPULSE_1S,118,0.97493,2.89984,0.5157,6,charge,0,1.448,0.483,2.0,1.9,3.7386,3.7532,10.0815,09-15-22_00.35_BCNP1s_protocol_HPPC_IN21700_30T_cycle_#118.mat
BOOST_NEGPULSE_1S,118,0.97493,2.89984,0.5157,6,charge,0,1.448,0.483,10.0,9.9,3.7386,3.7575,13.0507,09-15-22_00.35_BCNP1s_protocol_HPPC_IN21700_30T_cycle_#118.mat
BOOST_NEGPULSE_1S,118,0.97493,2.89984,0.5156,6,discharge,1,-11.598,3.866,2.0,2.0,3.7376,3.6178,10.3294,09-15-22_00.35_BCNP1s_protocol_HPPC_IN21700_30T_cycle_#118.mat
BOOST_NEGPULSE_1S,118,0.97493,2.89984,0.5156,6,discharge,1,-11.598,3.866,10.0,9.9,3.7376,3.5837,13.2695,09-15-22_00.35_BCNP1s_protocol_HPPC_IN21700_30T_cycle_#118.mat
BOOST_NEGPULSE_1S,118,0.97493,2.89984,0.5157,6,charge,1,5.799,1.933,2.0,2.0,3.7402,3.7994,10.2092,09-15-22_00.35_BCNP1s_protocol_HPPC_IN21700_30T_cycle_#118.mat
BOOST_NEGPULSE_1S,118,0.97493,2.89984,0.5157,6,charge,1,5.799,1.933,10.0,9.9,3.7402,3.8155,12.9857,09-15-22_00.35_BCNP1s_protocol_HPPC_IN21700_30T_cycle_#118.mat
BOOST_NEGPULSE_1S,118,0.97493,2.89984,0.5155,6,discharge,2,-23.194,7.731,2.0,1.9,3.7378,3.5017,10.1794,09-15-22_00.35_BCNP1s_protocol_HPPC_IN21700_30T_cycle_#118.mat
BOOST_NEGPULSE_1S,118,0.97493,2.89984,0.5155,6,discharge,2,-23.194,7.731,10.0,9.9,3.7378,3.4391,12.8783,09-15-22_00.35_BCNP1s_protocol_HPPC_IN21700_30T_cycle_#118.mat
BOOST_NEGPULSE_1S,118,0.97493,2.89984,0.5158,6,charge,2,17.395,5.798,2.0,1.9,3.7421,3.9157,9.9799,09-15-22_00.35_BCNP1s_protocol_HPPC_IN21700_30T_cycle_#118.mat
BOOST_NEGPULSE_1S,118,0.97493,2.89984,0.5158,6,charge,2,17.395,5.798,10.0,9.9,3.7421,3.9605,12.5553,09-15-22_00.35_BCNP1s_protocol_HPPC_IN21700_30T_cycle_#118.mat
BOOST_NEGPULSE_1S,118,0.97493,2.89984,0.5154,6,discharge,3,-33.341,11.114,2.0,2.0,3.7379,3.4001,10.1317,09-15-22_00.35_BCNP1s_protocol_HPPC_IN21700_30T_cycle_#118.mat
BOOST_NEGPULSE_1S,118,0.97493,2.89984,0.5154,6,discharge,3,-33.341,11.114,10.0,9.9,3.7379,3.3152,12.6781,09-15-22_00.35_BCNP1s_protocol_HPPC_IN21700_30T_cycle_#118.mat
BOOST_NEGPULSE_1S,118,0.97493,2.89984,0.5159,6,charge,3,28.993,9.664,2.0,2.0,3.7437,4.0294,9.8541,09-15-22_00.35_BCNP1s_protocol_HPPC_IN21700_30T_cycle_#118.mat
BOOST_NEGPULSE_1S,118,0.97493,2.89984,0.5159,6,charge,3,28.993,9.664,10.0,9.9,3.7437,4.1012,12.3306,09-15-22_00.35_BCNP1s_protocol_HPPC_IN21700_30T_cycle_#118.mat
BOOST_NEGPULSE_1S,118,0.97493,2.89984,0.4191,7,discharge,0,-2.9,0.967,2.0,2.0,3.6556,3.626,10.2062,09-15-22_00.35_BCNP1s_protocol_HPPC_IN21700_30T_cycle_#118.mat
BOOST_NEGPULSE_1S,118,0.97493,2.89984,0.4191,7,discharge,0,-2.9,0.967,10.0,9.9,3.6556,3.6168,13.3784,09-15-22_00.35_BCNP1s_protocol_HPPC_IN21700_30T_cycle_#118.mat
BOOST_NEGPULSE_1S,118,0.97493,2.89984,0.4191,7,charge,0,1.448,0.483,2.0,2.0,3.6569,3.6714,10.0124,09-15-22_00.35_BCNP1s_protocol_HPPC_IN21700_30T_cycle_#118.mat
BOOST_NEGPULSE_1S,118,0.97493,2.89984,0.4191,7,charge,0,1.448,0.483,10.0,9.9,3.6569,3.6755,12.8435,09-15-22_00.35_BCNP1s_protocol_HPPC_IN21700_30T_cycle_#118.mat
BOOST_NEGPULSE_1S,118,0.97493,2.89984,0.419,7,discharge,1,-11.596,3.865,2.0,2.0,3.6558,3.5377,10.1845,09-15-22_00.35_BCNP1s_protocol_HPPC_IN21700_30T_cycle_#118.mat
BOOST_NEGPULSE_1S,118,0.97493,2.89984,0.419,7,discharge,1,-11.596,3.865,10.0,9.9,3.6558,3.5031,13.1683,09-15-22_00.35_BCNP1s_protocol_HPPC_IN21700_30T_cycle_#118.mat
BOOST_NEGPULSE_1S,118,0.97493,2.89984,0.4191,7,charge,1,5.799,1.933,2.0,2.0,3.659,3.7174,10.071,09-15-22_00.35_BCNP1s_protocol_HPPC_IN21700_30T_cycle_#118.mat
BOOST_NEGPULSE_1S,118,0.97493,2.89984,0.4191,7,charge,1,5.799,1.933,10.0,9.9,3.659,3.733,12.7613,09-15-22_00.35_BCNP1s_protocol_HPPC_IN21700_30T_cycle_#118.mat
BOOST_NEGPULSE_1S,118,0.97493,2.89984,0.4189,7,discharge,2,-23.194,7.731,2.0,2.0,3.6558,3.4203,10.1535,09-15-22_00.35_BCNP1s_protocol_HPPC_IN21700_30T_cycle_#118.mat
BOOST_NEGPULSE_1S,118,0.97493,2.89984,0.4189,7,discharge,2,-23.194,7.731,10.0,9.9,3.6558,3.3587,12.8093,09-15-22_00.35_BCNP1s_protocol_HPPC_IN21700_30T_cycle_#118.mat
BOOST_NEGPULSE_1S,118,0.97493,2.89984,0.4192,7,charge,2,17.395,5.798,2.0,1.9,3.6603,3.8324,9.8936,09-15-22_00.35_BCNP1s_protocol_HPPC_IN21700_30T_cycle_#118.mat
BOOST_NEGPULSE_1S,118,0.97493,2.89984,0.4192,7,charge,2,17.395,5.798,10.0,9.9,3.6603,3.8723,12.1874,09-15-22_00.35_BCNP1s_protocol_HPPC_IN21700_30T_cycle_#118.mat
BOOST_NEGPULSE_1S,118,0.97493,2.89984,0.4188,7,discharge,3,-33.341,11.114,2.0,2.0,3.6562,3.3196,10.0957,09-15-22_00.35_BCNP1s_protocol_HPPC_IN21700_30T_cycle_#118.mat
BOOST_NEGPULSE_1S,118,0.97493,2.89984,0.4188,7,discharge,3,-33.341,11.114,10.0,9.9,3.6562,3.2352,12.6271,09-15-22_00.35_BCNP1s_protocol_HPPC_IN21700_30T_cycle_#118.mat
BOOST_NEGPULSE_1S,118,0.97493,2.89984,0.4193,7,charge,3,28.993,9.664,2.0,2.0,3.6625,3.9451,9.7472,09-15-22_00.35_BCNP1s_protocol_HPPC_IN21700_30T_cycle_#118.mat
BOOST_NEGPULSE_1S,118,0.97493,2.89984,0.4193,7,charge,3,28.993,9.664,10.0,9.9,3.6625,4.0095,11.9684,09-15-22_00.35_BCNP1s_protocol_HPPC_IN21700_30T_cycle_#118.mat
BOOST_NEGPULSE_1S,118,0.97493,2.89984,0.3224,8,discharge,0,-2.9,0.967,2.0,2.0,3.5954,3.5656,10.2755,09-15-22_00.35_BCNP1s_protocol_HPPC_IN21700_30T_cycle_#118.mat
BOOST_NEGPULSE_1S,118,0.97493,2.89984,0.3224,8,discharge,0,-2.9,0.967,10.0,9.9,3.5954,3.5563,13.4823,09-15-22_00.35_BCNP1s_protocol_HPPC_IN21700_30T_cycle_#118.mat
BOOST_NEGPULSE_1S,118,0.97493,2.89984,0.3225,8,charge,0,1.449,0.483,2.0,1.9,3.5967,3.6113,10.0787,09-15-22_00.35_BCNP1s_protocol_HPPC_IN21700_30T_cycle_#118.mat
BOOST_NEGPULSE_1S,118,0.97493,2.89984,0.3225,8,charge,0,1.449,0.483,10.0,9.9,3.5967,3.6154,12.909,09-15-22_00.35_BCNP1s_protocol_HPPC_IN21700_30T_cycle_#118.mat
BOOST_NEGPULSE_1S,118,0.97493,2.89984,0.3224,8,discharge,1,-11.598,3.866,2.0,2.0,3.5956,3.4765,10.269,09-15-22_00.35_BCNP1s_protocol_HPPC_IN21700_30T_cycle_#118.mat
BOOST_NEGPULSE_1S,118,0.97493,2.89984,0.3224,8,discharge,1,-11.598,3.866,10.0,9.9,3.5956,3.4411,13.3213,09-15-22_00.35_BCNP1s_protocol_HPPC_IN21700_30T_cycle_#118.mat
BOOST_NEGPULSE_1S,118,0.97493,2.89984,0.3225,8,charge,1,5.797,1.932,2.0,2.0,3.5986,3.6572,10.1089,09-15-22_00.35_BCNP1s_protocol_HPPC_IN21700_30T_cycle_#118.mat
BOOST_NEGPULSE_1S,118,0.97493,2.89984,0.3225,8,charge,1,5.797,1.932,10.0,9.9,3.5986,3.6734,12.9034,09-15-22_00.35_BCNP1s_protocol_HPPC_IN21700_30T_cycle_#118.mat
BOOST_NEGPULSE_1S,118,0.97493,2.89984,0.3223,8,discharge,2,-23.196,7.732,2.0,2.0,3.5952,3.3569,10.2733,09-15-22_00.35_BCNP1s_protocol_HPPC_IN21700_30T_cycle_#118.mat
BOOST_NEGPULSE_1S,118,0.97493,2.89984,0.3223,8,discharge,2,-23.196,7.732,10.0,9.9,3.5952,3.2926,13.0454,09-15-22_00.35_BCNP1s_protocol_HPPC_IN21700_30T_cycle_#118.mat
BOOST_NEGPULSE_1S,118,0.97493,2.89984,0.3226,8,charge,2,17.395,5.798,2.0,2.0,3.601,3.7746,9.9799,09-15-22_00.35_BCNP1s_protocol_HPPC_IN21700_30T_cycle_#118.mat
BOOST_NEGPULSE_1S,118,0.97493,2.89984,0.3226,8,charge,2,17.395,5.798,10.0,9.9,3.601,3.8139,12.2391,09-15-22_00.35_BCNP1s_protocol_HPPC_IN21700_30T_cycle_#118.mat
BOOST_NEGPULSE_1S,118,0.97493,2.89984,0.3222,8,discharge,3,-33.341,11.114,2.0,2.0,3.5951,3.2548,10.2067,09-15-22_00.35_BCNP1s_protocol_HPPC_IN21700_30T_cycle_#118.mat
BOOST_NEGPULSE_1S,118,0.97493,2.89984,0.3222,8,discharge,3,-33.341,11.114,10.0,9.9,3.5951,3.1657,12.879,09-15-22_00.35_BCNP1s_protocol_HPPC_IN21700_30T_cycle_#118.mat
BOOST_NEGPULSE_1S,118,0.97493,2.89984,0.3227,8,charge,3,28.993,9.664,2.0,2.0,3.603,3.8877,9.8196,09-15-22_00.35_BCNP1s_protocol_HPPC_IN21700_30T_cycle_#118.mat
BOOST_NEGPULSE_1S,118,0.97493,2.89984,0.3227,8,charge,3,28.993,9.664,10.0,9.9,3.603,3.9488,11.927,09-15-22_00.35_BCNP1s_protocol_HPPC_IN21700_30T_cycle_#118.mat
BOOST_NEGPULSE_1S,118,0.97493,2.89984,0.2258,9,discharge,0,-2.9,0.967,2.0,2.0,3.5093,3.4779,10.8265,09-15-22_00.35_BCNP1s_protocol_HPPC_IN21700_30T_cycle_#118.mat
BOOST_NEGPULSE_1S,118,0.97493,2.89984,0.2258,9,discharge,0,-2.9,0.967,10.0,9.9,3.5093,3.4677,14.3433,09-15-22_00.35_BCNP1s_protocol_HPPC_IN21700_30T_cycle_#118.mat
BOOST_NEGPULSE_1S,118,0.97493,2.89984,0.2258,9,charge,0,1.448,0.483,2.0,2.0,3.5108,3.5261,10.5648,09-15-22_00.35_BCNP1s_protocol_HPPC_IN21700_30T_cycle_#118.mat
BOOST_NEGPULSE_1S,118,0.97493,2.89984,0.2258,9,charge,0,1.448,0.483,10.0,9.9,3.5108,3.5308,13.8102,09-15-22_00.35_BCNP1s_protocol_HPPC_IN21700_30T_cycle_#118.mat
BOOST_NEGPULSE_1S,118,0.97493,2.89984,0.2257,9,discharge,1,-11.598,3.866,2.0,2.0,3.5089,3.3851,10.6743,09-15-22_00.35_BCNP1s_protocol_HPPC_IN21700_30T_cycle_#118.mat
BOOST_NEGPULSE_1S,118,0.97493,2.89984,0.2257,9,discharge,1,-11.598,3.866,10.0,9.9,3.5089,3.3489,13.7955,09-15-22_00.35_BCNP1s_protocol_HPPC_IN21700_30T_cycle_#118.mat
BOOST_NEGPULSE_1S,118,0.97493,2.89984,0.2259,9,charge,1,5.797,1.932,2.0,2.0,3.5164,3.5773,10.5058,09-15-22_00.35_BCNP1s_protocol_HPPC_IN21700_30T_cycle_#118.mat
BOOST_NEGPULSE_1S,118,0.97493,2.89984,0.2259,9,charge,1,5.797,1.932,10.0,9.9,3.5164,3.5946,13.4902,09-15-22_00.35_BCNP1s_protocol_HPPC_IN21700_30T_cycle_#118.mat
BOOST_NEGPULSE_1S,118,0.97493,2.89984,0.2256,9,discharge,2,-23.196,7.732,2.0,2.0,3.5126,3.2634,10.7432,09-15-22_00.35_BCNP1s_protocol_HPPC_IN21700_30T_cycle_#118.mat
BOOST_NEGPULSE_1S,118,0.97493,2.89984,0.2256,9,discharge,2,-23.196,7.732,10.0,9.9,3.5126,3.1889,13.955,09-15-22_00.35_BCNP1s_protocol_HPPC_IN21700_30T_cycle_#118.mat
BOOST_NEGPULSE_1S,118,0.97493,2.89984,0.226,9,charge,2,17.394,5.798,2.0,2.0,3.521,3.6998,10.2794,09-15-22_00.35_BCNP1s_protocol_HPPC_IN21700_30T_cycle_#118.mat
BOOST_NEGPULSE_1S,118,0.97493,2.89984,0.226,9,charge,2,17.394,5.798,10.0,9.9,3.521,3.7503,13.1827,09-15-22_00.35_BCNP1s_protocol_HPPC_IN21700_30T_cycle_#118.mat
BOOST_NEGPULSE_1S,118,0.97493,2.89984,0.2255,9,discharge,3,-33.34,11.113,2.0,2.0,3.5129,3.1572,10.6689,09-15-22_00.35_BCNP1s_protocol_HPPC_IN21700_30T_cycle_#118.mat
BOOST_NEGPULSE_1S,118,0.97493,2.89984,0.2255,9,discharge,3,-33.34,11.113,10.0,9.9,3.5129,3.0475,13.9592,09-15-22_00.35_BCNP1s_protocol_HPPC_IN21700_30T_cycle_#118.mat
BOOST_NEGPULSE_1S,118,0.97493,2.89984,0.226,9,charge,3,28.995,9.665,2.0,2.0,3.5236,3.8184,10.1673,09-15-22_00.35_BCNP1s_protocol_HPPC_IN21700_30T_cycle_#118.mat
BOOST_NEGPULSE_1S,118,0.97493,2.89984,0.226,9,charge,3,28.995,9.665,10.0,9.9,3.5236,3.8926,12.7263,09-15-22_00.35_BCNP1s_protocol_HPPC_IN21700_30T_cycle_#118.mat
BOOST_NEGPULSE_1S,118,0.97493,2.89984,0.1775,10,discharge,0,-2.9,0.967,2.0,2.0,3.4526,3.4198,11.3103,09-15-22_00.35_BCNP1s_protocol_HPPC_IN21700_30T_cycle_#118.mat
BOOST_NEGPULSE_1S,118,0.97493,2.89984,0.1775,10,discharge,0,-2.9,0.967,10.0,9.9,3.4526,3.4087,15.1379,09-15-22_00.35_BCNP1s_protocol_HPPC_IN21700_30T_cycle_#118.mat
BOOST_NEGPULSE_1S,118,0.97493,2.89984,0.1775,10,charge,0,1.45,0.483,2.0,2.0,3.4544,3.4703,10.9632,09-15-22_00.35_BCNP1s_protocol_HPPC_IN21700_30T_cycle_#118.mat
BOOST_NEGPULSE_1S,118,0.97493,2.89984,0.1775,10,charge,0,1.45,0.483,10.0,9.9,3.4544,3.4754,14.4798,09-15-22_00.35_BCNP1s_protocol_HPPC_IN21700_30T_cycle_#118.mat
BOOST_NEGPULSE_1S,118,0.97493,2.89984,0.1774,10,discharge,1,-11.596,3.865,2.0,2.0,3.453,3.3224,11.2625,09-15-22_00.35_BCNP1s_protocol_HPPC_IN21700_30T_cycle_#118.mat
BOOST_NEGPULSE_1S,118,0.97493,2.89984,0.1774,10,discharge,1,-11.596,3.865,10.0,9.9,3.453,3.2841,14.5654,09-15-22_00.35_BCNP1s_protocol_HPPC_IN21700_30T_cycle_#118.mat
BOOST_NEGPULSE_1S,118,0.97493,2.89984,0.1776,10,charge,1,5.799,1.933,2.0,1.9,3.4585,3.5214,10.8473,09-15-22_00.35_BCNP1s_protocol_HPPC_IN21700_30T_cycle_#118.mat
BOOST_NEGPULSE_1S,118,0.97493,2.89984,0.1776,10,charge,1,5.799,1.933,10.0,9.9,3.4585,3.5406,14.1583,09-15-22_00.35_BCNP1s_protocol_HPPC_IN21700_30T_cycle_#118.mat
BOOST_NEGPULSE_1S,118,0.97493,2.89984,0.1773,10,discharge,2,-23.194,7.731,2.0,1.9,3.4547,3.195,11.1969,09-15-22_00.35_BCNP1s_protocol_HPPC_IN21700_30T_cycle_#118.mat
BOOST_NEGPULSE_1S,118,0.97493,2.89984,0.1773,10,discharge,2,-23.194,7.731,10.0,9.9,3.4547,3.1095,14.8832,09-15-22_00.35_BCNP1s_protocol_HPPC_IN21700_30T_cycle_#118.mat
BOOST_NEGPULSE_1S,118,0.97493,2.89984,0.1776,10,charge,2,17.394,5.798,2.0,1.9,3.4613,3.645,10.5611,09-15-22_00.35_BCNP1s_protocol_HPPC_IN21700_30T_cycle_#118.mat
BOOST_NEGPULSE_1S,118,0.97493,2.89984,0.1776,10,charge,2,17.394,5.798,10.0,9.9,3.4613,3.7,13.7231,09-15-22_00.35_BCNP1s_protocol_HPPC_IN21700_30T_cycle_#118.mat
BOOST_NEGPULSE_1S,118,0.97493,2.89984,0.1772,10,discharge,3,-33.341,11.114,2.0,2.0,3.4534,3.0803,11.1904,09-15-22_00.35_BCNP1s_protocol_HPPC_IN21700_30T_cycle_#118.mat
BOOST_NEGPULSE_1S,118,0.97493,2.89984,0.1772,10,discharge,3,-33.341,11.114,10.0,9.9,3.4534,2.9298,15.7044,09-15-22_00.35_BCNP1s_protocol_HPPC_IN21700_30T_cycle_#118.mat
BOOST_NEGPULSE_1S,118,0.97493,2.89984,0.1777,10,charge,3,28.994,9.665,2.0,2.0,3.4633,3.7655,10.4228,09-15-22_00.35_BCNP1s_protocol_HPPC_IN21700_30T_cycle_#118.mat
BOOST_NEGPULSE_1S,118,0.97493,2.89984,0.1777,10,charge,3,28.994,9.665,10.0,9.9,3.4633,3.8481,13.2717,09-15-22_00.35_BCNP1s_protocol_HPPC_IN21700_30T_cycle_#118.mat
