Repository: KikETs/ECM_HYBRID_BMS_JOINT

## Results

| Arm | Model | Size | Protocol | Result | Worst cell |
|---|---|---|---|---|---|
| SOP | 2RC table + trim (A8) | 4 effective coefficients, 2 EW states | leave-one-cell-out | usable current 69.6 % discharge, 59.5 % charge (τ = 10 s) | 59.9 % / 53.5 % (BOOST_REST) |
| SOH | dQ/dV ridge | 65 coefficients | leave-one-cell-out | RMSE 0.0094, bias −0.0005 | 0.0130 (BOOST_REST) |
| SOC | 2RC EKF, low-current gate | 3 states | leave-one-cell-out | **2.34 %p** over six sensor disturbances on estimated SOH (2.325 on true SOH), per cell 2.00–2.75 | 4.60 %p (BOOST_NEGPULSE_1S, current offset −0.10 A) |

The SOH arm was a 10,945-parameter CNN until the second audit round. Nested

File: analysis/uypydj_hppc_resistance.csv (part 147 of 225)
protocol,cycle,SOH,CAP_Ah,SOC,soc_group,direction,rate_rank,I_A,CRate_rated,tau_s,tau_actual_s,V_pre_V,V_tau_V,R_mOhm,file
BOOST_NEGPULSE_1S,118,0.97493,2.89984,0.1291,11,discharge,0,-2.9,0.967,2.0,1.9,3.4109,3.3761,11.9988,09-15-22_00.35_BCNP1s_protocol_HPPC_IN21700_30T_cycle_#118.mat
BOOST_NEGPULSE_1S,118,0.97493,2.89984,0.1291,11,discharge,0,-2.9,0.967,10.0,9.9,3.4109,3.363,16.5155,09-15-22_00.35_BCNP1s_protocol_HPPC_IN21700_30T_cycle_#118.mat
BOOST_NEGPULSE_1S,118,0.97493,2.89984,0.1292,11,charge,0,1.45,0.483,2.0,2.0,3.413,3.4299,11.6544,09-15-22_00.35_BCNP1s_protocol_HPPC_IN21700_30T_cycle_#118.mat
BOOST_NEGPULSE_1S,118,0.97493,2.89984,0.1292,11,charge,0,1.45,0.483,10.0,9.9,3.413,3.4349,15.1024,09-15-22_00.35_BCNP1s_protocol_HPPC_IN21700_30T_cycle_#118.mat
BOOST_NEGPULSE_1S,118,0.97493,2.89984,0.1291,11,discharge,1,-11.596,3.865,2.0,2.0,3.4111,3.2699,12.1766,09-15-22_00.35_BCNP1s_protocol_HPPC_IN21700_30T_cycle_#118.mat
BOOST_NEGPULSE_1S,118,0.97493,2.89984,0.1291,11,discharge,1,-11.596,3.865,10.0,9.9,3.4111,3.2109,17.2646,09-15-22_00.35_BCNP1s_protocol_HPPC_IN21700_30T_cycle_#118.mat
BOOST_NEGPULSE_1S,118,0.97493,2.89984,0.1292,11,charge,1,5.798,1.933,2.0,2.0,3.4181,3.4841,11.3826,09-15-22_00.35_BCNP1s_protocol_HPPC_IN21700_30T_cycle_#118.mat
BOOST_NEGPULSE_1S,118,0.97493,2.89984,0.1292,11,charge,1,5.798,1.933,10.0,9.9,3.4181,3.4987,13.9006,09-15-22_00.35_BCNP1s_protocol_HPPC_IN21700_30T_cycle_#118.mat
BOOST_NEGPULSE_1S,118,0.97493,2.89984,0.129,11,discharge,2,-23.196,7.732,2.0,2.0,3.4127,3.1253,12.3901,09-15-22_00.35_BCNP1s_protocol_HPPC_IN21700_30T_cycle_#118.mat
BOOST_NEGPULSE_1S,118,0.97493,2.89984,0.129,11,discharge,2,-23.196,7.732,10.0,9.9,3.4127,2.913,21.5425,09-15-22_00.35_BCNP1s_protocol_HPPC_IN21700_30T_cycle_#118.mat
BOOST_NEGPULSE_1S,118,0.97493,2.89984,0.1293,11,charge,2,17.396,5.799,2.0,2.0,3.4224,3.6086,10.7036,09-15-22_00.35_BCNP1s_protocol_HPPC_IN21700_30T_cycle_#118.mat
BOOST_NEGPULSE_1S,118,0.97493,2.89984,0.1293,11,charge,2,17.396,5.799,10.0,9.9,3.4224,3.6521,13.2042,09-15-22_00.35_BCNP1s_protocol_HPPC_IN21700_30T_cycle_#118.mat
BOOST_NEGPULSE_1S,118,0.97493,2.89984,0.1289,11,discharge,3,-33.34,11.113,2.0,2.0,3.4118,2.9909,12.6245,09-15-22_00.35_BCNP1s_protocol_HPPC_IN21700_30T_cycle_#118.mat
BOOST_NEGPULSE_1S,118,0.97493,2.89984,0.1289,11,discharge,3,-33.34,11.113,10.0,9.9,3.4118,2.4985,27.3935,09-15-22_00.35_BCNP1s_protocol_HPPC_IN21700_30T_cycle_#118.mat
BOOST_NEGPULSE_1S,118,0.97493,2.89984,0.1294,11,charge,3,28.992,9.664,2.0,2.0,3.4243,3.7248,10.3649,09-15-22_00.35_BCNP1s_protocol_HPPC_IN21700_30T_cycle_#118.mat
BOOST_NEGPULSE_1S,118,0.97493,2.89984,0.1294,11,charge,3,28.992,9.664,10.0,9.9,3.4243,3.8013,13.0036,09-15-22_00.35_BCNP1s_protocol_HPPC_IN21700_30T_cycle_#118.mat
BOOST_NEGPULSE_1S,118,0.97493,2.89984,0.0808,12,discharge,0,-2.9,0.967,2.0,1.9,3.3621,3.3188,14.9295,09-15-22_00.35_BCNP1s_protocol_HPPC_IN21700_30T_cycle_#118.mat
BOOST_NEGPULSE_1S,118,0.97493,2.89984,0.0808,12,discharge,0,-2.9,0.967,10.0,9.9,3.3621,3.2932,23.7562,09-15-22_00.35_BCNP1s_protocol_HPPC_IN21700_30T_cycle_#118.mat
BOOST_NEGPULSE_1S,118,0.97493,2.89984,0.0809,12,charge,0,1.448,0.483,2.0,2.0,3.3651,3.3864,14.7079,09-15-22_00.35_BCNP1s_protocol_HPPC_IN21700_30T_cycle_#118.mat
BOOST_NEGPULSE_1S,118,0.97493,2.89984,0.0809,12,charge,0,1.448,0.483,10.0,9.9,3.3651,3.3953,20.8535,09-15-22_00.35_BCNP1s_protocol_HPPC_IN21700_30T_cycle_#118.mat
BOOST_NEGPULSE_1S,118,0.97493,2.89984,0.0808,12,discharge,1,-11.598,3.866,2.0,2.0,3.3637,3.1702,16.6839,09-15-22_00.35_BCNP1s_protocol_HPPC_IN21700_30T_cycle_#118.mat
BOOST_NEGPULSE_1S,118,0.97493,2.89984,0.0808,12,discharge,1,-11.598,3.866,10.0,9.9,3.3637,2.9509,35.5923,09-15-22_00.35_BCNP1s_protocol_HPPC_IN21700_30T_cycle_#118.mat
BOOST_NEGPULSE_1S,118,0.97493,2.89984,0.0809,12,charge,1,5.798,1.933,2.0,2.0,3.3755,3.452,13.1933,09-15-22_00.35_BCNP1s_protocol_HPPC_IN21700_30T_cycle_#118.mat
BOOST_NEGPULSE_1S,118,0.97493,2.89984,0.0809,12,charge,1,5.798,1.933,10.0,9.9,3.3755,3.4743,17.0392,09-15-22_00.35_BCNP1s_protocol_HPPC_IN21700_30T_cycle_#118.mat
BOOST_NEGPULSE_1S,118,0.97493,2.89984,0.0807,12,discharge,2,-23.192,7.731,2.0,2.0,3.3673,2.9248,19.0799,09-15-22_00.35_BCNP1s_protocol_HPPC_IN21700_30T_cycle_#118.mat
BOOST_NEGPULSE_1S,118,0.97493,2.89984,0.0807,12,discharge,2,-23.192,7.731,10.0,9.9,3.3673,2.4999,37.4008,09-15-22_00.35_BCNP1s_protocol_HPPC_IN21700_30T_cycle_#118.mat
BOOST_NEGPULSE_1S,118,0.97493,2.89984,0.081,12,charge,2,17.396,5.799,2.0,2.0,3.3807,3.5834,11.6521,09-15-22_00.35_BCNP1s_protocol_HPPC_IN21700_30T_cycle_#118.mat
BOOST_NEGPULSE_1S,118,0.97493,2.89984,0.081,12,charge,2,17.396,5.799,10.0,9.9,3.3807,3.6248,14.032,09-15-22_00.35_BCNP1s_protocol_HPPC_IN21700_30T_cycle_#118.mat
BOOST_NEGPULSE_1S,118,0.97493,2.89984,0.0806,12,discharge,3,-23.099,7.7,2.0,2.0,3.3665,2.6625,30.4775,09-15-22_00.35_BCNP1s_protocol_HPPC_IN21700_30T_cycle_#118.mat
BOOST_NEGPULSE_1S,118,0.97493,2.89984,0.0806,12,discharge,3,-23.099,7.7,10.0,9.9,3.3665,2.4999,37.5168,09-15-22_00.35_BCNP1s_protocol_HPPC_IN21700_30T_cycle_#118.mat
BOOST_NEGPULSE_1S,118,0.97493,2.89984,0.0811,12,charge,3,28.993,9.664,2.0,2.0,3.3818,3.7022,11.0509,09-15-22_00.35_BCNP1s_protocol_HPPC_IN21700_30T_cycle_#118.mat
BOOST_NEGPULSE_1S,118,0.97493,2.89984,0.0811,12,charge,3,28.993,9.664,10.0,9.9,3.3818,3.7678,13.3136,09-15-22_00.35_BCNP1s_protocol_HPPC_IN21700_30T_cycle_#118.mat
BOOST_NEGPULSE_1S,156,0.96731,2.87717,1.0,0,discharge,0,-2.876,0.959,2.0,2.0,4.1657,4.1369,10.0141,09-24-22_01.45_BCNP1s_protocol_HPPC_IN21700_30T_cycle_#156.mat
BOOST_NEGPULSE_1S,156,0.96731,2.87717,1.0,0,discharge,0,-2.876,0.959,10.0,9.7,4.1657,4.121,15.5427,09-24-22_01.45_BCNP1s_protocol_HPPC_IN21700_30T_cycle_#156.mat
BOOST_NEGPULSE_1S,156,0.96731,2.87717,1.0,0,charge,0,1.437,0.479,2.0,2.0,4.1768,4.1959,13.2925,09-24-22_01.45_BCNP1s_protocol_HPPC_IN21700_30T_cycle_#156.mat
BOOST_NEGPULSE_1S,156,0.96731,2.87717,1.0,0,charge,0,1.437,0.479,10.0,9.9,4.1768,4.2001,16.2155,09-24-22_01.45_BCNP1s_protocol_HPPC_IN21700_30T_cycle_#156.mat
BOOST_NEGPULSE_1S,156,0.96731,2.87717,0.9999,0,discharge,1,-11.504,3.835,2.0,2.0,4.1742,4.0257,12.9086,09-24-22_01.45_BCNP1s_protocol_HPPC_IN21700_30T_cycle_#156.mat
BOOST_NEGPULSE_1S,156,0.96731,2.87717,0.9999,0,discharge,1,-11.504,3.835,10.0,9.9,4.1742,3.9787,16.9941,09-24-22_01.45_BCNP1s_protocol_HPPC_IN21700_30T_cycle_#156.mat
BOOST_NEGPULSE_1S,156,0.96731,2.87717,1.0,0,charge,1,1.304,0.435,2.0,2.0,4.18,4.1999,15.2578,09-24-22_01.45_BCNP1s_protocol_HPPC_IN21700_30T_cycle_#156.mat
BOOST_NEGPULSE_1S,156,0.96731,2.87717,1.0,0,charge,1,1.304,0.435,10.0,9.5,4.18,4.2,15.3345,09-24-22_01.45_BCNP1s_protocol_HPPC_IN21700_30T_cycle_#156.mat
BOOST_NEGPULSE_1S,156,0.96731,2.87717,0.9998,0,discharge,2,-23.01,7.67,2.0,2.0,4.1743,3.8866,12.5033,09-24-22_01.45_BCNP1s_protocol_HPPC_IN21700_30T_cycle_#156.mat
BOOST_NEGPULSE_1S,156,0.96731,2.87717,0.9998,0,discharge,2,-23.01,7.67,10.0,9.9,4.1743,3.8223,15.2977,09-24-22_01.45_BCNP1s_protocol_HPPC_IN21700_30T_cycle_#156.mat
BOOST_NEGPULSE_1S,156,0.96731,2.87717,0.9999,0,charge,2,1.288,0.429,2.0,2.0,4.182,4.2001,14.0484,09-24-22_01.45_BCNP1s_protocol_HPPC_IN21700_30T_cycle_#156.mat
BOOST_NEGPULSE_1S,156,0.96731,2.87717,0.9996,0,discharge,3,-33.077,11.026,2.0,2.0,4.1742,3.7719,12.1625,09-24-22_01.45_BCNP1s_protocol_HPPC_IN21700_30T_cycle_#156.mat
BOOST_NEGPULSE_1S,156,0.96731,2.87717,0.9996,0,discharge,3,-33.077,11.026,10.0,9.9,4.1742,3.6992,14.3604,09-24-22_01.45_BCNP1s_protocol_HPPC_IN21700_30T_cycle_#156.mat
BOOST_NEGPULSE_1S,156,0.96731,2.87717,0.9993,0,charge,3,1.288,0.429,2.0,2.0,4.1821,4.2,13.8948,09-24-22_01.45_BCNP1s_protocol_HPPC_IN21700_30T_cycle_#156.mat
BOOST_NEGPULSE_1S,156,0.96731,2.87717,0.9513,1,discharge,0,-2.877,0.959,2.0,1.9,4.1021,4.0684,11.7156,09-24-22_01.45_BCNP1s_protocol_HPPC_IN21700_30T_cycle_#156.mat
BOOST_NEGPULSE_1S,156,0.96731,2.87717,0.9513,1,discharge,0,-2.877,0.959,10.0,9.9,4.1021,4.0589,15.0183,09-24-22_01.45_BCNP1s_protocol_HPPC_IN21700_30T_cycle_#156.mat
BOOST_NEGPULSE_1S,156,0.96731,2.87717,0.9513,1,charge,0,1.438,0.479,2.0,2.0,4.1035,4.1203,11.6813,09-24-22_01.45_BCNP1s_protocol_HPPC_IN21700_30T_cycle_#156.mat
BOOST_NEGPULSE_1S,156,0.96731,2.87717,0.9513,1,charge,0,1.438,0.479,10.0,9.9,4.1035,4.125,14.9492,09-24-22_01.45_BCNP1s_protocol_HPPC_IN21700_30T_cycle_#156.mat
BOOST_NEGPULSE_1S,156,0.96731,2.87717,0.9512,1,discharge,1,-11.506,3.835,2.0,2.0,4.1023,3.9682,11.6548,09-24-22_01.45_BCNP1s_protocol_HPPC_IN21700_30T_cycle_#156.mat
BOOST_NEGPULSE_1S,156,0.96731,2.87717,0.9512,1,discharge,1,-11.506,3.835,10.0,9.9,4.1023,3.939,14.1926,09-24-22_01.45_BCNP1s_protocol_HPPC_IN21700_30T_cycle_#156.mat
BOOST_NEGPULSE_1S,156,0.96731,2.87717,0.9514,1,charge,1,5.753,1.918,2.0,2.0,4.1044,4.1724,11.8201,09-24-22_01.45_BCNP1s_protocol_HPPC_IN21700_30T_cycle_#156.mat
BOOST_NEGPULSE_1S,156,0.96731,2.87717,0.9514,1,charge,1,5.753,1.918,10.0,9.9,4.1044,4.192,15.2271,09-24-22_01.45_BCNP1s_protocol_HPPC_IN21700_30T_cycle_#156.mat
BOOST_NEGPULSE_1S,156,0.96731,2.87717,0.9511,1,discharge,2,-23.01,7.67,2.0,2.0,4.1024,3.8404,11.3864,09-24-22_01.45_BCNP1s_protocol_HPPC_IN21700_30T_cycle_#156.mat
BOOST_NEGPULSE_1S,156,0.96731,2.87717,0.9511,1,discharge,2,-23.01,7.67,10.0,9.9,4.1024,3.7936,13.4203,09-24-22_01.45_BCNP1s_protocol_HPPC_IN21700_30T_cycle_#156.mat
BOOST_NEGPULSE_1S,156,0.96731,2.87717,0.9514,1,charge,2,7.249,2.416,2.0,1.9,4.107,4.2001,12.8425,09-24-22_01.45_BCNP1s_protocol_HPPC_IN21700_30T_cycle_#156.mat
BOOST_NEGPULSE_1S,156,0.96731,2.87717,0.9514,1,charge,2,7.249,2.416,10.0,9.9,4.107,4.1999,12.8149,09-24-22_01.45_BCNP1s_protocol_HPPC_IN21700_30T_cycle_#156.mat
BOOST_NEGPULSE_1S,156,0.96731,2.87717,0.9511,1,discharge,3,-33.078,11.026,2.0,2.0,4.1028,3.734,11.1494,09-24-22_01.45_BCNP1s_protocol_HPPC_IN21700_30T_cycle_#156.mat
BOOST_NEGPULSE_1S,156,0.96731,2.87717,0.9511,1,discharge,3,-33.078,11.026,10.0,9.9,4.1028,3.6715,13.0389,09-24-22_01.45_BCNP1s_protocol_HPPC_IN21700_30T_cycle_#156.mat
BOOST_NEGPULSE_1S,156,0.96731,2.87717,0.9514,1,charge,3,7.167,2.389,2.0,2.0,4.1085,4.2001,12.7804,09-24-22_01.45_BCNP1s_protocol_HPPC_IN21700_30T_cycle_#156.mat
BOOST_NEGPULSE_1S,156,0.96731,2.87717,0.9514,1,charge,3,7.167,2.389,10.0,9.9,4.1085,4.2,12.7665,09-24-22_01.45_BCNP1s_protocol_HPPC_IN21700_30T_cycle_#156.mat
BOOST_NEGPULSE_1S,156,0.96731,2.87717,0.9034,2,discharge,0,-2.876,0.959,2.0,2.0,4.0826,4.0498,11.4063,09-24-22_01.45_BCNP1s_protocol_HPPC_IN21700_30T_cycle_#156.mat
BOOST_NEGPULSE_1S,156,0.96731,2.87717,0.9034,2,discharge,0,-2.876,0.959,10.0,9.9,4.0826,4.0416,14.2579,09-24-22_01.45_BCNP1s_protocol_HPPC_IN21700_30T_cycle_#156.mat
BOOST_NEGPULSE_1S,156,0.96731,2.87717,0.9034,2,charge,0,1.439,0.48,2.0,2.0,4.0838,4.1,11.2609,09-24-22_01.45_BCNP1s_protocol_HPPC_IN21700_30T_cycle_#156.mat
BOOST_NEGPULSE_1S,156,0.96731,2.87717,0.9034,2,charge,0,1.439,0.48,10.0,9.9,4.0838,4.1037,13.8329,09-24-22_01.45_BCNP1s_protocol_HPPC_IN21700_30T_cycle_#156.mat
BOOST_NEGPULSE_1S,156,0.96731,2.87717,0.9033,2,discharge,1,-11.504,3.835,2.0,2.0,4.0828,3.9526,11.3178,09-24-22_01.45_BCNP1s_protocol_HPPC_IN21700_30T_cycle_#156.mat
BOOST_NEGPULSE_1S,156,0.96731,2.87717,0.9033,2,discharge,1,-11.504,3.835,10.0,9.9,4.0828,3.9243,13.7778,09-24-22_01.45_BCNP1s_protocol_HPPC_IN21700_30T_cycle_#156.mat
BOOST_NEGPULSE_1S,156,0.96731,2.87717,0.9034,2,charge,1,5.751,1.917,2.0,2.0,4.0843,4.1489,11.2322,09-24-22_01.45_BCNP1s_protocol_HPPC_IN21700_30T_cycle_#156.mat
BOOST_NEGPULSE_1S,156,0.96731,2.87717,0.9034,2,charge,1,5.751,1.917,10.0,9.9,4.0843,4.1625,13.5969,09-24-22_01.45_BCNP1s_protocol_HPPC_IN21700_30T_cycle_#156.mat
BOOST_NEGPULSE_1S,156,0.96731,2.87717,0.9032,2,discharge,2,-23.01,7.67,2.0,1.9,4.0827,3.8287,11.0387,09-24-22_01.45_BCNP1s_protocol_HPPC_IN21700_30T_cycle_#156.mat
BOOST_NEGPULSE_1S,156,0.96731,2.87717,0.9032,2,discharge,2,-23.01,7.67,10.0,9.9,4.0827,3.7782,13.2334,09-24-22_01.45_BCNP1s_protocol_HPPC_IN21700_30T_cycle_#156.mat
BOOST_NEGPULSE_1S,156,0.96731,2.87717,0.9035,2,charge,2,9.648,3.216,2.0,2.0,4.0864,4.2001,11.7853,09-24-22_01.45_BCNP1s_protocol_HPPC_IN21700_30T_cycle_#156.mat
BOOST_NEGPULSE_1S,156,0.96731,2.87717,0.9035,2,charge,2,9.648,3.216,10.0,9.9,4.0864,4.2,11.7749,09-24-22_01.45_BCNP1s_protocol_HPPC_IN21700_30T_cycle_#156.mat
BOOST_NEGPULSE_1S,156,0.96731,2.87717,0.9031,2,discharge,3,-33.077,11.026,2.0,2.0,4.083,3.7235,10.8686,09-24-22_01.45_BCNP1s_protocol_HPPC_IN21700_30T_cycle_#156.mat
BOOST_NEGPULSE_1S,156,0.96731,2.87717,0.9031,2,discharge,3,-33.077,11.026,10.0,9.9,4.083,3.6534,12.9879,09-24-22_01.45_BCNP1s_protocol_HPPC_IN21700_30T_cycle_#156.mat
BOOST_NEGPULSE_1S,156,0.96731,2.87717,0.9035,2,charge,3,9.634,3.211,2.0,2.0,4.0868,4.2,11.7502,09-24-22_01.45_BCNP1s_protocol_HPPC_IN21700_30T_cycle_#156.mat
BOOST_NEGPULSE_1S,156,0.96731,2.87717,0.9035,2,charge,3,9.634,3.211,10.0,9.9,4.0868,4.2,11.7502,09-24-22_01.45_BCNP1s_protocol_HPPC_IN21700_30T_cycle_#156.mat
BOOST_NEGPULSE_1S,156,0.96731,2.87717,0.8075,3,discharge,0,-2.876,0.959,2.0,2.0,4.0318,3.9983,11.6477,09-24-22_01.45_BCNP1s_protocol_HPPC_IN21700_30T_cycle_#156.mat
BOOST_NEGPULSE_1S,156,0.96731,2.87717,0.8075,3,discharge,0,-2.876,0.959,10.0,9.9,4.0318,3.9855,16.0982,09-24-22_01.45_BCNP1s_protocol_HPPC_IN21700_30T_cycle_#156.mat
BOOST_NEGPULSE_1S,156,0.96731,2.87717,0.8075,3,charge,0,1.438,0.479,2.0,2.0,4.0326,4.0499,12.0273,09-24-22_01.45_BCNP1s_protocol_HPPC_IN21700_30T_cycle_#156.mat
BOOST_NEGPULSE_1S,156,0.96731,2.87717,0.8075,3,charge,0,1.438,0.479,10.0,9.9,4.0326,4.0552,15.7119,09-24-22_01.45_BCNP1s_protocol_HPPC_IN21700_30T_cycle_#156.mat
BOOST_NEGPULSE_1S,156,0.96731,2.87717,0.8074,3,discharge,1,-11.504,3.835,2.0,2.0,4.032,3.8982,11.6307,09-24-22_01.45_BCNP1s_protocol_HPPC_IN21700_30T_cycle_#156.mat
BOOST_NEGPULSE_1S,156,0.96731,2.87717,0.8074,3,discharge,1,-11.504,3.835,10.0,9.9,4.032,3.8538,15.4903,09-24-22_01.45_BCNP1s_protocol_HPPC_IN21700_30T_cycle_#156.mat
BOOST_NEGPULSE_1S,156,0.96731,2.87717,0.8075,3,charge,1,5.753,1.918,2.0,2.0,4.0348,4.0989,11.1416,09-24-22_01.45_BCNP1s_protocol_HPPC_IN21700_30T_cycle_#156.mat
BOOST_NEGPULSE_1S,156,0.96731,2.87717,0.8075,3,charge,1,5.753,1.918,10.0,9.9,4.0348,4.1159,14.0965,09-24-22_01.45_BCNP1s_protocol_HPPC_IN21700_30T_cycle_#156.mat
BOOST_NEGPULSE_1S,156,0.96731,2.87717,0.8073,3,discharge,2,-23.01,7.67,2.0,2.0,4.0323,3.7711,11.3516,09-24-22_01.45_BCNP1s_protocol_HPPC_IN21700_30T_cycle_#156.mat
BOOST_NEGPULSE_1S,156,0.96731,2.87717,0.8073,3,discharge,2,-23.01,7.67,10.0,9.9,4.0323,3.7013,14.385,09-24-22_01.45_BCNP1s_protocol_HPPC_IN21700_30T_cycle_#156.mat
BOOST_NEGPULSE_1S,156,0.96731,2.87717,0.8076,3,charge,2,14.087,4.696,2.0,2.0,4.0364,4.2,11.6135,09-24-22_01.45_BCNP1s_protocol_HPPC_IN21700_30T_cycle_#156.mat
BOOST_NEGPULSE_1S,156,0.96731,2.87717,0.8076,3,charge,2,14.087,4.696,10.0,9.9,4.0364,4.2,11.6135,09-24-22_01.45_BCNP1s_protocol_HPPC_IN21700_30T_cycle_#156.mat
BOOST_NEGPULSE_1S,156,0.96731,2.87717,0.8072,3,discharge,3,-33.077,11.026,2.0,2.0,4.0326,3.6662,11.0772,09-24-22_01.45_BCNP1s_protocol_HPPC_IN21700_30T_cycle_#156.mat
BOOST_NEGPULSE_1S,156,0.96731,2.87717,0.8072,3,discharge,3,-33.077,11.026,10.0,9.9,4.0326,3.5759,13.8072,09-24-22_01.45_BCNP1s_protocol_HPPC_IN21700_30T_cycle_#156.mat
BOOST_NEGPULSE_1S,156,0.96731,2.87717,0.8077,3,charge,3,14.11,4.703,2.0,1.9,4.0383,4.2001,11.467,09-24-22_01.45_BCNP1s_protocol_HPPC_IN21700_30T_cycle_#156.mat
BOOST_NEGPULSE_1S,156,0.96731,2.87717,0.8077,3,charge,3,14.11,4.703,10.0,9.9,4.0383,4.2,11.46,09-24-22_01.45_BCNP1s_protocol_HPPC_IN21700_30T_cycle_#156.mat
BOOST_NEGPULSE_1S,156,0.96731,2.87717,0.7116,4,discharge,0,-2.876,0.959,2.0,2.0,3.925,3.8926,11.2649,09-24-22_01.45_BCNP1s_protocol_HPPC_IN21700_30T_cycle_#156.mat
BOOST_NEGPULSE_1S,156,0.96731,2.87717,0.7116,4,discharge,0,-2.876,0.959,10.0,9.9,3.925,3.8791,15.9586,09-24-22_01.45_BCNP1s_protocol_HPPC_IN21700_30T_cycle_#156.mat
BOOST_NEGPULSE_1S,156,0.96731,2.87717,0.7116,4,charge,0,1.44,0.48,2.0,2.0,3.9272,3.9439,11.5964,09-24-22_01.45_BCNP1s_protocol_HPPC_IN21700_30T_cycle_#156.mat
BOOST_NEGPULSE_1S,156,0.96731,2.87717,0.7116,4,charge,0,1.44,0.48,10.0,9.9,3.9272,3.9489,15.0684,09-24-22_01.45_BCNP1s_protocol_HPPC_IN21700_30T_cycle_#156.mat
BOOST_NEGPULSE_1S,156,0.96731,2.87717,0.7115,4,discharge,1,-11.502,3.834,2.0,2.0,3.9259,3.7937,11.4937,09-24-22_01.45_BCNP1s_protocol_HPPC_IN21700_30T_cycle_#156.mat
BOOST_NEGPULSE_1S,156,0.96731,2.87717,0.7115,4,discharge,1,-11.502,3.834,10.0,9.9,3.9259,3.7535,14.9887,09-24-22_01.45_BCNP1s_protocol_HPPC_IN21700_30T_cycle_#156.mat
BOOST_NEGPULSE_1S,156,0.96731,2.87717,0.7117,4,charge,1,5.753,1.918,2.0,2.0,3.9308,3.9919,10.6204,09-24-22_01.45_BCNP1s_protocol_HPPC_IN21700_30T_cycle_#156.mat
BOOST_NEGPULSE_1S,156,0.96731,2.87717,0.7117,4,charge,1,5.753,1.918,10.0,9.9,3.9308,4.0065,13.1581,09-24-22_01.45_BCNP1s_protocol_HPPC_IN21700_30T_cycle_#156.mat
BOOST_NEGPULSE_1S,156,0.96731,2.87717,0.7114,4,discharge,2,-23.012,7.671,2.0,2.0,3.9261,3.6709,11.0899,09-24-22_01.45_BCNP1s_protocol_HPPC_IN21700_30T_cycle_#156.mat
BOOST_NEGPULSE_1S,156,0.96731,2.87717,0.7114,4,discharge,2,-23.012,7.671,10.0,9.9,3.9261,3.6137,13.5755,09-24-22_01.45_BCNP1s_protocol_HPPC_IN21700_30T_cycle_#156.mat
BOOST_NEGPULSE_1S,156,0.96731,2.87717,0.7118,4,charge,2,17.259,5.753,2.0,2.0,3.9322,4.1074,10.1512,09-24-22_01.45_BCNP1s_protocol_HPPC_IN21700_30T_cycle_#156.mat
BOOST_NEGPULSE_1S,156,0.96731,2.87717,0.7118,4,charge,2,17.259,5.753,10.0,9.9,3.9322,4.1505,12.6485,09-24-22_01.45_BCNP1s_protocol_HPPC_IN21700_30T_cycle_#156.mat
BOOST_NEGPULSE_1S,156,0.96731,2.87717,0.7114,4,discharge,3,-33.077,11.026,2.0,2.0,3.9259,3.5709,10.7325,09-24-22_01.45_BCNP1s_protocol_HPPC_IN21700_30T_cycle_#156.mat
BOOST_NEGPULSE_1S,156,0.96731,2.87717,0.7114,4,discharge,3,-33.077,11.026,10.0,9.9,3.9259,3.4955,13.0121,09-24-22_01.45_BCNP1s_protocol_HPPC_IN21700_30T_cycle_#156.mat
BOOST_NEGPULSE_1S,156,0.96731,2.87717,0.7118,4,charge,3,24.378,8.126,2.0,2.0,3.9329,4.2002,10.9648,09-24-22_01.45_BCNP1s_protocol_HPPC_IN21700_30T_cycle_#156.mat
BOOST_NEGPULSE_1S,156,0.96731,2.87717,0.7118,4,charge,3,24.378,8.126,10.0,9.9,3.9329,4.2001,10.9607,09-24-22_01.45_BCNP1s_protocol_HPPC_IN21700_30T_cycle_#156.mat
BOOST_NEGPULSE_1S,156,0.96731,2.87717,0.6157,5,discharge,0,-2.878,0.959,2.0,2.0,3.8471,3.8137,11.6049,09-24-22_01.45_BCNP1s_protocol_HPPC_IN21700_30T_cycle_#156.mat
BOOST_NEGPULSE_1S,156,0.96731,2.87717,0.6157,5,discharge,0,-2.878,0.959,10.0,9.9,3.8471,3.7993,16.6082,09-24-22_01.45_BCNP1s_protocol_HPPC_IN21700_30T_cycle_#156.mat
BOOST_NEGPULSE_1S,156,0.96731,2.87717,0.6158,5,charge,0,1.438,0.479,2.0,2.0,3.8483,3.8646,11.3336,09-24-22_01.45_BCNP1s_protocol_HPPC_IN21700_30T_cycle_#156.mat
BOOST_NEGPULSE_1S,156,0.96731,2.87717,0.6158,5,charge,0,1.438,0.479,10.0,9.9,3.8483,3.8701,15.1578,09-24-22_01.45_BCNP1s_protocol_HPPC_IN21700_30T_cycle_#156.mat
BOOST_NEGPULSE_1S,156,0.96731,2.87717,0.6157,5,discharge,1,-11.504,3.835,2.0,2.0,3.8465,3.7164,11.3091,09-24-22_01.45_BCNP1s_protocol_HPPC_IN21700_30T_cycle_#156.mat
BOOST_NEGPULSE_1S,156,0.96731,2.87717,0.6157,5,discharge,1,-11.504,3.835,10.0,9.9,3.8465,3.6794,14.5254,09-24-22_01.45_BCNP1s_protocol_HPPC_IN21700_30T_cycle_#156.mat
BOOST_NEGPULSE_1S,156,0.96731,2.87717,0.6158,5,charge,1,5.755,1.918,2.0,2.0,3.8507,3.9133,10.8773,09-24-22_01.45_BCNP1s_protocol_HPPC_IN21700_30T_cycle_#156.mat
BOOST_NEGPULSE_1S,156,0.96731,2.87717,0.6158,5,charge,1,5.755,1.918,10.0,9.9,3.8507,3.9324,14.1961,09-24-22_01.45_BCNP1s_protocol_HPPC_IN21700_30T_cycle_#156.mat
BOOST_NEGPULSE_1S,156,0.96731,2.87717,0.6156,5,discharge,2,-23.01,7.67,2.0,2.0,3.8456,3.5966,10.8214,09-24-22_01.45_BCNP1s_protocol_HPPC_IN21700_30T_cycle_#156.mat
BOOST_NEGPULSE_1S,156,0.96731,2.87717,0.6156,5,discharge,2,-23.01,7.67,10.0,9.9,3.8456,3.538,13.3681,09-24-22_01.45_BCNP1s_protocol_HPPC_IN21700_30T_cycle_#156.mat
BOOST_NEGPULSE_1S,156,0.96731,2.87717,0.6159,5,charge,2,17.259,5.753,2.0,2.0,3.8526,4.0324,10.4178,09-24-22_01.45_BCNP1s_protocol_HPPC_IN21700_30T_cycle_#156.mat
BOOST_NEGPULSE_1S,156,0.96731,2.87717,0.6159,5,charge,2,17.259,5.753,10.0,9.9,3.8526,4.0753,12.9034,09-24-22_01.45_BCNP1s_protocol_HPPC_IN21700_30T_cycle_#156.mat
BOOST_NEGPULSE_1S,156,0.96731,2.87717,0.6155,5,discharge,3,-33.078,11.026,2.0,2.0,3.8454,3.4965,10.5478,09-24-22_01.45_BCNP1s_protocol_HPPC_IN21700_30T_cycle_#156.mat
BOOST_NEGPULSE_1S,156,0.96731,2.87717,0.6155,5,discharge,3,-33.078,11.026,10.0,9.9,3.8454,3.4168,12.9573,09-24-22_01.45_BCNP1s_protocol_HPPC_IN21700_30T_cycle_#156.mat
BOOST_NEGPULSE_1S,156,0.96731,2.87717,0.616,5,charge,3,28.763,9.588,2.0,2.0,3.8539,4.1444,10.0998,09-24-22_01.45_BCNP1s_protocol_HPPC_IN21700_30T_cycle_#156.mat
BOOST_NEGPULSE_1S,156,0.96731,2.87717,0.616,5,charge,3,28.763,9.588,10.0,9.9,3.8539,4.2001,12.0363,09-24-22_01.45_BCNP1s_protocol_HPPC_IN21700_30T_cycle_#156.mat
BOOST_NEGPULSE_1S,156,0.96731,2.87717,0.5198,6,discharge,0,-2.876,0.959,2.0,2.0,3.7389,3.7094,10.2569,09-24-22_01.45_BCNP1s_protocol_HPPC_IN21700_30T_cycle_#156.mat
BOOST_NEGPULSE_1S,156,0.96731,2.87717,0.5198,6,discharge,0,-2.876,0.959,10.0,9.9,3.7389,3.6997,13.6296,09-24-22_01.45_BCNP1s_protocol_HPPC_IN21700_30T_cycle_#156.mat
BOOST_NEGPULSE_1S,156,0.96731,2.87717,0.5199,6,charge,0,1.436,0.479,2.0,1.9,3.74,3.7554,10.722,09-24-22_01.45_BCNP1s_protocol_HPPC_IN21700_30T_cycle_#156.mat
BOOST_NEGPULSE_1S,156,0.96731,2.87717,0.5199,6,charge,0,1.436,0.479,10.0,9.9,3.74,3.7601,13.9943,09-24-22_01.45_BCNP1s_protocol_HPPC_IN21700_30T_cycle_#156.mat
BOOST_NEGPULSE_1S,156,0.96731,2.87717,0.5198,6,discharge,1,-11.506,3.835,2.0,1.9,3.7397,3.6202,10.3859,09-24-22_01.45_BCNP1s_protocol_HPPC_IN21700_30T_cycle_#156.mat
BOOST_NEGPULSE_1S,156,0.96731,2.87717,0.5198,6,discharge,1,-11.506,3.835,10.0,9.9,3.7397,3.5849,13.4539,09-24-22_01.45_BCNP1s_protocol_HPPC_IN21700_30T_cycle_#156.mat
BOOST_NEGPULSE_1S,156,0.96731,2.87717,0.5199,6,charge,1,5.753,1.918,2.0,2.0,3.7428,3.802,10.2899,09-24-22_01.45_BCNP1s_protocol_HPPC_IN21700_30T_cycle_#156.mat
BOOST_NEGPULSE_1S,156,0.96731,2.87717,0.5199,6,charge,1,5.753,1.918,10.0,9.9,3.7428,3.8184,13.1405,09-24-22_01.45_BCNP1s_protocol_HPPC_IN21700_30T_cycle_#156.mat
BOOST_NEGPULSE_1S,156,0.96731,2.87717,0.5197,6,discharge,2,-23.01,7.67,2.0,2.0,3.7398,3.5014,10.3607,09-24-22_01.45_BCNP1s_protocol_HPPC_IN21700_30T_cycle_#156.mat
BOOST_NEGPULSE_1S,156,0.96731,2.87717,0.5197,6,discharge,2,-23.01,7.67,10.0,9.9,3.7398,3.4394,13.0552,09-24-22_01.45_BCNP1s_protocol_HPPC_IN21700_30T_cycle_#156.mat
BOOST_NEGPULSE_1S,156,0.96731,2.87717,0.52,6,charge,2,17.259,5.753,2.0,1.9,3.7446,3.9189,10.0991,09-24-22_01.45_BCNP1s_protocol_HPPC_IN21700_30T_cycle_#156.mat
BOOST_NEGPULSE_1S,156,0.96731,2.87717,0.52,6,charge,2,17.259,5.753,10.0,9.9,3.7446,3.9643,12.7296,09-24-22_01.45_BCNP1s_protocol_HPPC_IN21700_30T_cycle_#156.mat
BOOST_NEGPULSE_1S,156,0.96731,2.87717,0.5196,6,discharge,3,-33.078,11.026,2.0,2.0,3.7402,3.4007,10.2636,09-24-22_01.45_BCNP1s_protocol_HPPC_IN21700_30T_cycle_#156.mat
BOOST_NEGPULSE_1S,156,0.96731,2.87717,0.5196,6,discharge,3,-33.078,11.026,10.0,9.9,3.7402,3.3149,12.8575,09-24-22_01.45_BCNP1s_protocol_HPPC_IN21700_30T_cycle_#156.mat
BOOST_NEGPULSE_1S,156,0.96731,2.87717,0.5201,6,charge,3,28.762,9.587,2.0,2.0,3.7461,4.0332,9.9819,09-24-22_01.45_BCNP1s_protocol_HPPC_IN21700_30T_cycle_#156.mat
BOOST_NEGPULSE_1S,156,0.96731,2.87717,0.5201,6,charge,3,28.762,9.587,10.0,9.9,3.7461,4.1055,12.4957,09-24-22_01.45_BCNP1s_protocol_HPPC_IN21700_30T_cycle_#156.mat
BOOST_NEGPULSE_1S,156,0.96731,2.87717,0.424,7,discharge,0,-2.878,0.959,2.0,1.9,3.6572,3.6278,10.2165,09-24-22_01.45_BCNP1s_protocol_HPPC_IN21700_30T_cycle_#156.mat
BOOST_NEGPULSE_1S,156,0.96731,2.87717,0.424,7,discharge,0,-2.878,0.959,10.0,9.9,3.6572,3.6183,13.5177,09-24-22_01.45_BCNP1s_protocol_HPPC_IN21700_30T_cycle_#156.mat
BOOST_NEGPULSE_1S,156,0.96731,2.87717,0.424,7,charge,0,1.438,0.479,2.0,2.0,3.6584,3.6729,10.0806,09-24-22_01.45_BCNP1s_protocol_HPPC_IN21700_30T_cycle_#156.mat
BOOST_NEGPULSE_1S,156,0.96731,2.87717,0.424,7,charge,0,1.438,0.479,10.0,9.9,3.6584,3.6771,13.0006,09-24-22_01.45_BCNP1s_protocol_HPPC_IN21700_30T_cycle_#156.mat
BOOST_NEGPULSE_1S,156,0.96731,2.87717,0.4239,7,discharge,1,-11.504,3.835,2.0,2.0,3.6573,3.539,10.2834,09-24-22_01.45_BCNP1s_protocol_HPPC_IN21700_30T_cycle_#156.mat
BOOST_NEGPULSE_1S,156,0.96731,2.87717,0.4239,7,discharge,1,-11.504,3.835,10.0,9.9,3.6573,3.5041,13.3171,09-24-22_01.45_BCNP1s_protocol_HPPC_IN21700_30T_cycle_#156.mat
BOOST_NEGPULSE_1S,156,0.96731,2.87717,0.424,7,charge,1,5.753,1.918,2.0,1.9,3.6607,3.7187,10.0813,09-24-22_01.45_BCNP1s_protocol_HPPC_IN21700_30T_cycle_#156.mat
BOOST_NEGPULSE_1S,156,0.96731,2.87717,0.424,7,charge,1,5.753,1.918,10.0,9.9,3.6607,3.735,12.9146,09-24-22_01.45_BCNP1s_protocol_HPPC_IN21700_30T_cycle_#156.mat
BOOST_NEGPULSE_1S,156,0.96731,2.87717,0.4238,7,discharge,2,-23.012,7.671,2.0,2.0,3.6568,3.4211,10.2425,09-24-22_01.45_BCNP1s_protocol_HPPC_IN21700_30T_cycle_#156.mat
BOOST_NEGPULSE_1S,156,0.96731,2.87717,0.4238,7,discharge,2,-23.012,7.671,10.0,9.9,3.6568,3.359,12.9411,09-24-22_01.45_BCNP1s_protocol_HPPC_IN21700_30T_cycle_#156.mat
BOOST_NEGPULSE_1S,156,0.96731,2.87717,0.4241,7,charge,2,17.258,5.753,2.0,2.0,3.6628,3.8357,10.0185,09-24-22_01.45_BCNP1s_protocol_HPPC_IN21700_30T_cycle_#156.mat
BOOST_NEGPULSE_1S,156,0.96731,2.87717,0.4241,7,charge,2,17.258,5.753,10.0,9.9,3.6628,3.8751,12.3015,09-24-22_01.45_BCNP1s_protocol_HPPC_IN21700_30T_cycle_#156.mat
BOOST_NEGPULSE_1S,156,0.96731,2.87717,0.4237,7,discharge,3,-33.079,11.026,2.0,2.0,3.658,3.3196,10.2301,09-24-22_01.45_BCNP1s_protocol_HPPC_IN21700_30T_cycle_#156.mat
BOOST_NEGPULSE_1S,156,0.96731,2.87717,0.4237,7,discharge,3,-33.079,11.026,10.0,9.9,3.658,3.2344,12.8057,09-24-22_01.45_BCNP1s_protocol_HPPC_IN21700_30T_cycle_#156.mat
BOOST_NEGPULSE_1S,156,0.96731,2.87717,0.4242,7,charge,3,28.762,9.587,2.0,2.0,3.6643,3.9478,9.8568,09-24-22_01.45_BCNP1s_protocol_HPPC_IN21700_30T_cycle_#156.mat
BOOST_NEGPULSE_1S,156,0.96731,2.87717,0.4242,7,charge,3,28.762,9.587,10.0,9.9,3.6643,4.0127,12.1132,09-24-22_01.45_BCNP1s_protocol_HPPC_IN21700_30T_cycle_#156.mat
BOOST_NEGPULSE_1S,156,0.96731,2.87717,0.3281,8,discharge,0,-2.876,0.959,2.0,2.0,3.5966,3.5668,10.3616,09-24-22_01.45_BCNP1s_protocol_HPPC_IN21700_30T_cycle_#156.mat
BOOST_NEGPULSE_1S,156,0.96731,2.87717,0.3281,8,discharge,0,-2.876,0.959,10.0,9.9,3.5966,3.5575,13.5953,09-24-22_01.45_BCNP1s_protocol_HPPC_IN21700_30T_cycle_#156.mat
BOOST_NEGPULSE_1S,156,0.96731,2.87717,0.3281,8,charge,0,1.436,0.479,2.0,2.0,3.5978,3.6125,10.2361,09-24-22_01.45_BCNP1s_protocol_HPPC_IN21700_30T_cycle_#156.mat
BOOST_NEGPULSE_1S,156,0.96731,2.87717,0.3281,8,charge,0,1.436,0.479,10.0,9.9,3.5978,3.6167,13.1606,09-24-22_01.45_BCNP1s_protocol_HPPC_IN21700_30T_cycle_#156.mat
BOOST_NEGPULSE_1S,156,0.96731,2.87717,0.328,8,discharge,1,-11.504,3.835,2.0,2.0,3.5967,3.477,10.4051,09-24-22_01.45_BCNP1s_protocol_HPPC_IN21700_30T_cycle_#156.mat
BOOST_NEGPULSE_1S,156,0.96731,2.87717,0.328,8,discharge,1,-11.504,3.835,10.0,9.9,3.5967,3.4414,13.4997,09-24-22_01.45_BCNP1s_protocol_HPPC_IN21700_30T_cycle_#156.mat
BOOST_NEGPULSE_1S,156,0.96731,2.87717,0.3282,8,charge,1,5.753,1.918,2.0,2.0,3.6,3.6588,10.2209,09-24-22_01.45_BCNP1s_protocol_HPPC_IN21700_30T_cycle_#156.mat
BOOST_NEGPULSE_1S,156,0.96731,2.87717,0.3282,8,charge,1,5.753,1.918,10.0,9.9,3.6,3.6751,13.0543,09-24-22_01.45_BCNP1s_protocol_HPPC_IN21700_30T_cycle_#156.mat
BOOST_NEGPULSE_1S,156,0.96731,2.87717,0.3279,8,discharge,2,-23.011,7.67,2.0,2.0,3.5966,3.3572,10.4037,09-24-22_01.45_BCNP1s_protocol_HPPC_IN21700_30T_cycle_#156.mat
BOOST_NEGPULSE_1S,156,0.96731,2.87717,0.3279,8,discharge,2,-23.011,7.67,10.0,9.9,3.5966,3.2922,13.2285,09-24-22_01.45_BCNP1s_protocol_HPPC_IN21700_30T_cycle_#156.mat
BOOST_NEGPULSE_1S,156,0.96731,2.87717,0.3283,8,charge,2,17.258,5.753,2.0,1.9,3.6026,3.7761,10.0533,09-24-22_01.45_BCNP1s_protocol_HPPC_IN21700_30T_cycle_#156.mat
BOOST_NEGPULSE_1S,156,0.96731,2.87717,0.3283,8,charge,2,17.258,5.753,10.0,9.9,3.6026,3.8167,12.4058,09-24-22_01.45_BCNP1s_protocol_HPPC_IN21700_30T_cycle_#156.mat
BOOST_NEGPULSE_1S,156,0.96731,2.87717,0.3278,8,discharge,3,-33.078,11.026,2.0,1.9,3.5966,3.256,10.2969,09-24-22_01.45_BCNP1s_protocol_HPPC_IN21700_30T_cycle_#156.mat
BOOST_NEGPULSE_1S,156,0.96731,2.87717,0.3278,8,discharge,3,-33.078,11.026,10.0,9.9,3.5966,3.1637,13.0872,09-24-22_01.45_BCNP1s_protocol_HPPC_IN21700_30T_cycle_#156.mat
BOOST_NEGPULSE_1S,156,0.96731,2.87717,0.3284,8,charge,3,28.763,9.588,2.0,1.9,3.6046,3.8895,9.9051,09-24-22_01.45_BCNP1s_protocol_HPPC_IN21700_30T_cycle_#156.mat
BOOST_NEGPULSE_1S,156,0.96731,2.87717,0.3284,8,charge,3,28.763,9.588,10.0,9.9,3.6046,3.9521,12.0815,09-24-22_01.45_BCNP1s_protocol_HPPC_IN21700_30T_cycle_#156.mat
BOOST_NEGPULSE_1S,156,0.96731,2.87717,0.2322,9,discharge,0,-2.876,0.959,2.0,2.0,3.5117,3.4804,10.8832,09-24-22_01.45_BCNP1s_protocol_HPPC_IN21700_30T_cycle_#156.mat
BOOST_NEGPULSE_1S,156,0.96731,2.87717,0.2322,9,discharge,0,-2.876,0.959,10.0,9.9,3.5117,3.4701,14.4645,09-24-22_01.45_BCNP1s_protocol_HPPC_IN21700_30T_cycle_#156.mat
BOOST_NEGPULSE_1S,156,0.96731,2.87717,0.2323,9,charge,0,1.438,0.479,2.0,1.9,3.5132,3.5285,10.6368,09-24-22_01.45_BCNP1s_protocol_HPPC_IN21700_30T_cycle_#156.mat
BOOST_NEGPULSE_1S,156,0.96731,2.87717,0.2323,9,charge,0,1.438,0.479,10.0,9.9,3.5132,3.5335,14.1129,09-24-22_01.45_BCNP1s_protocol_HPPC_IN21700_30T_cycle_#156.mat
BOOST_NEGPULSE_1S,156,0.96731,2.87717,0.2322,9,discharge,1,-11.506,3.835,2.0,1.9,3.5114,3.3872,10.7944,09-24-22_01.45_BCNP1s_protocol_HPPC_IN21700_30T_cycle_#156.mat
BOOST_NEGPULSE_1S,156,0.96731,2.87717,0.2322,9,discharge,1,-11.506,3.835,10.0,9.9,3.5114,3.3501,14.0188,09-24-22_01.45_BCNP1s_protocol_HPPC_IN21700_30T_cycle_#156.mat
BOOST_NEGPULSE_1S,156,0.96731,2.87717,0.2323,9,charge,1,5.753,1.918,2.0,2.0,3.5187,3.58,10.6553,09-24-22_01.45_BCNP1s_protocol_HPPC_IN21700_30T_cycle_#156.mat
BOOST_NEGPULSE_1S,156,0.96731,2.87717,0.2323,9,charge,1,5.753,1.918,10.0,9.9,3.5187,3.5977,13.732,09-24-22_01.45_BCNP1s_protocol_HPPC_IN21700_30T_cycle_#156.mat
BOOST_NEGPULSE_1S,156,0.96731,2.87717,0.232,9,discharge,2,-23.012,7.671,2.0,2.0,3.515,3.2636,10.9247,09-24-22_01.45_BCNP1s_protocol_HPPC_IN21700_30T_cycle_#156.mat
BOOST_NEGPULSE_1S,156,0.96731,2.87717,0.232,9,discharge,2,-23.012,7.671,10.0,9.9,3.515,3.1881,14.2056,09-24-22_01.45_BCNP1s_protocol_HPPC_IN21700_30T_cycle_#156.mat
BOOST_NEGPULSE_1S,156,0.96731,2.87717,0.2324,9,charge,2,17.258,5.753,2.0,2.0,3.5235,3.7036,10.4357,09-24-22_01.45_BCNP1s_protocol_HPPC_IN21700_30T_cycle_#156.mat
BOOST_NEGPULSE_1S,156,0.96731,2.87717,0.2324,9,charge,2,17.258,5.753,10.0,9.9,3.5235,3.7542,13.3677,09-24-22_01.45_BCNP1s_protocol_HPPC_IN21700_30T_cycle_#156.mat
BOOST_NEGPULSE_1S,156,0.96731,2.87717,0.232,9,discharge,3,-33.077,11.026,2.0,2.0,3.5162,3.1567,10.8686,09-24-22_01.45_BCNP1s_protocol_HPPC_IN21700_30T_cycle_#156.mat
BOOST_NEGPULSE_1S,156,0.96731,2.87717,0.232,9,discharge,3,-33.077,11.026,10.0,9.9,3.5162,3.0442,14.2697,09-24-22_01.45_BCNP1s_protocol_HPPC_IN21700_30T_cycle_#156.mat
BOOST_NEGPULSE_1S,156,0.96731,2.87717,0.2325,9,charge,3,28.762,9.587,2.0,2.0,3.5263,3.8224,10.2948,09-24-22_01.45_BCNP1s_protocol_HPPC_IN21700_30T_cycle_#156.mat
BOOST_NEGPULSE_1S,156,0.96731,2.87717,0.2325,9,charge,3,28.762,9.587,10.0,9.9,3.5263,3.8962,12.8607,09-24-22_01.45_BCNP1s_protocol_HPPC_IN21700_30T_cycle_#156.mat
BOOST_NEGPULSE_1S,156,0.96731,2.87717,0.1843,10,discharge,0,-2.876,0.959,2.0,2.0,3.4563,3.4234,11.4379,09-24-22_01.45_BCNP1s_protocol_HPPC_IN21700_30T_cycle_#156.mat
BOOST_NEGPULSE_1S,156,0.96731,2.87717,0.1843,10,discharge,0,-2.876,0.959,10.0,9.9,3.4563,3.4123,15.2969,09-24-22_01.45_BCNP1s_protocol_HPPC_IN21700_30T_cycle_#156.mat
BOOST_NEGPULSE_1S,156,0.96731,2.87717,0.1843,10,charge,0,1.438,0.479,2.0,2.0,3.4581,3.4744,11.3368,09-24-22_01.45_BCNP1s_protocol_HPPC_IN21700_30T_cycle_#156.mat
BOOST_NEGPULSE_1S,156,0.96731,2.87717,0.1843,10,charge,0,1.438,0.479,10.0,9.9,3.4581,3.4795,14.8839,09-24-22_01.45_BCNP1s_protocol_HPPC_IN21700_30T_cycle_#156.mat
BOOST_NEGPULSE_1S,156,0.96731,2.87717,0.1842,10,discharge,1,-11.506,3.835,2.0,2.0,3.4567,3.3247,11.4723,09-24-22_01.45_BCNP1s_protocol_HPPC_IN21700_30T_cycle_#156.mat
BOOST_NEGPULSE_1S,156,0.96731,2.87717,0.1842,10,discharge,1,-11.506,3.835,10.0,9.9,3.4567,3.285,14.9226,09-24-22_01.45_BCNP1s_protocol_HPPC_IN21700_30T_cycle_#156.mat
BOOST_NEGPULSE_1S,156,0.96731,2.87717,0.1843,10,charge,1,5.751,1.917,2.0,2.0,3.4625,3.526,11.0417,09-24-22_01.45_BCNP1s_protocol_HPPC_IN21700_30T_cycle_#156.mat
BOOST_NEGPULSE_1S,156,0.96731,2.87717,0.1843,10,charge,1,5.751,1.917,10.0,9.9,3.4625,3.5451,14.363,09-24-22_01.45_BCNP1s_protocol_HPPC_IN21700_30T_cycle_#156.mat
BOOST_NEGPULSE_1S,156,0.96731,2.87717,0.1841,10,discharge,2,-23.01,7.67,2.0,2.0,3.4585,3.1941,11.4907,09-24-22_01.45_BCNP1s_protocol_HPPC_IN21700_30T_cycle_#156.mat
BOOST_NEGPULSE_1S,156,0.96731,2.87717,0.1841,10,discharge,2,-23.01,7.67,10.0,9.9,3.4585,3.1058,15.3281,09-24-22_01.45_BCNP1s_protocol_HPPC_IN21700_30T_cycle_#156.mat
BOOST_NEGPULSE_1S,156,0.96731,2.87717,0.1844,10,charge,2,17.258,5.753,2.0,2.0,3.4654,3.6515,10.7834,09-24-22_01.45_BCNP1s_protocol_HPPC_IN21700_30T_cycle_#156.mat
BOOST_NEGPULSE_1S,156,0.96731,2.87717,0.1844,10,charge,2,17.258,5.753,10.0,9.9,3.4654,3.7051,13.8892,09-24-22_01.45_BCNP1s_protocol_HPPC_IN21700_30T_cycle_#156.mat
BOOST_NEGPULSE_1S,156,0.96731,2.87717,0.184,10,discharge,3,-33.077,11.026,2.0,1.9,3.4582,3.0813,11.3946,09-24-22_01.45_BCNP1s_protocol_HPPC_IN21700_30T_cycle_#156.mat
BOOST_NEGPULSE_1S,156,0.96731,2.87717,0.184,10,discharge,3,-33.077,11.026,10.0,9.9,3.4582,2.9212,16.2348,09-24-22_01.45_BCNP1s_protocol_HPPC_IN21700_30T_cycle_#156.mat
BOOST_NEGPULSE_1S,156,0.96731,2.87717,0.1846,10,charge,3,28.763,9.588,2.0,1.9,3.4673,3.77,10.5239,09-24-22_01.45_BCNP1s_protocol_HPPC_IN21700_30T_cycle_#156.mat
BOOST_NEGPULSE_1S,156,0.96731,2.87717,0.1846,10,charge,3,28.763,9.588,10.0,9.9,3.4673,3.8534,13.4235,09-24-22_01.45_BCNP1s_protocol_HPPC_IN21700_30T_cycle_#156.mat
BOOST_NEGPULSE_1S,156,0.96731,2.87717,0.1363,11,discharge,0,-2.876,0.959,2.0,2.0,3.4133,3.3779,12.3092,09-24-22_01.45_BCNP1s_protocol_HPPC_IN21700_30T_cycle_#156.mat
BOOST_NEGPULSE_1S,156,0.96731,2.87717,0.1363,11,discharge,0,-2.876,0.959,10.0,9.9,3.4133,3.365,16.7947,09-24-22_01.45_BCNP1s_protocol_HPPC_IN21700_30T_cycle_#156.mat
BOOST_NEGPULSE_1S,156,0.96731,2.87717,0.1364,11,charge,0,1.438,0.479,2.0,2.0,3.4155,3.4326,11.8907,09-24-22_01.45_BCNP1s_protocol_HPPC_IN21700_30T_cycle_#156.mat
BOOST_NEGPULSE_1S,156,0.96731,2.87717,0.1364,11,charge,0,1.438,0.479,10.0,9.9,3.4155,3.4376,15.3675,09-24-22_01.45_BCNP1s_protocol_HPPC_IN21700_30T_cycle_#156.mat
BOOST_NEGPULSE_1S,156,0.96731,2.87717,0.1363,11,discharge,1,-11.506,3.835,2.0,2.0,3.4138,3.2706,12.4457,09-24-22_01.45_BCNP1s_protocol_HPPC_IN21700_30T_cycle_#156.mat
BOOST_NEGPULSE_1S,156,0.96731,2.87717,0.1363,11,discharge,1,-11.506,3.835,10.0,9.9,3.4138,3.2106,17.6604,09-24-22_01.45_BCNP1s_protocol_HPPC_IN21700_30T_cycle_#156.mat
BOOST_NEGPULSE_1S,156,0.96731,2.87717,0.1364,11,charge,1,5.753,1.918,2.0,2.0,3.4214,3.4872,11.4385,09-24-22_01.45_BCNP1s_protocol_HPPC_IN21700_30T_cycle_#156.mat
BOOST_NEGPULSE_1S,156,0.96731,2.87717,0.1364,11,charge,1,5.753,1.918,10.0,9.9,3.4214,3.5023,14.0635,09-24-22_01.45_BCNP1s_protocol_HPPC_IN21700_30T_cycle_#156.mat
BOOST_NEGPULSE_1S,156,0.96731,2.87717,0.1362,11,discharge,2,-23.011,7.67,2.0,2.0,3.4154,3.1232,12.6983,09-24-22_01.45_BCNP1s_protocol_HPPC_IN21700_30T_cycle_#156.mat
BOOST_NEGPULSE_1S,156,0.96731,2.87717,0.1362,11,discharge,2,-23.011,7.67,10.0,9.9,3.4154,2.9107,21.933,09-24-22_01.45_BCNP1s_protocol_HPPC_IN21700_30T_cycle_#156.mat
BOOST_NEGPULSE_1S,156,0.96731,2.87717,0.1365,11,charge,2,17.26,5.753,2.0,2.0,3.4252,3.6129,10.8749,09-24-22_01.45_BCNP1s_protocol_HPPC_IN21700_30T_cycle_#156.mat
BOOST_NEGPULSE_1S,156,0.96731,2.87717,0.1365,11,charge,2,17.26,5.753,10.0,9.9,3.4252,3.6575,13.4589,09-24-22_01.45_BCNP1s_protocol_HPPC_IN21700_30T_cycle_#156.mat
BOOST_NEGPULSE_1S,156,0.96731,2.87717,0.1361,11,discharge,3,-33.077,11.026,2.0,2.0,3.4146,2.9864,12.9456,09-24-22_01.45_BCNP1s_protocol_HPPC_IN21700_30T_cycle_#156.mat
BOOST_NEGPULSE_1S,156,0.96731,2.87717,0.1361,11,discharge,3,-33.077,11.026,10.0,9.9,3.4146,2.5155,27.182,09-24-22_01.45_BCNP1s_protocol_HPPC_IN21700_30T_cycle_#156.mat
BOOST_NEGPULSE_1S,156,0.96731,2.87717,0.1366,11,charge,3,28.764,9.588,2.0,2.0,3.4273,3.7295,10.5062,09-24-22_01.45_BCNP1s_protocol_HPPC_IN21700_30T_cycle_#156.mat
BOOST_NEGPULSE_1S,156,0.96731,2.87717,0.1366,11,charge,3,28.764,9.588,10.0,9.9,3.4273,3.8062,13.1727,09-24-22_01.45_BCNP1s_protocol_HPPC_IN21700_30T_cycle_#156.mat
BOOST_NEGPULSE_1S,156,0.96731,2.87717,0.0884,12,discharge,0,-2.876,0.959,2.0,2.0,3.3658,3.3216,15.3675,09-24-22_01.45_BCNP1s_protocol_HPPC_IN21700_30T_cycle_#156.mat
BOOST_NEGPULSE_1S,156,0.96731,2.87717,0.0884,12,discharge,0,-2.876,0.959,10.0,9.9,3.3658,3.2969,23.9552,09-24-22_01.45_BCNP1s_protocol_HPPC_IN21700_30T_cycle_#156.mat
BOOST_NEGPULSE_1S,156,0.96731,2.87717,0.0884,12,charge,0,1.438,0.479,2.0,2.0,3.3694,3.3901,14.395,09-24-22_01.45_BCNP1s_protocol_HPPC_IN21700_30T_cycle_#156.mat
BOOST_NEGPULSE_1S,156,0.96731,2.87717,0.0884,12,charge,0,1.438,0.479,10.0,9.9,3.3694,3.3987,20.3755,09-24-22_01.45_BCNP1s_protocol_HPPC_IN21700_30T_cycle_#156.mat
BOOST_NEGPULSE_1S,156,0.96731,2.87717,0.0883,12,discharge,1,-11.504,3.835,2.0,2.0,3.3673,3.1718,16.9941,09-24-22_01.45_BCNP1s_protocol_HPPC_IN21700_30T_cycle_#156.mat
BOOST_NEGPULSE_1S,156,0.96731,2.87717,0.0883,12,discharge,1,-11.504,3.835,10.0,9.9,3.3673,2.9596,35.4398,09-24-22_01.45_BCNP1s_protocol_HPPC_IN21700_30T_cycle_#156.mat
BOOST_NEGPULSE_1S,156,0.96731,2.87717,0.0885,12,charge,1,5.752,1.917,2.0,2.0,3.379,3.4557,13.3336,09-24-22_01.45_BCNP1s_protocol_HPPC_IN21700_30T_cycle_#156.mat
BOOST_NEGPULSE_1S,156,0.96731,2.87717,0.0885,12,charge,1,5.752,1.917,10.0,9.9,3.379,3.4775,17.1233,09-24-22_01.45_BCNP1s_protocol_HPPC_IN21700_30T_cycle_#156.mat
BOOST_NEGPULSE_1S,156,0.96731,2.87717,0.0882,12,discharge,2,-23.009,7.67,2.0,2.0,3.3705,2.927,19.2751,09-24-22_01.45_BCNP1s_protocol_HPPC_IN21700_30T_cycle_#156.mat
BOOST_NEGPULSE_1S,156,0.96731,2.87717,0.0882,12,discharge,2,-23.009,7.67,10.0,9.9,3.3705,2.4999,37.8374,09-24-22_01.45_BCNP1s_protocol_HPPC_IN21700_30T_cycle_#156.mat
BOOST_NEGPULSE_1S,156,0.96731,2.87717,0.0886,12,charge,2,17.26,5.753,2.0,2.0,3.3844,3.5874,11.7613,09-24-22_01.45_BCNP1s_protocol_HPPC_IN21700_30T_cycle_#156.mat
BOOST_NEGPULSE_1S,156,0.96731,2.87717,0.0886,12,charge,2,17.26,5.753,10.0,9.9,3.3844,3.6285,14.1425,09-24-22_01.45_BCNP1s_protocol_HPPC_IN21700_30T_cycle_#156.mat
BOOST_NEGPULSE_1S,156,0.96731,2.87717,0.0882,12,discharge,3,-23.922,7.974,2.0,2.0,3.37,2.6744,29.0778,09-24-22_01.45_BCNP1s_protocol_HPPC_IN21700_30T_cycle_#156.mat
BOOST_NEGPULSE_1S,156,0.96731,2.87717,0.0882,12,discharge,3,-23.922,7.974,10.0,9.9,3.37,2.4999,36.3724,09-24-22_01.45_BCNP1s_protocol_HPPC_IN21700_30T_cycle_#156.mat
BOOST_NEGPULSE_1S,156,0.96731,2.87717,0.0887,12,charge,3,28.763,9.588,2.0,2.0,3.3857,3.7051,11.1045,09-24-22_01.45_BCNP1s_protocol_HPPC_IN21700_30T_cycle_#156.mat
BOOST_NEGPULSE_1S,156,0.96731,2.87717,0.0887,12,charge,3,28.763,9.588,10.0,9.9,3.3857,3.7708,13.3887,09-24-22_01.45_BCNP1s_protocol_HPPC_IN21700_30T_cycle_#156.mat
BOOST_NEGPULSE_1S,193,0.96224,2.86209,1.0,0,discharge,0,-2.86,0.953,2.0,2.0,4.1637,4.1342,10.3132,09-29-22_21.00_BCNP1s_protocol_HPPC_IN21700_30T_cycle_#193.mat
BOOST_NEGPULSE_1S,193,0.96224,2.86209,1.0,0,discharge,0,-2.86,0.953,10.0,9.7,4.1637,4.118,15.9768,09-29-22_21.00_BCNP1s_protocol_HPPC_IN21700_30T_cycle_#193.mat
BOOST_NEGPULSE_1S,193,0.96224,2.86209,1.0,0,charge,0,1.432,0.477,2.0,2.0,4.1748,4.1944,13.691,09-29-22_21.00_BCNP1s_protocol_HPPC_IN21700_30T_cycle_#193.mat
BOOST_NEGPULSE_1S,193,0.96224,2.86209,1.0,0,charge,0,1.432,0.477,10.0,9.9,4.1748,4.2,17.6027,09-29-22_21.00_BCNP1s_protocol_HPPC_IN21700_30T_cycle_#193.mat
BOOST_NEGPULSE_1S,193,0.96224,2.86209,0.9999,0,discharge,1,-11.448,3.816,2.0,2.0,4.1721,4.0208,13.2163,09-29-22_21.00_BCNP1s_protocol_HPPC_IN21700_30T_cycle_#193.mat
BOOST_NEGPULSE_1S,193,0.96224,2.86209,0.9999,0,discharge,1,-11.448,3.816,10.0,9.9,4.1721,3.9743,17.2781,09-29-22_21.00_BCNP1s_protocol_HPPC_IN21700_30T_cycle_#193.mat
