Repository: KikETs/ECM_HYBRID_BMS_JOINT

## Results

| Arm | Model | Size | Protocol | Result | Worst cell |
|---|---|---|---|---|---|
| SOP | 2RC table + trim (A8) | 4 effective coefficients, 2 EW states | leave-one-cell-out | usable current 69.6 % discharge, 59.5 % charge (τ = 10 s) | 59.9 % / 53.5 % (BOOST_REST) |
| SOH | dQ/dV ridge | 65 coefficients | leave-one-cell-out | RMSE 0.0094, bias −0.0005 | 0.0130 (BOOST_REST) |
| SOC | 2RC EKF, low-current gate | 3 states | leave-one-cell-out | **2.34 %p** over six sensor disturbances on estimated SOH (2.325 on true SOH), per cell 2.00–2.75 | 4.60 %p (BOOST_NEGPULSE_1S, current offset −0.10 A) |

The SOH arm was a 10,945-parameter CNN until the second audit round. Nested

File: analysis/uypydj_hppc_resistance.csv (part 148 of 225)
protocol,cycle,SOH,CAP_Ah,SOC,soc_group,direction,rate_rank,I_A,CRate_rated,tau_s,tau_actual_s,V_pre_V,V_tau_V,R_mOhm,file
BOOST_NEGPULSE_1S,193,0.96224,2.86209,1.0,0,charge,1,1.361,0.454,2.0,2.0,4.178,4.2001,16.2381,09-29-22_21.00_BCNP1s_protocol_HPPC_IN21700_30T_cycle_#193.mat
BOOST_NEGPULSE_1S,193,0.96224,2.86209,1.0,0,charge,1,1.361,0.454,10.0,9.9,4.178,4.2001,16.2381,09-29-22_21.00_BCNP1s_protocol_HPPC_IN21700_30T_cycle_#193.mat
BOOST_NEGPULSE_1S,193,0.96224,2.86209,0.9998,0,discharge,2,-22.897,7.632,2.0,2.0,4.1713,3.8804,12.7047,09-29-22_21.00_BCNP1s_protocol_HPPC_IN21700_30T_cycle_#193.mat
BOOST_NEGPULSE_1S,193,0.96224,2.86209,0.9998,0,discharge,2,-22.897,7.632,10.0,9.9,4.1713,3.8179,15.4343,09-29-22_21.00_BCNP1s_protocol_HPPC_IN21700_30T_cycle_#193.mat
BOOST_NEGPULSE_1S,193,0.96224,2.86209,1.0,0,charge,2,1.298,0.433,2.0,2.0,4.1808,4.2,14.7926,09-29-22_21.00_BCNP1s_protocol_HPPC_IN21700_30T_cycle_#193.mat
BOOST_NEGPULSE_1S,193,0.96224,2.86209,0.9997,0,discharge,3,-32.913,10.971,2.0,2.0,4.1723,3.765,12.375,09-29-22_21.00_BCNP1s_protocol_HPPC_IN21700_30T_cycle_#193.mat
BOOST_NEGPULSE_1S,193,0.96224,2.86209,0.9997,0,discharge,3,-32.913,10.971,10.0,9.9,4.1723,3.6937,14.5414,09-29-22_21.00_BCNP1s_protocol_HPPC_IN21700_30T_cycle_#193.mat
BOOST_NEGPULSE_1S,193,0.96224,2.86209,0.9996,0,charge,3,1.291,0.43,2.0,2.0,4.1814,4.2,14.403,09-29-22_21.00_BCNP1s_protocol_HPPC_IN21700_30T_cycle_#193.mat
BOOST_NEGPULSE_1S,193,0.96224,2.86209,0.9519,1,discharge,0,-2.862,0.954,2.0,1.9,4.102,4.0676,12.0179,09-29-22_21.00_BCNP1s_protocol_HPPC_IN21700_30T_cycle_#193.mat
BOOST_NEGPULSE_1S,193,0.96224,2.86209,0.9519,1,discharge,0,-2.862,0.954,10.0,9.9,4.102,4.0578,15.4416,09-29-22_21.00_BCNP1s_protocol_HPPC_IN21700_30T_cycle_#193.mat
BOOST_NEGPULSE_1S,193,0.96224,2.86209,0.9519,1,charge,0,1.43,0.477,2.0,2.0,4.1031,4.1203,12.0246,09-29-22_21.00_BCNP1s_protocol_HPPC_IN21700_30T_cycle_#193.mat
BOOST_NEGPULSE_1S,193,0.96224,2.86209,0.9519,1,charge,0,1.43,0.477,10.0,9.9,4.1031,4.1251,15.3803,09-29-22_21.00_BCNP1s_protocol_HPPC_IN21700_30T_cycle_#193.mat
BOOST_NEGPULSE_1S,193,0.96224,2.86209,0.9518,1,discharge,1,-11.448,3.816,2.0,2.0,4.102,3.9659,11.8885,09-29-22_21.00_BCNP1s_protocol_HPPC_IN21700_30T_cycle_#193.mat
BOOST_NEGPULSE_1S,193,0.96224,2.86209,0.9518,1,discharge,1,-11.448,3.816,10.0,9.9,4.102,3.9369,14.4217,09-29-22_21.00_BCNP1s_protocol_HPPC_IN21700_30T_cycle_#193.mat
BOOST_NEGPULSE_1S,193,0.96224,2.86209,0.9519,1,charge,1,5.725,1.908,2.0,2.0,4.1051,4.1734,11.9301,09-29-22_21.00_BCNP1s_protocol_HPPC_IN21700_30T_cycle_#193.mat
BOOST_NEGPULSE_1S,193,0.96224,2.86209,0.9519,1,charge,1,5.725,1.908,10.0,9.9,4.1051,4.1937,15.476,09-29-22_21.00_BCNP1s_protocol_HPPC_IN21700_30T_cycle_#193.mat
BOOST_NEGPULSE_1S,193,0.96224,2.86209,0.9517,1,discharge,2,-22.896,7.632,2.0,2.0,4.1013,3.8366,11.561,09-29-22_21.00_BCNP1s_protocol_HPPC_IN21700_30T_cycle_#193.mat
BOOST_NEGPULSE_1S,193,0.96224,2.86209,0.9517,1,discharge,2,-22.896,7.632,10.0,9.9,4.1013,3.7898,13.605,09-29-22_21.00_BCNP1s_protocol_HPPC_IN21700_30T_cycle_#193.mat
BOOST_NEGPULSE_1S,193,0.96224,2.86209,0.952,1,charge,2,7.045,2.348,2.0,1.9,4.107,4.2,13.2012,09-29-22_21.00_BCNP1s_protocol_HPPC_IN21700_30T_cycle_#193.mat
BOOST_NEGPULSE_1S,193,0.96224,2.86209,0.952,1,charge,2,7.045,2.348,10.0,9.9,4.107,4.2,13.2012,09-29-22_21.00_BCNP1s_protocol_HPPC_IN21700_30T_cycle_#193.mat
BOOST_NEGPULSE_1S,193,0.96224,2.86209,0.9516,1,discharge,3,-32.913,10.971,2.0,2.0,4.1026,3.7294,11.339,09-29-22_21.00_BCNP1s_protocol_HPPC_IN21700_30T_cycle_#193.mat
BOOST_NEGPULSE_1S,193,0.96224,2.86209,0.9516,1,discharge,3,-32.913,10.971,10.0,9.9,4.1026,3.6668,13.241,09-29-22_21.00_BCNP1s_protocol_HPPC_IN21700_30T_cycle_#193.mat
BOOST_NEGPULSE_1S,193,0.96224,2.86209,0.952,1,charge,3,6.966,2.322,2.0,2.0,4.1085,4.2001,13.1488,09-29-22_21.00_BCNP1s_protocol_HPPC_IN21700_30T_cycle_#193.mat
BOOST_NEGPULSE_1S,193,0.96224,2.86209,0.952,1,charge,3,6.966,2.322,10.0,9.9,4.1085,4.2,13.1345,09-29-22_21.00_BCNP1s_protocol_HPPC_IN21700_30T_cycle_#193.mat
BOOST_NEGPULSE_1S,193,0.96224,2.86209,0.9042,2,discharge,0,-2.86,0.953,2.0,2.0,4.0827,4.0494,11.6434,09-29-22_21.00_BCNP1s_protocol_HPPC_IN21700_30T_cycle_#193.mat
BOOST_NEGPULSE_1S,193,0.96224,2.86209,0.9042,2,discharge,0,-2.86,0.953,10.0,9.9,4.0827,4.0412,14.5105,09-29-22_21.00_BCNP1s_protocol_HPPC_IN21700_30T_cycle_#193.mat
BOOST_NEGPULSE_1S,193,0.96224,2.86209,0.9042,2,charge,0,1.433,0.478,2.0,1.9,4.0838,4.0999,11.2391,09-29-22_21.00_BCNP1s_protocol_HPPC_IN21700_30T_cycle_#193.mat
BOOST_NEGPULSE_1S,193,0.96224,2.86209,0.9042,2,charge,0,1.433,0.478,10.0,9.9,4.0838,4.1039,14.0314,09-29-22_21.00_BCNP1s_protocol_HPPC_IN21700_30T_cycle_#193.mat
BOOST_NEGPULSE_1S,193,0.96224,2.86209,0.9041,2,discharge,1,-11.448,3.816,2.0,2.0,4.0827,3.9512,11.4867,09-29-22_21.00_BCNP1s_protocol_HPPC_IN21700_30T_cycle_#193.mat
BOOST_NEGPULSE_1S,193,0.96224,2.86209,0.9041,2,discharge,1,-11.448,3.816,10.0,9.9,4.0827,3.9227,13.9762,09-29-22_21.00_BCNP1s_protocol_HPPC_IN21700_30T_cycle_#193.mat
BOOST_NEGPULSE_1S,193,0.96224,2.86209,0.9043,2,charge,1,5.725,1.908,2.0,2.0,4.0851,4.1497,11.2831,09-29-22_21.00_BCNP1s_protocol_HPPC_IN21700_30T_cycle_#193.mat
BOOST_NEGPULSE_1S,193,0.96224,2.86209,0.9043,2,charge,1,5.725,1.908,10.0,9.9,4.0851,4.1635,13.6934,09-29-22_21.00_BCNP1s_protocol_HPPC_IN21700_30T_cycle_#193.mat
BOOST_NEGPULSE_1S,193,0.96224,2.86209,0.904,2,discharge,2,-22.898,7.633,2.0,1.9,4.082,3.8263,11.1669,09-29-22_21.00_BCNP1s_protocol_HPPC_IN21700_30T_cycle_#193.mat
BOOST_NEGPULSE_1S,193,0.96224,2.86209,0.904,2,discharge,2,-22.898,7.633,10.0,9.9,4.082,3.7753,13.3942,09-29-22_21.00_BCNP1s_protocol_HPPC_IN21700_30T_cycle_#193.mat
BOOST_NEGPULSE_1S,193,0.96224,2.86209,0.9043,2,charge,2,9.469,3.156,2.0,1.9,4.0858,4.2001,12.0715,09-29-22_21.00_BCNP1s_protocol_HPPC_IN21700_30T_cycle_#193.mat
BOOST_NEGPULSE_1S,193,0.96224,2.86209,0.9043,2,charge,2,9.469,3.156,10.0,9.9,4.0858,4.2,12.0609,09-29-22_21.00_BCNP1s_protocol_HPPC_IN21700_30T_cycle_#193.mat
BOOST_NEGPULSE_1S,193,0.96224,2.86209,0.9039,2,discharge,3,-32.914,10.971,2.0,1.9,4.0823,3.7214,10.9649,09-29-22_21.00_BCNP1s_protocol_HPPC_IN21700_30T_cycle_#193.mat
BOOST_NEGPULSE_1S,193,0.96224,2.86209,0.9039,2,discharge,3,-32.914,10.971,10.0,9.9,4.0823,3.6491,13.1616,09-29-22_21.00_BCNP1s_protocol_HPPC_IN21700_30T_cycle_#193.mat
BOOST_NEGPULSE_1S,193,0.96224,2.86209,0.9043,2,charge,3,9.433,3.144,2.0,1.9,4.0878,4.2001,11.9048,09-29-22_21.00_BCNP1s_protocol_HPPC_IN21700_30T_cycle_#193.mat
BOOST_NEGPULSE_1S,193,0.96224,2.86209,0.9043,2,charge,3,9.433,3.144,10.0,9.9,4.0878,4.2,11.8942,09-29-22_21.00_BCNP1s_protocol_HPPC_IN21700_30T_cycle_#193.mat
BOOST_NEGPULSE_1S,193,0.96224,2.86209,0.8088,3,discharge,0,-2.86,0.953,2.0,2.0,4.0318,3.9981,11.7824,09-29-22_21.00_BCNP1s_protocol_HPPC_IN21700_30T_cycle_#193.mat
BOOST_NEGPULSE_1S,193,0.96224,2.86209,0.8088,3,discharge,0,-2.86,0.953,10.0,9.9,4.0318,3.9851,16.3275,09-29-22_21.00_BCNP1s_protocol_HPPC_IN21700_30T_cycle_#193.mat
BOOST_NEGPULSE_1S,193,0.96224,2.86209,0.8088,3,charge,0,1.431,0.477,2.0,2.0,4.0335,4.0497,11.3239,09-29-22_21.00_BCNP1s_protocol_HPPC_IN21700_30T_cycle_#193.mat
BOOST_NEGPULSE_1S,193,0.96224,2.86209,0.8088,3,charge,0,1.431,0.477,10.0,9.9,4.0335,4.0552,15.1685,09-29-22_21.00_BCNP1s_protocol_HPPC_IN21700_30T_cycle_#193.mat
BOOST_NEGPULSE_1S,193,0.96224,2.86209,0.8087,3,discharge,1,-11.446,3.815,2.0,1.9,4.032,3.8981,11.6984,09-29-22_21.00_BCNP1s_protocol_HPPC_IN21700_30T_cycle_#193.mat
BOOST_NEGPULSE_1S,193,0.96224,2.86209,0.8087,3,discharge,1,-11.446,3.815,10.0,9.9,4.032,3.8524,15.6911,09-29-22_21.00_BCNP1s_protocol_HPPC_IN21700_30T_cycle_#193.mat
BOOST_NEGPULSE_1S,193,0.96224,2.86209,0.8088,3,charge,1,5.726,1.909,2.0,2.0,4.0357,4.0995,11.1429,09-29-22_21.00_BCNP1s_protocol_HPPC_IN21700_30T_cycle_#193.mat
BOOST_NEGPULSE_1S,193,0.96224,2.86209,0.8088,3,charge,1,5.726,1.909,10.0,9.9,4.0357,4.1168,14.1645,09-29-22_21.00_BCNP1s_protocol_HPPC_IN21700_30T_cycle_#193.mat
BOOST_NEGPULSE_1S,193,0.96224,2.86209,0.8086,3,discharge,2,-22.896,7.632,2.0,2.0,4.0322,3.7689,11.4998,09-29-22_21.00_BCNP1s_protocol_HPPC_IN21700_30T_cycle_#193.mat
BOOST_NEGPULSE_1S,193,0.96224,2.86209,0.8086,3,discharge,2,-22.896,7.632,10.0,9.9,4.0322,3.6983,14.5833,09-29-22_21.00_BCNP1s_protocol_HPPC_IN21700_30T_cycle_#193.mat
BOOST_NEGPULSE_1S,193,0.96224,2.86209,0.8089,3,charge,2,13.864,4.621,2.0,2.0,4.0374,4.2,11.7282,09-29-22_21.00_BCNP1s_protocol_HPPC_IN21700_30T_cycle_#193.mat
BOOST_NEGPULSE_1S,193,0.96224,2.86209,0.8089,3,charge,2,13.864,4.621,10.0,9.9,4.0374,4.1999,11.721,09-29-22_21.00_BCNP1s_protocol_HPPC_IN21700_30T_cycle_#193.mat
BOOST_NEGPULSE_1S,193,0.96224,2.86209,0.8085,3,discharge,3,-32.912,10.971,2.0,2.0,4.0327,3.663,11.233,09-29-22_21.00_BCNP1s_protocol_HPPC_IN21700_30T_cycle_#193.mat
BOOST_NEGPULSE_1S,193,0.96224,2.86209,0.8085,3,discharge,3,-32.912,10.971,10.0,9.9,4.0327,3.572,13.9979,09-29-22_21.00_BCNP1s_protocol_HPPC_IN21700_30T_cycle_#193.mat
BOOST_NEGPULSE_1S,193,0.96224,2.86209,0.8089,3,charge,3,13.9,4.633,2.0,2.0,4.0375,4.2001,11.6978,09-29-22_21.00_BCNP1s_protocol_HPPC_IN21700_30T_cycle_#193.mat
BOOST_NEGPULSE_1S,193,0.96224,2.86209,0.8089,3,charge,3,13.9,4.633,10.0,9.9,4.0375,4.2001,11.6978,09-29-22_21.00_BCNP1s_protocol_HPPC_IN21700_30T_cycle_#193.mat
BOOST_NEGPULSE_1S,193,0.96224,2.86209,0.7134,4,discharge,0,-2.861,0.954,2.0,2.0,3.9253,3.8928,11.3617,09-29-22_21.00_BCNP1s_protocol_HPPC_IN21700_30T_cycle_#193.mat
BOOST_NEGPULSE_1S,193,0.96224,2.86209,0.7134,4,discharge,0,-2.861,0.954,10.0,9.9,3.9253,3.8792,16.1161,09-29-22_21.00_BCNP1s_protocol_HPPC_IN21700_30T_cycle_#193.mat
BOOST_NEGPULSE_1S,193,0.96224,2.86209,0.7134,4,charge,0,1.432,0.477,2.0,2.0,3.9273,3.9442,11.8041,09-29-22_21.00_BCNP1s_protocol_HPPC_IN21700_30T_cycle_#193.mat
BOOST_NEGPULSE_1S,193,0.96224,2.86209,0.7134,4,charge,0,1.432,0.477,10.0,9.9,3.9273,3.9493,15.3663,09-29-22_21.00_BCNP1s_protocol_HPPC_IN21700_30T_cycle_#193.mat
BOOST_NEGPULSE_1S,193,0.96224,2.86209,0.7133,4,discharge,1,-11.448,3.816,2.0,2.0,3.926,3.7934,11.5828,09-29-22_21.00_BCNP1s_protocol_HPPC_IN21700_30T_cycle_#193.mat
BOOST_NEGPULSE_1S,193,0.96224,2.86209,0.7133,4,discharge,1,-11.448,3.816,10.0,9.9,3.926,3.7529,15.1205,09-29-22_21.00_BCNP1s_protocol_HPPC_IN21700_30T_cycle_#193.mat
BOOST_NEGPULSE_1S,193,0.96224,2.86209,0.7134,4,charge,1,5.725,1.908,2.0,2.0,3.9311,3.9924,10.707,09-29-22_21.00_BCNP1s_protocol_HPPC_IN21700_30T_cycle_#193.mat
BOOST_NEGPULSE_1S,193,0.96224,2.86209,0.7134,4,charge,1,5.725,1.908,10.0,9.9,3.9311,4.0072,13.2921,09-29-22_21.00_BCNP1s_protocol_HPPC_IN21700_30T_cycle_#193.mat
BOOST_NEGPULSE_1S,193,0.96224,2.86209,0.7132,4,discharge,2,-22.896,7.632,2.0,2.0,3.9265,3.6693,11.2334,09-29-22_21.00_BCNP1s_protocol_HPPC_IN21700_30T_cycle_#193.mat
BOOST_NEGPULSE_1S,193,0.96224,2.86209,0.7132,4,discharge,2,-22.896,7.632,10.0,9.9,3.9265,3.6118,13.7448,09-29-22_21.00_BCNP1s_protocol_HPPC_IN21700_30T_cycle_#193.mat
BOOST_NEGPULSE_1S,193,0.96224,2.86209,0.7136,4,charge,2,17.171,5.724,2.0,1.9,3.9325,4.108,10.2207,09-29-22_21.00_BCNP1s_protocol_HPPC_IN21700_30T_cycle_#193.mat
BOOST_NEGPULSE_1S,193,0.96224,2.86209,0.7136,4,charge,2,17.171,5.724,10.0,9.9,3.9325,4.1526,12.8181,09-29-22_21.00_BCNP1s_protocol_HPPC_IN21700_30T_cycle_#193.mat
BOOST_NEGPULSE_1S,193,0.96224,2.86209,0.7132,4,discharge,3,-32.911,10.97,2.0,2.0,3.926,3.569,10.8474,09-29-22_21.00_BCNP1s_protocol_HPPC_IN21700_30T_cycle_#193.mat
BOOST_NEGPULSE_1S,193,0.96224,2.86209,0.7132,4,discharge,3,-32.911,10.97,10.0,9.9,3.926,3.4928,13.1628,09-29-22_21.00_BCNP1s_protocol_HPPC_IN21700_30T_cycle_#193.mat
BOOST_NEGPULSE_1S,193,0.96224,2.86209,0.7136,4,charge,3,24.084,8.028,2.0,2.0,3.9333,4.2002,11.082,09-29-22_21.00_BCNP1s_protocol_HPPC_IN21700_30T_cycle_#193.mat
BOOST_NEGPULSE_1S,193,0.96224,2.86209,0.7136,4,charge,3,24.084,8.028,10.0,9.9,3.9333,4.2001,11.0779,09-29-22_21.00_BCNP1s_protocol_HPPC_IN21700_30T_cycle_#193.mat
BOOST_NEGPULSE_1S,193,0.96224,2.86209,0.618,5,discharge,0,-2.862,0.954,2.0,2.0,3.8457,3.8124,11.634,09-29-22_21.00_BCNP1s_protocol_HPPC_IN21700_30T_cycle_#193.mat
BOOST_NEGPULSE_1S,193,0.96224,2.86209,0.618,5,discharge,0,-2.862,0.954,10.0,9.9,3.8457,3.7984,16.5252,09-29-22_21.00_BCNP1s_protocol_HPPC_IN21700_30T_cycle_#193.mat
BOOST_NEGPULSE_1S,193,0.96224,2.86209,0.618,5,charge,0,1.43,0.477,2.0,1.9,3.8471,3.8631,11.1857,09-29-22_21.00_BCNP1s_protocol_HPPC_IN21700_30T_cycle_#193.mat
BOOST_NEGPULSE_1S,193,0.96224,2.86209,0.618,5,charge,0,1.43,0.477,10.0,9.9,3.8471,3.8689,15.2405,09-29-22_21.00_BCNP1s_protocol_HPPC_IN21700_30T_cycle_#193.mat
BOOST_NEGPULSE_1S,193,0.96224,2.86209,0.6179,5,discharge,1,-11.448,3.816,2.0,2.0,3.8454,3.7155,11.347,09-29-22_21.00_BCNP1s_protocol_HPPC_IN21700_30T_cycle_#193.mat
BOOST_NEGPULSE_1S,193,0.96224,2.86209,0.6179,5,discharge,1,-11.448,3.816,10.0,9.9,3.8454,3.6788,14.5528,09-29-22_21.00_BCNP1s_protocol_HPPC_IN21700_30T_cycle_#193.mat
BOOST_NEGPULSE_1S,193,0.96224,2.86209,0.618,5,charge,1,5.725,1.908,2.0,1.9,3.8493,3.9119,10.9343,09-29-22_21.00_BCNP1s_protocol_HPPC_IN21700_30T_cycle_#193.mat
BOOST_NEGPULSE_1S,193,0.96224,2.86209,0.618,5,charge,1,5.725,1.908,10.0,9.9,3.8493,3.9313,14.3229,09-29-22_21.00_BCNP1s_protocol_HPPC_IN21700_30T_cycle_#193.mat
BOOST_NEGPULSE_1S,193,0.96224,2.86209,0.6178,5,discharge,2,-22.898,7.633,2.0,2.0,3.8443,3.5953,10.8743,09-29-22_21.00_BCNP1s_protocol_HPPC_IN21700_30T_cycle_#193.mat
BOOST_NEGPULSE_1S,193,0.96224,2.86209,0.6178,5,discharge,2,-22.898,7.633,10.0,9.9,3.8443,3.5365,13.4422,09-29-22_21.00_BCNP1s_protocol_HPPC_IN21700_30T_cycle_#193.mat
BOOST_NEGPULSE_1S,193,0.96224,2.86209,0.6182,5,charge,2,17.171,5.724,2.0,2.0,3.8513,4.0317,10.5061,09-29-22_21.00_BCNP1s_protocol_HPPC_IN21700_30T_cycle_#193.mat
BOOST_NEGPULSE_1S,193,0.96224,2.86209,0.6182,5,charge,2,17.171,5.724,10.0,9.9,3.8513,4.0758,13.0744,09-29-22_21.00_BCNP1s_protocol_HPPC_IN21700_30T_cycle_#193.mat
BOOST_NEGPULSE_1S,193,0.96224,2.86209,0.6177,5,discharge,3,-32.911,10.97,2.0,2.0,3.844,3.4954,10.5922,09-29-22_21.00_BCNP1s_protocol_HPPC_IN21700_30T_cycle_#193.mat
BOOST_NEGPULSE_1S,193,0.96224,2.86209,0.6177,5,discharge,3,-32.911,10.97,10.0,9.9,3.844,3.4148,13.0412,09-29-22_21.00_BCNP1s_protocol_HPPC_IN21700_30T_cycle_#193.mat
BOOST_NEGPULSE_1S,193,0.96224,2.86209,0.6182,5,charge,3,28.62,9.54,2.0,2.0,3.8527,4.1444,10.1922,09-29-22_21.00_BCNP1s_protocol_HPPC_IN21700_30T_cycle_#193.mat
BOOST_NEGPULSE_1S,193,0.96224,2.86209,0.6182,5,charge,3,28.62,9.54,10.0,9.9,3.8527,4.2001,12.1384,09-29-22_21.00_BCNP1s_protocol_HPPC_IN21700_30T_cycle_#193.mat
BOOST_NEGPULSE_1S,193,0.96224,2.86209,0.5226,6,discharge,0,-2.862,0.954,2.0,1.9,3.7402,3.7101,10.516,09-29-22_21.00_BCNP1s_protocol_HPPC_IN21700_30T_cycle_#193.mat
BOOST_NEGPULSE_1S,193,0.96224,2.86209,0.5226,6,discharge,0,-2.862,0.954,10.0,9.9,3.7402,3.6999,14.0796,09-29-22_21.00_BCNP1s_protocol_HPPC_IN21700_30T_cycle_#193.mat
BOOST_NEGPULSE_1S,193,0.96224,2.86209,0.5226,6,charge,0,1.432,0.477,2.0,1.9,3.7415,3.7563,10.3323,09-29-22_21.00_BCNP1s_protocol_HPPC_IN21700_30T_cycle_#193.mat
BOOST_NEGPULSE_1S,193,0.96224,2.86209,0.5226,6,charge,0,1.432,0.477,10.0,9.9,3.7415,3.7607,13.4041,09-29-22_21.00_BCNP1s_protocol_HPPC_IN21700_30T_cycle_#193.mat
BOOST_NEGPULSE_1S,193,0.96224,2.86209,0.5225,6,discharge,1,-11.448,3.816,2.0,2.0,3.7402,3.6195,10.5433,09-29-22_21.00_BCNP1s_protocol_HPPC_IN21700_30T_cycle_#193.mat
BOOST_NEGPULSE_1S,193,0.96224,2.86209,0.5225,6,discharge,1,-11.448,3.816,10.0,9.9,3.7402,3.5847,13.5832,09-29-22_21.00_BCNP1s_protocol_HPPC_IN21700_30T_cycle_#193.mat
BOOST_NEGPULSE_1S,193,0.96224,2.86209,0.5226,6,charge,1,5.725,1.908,2.0,2.0,3.7433,3.8031,10.4449,09-29-22_21.00_BCNP1s_protocol_HPPC_IN21700_30T_cycle_#193.mat
BOOST_NEGPULSE_1S,193,0.96224,2.86209,0.5226,6,charge,1,5.725,1.908,10.0,9.9,3.7433,3.8197,13.3443,09-29-22_21.00_BCNP1s_protocol_HPPC_IN21700_30T_cycle_#193.mat
BOOST_NEGPULSE_1S,193,0.96224,2.86209,0.5224,6,discharge,2,-22.897,7.632,2.0,2.0,3.7405,3.501,10.4599,09-29-22_21.00_BCNP1s_protocol_HPPC_IN21700_30T_cycle_#193.mat
BOOST_NEGPULSE_1S,193,0.96224,2.86209,0.5224,6,discharge,2,-22.897,7.632,10.0,9.9,3.7405,3.4382,13.2026,09-29-22_21.00_BCNP1s_protocol_HPPC_IN21700_30T_cycle_#193.mat
BOOST_NEGPULSE_1S,193,0.96224,2.86209,0.5227,6,charge,2,17.173,5.724,2.0,1.9,3.7453,3.9203,10.1904,09-29-22_21.00_BCNP1s_protocol_HPPC_IN21700_30T_cycle_#193.mat
BOOST_NEGPULSE_1S,193,0.96224,2.86209,0.5227,6,charge,2,17.173,5.724,10.0,9.9,3.7453,3.9662,12.8632,09-29-22_21.00_BCNP1s_protocol_HPPC_IN21700_30T_cycle_#193.mat
BOOST_NEGPULSE_1S,193,0.96224,2.86209,0.5223,6,discharge,3,-32.913,10.971,2.0,2.0,3.7405,3.3997,10.3546,09-29-22_21.00_BCNP1s_protocol_HPPC_IN21700_30T_cycle_#193.mat
BOOST_NEGPULSE_1S,193,0.96224,2.86209,0.5223,6,discharge,3,-32.913,10.971,10.0,9.9,3.7405,3.3126,13.0009,09-29-22_21.00_BCNP1s_protocol_HPPC_IN21700_30T_cycle_#193.mat
BOOST_NEGPULSE_1S,193,0.96224,2.86209,0.5228,6,charge,3,28.62,9.54,2.0,2.0,3.7469,4.0349,10.0629,09-29-22_21.00_BCNP1s_protocol_HPPC_IN21700_30T_cycle_#193.mat
BOOST_NEGPULSE_1S,193,0.96224,2.86209,0.5228,6,charge,3,28.62,9.54,10.0,9.9,3.7469,4.1076,12.6031,09-29-22_21.00_BCNP1s_protocol_HPPC_IN21700_30T_cycle_#193.mat
BOOST_NEGPULSE_1S,193,0.96224,2.86209,0.4272,7,discharge,0,-2.861,0.954,2.0,2.0,3.6576,3.6277,10.4524,09-29-22_21.00_BCNP1s_protocol_HPPC_IN21700_30T_cycle_#193.mat
BOOST_NEGPULSE_1S,193,0.96224,2.86209,0.4272,7,discharge,0,-2.861,0.954,10.0,9.9,3.6576,3.6185,13.6685,09-29-22_21.00_BCNP1s_protocol_HPPC_IN21700_30T_cycle_#193.mat
BOOST_NEGPULSE_1S,193,0.96224,2.86209,0.4272,7,charge,0,1.432,0.477,2.0,2.0,3.6588,3.6737,10.4043,09-29-22_21.00_BCNP1s_protocol_HPPC_IN21700_30T_cycle_#193.mat
BOOST_NEGPULSE_1S,193,0.96224,2.86209,0.4272,7,charge,0,1.432,0.477,10.0,9.9,3.6588,3.6779,13.3371,09-29-22_21.00_BCNP1s_protocol_HPPC_IN21700_30T_cycle_#193.mat
BOOST_NEGPULSE_1S,193,0.96224,2.86209,0.4271,7,discharge,1,-11.448,3.816,2.0,2.0,3.6576,3.5386,10.3948,09-29-22_21.00_BCNP1s_protocol_HPPC_IN21700_30T_cycle_#193.mat
BOOST_NEGPULSE_1S,193,0.96224,2.86209,0.4271,7,discharge,1,-11.448,3.816,10.0,9.9,3.6576,3.5034,13.4696,09-29-22_21.00_BCNP1s_protocol_HPPC_IN21700_30T_cycle_#193.mat
BOOST_NEGPULSE_1S,193,0.96224,2.86209,0.4272,7,charge,1,5.725,1.908,2.0,1.9,3.6612,3.7197,10.2182,09-29-22_21.00_BCNP1s_protocol_HPPC_IN21700_30T_cycle_#193.mat
BOOST_NEGPULSE_1S,193,0.96224,2.86209,0.4272,7,charge,1,5.725,1.908,10.0,9.9,3.6612,3.7358,13.0303,09-29-22_21.00_BCNP1s_protocol_HPPC_IN21700_30T_cycle_#193.mat
BOOST_NEGPULSE_1S,193,0.96224,2.86209,0.427,7,discharge,2,-22.897,7.632,2.0,2.0,3.658,3.4201,10.39,09-29-22_21.00_BCNP1s_protocol_HPPC_IN21700_30T_cycle_#193.mat
BOOST_NEGPULSE_1S,193,0.96224,2.86209,0.427,7,discharge,2,-22.897,7.632,10.0,9.9,3.658,3.3572,13.1371,09-29-22_21.00_BCNP1s_protocol_HPPC_IN21700_30T_cycle_#193.mat
BOOST_NEGPULSE_1S,193,0.96224,2.86209,0.4274,7,charge,2,17.171,5.724,2.0,2.0,3.6631,3.8372,10.1392,09-29-22_21.00_BCNP1s_protocol_HPPC_IN21700_30T_cycle_#193.mat
BOOST_NEGPULSE_1S,193,0.96224,2.86209,0.4274,7,charge,2,17.171,5.724,10.0,9.9,3.6631,3.8769,12.4512,09-29-22_21.00_BCNP1s_protocol_HPPC_IN21700_30T_cycle_#193.mat
BOOST_NEGPULSE_1S,193,0.96224,2.86209,0.4269,7,discharge,3,-32.912,10.971,2.0,1.9,3.6584,3.3199,10.285,09-29-22_21.00_BCNP1s_protocol_HPPC_IN21700_30T_cycle_#193.mat
BOOST_NEGPULSE_1S,193,0.96224,2.86209,0.4269,7,discharge,3,-32.912,10.971,10.0,9.9,3.6584,3.2318,12.9618,09-29-22_21.00_BCNP1s_protocol_HPPC_IN21700_30T_cycle_#193.mat
BOOST_NEGPULSE_1S,193,0.96224,2.86209,0.4274,7,charge,3,28.622,9.541,2.0,2.0,3.6649,3.95,9.9609,09-29-22_21.00_BCNP1s_protocol_HPPC_IN21700_30T_cycle_#193.mat
BOOST_NEGPULSE_1S,193,0.96224,2.86209,0.4274,7,charge,3,28.622,9.541,10.0,9.9,3.6649,4.0157,12.2563,09-29-22_21.00_BCNP1s_protocol_HPPC_IN21700_30T_cycle_#193.mat
BOOST_NEGPULSE_1S,193,0.96224,2.86209,0.3318,8,discharge,0,-2.861,0.954,2.0,2.0,3.5961,3.5668,10.243,09-29-22_21.00_BCNP1s_protocol_HPPC_IN21700_30T_cycle_#193.mat
BOOST_NEGPULSE_1S,193,0.96224,2.86209,0.3318,8,discharge,0,-2.861,0.954,10.0,9.9,3.5961,3.5574,13.5291,09-29-22_21.00_BCNP1s_protocol_HPPC_IN21700_30T_cycle_#193.mat
BOOST_NEGPULSE_1S,193,0.96224,2.86209,0.3318,8,charge,0,1.432,0.477,2.0,1.9,3.598,3.6128,10.3345,09-29-22_21.00_BCNP1s_protocol_HPPC_IN21700_30T_cycle_#193.mat
BOOST_NEGPULSE_1S,193,0.96224,2.86209,0.3318,8,charge,0,1.432,0.477,10.0,9.9,3.598,3.617,13.2672,09-29-22_21.00_BCNP1s_protocol_HPPC_IN21700_30T_cycle_#193.mat
BOOST_NEGPULSE_1S,193,0.96224,2.86209,0.3317,8,discharge,1,-11.448,3.816,2.0,2.0,3.5968,3.4764,10.5171,09-29-22_21.00_BCNP1s_protocol_HPPC_IN21700_30T_cycle_#193.mat
BOOST_NEGPULSE_1S,193,0.96224,2.86209,0.3317,8,discharge,1,-11.448,3.816,10.0,9.9,3.5968,3.4404,13.6618,09-29-22_21.00_BCNP1s_protocol_HPPC_IN21700_30T_cycle_#193.mat
BOOST_NEGPULSE_1S,193,0.96224,2.86209,0.3318,8,charge,1,5.725,1.908,2.0,1.9,3.6001,3.6593,10.3408,09-29-22_21.00_BCNP1s_protocol_HPPC_IN21700_30T_cycle_#193.mat
BOOST_NEGPULSE_1S,193,0.96224,2.86209,0.3318,8,charge,1,5.725,1.908,10.0,9.9,3.6001,3.6759,13.2404,09-29-22_21.00_BCNP1s_protocol_HPPC_IN21700_30T_cycle_#193.mat
BOOST_NEGPULSE_1S,193,0.96224,2.86209,0.3316,8,discharge,2,-22.896,7.632,2.0,2.0,3.5967,3.3557,10.5259,09-29-22_21.00_BCNP1s_protocol_HPPC_IN21700_30T_cycle_#193.mat
BOOST_NEGPULSE_1S,193,0.96224,2.86209,0.3316,8,discharge,2,-22.896,7.632,10.0,9.9,3.5967,3.2897,13.4085,09-29-22_21.00_BCNP1s_protocol_HPPC_IN21700_30T_cycle_#193.mat
BOOST_NEGPULSE_1S,193,0.96224,2.86209,0.3319,8,charge,2,17.173,5.724,2.0,2.0,3.6029,3.7784,10.2195,09-29-22_21.00_BCNP1s_protocol_HPPC_IN21700_30T_cycle_#193.mat
BOOST_NEGPULSE_1S,193,0.96224,2.86209,0.3319,8,charge,2,17.173,5.724,10.0,9.9,3.6029,3.8185,12.5546,09-29-22_21.00_BCNP1s_protocol_HPPC_IN21700_30T_cycle_#193.mat
BOOST_NEGPULSE_1S,193,0.96224,2.86209,0.3315,8,discharge,3,-32.913,10.971,2.0,2.0,3.5968,3.2516,10.4883,09-29-22_21.00_BCNP1s_protocol_HPPC_IN21700_30T_cycle_#193.mat
BOOST_NEGPULSE_1S,193,0.96224,2.86209,0.3315,8,discharge,3,-32.913,10.971,10.0,9.9,3.5968,3.1598,13.2774,09-29-22_21.00_BCNP1s_protocol_HPPC_IN21700_30T_cycle_#193.mat
BOOST_NEGPULSE_1S,193,0.96224,2.86209,0.332,8,charge,3,28.62,9.54,2.0,2.0,3.6044,3.8928,10.0769,09-29-22_21.00_BCNP1s_protocol_HPPC_IN21700_30T_cycle_#193.mat
BOOST_NEGPULSE_1S,193,0.96224,2.86209,0.332,8,charge,3,28.62,9.54,10.0,9.9,3.6044,3.9548,12.2432,09-29-22_21.00_BCNP1s_protocol_HPPC_IN21700_30T_cycle_#193.mat
BOOST_NEGPULSE_1S,193,0.96224,2.86209,0.2364,9,discharge,0,-2.861,0.954,2.0,1.9,3.5125,3.481,11.0117,09-29-22_21.00_BCNP1s_protocol_HPPC_IN21700_30T_cycle_#193.mat
BOOST_NEGPULSE_1S,193,0.96224,2.86209,0.2364,9,discharge,0,-2.861,0.954,10.0,9.9,3.5125,3.4701,14.8221,09-29-22_21.00_BCNP1s_protocol_HPPC_IN21700_30T_cycle_#193.mat
BOOST_NEGPULSE_1S,193,0.96224,2.86209,0.2364,9,charge,0,1.432,0.477,2.0,2.0,3.514,3.5296,10.8923,09-29-22_21.00_BCNP1s_protocol_HPPC_IN21700_30T_cycle_#193.mat
BOOST_NEGPULSE_1S,193,0.96224,2.86209,0.2364,9,charge,0,1.432,0.477,10.0,9.9,3.514,3.5344,14.2438,09-29-22_21.00_BCNP1s_protocol_HPPC_IN21700_30T_cycle_#193.mat
BOOST_NEGPULSE_1S,193,0.96224,2.86209,0.2363,9,discharge,1,-11.449,3.816,2.0,2.0,3.5121,3.386,11.0141,09-29-22_21.00_BCNP1s_protocol_HPPC_IN21700_30T_cycle_#193.mat
BOOST_NEGPULSE_1S,193,0.96224,2.86209,0.2363,9,discharge,1,-11.449,3.816,10.0,9.9,3.5121,3.3486,14.2807,09-29-22_21.00_BCNP1s_protocol_HPPC_IN21700_30T_cycle_#193.mat
BOOST_NEGPULSE_1S,193,0.96224,2.86209,0.2365,9,charge,1,5.725,1.908,2.0,2.0,3.5193,3.581,10.7771,09-29-22_21.00_BCNP1s_protocol_HPPC_IN21700_30T_cycle_#193.mat
BOOST_NEGPULSE_1S,193,0.96224,2.86209,0.2365,9,charge,1,5.725,1.908,10.0,9.9,3.5193,3.5991,13.9386,09-29-22_21.00_BCNP1s_protocol_HPPC_IN21700_30T_cycle_#193.mat
BOOST_NEGPULSE_1S,193,0.96224,2.86209,0.2362,9,discharge,2,-22.895,7.632,2.0,2.0,3.5156,3.2618,11.0854,09-29-22_21.00_BCNP1s_protocol_HPPC_IN21700_30T_cycle_#193.mat
BOOST_NEGPULSE_1S,193,0.96224,2.86209,0.2362,9,discharge,2,-22.895,7.632,10.0,9.9,3.5156,3.1847,14.4529,09-29-22_21.00_BCNP1s_protocol_HPPC_IN21700_30T_cycle_#193.mat
BOOST_NEGPULSE_1S,193,0.96224,2.86209,0.2365,9,charge,2,17.173,5.724,2.0,2.0,3.5234,3.7057,10.6155,09-29-22_21.00_BCNP1s_protocol_HPPC_IN21700_30T_cycle_#193.mat
BOOST_NEGPULSE_1S,193,0.96224,2.86209,0.2365,9,charge,2,17.173,5.724,10.0,9.9,3.5234,3.7565,13.5736,09-29-22_21.00_BCNP1s_protocol_HPPC_IN21700_30T_cycle_#193.mat
BOOST_NEGPULSE_1S,193,0.96224,2.86209,0.2361,9,discharge,3,-32.912,10.971,2.0,2.0,3.5169,3.1536,11.0385,09-29-22_21.00_BCNP1s_protocol_HPPC_IN21700_30T_cycle_#193.mat
BOOST_NEGPULSE_1S,193,0.96224,2.86209,0.2361,9,discharge,3,-32.912,10.971,10.0,9.9,3.5169,3.0376,14.5631,09-29-22_21.00_BCNP1s_protocol_HPPC_IN21700_30T_cycle_#193.mat
BOOST_NEGPULSE_1S,193,0.96224,2.86209,0.2366,9,charge,3,28.62,9.54,2.0,1.9,3.5269,3.8236,10.3669,09-29-22_21.00_BCNP1s_protocol_HPPC_IN21700_30T_cycle_#193.mat
BOOST_NEGPULSE_1S,193,0.96224,2.86209,0.2366,9,charge,3,28.62,9.54,10.0,9.9,3.5269,3.8988,12.9944,09-29-22_21.00_BCNP1s_protocol_HPPC_IN21700_30T_cycle_#193.mat
BOOST_NEGPULSE_1S,193,0.96224,2.86209,0.1887,10,discharge,0,-2.863,0.954,2.0,2.0,3.4568,3.4236,11.5978,09-29-22_21.00_BCNP1s_protocol_HPPC_IN21700_30T_cycle_#193.mat
BOOST_NEGPULSE_1S,193,0.96224,2.86209,0.1887,10,discharge,0,-2.863,0.954,10.0,9.9,3.4568,3.4124,15.5104,09-29-22_21.00_BCNP1s_protocol_HPPC_IN21700_30T_cycle_#193.mat
BOOST_NEGPULSE_1S,193,0.96224,2.86209,0.1887,10,charge,0,1.432,0.477,2.0,1.9,3.4588,3.4751,11.3819,09-29-22_21.00_BCNP1s_protocol_HPPC_IN21700_30T_cycle_#193.mat
BOOST_NEGPULSE_1S,193,0.96224,2.86209,0.1887,10,charge,0,1.432,0.477,10.0,9.9,3.4588,3.4803,15.0129,09-29-22_21.00_BCNP1s_protocol_HPPC_IN21700_30T_cycle_#193.mat
BOOST_NEGPULSE_1S,193,0.96224,2.86209,0.1886,10,discharge,1,-11.448,3.816,2.0,2.0,3.4575,3.3237,11.6876,09-29-22_21.00_BCNP1s_protocol_HPPC_IN21700_30T_cycle_#193.mat
BOOST_NEGPULSE_1S,193,0.96224,2.86209,0.1886,10,discharge,1,-11.448,3.816,10.0,9.9,3.4575,3.2833,15.2166,09-29-22_21.00_BCNP1s_protocol_HPPC_IN21700_30T_cycle_#193.mat
BOOST_NEGPULSE_1S,193,0.96224,2.86209,0.1887,10,charge,1,5.725,1.908,2.0,2.0,3.463,3.5274,11.2489,09-29-22_21.00_BCNP1s_protocol_HPPC_IN21700_30T_cycle_#193.mat
BOOST_NEGPULSE_1S,193,0.96224,2.86209,0.1887,10,charge,1,5.725,1.908,10.0,9.9,3.463,3.5467,14.6201,09-29-22_21.00_BCNP1s_protocol_HPPC_IN21700_30T_cycle_#193.mat
BOOST_NEGPULSE_1S,193,0.96224,2.86209,0.1885,10,discharge,2,-22.899,7.633,2.0,2.0,3.4592,3.1912,11.7036,09-29-22_21.00_BCNP1s_protocol_HPPC_IN21700_30T_cycle_#193.mat
BOOST_NEGPULSE_1S,193,0.96224,2.86209,0.1885,10,discharge,2,-22.899,7.633,10.0,9.9,3.4592,3.0988,15.7387,09-29-22_21.00_BCNP1s_protocol_HPPC_IN21700_30T_cycle_#193.mat
BOOST_NEGPULSE_1S,193,0.96224,2.86209,0.1888,10,charge,2,17.171,5.724,2.0,1.9,3.4662,3.6526,10.8555,09-29-22_21.00_BCNP1s_protocol_HPPC_IN21700_30T_cycle_#193.mat
BOOST_NEGPULSE_1S,193,0.96224,2.86209,0.1888,10,charge,2,17.171,5.724,10.0,9.9,3.4662,3.7075,14.0528,09-29-22_21.00_BCNP1s_protocol_HPPC_IN21700_30T_cycle_#193.mat
BOOST_NEGPULSE_1S,193,0.96224,2.86209,0.1884,10,discharge,3,-32.912,10.971,2.0,2.0,3.4587,3.0737,11.6979,09-29-22_21.00_BCNP1s_protocol_HPPC_IN21700_30T_cycle_#193.mat
BOOST_NEGPULSE_1S,193,0.96224,2.86209,0.1884,10,discharge,3,-32.912,10.971,10.0,9.9,3.4587,2.9055,16.8085,09-29-22_21.00_BCNP1s_protocol_HPPC_IN21700_30T_cycle_#193.mat
BOOST_NEGPULSE_1S,193,0.96224,2.86209,0.1889,10,charge,3,28.622,9.541,2.0,1.9,3.4683,3.7725,10.6282,09-29-22_21.00_BCNP1s_protocol_HPPC_IN21700_30T_cycle_#193.mat
BOOST_NEGPULSE_1S,193,0.96224,2.86209,0.1889,10,charge,3,28.622,9.541,10.0,9.9,3.4683,3.8564,13.5595,09-29-22_21.00_BCNP1s_protocol_HPPC_IN21700_30T_cycle_#193.mat
BOOST_NEGPULSE_1S,193,0.96224,2.86209,0.141,11,discharge,0,-2.861,0.954,2.0,1.9,3.4144,3.3786,12.5144,09-29-22_21.00_BCNP1s_protocol_HPPC_IN21700_30T_cycle_#193.mat
BOOST_NEGPULSE_1S,193,0.96224,2.86209,0.141,11,discharge,0,-2.861,0.954,10.0,9.9,3.4144,3.3653,17.1636,09-29-22_21.00_BCNP1s_protocol_HPPC_IN21700_30T_cycle_#193.mat
BOOST_NEGPULSE_1S,193,0.96224,2.86209,0.141,11,charge,0,1.432,0.477,2.0,2.0,3.4165,3.434,12.2198,09-29-22_21.00_BCNP1s_protocol_HPPC_IN21700_30T_cycle_#193.mat
BOOST_NEGPULSE_1S,193,0.96224,2.86209,0.141,11,charge,0,1.432,0.477,10.0,9.9,3.4165,3.4392,15.8508,09-29-22_21.00_BCNP1s_protocol_HPPC_IN21700_30T_cycle_#193.mat
BOOST_NEGPULSE_1S,193,0.96224,2.86209,0.1409,11,discharge,1,-11.449,3.816,2.0,2.0,3.4149,3.2688,12.7609,09-29-22_21.00_BCNP1s_protocol_HPPC_IN21700_30T_cycle_#193.mat
BOOST_NEGPULSE_1S,193,0.96224,2.86209,0.1409,11,discharge,1,-11.449,3.816,10.0,9.9,3.4149,3.2059,18.2549,09-29-22_21.00_BCNP1s_protocol_HPPC_IN21700_30T_cycle_#193.mat
BOOST_NEGPULSE_1S,193,0.96224,2.86209,0.141,11,charge,1,5.725,1.908,2.0,2.0,3.4224,3.4892,11.6683,09-29-22_21.00_BCNP1s_protocol_HPPC_IN21700_30T_cycle_#193.mat
BOOST_NEGPULSE_1S,193,0.96224,2.86209,0.141,11,charge,1,5.725,1.908,10.0,9.9,3.4224,3.5047,14.3758,09-29-22_21.00_BCNP1s_protocol_HPPC_IN21700_30T_cycle_#193.mat
BOOST_NEGPULSE_1S,193,0.96224,2.86209,0.1408,11,discharge,2,-22.897,7.632,2.0,2.0,3.4164,3.1176,13.0497,09-29-22_21.00_BCNP1s_protocol_HPPC_IN21700_30T_cycle_#193.mat
BOOST_NEGPULSE_1S,193,0.96224,2.86209,0.1408,11,discharge,2,-22.897,7.632,10.0,9.9,3.4164,2.8932,22.8502,09-29-22_21.00_BCNP1s_protocol_HPPC_IN21700_30T_cycle_#193.mat
BOOST_NEGPULSE_1S,193,0.96224,2.86209,0.1411,11,charge,2,17.171,5.724,2.0,1.9,3.4265,3.6155,11.0069,09-29-22_21.00_BCNP1s_protocol_HPPC_IN21700_30T_cycle_#193.mat
BOOST_NEGPULSE_1S,193,0.96224,2.86209,0.1411,11,charge,2,17.171,5.724,10.0,9.9,3.4265,3.6614,13.68,09-29-22_21.00_BCNP1s_protocol_HPPC_IN21700_30T_cycle_#193.mat
BOOST_NEGPULSE_1S,193,0.96224,2.86209,0.1407,11,discharge,3,-32.913,10.971,2.0,2.0,3.4149,2.9769,13.3078,09-29-22_21.00_BCNP1s_protocol_HPPC_IN21700_30T_cycle_#193.mat
BOOST_NEGPULSE_1S,193,0.96224,2.86209,0.1407,11,discharge,3,-32.913,10.971,10.0,9.9,3.4149,2.4994,27.8158,09-29-22_21.00_BCNP1s_protocol_HPPC_IN21700_30T_cycle_#193.mat
BOOST_NEGPULSE_1S,193,0.96224,2.86209,0.1412,11,charge,3,28.62,9.54,2.0,2.0,3.4287,3.7332,10.6394,09-29-22_21.00_BCNP1s_protocol_HPPC_IN21700_30T_cycle_#193.mat
BOOST_NEGPULSE_1S,193,0.96224,2.86209,0.1412,11,charge,3,28.62,9.54,10.0,9.9,3.4287,3.8104,13.3368,09-29-22_21.00_BCNP1s_protocol_HPPC_IN21700_30T_cycle_#193.mat
BOOST_NEGPULSE_1S,193,0.96224,2.86209,0.0933,12,discharge,0,-2.863,0.954,2.0,2.0,3.3659,3.3206,15.8237,09-29-22_21.00_BCNP1s_protocol_HPPC_IN21700_30T_cycle_#193.mat
BOOST_NEGPULSE_1S,193,0.96224,2.86209,0.0933,12,discharge,0,-2.863,0.954,10.0,9.9,3.3659,3.2952,24.6961,09-29-22_21.00_BCNP1s_protocol_HPPC_IN21700_30T_cycle_#193.mat
BOOST_NEGPULSE_1S,193,0.96224,2.86209,0.0933,12,charge,0,1.432,0.477,2.0,1.9,3.3695,3.3903,14.5241,09-29-22_21.00_BCNP1s_protocol_HPPC_IN21700_30T_cycle_#193.mat
BOOST_NEGPULSE_1S,193,0.96224,2.86209,0.0933,12,charge,0,1.432,0.477,10.0,9.9,3.3695,3.3992,20.7388,09-29-22_21.00_BCNP1s_protocol_HPPC_IN21700_30T_cycle_#193.mat
BOOST_NEGPULSE_1S,193,0.96224,2.86209,0.0932,12,discharge,1,-11.449,3.816,2.0,2.0,3.3672,3.1659,17.5823,09-29-22_21.00_BCNP1s_protocol_HPPC_IN21700_30T_cycle_#193.mat
BOOST_NEGPULSE_1S,193,0.96224,2.86209,0.0932,12,discharge,1,-11.449,3.816,10.0,9.9,3.3672,2.9446,36.9115,09-29-22_21.00_BCNP1s_protocol_HPPC_IN21700_30T_cycle_#193.mat
BOOST_NEGPULSE_1S,193,0.96224,2.86209,0.0934,12,charge,1,5.725,1.908,2.0,2.0,3.3789,3.4569,13.6252,09-29-22_21.00_BCNP1s_protocol_HPPC_IN21700_30T_cycle_#193.mat
BOOST_NEGPULSE_1S,193,0.96224,2.86209,0.0934,12,charge,1,5.725,1.908,10.0,9.9,3.3789,3.4791,17.5031,09-29-22_21.00_BCNP1s_protocol_HPPC_IN21700_30T_cycle_#193.mat
BOOST_NEGPULSE_1S,193,0.96224,2.86209,0.0931,12,discharge,2,-22.896,7.632,2.0,2.0,3.3705,2.9118,20.0341,09-29-22_21.00_BCNP1s_protocol_HPPC_IN21700_30T_cycle_#193.mat
BOOST_NEGPULSE_1S,193,0.96224,2.86209,0.0931,12,discharge,2,-22.896,7.632,10.0,9.9,3.3705,2.4999,38.0241,09-29-22_21.00_BCNP1s_protocol_HPPC_IN21700_30T_cycle_#193.mat
BOOST_NEGPULSE_1S,193,0.96224,2.86209,0.0934,12,charge,2,17.173,5.724,2.0,2.0,3.384,3.5899,11.9898,09-29-22_21.00_BCNP1s_protocol_HPPC_IN21700_30T_cycle_#193.mat
BOOST_NEGPULSE_1S,193,0.96224,2.86209,0.0934,12,charge,2,17.173,5.724,10.0,9.9,3.384,3.631,14.383,09-29-22_21.00_BCNP1s_protocol_HPPC_IN21700_30T_cycle_#193.mat
BOOST_NEGPULSE_1S,193,0.96224,2.86209,0.093,12,discharge,3,-23.298,7.766,2.0,2.0,3.37,2.6521,30.8138,09-29-22_21.00_BCNP1s_protocol_HPPC_IN21700_30T_cycle_#193.mat
BOOST_NEGPULSE_1S,193,0.96224,2.86209,0.093,12,discharge,3,-23.298,7.766,10.0,9.9,3.37,2.4999,37.3466,09-29-22_21.00_BCNP1s_protocol_HPPC_IN21700_30T_cycle_#193.mat
BOOST_NEGPULSE_1S,193,0.96224,2.86209,0.0935,12,charge,3,28.62,9.54,2.0,2.0,3.3859,3.7078,11.2474,09-29-22_21.00_BCNP1s_protocol_HPPC_IN21700_30T_cycle_#193.mat
BOOST_NEGPULSE_1S,193,0.96224,2.86209,0.0935,12,charge,3,28.62,9.54,10.0,9.9,3.3859,3.7739,13.557,09-29-22_21.00_BCNP1s_protocol_HPPC_IN21700_30T_cycle_#193.mat
BOOST_NEGPULSE_1S,231,0.95644,2.84484,1.0,0,discharge,0,-2.844,0.948,2.0,2.0,4.1614,4.1307,10.7966,10-09-22_14.56_BCNP1s_protocol_HPPC_IN21700_30T_cycle_#231.mat
BOOST_NEGPULSE_1S,231,0.95644,2.84484,1.0,0,discharge,0,-2.844,0.948,10.0,9.7,4.1614,4.114,16.6696,10-09-22_14.56_BCNP1s_protocol_HPPC_IN21700_30T_cycle_#231.mat
BOOST_NEGPULSE_1S,231,0.95644,2.84484,1.0,0,charge,0,1.423,0.474,2.0,2.0,4.173,4.193,14.0588,10-09-22_14.56_BCNP1s_protocol_HPPC_IN21700_30T_cycle_#231.mat
BOOST_NEGPULSE_1S,231,0.95644,2.84484,1.0,0,charge,0,1.423,0.474,10.0,9.9,4.173,4.2,18.9793,10-09-22_14.56_BCNP1s_protocol_HPPC_IN21700_30T_cycle_#231.mat
BOOST_NEGPULSE_1S,231,0.95644,2.84484,0.9999,0,discharge,1,-11.379,3.793,2.0,1.9,4.17,4.0152,13.604,10-09-22_14.56_BCNP1s_protocol_HPPC_IN21700_30T_cycle_#231.mat
BOOST_NEGPULSE_1S,231,0.95644,2.84484,0.9999,0,discharge,1,-11.379,3.793,10.0,9.9,4.17,3.9679,17.7608,10-09-22_14.56_BCNP1s_protocol_HPPC_IN21700_30T_cycle_#231.mat
BOOST_NEGPULSE_1S,231,0.95644,2.84484,1.0,0,charge,1,1.416,0.472,2.0,2.0,4.1763,4.1999,16.6714,10-09-22_14.56_BCNP1s_protocol_HPPC_IN21700_30T_cycle_#231.mat
BOOST_NEGPULSE_1S,231,0.95644,2.84484,1.0,0,charge,1,1.416,0.472,10.0,9.9,4.1763,4.1999,16.6714,10-09-22_14.56_BCNP1s_protocol_HPPC_IN21700_30T_cycle_#231.mat
BOOST_NEGPULSE_1S,231,0.95644,2.84484,0.9998,0,discharge,2,-22.754,7.585,2.0,2.0,4.1698,3.8703,13.1625,10-09-22_14.56_BCNP1s_protocol_HPPC_IN21700_30T_cycle_#231.mat
BOOST_NEGPULSE_1S,231,0.95644,2.84484,0.9998,0,discharge,2,-22.754,7.585,10.0,9.9,4.1698,3.81,15.8126,10-09-22_14.56_BCNP1s_protocol_HPPC_IN21700_30T_cycle_#231.mat
BOOST_NEGPULSE_1S,231,0.95644,2.84484,1.0,0,charge,2,1.298,0.433,2.0,1.9,4.1789,4.2,16.2558,10-09-22_14.56_BCNP1s_protocol_HPPC_IN21700_30T_cycle_#231.mat
BOOST_NEGPULSE_1S,231,0.95644,2.84484,1.0,0,charge,2,1.298,0.433,10.0,9.6,4.1789,4.2,16.2558,10-09-22_14.56_BCNP1s_protocol_HPPC_IN21700_30T_cycle_#231.mat
BOOST_NEGPULSE_1S,231,0.95644,2.84484,0.9997,0,discharge,3,-32.71,10.903,2.0,2.0,4.1691,3.7542,12.6842,10-09-22_14.56_BCNP1s_protocol_HPPC_IN21700_30T_cycle_#231.mat
BOOST_NEGPULSE_1S,231,0.95644,2.84484,0.9997,0,discharge,3,-32.71,10.903,10.0,9.9,4.1691,3.6853,14.7906,10-09-22_14.56_BCNP1s_protocol_HPPC_IN21700_30T_cycle_#231.mat
BOOST_NEGPULSE_1S,231,0.95644,2.84484,1.0,0,charge,3,1.3,0.433,2.0,2.0,4.1806,4.1999,14.845,10-09-22_14.56_BCNP1s_protocol_HPPC_IN21700_30T_cycle_#231.mat
BOOST_NEGPULSE_1S,231,0.95644,2.84484,0.9526,1,discharge,0,-2.845,0.948,2.0,2.0,4.1011,4.0657,12.4416,10-09-22_14.56_BCNP1s_protocol_HPPC_IN21700_30T_cycle_#231.mat
BOOST_NEGPULSE_1S,231,0.95644,2.84484,0.9526,1,discharge,0,-2.845,0.948,10.0,9.9,4.1011,4.0562,15.7804,10-09-22_14.56_BCNP1s_protocol_HPPC_IN21700_30T_cycle_#231.mat
BOOST_NEGPULSE_1S,231,0.95644,2.84484,0.9526,1,charge,0,1.421,0.474,2.0,2.0,4.1023,4.12,12.4551,10-09-22_14.56_BCNP1s_protocol_HPPC_IN21700_30T_cycle_#231.mat
BOOST_NEGPULSE_1S,231,0.95644,2.84484,0.9526,1,charge,0,1.421,0.474,10.0,9.9,4.1023,4.1248,15.8328,10-09-22_14.56_BCNP1s_protocol_HPPC_IN21700_30T_cycle_#231.mat
BOOST_NEGPULSE_1S,231,0.95644,2.84484,0.9525,1,discharge,1,-11.378,3.793,2.0,2.0,4.1013,3.9621,12.2341,10-09-22_14.56_BCNP1s_protocol_HPPC_IN21700_30T_cycle_#231.mat
BOOST_NEGPULSE_1S,231,0.95644,2.84484,0.9525,1,discharge,1,-11.378,3.793,10.0,9.9,4.1013,3.9335,14.7478,10-09-22_14.56_BCNP1s_protocol_HPPC_IN21700_30T_cycle_#231.mat
BOOST_NEGPULSE_1S,231,0.95644,2.84484,0.9526,1,charge,1,5.687,1.896,2.0,2.0,4.1044,4.1742,12.274,10-09-22_14.56_BCNP1s_protocol_HPPC_IN21700_30T_cycle_#231.mat
BOOST_NEGPULSE_1S,231,0.95644,2.84484,0.9526,1,charge,1,5.687,1.896,10.0,9.9,4.1044,4.1951,15.9492,10-09-22_14.56_BCNP1s_protocol_HPPC_IN21700_30T_cycle_#231.mat
BOOST_NEGPULSE_1S,231,0.95644,2.84484,0.9524,1,discharge,2,-22.753,7.584,2.0,2.0,4.1013,3.8304,11.9061,10-09-22_14.56_BCNP1s_protocol_HPPC_IN21700_30T_cycle_#231.mat
BOOST_NEGPULSE_1S,231,0.95644,2.84484,0.9524,1,discharge,2,-22.753,7.584,10.0,9.9,4.1013,3.7841,13.941,10-09-22_14.56_BCNP1s_protocol_HPPC_IN21700_30T_cycle_#231.mat
BOOST_NEGPULSE_1S,231,0.95644,2.84484,0.9527,1,charge,2,6.872,2.291,2.0,1.9,4.1063,4.2001,13.6494,10-09-22_14.56_BCNP1s_protocol_HPPC_IN21700_30T_cycle_#231.mat
BOOST_NEGPULSE_1S,231,0.95644,2.84484,0.9527,1,charge,2,6.872,2.291,10.0,9.9,4.1063,4.2,13.6348,10-09-22_14.56_BCNP1s_protocol_HPPC_IN21700_30T_cycle_#231.mat
BOOST_NEGPULSE_1S,231,0.95644,2.84484,0.9523,1,discharge,3,-32.707,10.902,2.0,2.0,4.1018,3.7215,11.6275,10-09-22_14.56_BCNP1s_protocol_HPPC_IN21700_30T_cycle_#231.mat
BOOST_NEGPULSE_1S,231,0.95644,2.84484,0.9523,1,discharge,3,-32.707,10.902,10.0,9.9,4.1018,3.6595,13.5231,10-09-22_14.56_BCNP1s_protocol_HPPC_IN21700_30T_cycle_#231.mat
BOOST_NEGPULSE_1S,231,0.95644,2.84484,0.9527,1,charge,3,6.815,2.272,2.0,2.0,4.1077,4.1999,13.5286,10-09-22_14.56_BCNP1s_protocol_HPPC_IN21700_30T_cycle_#231.mat
BOOST_NEGPULSE_1S,231,0.95644,2.84484,0.9527,1,charge,3,6.815,2.272,10.0,9.9,4.1077,4.1999,13.5286,10-09-22_14.56_BCNP1s_protocol_HPPC_IN21700_30T_cycle_#231.mat
BOOST_NEGPULSE_1S,231,0.95644,2.84484,0.9052,2,discharge,0,-2.843,0.948,2.0,2.0,4.082,4.048,11.9579,10-09-22_14.56_BCNP1s_protocol_HPPC_IN21700_30T_cycle_#231.mat
BOOST_NEGPULSE_1S,231,0.95644,2.84484,0.9052,2,discharge,0,-2.843,0.948,10.0,9.9,4.082,4.0399,14.8067,10-09-22_14.56_BCNP1s_protocol_HPPC_IN21700_30T_cycle_#231.mat
BOOST_NEGPULSE_1S,231,0.95644,2.84484,0.9052,2,charge,0,1.423,0.474,2.0,2.0,4.0831,4.0997,11.6639,10-09-22_14.56_BCNP1s_protocol_HPPC_IN21700_30T_cycle_#231.mat
BOOST_NEGPULSE_1S,231,0.95644,2.84484,0.9052,2,charge,0,1.423,0.474,10.0,9.9,4.0831,4.1036,14.4042,10-09-22_14.56_BCNP1s_protocol_HPPC_IN21700_30T_cycle_#231.mat
BOOST_NEGPULSE_1S,231,0.95644,2.84484,0.9051,2,discharge,1,-11.378,3.793,2.0,2.0,4.0823,3.9478,11.8211,10-09-22_14.56_BCNP1s_protocol_HPPC_IN21700_30T_cycle_#231.mat
BOOST_NEGPULSE_1S,231,0.95644,2.84484,0.9051,2,discharge,1,-11.378,3.793,10.0,9.9,4.0823,3.9191,14.3435,10-09-22_14.56_BCNP1s_protocol_HPPC_IN21700_30T_cycle_#231.mat
BOOST_NEGPULSE_1S,231,0.95644,2.84484,0.9052,2,charge,1,5.689,1.896,2.0,2.0,4.0846,4.1507,11.6197,10-09-22_14.56_BCNP1s_protocol_HPPC_IN21700_30T_cycle_#231.mat
BOOST_NEGPULSE_1S,231,0.95644,2.84484,0.9052,2,charge,1,5.689,1.896,10.0,9.9,4.0846,4.165,14.1335,10-09-22_14.56_BCNP1s_protocol_HPPC_IN21700_30T_cycle_#231.mat
BOOST_NEGPULSE_1S,231,0.95644,2.84484,0.905,2,discharge,2,-22.753,7.584,2.0,2.0,4.0823,3.8192,11.5633,10-09-22_14.56_BCNP1s_protocol_HPPC_IN21700_30T_cycle_#231.mat
BOOST_NEGPULSE_1S,231,0.95644,2.84484,0.905,2,discharge,2,-22.753,7.584,10.0,9.9,4.0823,3.7685,13.7916,10-09-22_14.56_BCNP1s_protocol_HPPC_IN21700_30T_cycle_#231.mat
BOOST_NEGPULSE_1S,231,0.95644,2.84484,0.9053,2,charge,2,9.213,3.071,2.0,2.0,4.0862,4.1999,12.3418,10-09-22_14.56_BCNP1s_protocol_HPPC_IN21700_30T_cycle_#231.mat
BOOST_NEGPULSE_1S,231,0.95644,2.84484,0.9053,2,charge,2,9.213,3.071,10.0,9.9,4.0862,4.1999,12.3418,10-09-22_14.56_BCNP1s_protocol_HPPC_IN21700_30T_cycle_#231.mat
BOOST_NEGPULSE_1S,231,0.95644,2.84484,0.9049,2,discharge,3,-32.71,10.903,2.0,2.0,4.0825,3.7125,11.3115,10-09-22_14.56_BCNP1s_protocol_HPPC_IN21700_30T_cycle_#231.mat
