Repository: KikETs/ECM_HYBRID_BMS_JOINT

## Results

| Arm | Model | Size | Protocol | Result | Worst cell |
|---|---|---|---|---|---|
| SOP | 2RC table + trim (A8) | 4 effective coefficients, 2 EW states | leave-one-cell-out | usable current 69.6 % discharge, 59.5 % charge (τ = 10 s) | 59.9 % / 53.5 % (BOOST_REST) |
| SOH | dQ/dV ridge | 65 coefficients | leave-one-cell-out | RMSE 0.0094, bias −0.0005 | 0.0130 (BOOST_REST) |
| SOC | 2RC EKF, low-current gate | 3 states | leave-one-cell-out | **2.34 %p** over six sensor disturbances on estimated SOH (2.325 on true SOH), per cell 2.00–2.75 | 4.60 %p (BOOST_NEGPULSE_1S, current offset −0.10 A) |

The SOH arm was a 10,945-parameter CNN until the second audit round. Nested

File: analysis/uypydj_hppc_resistance.csv (part 149 of 225)
protocol,cycle,SOH,CAP_Ah,SOC,soc_group,direction,rate_rank,I_A,CRate_rated,tau_s,tau_actual_s,V_pre_V,V_tau_V,R_mOhm,file
BOOST_NEGPULSE_1S,231,0.95644,2.84484,0.9049,2,discharge,3,-32.71,10.903,10.0,9.9,4.0825,3.6412,13.4913,10-09-22_14.56_BCNP1s_protocol_HPPC_IN21700_30T_cycle_#231.mat
BOOST_NEGPULSE_1S,231,0.95644,2.84484,0.9053,2,charge,3,9.194,3.065,2.0,2.0,4.0874,4.2001,12.258,10-09-22_14.56_BCNP1s_protocol_HPPC_IN21700_30T_cycle_#231.mat
BOOST_NEGPULSE_1S,231,0.95644,2.84484,0.9053,2,charge,3,9.194,3.065,10.0,9.9,4.0874,4.2,12.2471,10-09-22_14.56_BCNP1s_protocol_HPPC_IN21700_30T_cycle_#231.mat
BOOST_NEGPULSE_1S,231,0.95644,2.84484,0.8104,3,discharge,0,-2.843,0.948,2.0,2.0,4.0304,3.9963,11.9931,10-09-22_14.56_BCNP1s_protocol_HPPC_IN21700_30T_cycle_#231.mat
BOOST_NEGPULSE_1S,231,0.95644,2.84484,0.8104,3,discharge,0,-2.843,0.948,10.0,9.9,4.0304,3.9832,16.6004,10-09-22_14.56_BCNP1s_protocol_HPPC_IN21700_30T_cycle_#231.mat
BOOST_NEGPULSE_1S,231,0.95644,2.84484,0.8104,3,charge,0,1.421,0.474,2.0,2.0,4.0322,4.0486,11.5387,10-09-22_14.56_BCNP1s_protocol_HPPC_IN21700_30T_cycle_#231.mat
BOOST_NEGPULSE_1S,231,0.95644,2.84484,0.8104,3,charge,0,1.421,0.474,10.0,9.9,4.0322,4.0541,15.4084,10-09-22_14.56_BCNP1s_protocol_HPPC_IN21700_30T_cycle_#231.mat
BOOST_NEGPULSE_1S,231,0.95644,2.84484,0.8103,3,discharge,1,-11.378,3.793,2.0,2.0,4.03,3.8943,11.9265,10-09-22_14.56_BCNP1s_protocol_HPPC_IN21700_30T_cycle_#231.mat
BOOST_NEGPULSE_1S,231,0.95644,2.84484,0.8103,3,discharge,1,-11.378,3.793,10.0,9.9,4.03,3.8485,15.9518,10-09-22_14.56_BCNP1s_protocol_HPPC_IN21700_30T_cycle_#231.mat
BOOST_NEGPULSE_1S,231,0.95644,2.84484,0.8104,3,charge,1,5.689,1.896,2.0,1.9,4.0336,4.0986,11.4256,10-09-22_14.56_BCNP1s_protocol_HPPC_IN21700_30T_cycle_#231.mat
BOOST_NEGPULSE_1S,231,0.95644,2.84484,0.8104,3,charge,1,5.689,1.896,10.0,9.9,4.0336,4.1168,14.6247,10-09-22_14.56_BCNP1s_protocol_HPPC_IN21700_30T_cycle_#231.mat
BOOST_NEGPULSE_1S,231,0.95644,2.84484,0.8102,3,discharge,2,-22.754,7.585,2.0,2.0,4.0302,3.7643,11.6859,10-09-22_14.56_BCNP1s_protocol_HPPC_IN21700_30T_cycle_#231.mat
BOOST_NEGPULSE_1S,231,0.95644,2.84484,0.8102,3,discharge,2,-22.754,7.585,10.0,9.9,4.0302,3.6928,14.8282,10-09-22_14.56_BCNP1s_protocol_HPPC_IN21700_30T_cycle_#231.mat
BOOST_NEGPULSE_1S,231,0.95644,2.84484,0.8105,3,charge,2,13.688,4.563,2.0,2.0,4.0361,4.2001,11.9809,10-09-22_14.56_BCNP1s_protocol_HPPC_IN21700_30T_cycle_#231.mat
BOOST_NEGPULSE_1S,231,0.95644,2.84484,0.8105,3,charge,2,13.688,4.563,10.0,9.9,4.0361,4.2,11.9736,10-09-22_14.56_BCNP1s_protocol_HPPC_IN21700_30T_cycle_#231.mat
BOOST_NEGPULSE_1S,231,0.95644,2.84484,0.8101,3,discharge,3,-32.708,10.903,2.0,2.0,4.0312,3.6571,11.4376,10-09-22_14.56_BCNP1s_protocol_HPPC_IN21700_30T_cycle_#231.mat
BOOST_NEGPULSE_1S,231,0.95644,2.84484,0.8101,3,discharge,3,-32.708,10.903,10.0,9.9,4.0312,3.5658,14.2289,10-09-22_14.56_BCNP1s_protocol_HPPC_IN21700_30T_cycle_#231.mat
BOOST_NEGPULSE_1S,231,0.95644,2.84484,0.8105,3,charge,3,13.714,4.571,2.0,2.0,4.0365,4.2,11.9221,10-09-22_14.56_BCNP1s_protocol_HPPC_IN21700_30T_cycle_#231.mat
BOOST_NEGPULSE_1S,231,0.95644,2.84484,0.8105,3,charge,3,13.714,4.571,10.0,9.9,4.0365,4.2,11.9221,10-09-22_14.56_BCNP1s_protocol_HPPC_IN21700_30T_cycle_#231.mat
BOOST_NEGPULSE_1S,231,0.95644,2.84484,0.7155,4,discharge,0,-2.843,0.948,2.0,1.9,3.9253,3.8918,11.7825,10-09-22_14.56_BCNP1s_protocol_HPPC_IN21700_30T_cycle_#231.mat
BOOST_NEGPULSE_1S,231,0.95644,2.84484,0.7155,4,discharge,0,-2.843,0.948,10.0,9.9,3.9253,3.878,16.6362,10-09-22_14.56_BCNP1s_protocol_HPPC_IN21700_30T_cycle_#231.mat
BOOST_NEGPULSE_1S,231,0.95644,2.84484,0.7156,4,charge,0,1.423,0.474,2.0,2.0,3.9272,3.9437,11.5944,10-09-22_14.56_BCNP1s_protocol_HPPC_IN21700_30T_cycle_#231.mat
BOOST_NEGPULSE_1S,231,0.95644,2.84484,0.7156,4,charge,0,1.423,0.474,10.0,9.9,3.9272,3.9487,15.1079,10-09-22_14.56_BCNP1s_protocol_HPPC_IN21700_30T_cycle_#231.mat
BOOST_NEGPULSE_1S,231,0.95644,2.84484,0.7155,4,discharge,1,-11.38,3.793,2.0,2.0,3.9254,3.7915,11.7663,10-09-22_14.56_BCNP1s_protocol_HPPC_IN21700_30T_cycle_#231.mat
BOOST_NEGPULSE_1S,231,0.95644,2.84484,0.7155,4,discharge,1,-11.38,3.793,10.0,9.9,3.9254,3.7503,15.3866,10-09-22_14.56_BCNP1s_protocol_HPPC_IN21700_30T_cycle_#231.mat
BOOST_NEGPULSE_1S,231,0.95644,2.84484,0.7156,4,charge,1,5.689,1.896,2.0,1.9,3.9295,3.9918,10.9514,10-09-22_14.56_BCNP1s_protocol_HPPC_IN21700_30T_cycle_#231.mat
BOOST_NEGPULSE_1S,231,0.95644,2.84484,0.7156,4,charge,1,5.689,1.896,10.0,9.9,3.9295,4.0073,13.6761,10-09-22_14.56_BCNP1s_protocol_HPPC_IN21700_30T_cycle_#231.mat
BOOST_NEGPULSE_1S,231,0.95644,2.84484,0.7154,4,discharge,2,-22.755,7.585,2.0,2.0,3.9256,3.6666,11.3821,10-09-22_14.56_BCNP1s_protocol_HPPC_IN21700_30T_cycle_#231.mat
BOOST_NEGPULSE_1S,231,0.95644,2.84484,0.7154,4,discharge,2,-22.755,7.585,10.0,9.9,3.9256,3.6085,13.9354,10-09-22_14.56_BCNP1s_protocol_HPPC_IN21700_30T_cycle_#231.mat
BOOST_NEGPULSE_1S,231,0.95644,2.84484,0.7157,4,charge,2,17.065,5.688,2.0,2.0,3.9318,4.1093,10.4014,10-09-22_14.56_BCNP1s_protocol_HPPC_IN21700_30T_cycle_#231.mat
BOOST_NEGPULSE_1S,231,0.95644,2.84484,0.7157,4,charge,2,17.065,5.688,10.0,9.9,3.9318,4.1533,12.9798,10-09-22_14.56_BCNP1s_protocol_HPPC_IN21700_30T_cycle_#231.mat
BOOST_NEGPULSE_1S,231,0.95644,2.84484,0.7153,4,discharge,3,-32.707,10.902,2.0,2.0,3.9252,3.5649,11.016,10-09-22_14.56_BCNP1s_protocol_HPPC_IN21700_30T_cycle_#231.mat
BOOST_NEGPULSE_1S,231,0.95644,2.84484,0.7153,4,discharge,3,-32.707,10.902,10.0,9.9,3.9252,3.4883,13.358,10-09-22_14.56_BCNP1s_protocol_HPPC_IN21700_30T_cycle_#231.mat
BOOST_NEGPULSE_1S,231,0.95644,2.84484,0.7158,4,charge,3,23.847,7.949,2.0,1.9,3.9325,4.2002,11.2257,10-09-22_14.56_BCNP1s_protocol_HPPC_IN21700_30T_cycle_#231.mat
BOOST_NEGPULSE_1S,231,0.95644,2.84484,0.7158,4,charge,3,23.847,7.949,10.0,9.9,3.9325,4.2001,11.2215,10-09-22_14.56_BCNP1s_protocol_HPPC_IN21700_30T_cycle_#231.mat
BOOST_NEGPULSE_1S,231,0.95644,2.84484,0.6207,5,discharge,0,-2.843,0.948,2.0,2.0,3.8424,3.809,11.7471,10-09-22_14.56_BCNP1s_protocol_HPPC_IN21700_30T_cycle_#231.mat
BOOST_NEGPULSE_1S,231,0.95644,2.84484,0.6207,5,discharge,0,-2.843,0.948,10.0,9.9,3.8424,3.7954,16.5304,10-09-22_14.56_BCNP1s_protocol_HPPC_IN21700_30T_cycle_#231.mat
BOOST_NEGPULSE_1S,231,0.95644,2.84484,0.6208,5,charge,0,1.423,0.474,2.0,2.0,3.8438,3.86,11.3828,10-09-22_14.56_BCNP1s_protocol_HPPC_IN21700_30T_cycle_#231.mat
BOOST_NEGPULSE_1S,231,0.95644,2.84484,0.6208,5,charge,0,1.423,0.474,10.0,9.9,3.8438,3.8654,15.1771,10-09-22_14.56_BCNP1s_protocol_HPPC_IN21700_30T_cycle_#231.mat
BOOST_NEGPULSE_1S,231,0.95644,2.84484,0.6207,5,discharge,1,-11.378,3.793,2.0,1.9,3.8418,3.7128,11.3377,10-09-22_14.56_BCNP1s_protocol_HPPC_IN21700_30T_cycle_#231.mat
BOOST_NEGPULSE_1S,231,0.95644,2.84484,0.6207,5,discharge,1,-11.378,3.793,10.0,9.9,3.8418,3.6757,14.5983,10-09-22_14.56_BCNP1s_protocol_HPPC_IN21700_30T_cycle_#231.mat
BOOST_NEGPULSE_1S,231,0.95644,2.84484,0.6208,5,charge,1,5.689,1.896,2.0,2.0,3.846,3.9091,11.0922,10-09-22_14.56_BCNP1s_protocol_HPPC_IN21700_30T_cycle_#231.mat
BOOST_NEGPULSE_1S,231,0.95644,2.84484,0.6208,5,charge,1,5.689,1.896,10.0,9.9,3.846,3.928,14.4145,10-09-22_14.56_BCNP1s_protocol_HPPC_IN21700_30T_cycle_#231.mat
BOOST_NEGPULSE_1S,231,0.95644,2.84484,0.6206,5,discharge,2,-22.755,7.585,2.0,2.0,3.8408,3.5911,10.9734,10-09-22_14.56_BCNP1s_protocol_HPPC_IN21700_30T_cycle_#231.mat
BOOST_NEGPULSE_1S,231,0.95644,2.84484,0.6206,5,discharge,2,-22.755,7.585,10.0,9.9,3.8408,3.5318,13.5794,10-09-22_14.56_BCNP1s_protocol_HPPC_IN21700_30T_cycle_#231.mat
BOOST_NEGPULSE_1S,231,0.95644,2.84484,0.6209,5,charge,2,17.065,5.688,2.0,2.0,3.8479,4.0295,10.6417,10-09-22_14.56_BCNP1s_protocol_HPPC_IN21700_30T_cycle_#231.mat
BOOST_NEGPULSE_1S,231,0.95644,2.84484,0.6209,5,charge,2,17.065,5.688,10.0,9.9,3.8479,4.0752,13.3197,10-09-22_14.56_BCNP1s_protocol_HPPC_IN21700_30T_cycle_#231.mat
BOOST_NEGPULSE_1S,231,0.95644,2.84484,0.6205,5,discharge,3,-32.708,10.903,2.0,2.0,3.8403,3.4899,10.713,10-09-22_14.56_BCNP1s_protocol_HPPC_IN21700_30T_cycle_#231.mat
BOOST_NEGPULSE_1S,231,0.95644,2.84484,0.6205,5,discharge,3,-32.708,10.903,10.0,9.9,3.8403,3.4088,13.1925,10-09-22_14.56_BCNP1s_protocol_HPPC_IN21700_30T_cycle_#231.mat
BOOST_NEGPULSE_1S,231,0.95644,2.84484,0.621,5,charge,3,28.443,9.481,2.0,2.0,3.8492,4.1431,10.3329,10-09-22_14.56_BCNP1s_protocol_HPPC_IN21700_30T_cycle_#231.mat
BOOST_NEGPULSE_1S,231,0.95644,2.84484,0.621,5,charge,3,28.443,9.481,10.0,9.9,3.8492,4.2001,12.337,10-09-22_14.56_BCNP1s_protocol_HPPC_IN21700_30T_cycle_#231.mat
BOOST_NEGPULSE_1S,231,0.95644,2.84484,0.5259,6,discharge,0,-2.844,0.948,2.0,2.0,3.7381,3.7082,10.5148,10-09-22_14.56_BCNP1s_protocol_HPPC_IN21700_30T_cycle_#231.mat
BOOST_NEGPULSE_1S,231,0.95644,2.84484,0.5259,6,discharge,0,-2.844,0.948,10.0,9.9,3.7381,3.6982,14.0315,10-09-22_14.56_BCNP1s_protocol_HPPC_IN21700_30T_cycle_#231.mat
BOOST_NEGPULSE_1S,231,0.95644,2.84484,0.5259,6,charge,0,1.423,0.474,2.0,2.0,3.7399,3.7551,10.6817,10-09-22_14.56_BCNP1s_protocol_HPPC_IN21700_30T_cycle_#231.mat
BOOST_NEGPULSE_1S,231,0.95644,2.84484,0.5259,6,charge,0,1.423,0.474,10.0,9.9,3.7399,3.7596,13.844,10-09-22_14.56_BCNP1s_protocol_HPPC_IN21700_30T_cycle_#231.mat
BOOST_NEGPULSE_1S,231,0.95644,2.84484,0.5259,6,discharge,1,-11.376,3.792,2.0,2.0,3.7388,3.6169,10.7155,10-09-22_14.56_BCNP1s_protocol_HPPC_IN21700_30T_cycle_#231.mat
BOOST_NEGPULSE_1S,231,0.95644,2.84484,0.5259,6,discharge,1,-11.376,3.792,10.0,9.9,3.7388,3.5814,13.8361,10-09-22_14.56_BCNP1s_protocol_HPPC_IN21700_30T_cycle_#231.mat
BOOST_NEGPULSE_1S,231,0.95644,2.84484,0.526,6,charge,1,5.687,1.896,2.0,2.0,3.742,3.8022,10.5855,10-09-22_14.56_BCNP1s_protocol_HPPC_IN21700_30T_cycle_#231.mat
BOOST_NEGPULSE_1S,231,0.95644,2.84484,0.526,6,charge,1,5.687,1.896,10.0,9.9,3.742,3.8189,13.5221,10-09-22_14.56_BCNP1s_protocol_HPPC_IN21700_30T_cycle_#231.mat
BOOST_NEGPULSE_1S,231,0.95644,2.84484,0.5258,6,discharge,2,-22.754,7.585,2.0,2.0,3.739,3.4973,10.6223,10-09-22_14.56_BCNP1s_protocol_HPPC_IN21700_30T_cycle_#231.mat
BOOST_NEGPULSE_1S,231,0.95644,2.84484,0.5258,6,discharge,2,-22.754,7.585,10.0,9.9,3.739,3.4337,13.4174,10-09-22_14.56_BCNP1s_protocol_HPPC_IN21700_30T_cycle_#231.mat
BOOST_NEGPULSE_1S,231,0.95644,2.84484,0.5261,6,charge,2,17.064,5.688,2.0,1.9,3.7439,3.9202,10.3317,10-09-22_14.56_BCNP1s_protocol_HPPC_IN21700_30T_cycle_#231.mat
BOOST_NEGPULSE_1S,231,0.95644,2.84484,0.5261,6,charge,2,17.064,5.688,10.0,9.9,3.7439,3.9665,13.045,10-09-22_14.56_BCNP1s_protocol_HPPC_IN21700_30T_cycle_#231.mat
BOOST_NEGPULSE_1S,231,0.95644,2.84484,0.5257,6,discharge,3,-32.708,10.903,2.0,2.0,3.739,3.3954,10.5051,10-09-22_14.56_BCNP1s_protocol_HPPC_IN21700_30T_cycle_#231.mat
BOOST_NEGPULSE_1S,231,0.95644,2.84484,0.5257,6,discharge,3,-32.708,10.903,10.0,9.9,3.739,3.3077,13.1864,10-09-22_14.56_BCNP1s_protocol_HPPC_IN21700_30T_cycle_#231.mat
BOOST_NEGPULSE_1S,231,0.95644,2.84484,0.5262,6,charge,3,28.44,9.48,2.0,2.0,3.7453,4.0353,10.1969,10-09-22_14.56_BCNP1s_protocol_HPPC_IN21700_30T_cycle_#231.mat
BOOST_NEGPULSE_1S,231,0.95644,2.84484,0.5262,6,charge,3,28.44,9.48,10.0,9.9,3.7453,4.108,12.7532,10-09-22_14.56_BCNP1s_protocol_HPPC_IN21700_30T_cycle_#231.mat
BOOST_NEGPULSE_1S,231,0.95644,2.84484,0.4311,7,discharge,0,-2.844,0.948,2.0,2.0,3.6565,3.6264,10.5855,10-09-22_14.56_BCNP1s_protocol_HPPC_IN21700_30T_cycle_#231.mat
BOOST_NEGPULSE_1S,231,0.95644,2.84484,0.4311,7,discharge,0,-2.844,0.948,10.0,9.9,3.6565,3.617,13.8913,10-09-22_14.56_BCNP1s_protocol_HPPC_IN21700_30T_cycle_#231.mat
BOOST_NEGPULSE_1S,231,0.95644,2.84484,0.4312,7,charge,0,1.423,0.474,2.0,1.9,3.6577,3.6723,10.26,10-09-22_14.56_BCNP1s_protocol_HPPC_IN21700_30T_cycle_#231.mat
BOOST_NEGPULSE_1S,231,0.95644,2.84484,0.4312,7,charge,0,1.423,0.474,10.0,9.9,3.6577,3.6767,13.3521,10-09-22_14.56_BCNP1s_protocol_HPPC_IN21700_30T_cycle_#231.mat
BOOST_NEGPULSE_1S,231,0.95644,2.84484,0.431,7,discharge,1,-11.378,3.793,2.0,2.0,3.6559,3.5366,10.4851,10-09-22_14.56_BCNP1s_protocol_HPPC_IN21700_30T_cycle_#231.mat
BOOST_NEGPULSE_1S,231,0.95644,2.84484,0.431,7,discharge,1,-11.378,3.793,10.0,9.9,3.6559,3.5012,13.5964,10-09-22_14.56_BCNP1s_protocol_HPPC_IN21700_30T_cycle_#231.mat
BOOST_NEGPULSE_1S,231,0.95644,2.84484,0.4312,7,charge,1,5.688,1.896,2.0,2.0,3.6601,3.7191,10.3722,10-09-22_14.56_BCNP1s_protocol_HPPC_IN21700_30T_cycle_#231.mat
BOOST_NEGPULSE_1S,231,0.95644,2.84484,0.4312,7,charge,1,5.688,1.896,10.0,9.9,3.6601,3.7351,13.185,10-09-22_14.56_BCNP1s_protocol_HPPC_IN21700_30T_cycle_#231.mat
BOOST_NEGPULSE_1S,231,0.95644,2.84484,0.4309,7,discharge,2,-22.755,7.585,2.0,1.9,3.6567,3.4182,10.4812,10-09-22_14.56_BCNP1s_protocol_HPPC_IN21700_30T_cycle_#231.mat
BOOST_NEGPULSE_1S,231,0.95644,2.84484,0.4309,7,discharge,2,-22.755,7.585,10.0,9.9,3.6567,3.3534,13.3289,10-09-22_14.56_BCNP1s_protocol_HPPC_IN21700_30T_cycle_#231.mat
BOOST_NEGPULSE_1S,231,0.95644,2.84484,0.4313,7,charge,2,17.065,5.688,2.0,1.9,3.6622,3.8362,10.1963,10-09-22_14.56_BCNP1s_protocol_HPPC_IN21700_30T_cycle_#231.mat
BOOST_NEGPULSE_1S,231,0.95644,2.84484,0.4313,7,charge,2,17.065,5.688,10.0,9.9,3.6622,3.8774,12.6106,10-09-22_14.56_BCNP1s_protocol_HPPC_IN21700_30T_cycle_#231.mat
BOOST_NEGPULSE_1S,231,0.95644,2.84484,0.4309,7,discharge,3,-32.707,10.902,2.0,2.0,3.6569,3.314,10.484,10-09-22_14.56_BCNP1s_protocol_HPPC_IN21700_30T_cycle_#231.mat
BOOST_NEGPULSE_1S,231,0.95644,2.84484,0.4309,7,discharge,3,-32.707,10.902,10.0,9.9,3.6569,3.2271,13.1409,10-09-22_14.56_BCNP1s_protocol_HPPC_IN21700_30T_cycle_#231.mat
BOOST_NEGPULSE_1S,231,0.95644,2.84484,0.4314,7,charge,3,28.443,9.481,2.0,1.9,3.6636,3.949,10.0341,10-09-22_14.56_BCNP1s_protocol_HPPC_IN21700_30T_cycle_#231.mat
BOOST_NEGPULSE_1S,231,0.95644,2.84484,0.4314,7,charge,3,28.443,9.481,10.0,9.9,3.6636,4.016,12.3897,10-09-22_14.56_BCNP1s_protocol_HPPC_IN21700_30T_cycle_#231.mat
BOOST_NEGPULSE_1S,231,0.95644,2.84484,0.3363,8,discharge,0,-2.844,0.948,2.0,2.0,3.5951,3.5645,10.7599,10-09-22_14.56_BCNP1s_protocol_HPPC_IN21700_30T_cycle_#231.mat
BOOST_NEGPULSE_1S,231,0.95644,2.84484,0.3363,8,discharge,0,-2.844,0.948,10.0,9.9,3.5951,3.555,14.1004,10-09-22_14.56_BCNP1s_protocol_HPPC_IN21700_30T_cycle_#231.mat
BOOST_NEGPULSE_1S,231,0.95644,2.84484,0.3363,8,charge,0,1.423,0.474,2.0,2.0,3.5962,3.6112,10.5411,10-09-22_14.56_BCNP1s_protocol_HPPC_IN21700_30T_cycle_#231.mat
BOOST_NEGPULSE_1S,231,0.95644,2.84484,0.3363,8,charge,0,1.423,0.474,10.0,9.9,3.5962,3.6155,13.5629,10-09-22_14.56_BCNP1s_protocol_HPPC_IN21700_30T_cycle_#231.mat
BOOST_NEGPULSE_1S,231,0.95644,2.84484,0.3362,8,discharge,1,-11.378,3.793,2.0,1.9,3.5951,3.4738,10.6609,10-09-22_14.56_BCNP1s_protocol_HPPC_IN21700_30T_cycle_#231.mat
BOOST_NEGPULSE_1S,231,0.95644,2.84484,0.3362,8,discharge,1,-11.378,3.793,10.0,9.9,3.5951,3.4369,13.904,10-09-22_14.56_BCNP1s_protocol_HPPC_IN21700_30T_cycle_#231.mat
BOOST_NEGPULSE_1S,231,0.95644,2.84484,0.3364,8,charge,1,5.689,1.896,2.0,2.0,3.5987,3.6587,10.5472,10-09-22_14.56_BCNP1s_protocol_HPPC_IN21700_30T_cycle_#231.mat
BOOST_NEGPULSE_1S,231,0.95644,2.84484,0.3364,8,charge,1,5.689,1.896,10.0,9.9,3.5987,3.6754,13.4829,10-09-22_14.56_BCNP1s_protocol_HPPC_IN21700_30T_cycle_#231.mat
BOOST_NEGPULSE_1S,231,0.95644,2.84484,0.3361,8,discharge,2,-22.754,7.585,2.0,2.0,3.5951,3.3513,10.7146,10-09-22_14.56_BCNP1s_protocol_HPPC_IN21700_30T_cycle_#231.mat
BOOST_NEGPULSE_1S,231,0.95644,2.84484,0.3361,8,discharge,2,-22.754,7.585,10.0,9.9,3.5951,3.2845,13.6503,10-09-22_14.56_BCNP1s_protocol_HPPC_IN21700_30T_cycle_#231.mat
BOOST_NEGPULSE_1S,231,0.95644,2.84484,0.3364,8,charge,2,17.065,5.688,2.0,2.0,3.6017,3.7786,10.3662,10-09-22_14.56_BCNP1s_protocol_HPPC_IN21700_30T_cycle_#231.mat
BOOST_NEGPULSE_1S,231,0.95644,2.84484,0.3364,8,charge,2,17.065,5.688,10.0,9.9,3.6017,3.8191,12.7395,10-09-22_14.56_BCNP1s_protocol_HPPC_IN21700_30T_cycle_#231.mat
BOOST_NEGPULSE_1S,231,0.95644,2.84484,0.3361,8,discharge,3,-32.708,10.903,2.0,2.0,3.5952,3.2472,10.6396,10-09-22_14.56_BCNP1s_protocol_HPPC_IN21700_30T_cycle_#231.mat
BOOST_NEGPULSE_1S,231,0.95644,2.84484,0.3361,8,discharge,3,-32.708,10.903,10.0,9.9,3.5952,3.1541,13.486,10-09-22_14.56_BCNP1s_protocol_HPPC_IN21700_30T_cycle_#231.mat
BOOST_NEGPULSE_1S,231,0.95644,2.84484,0.3365,8,charge,3,28.443,9.481,2.0,2.0,3.6038,3.8935,10.1853,10-09-22_14.56_BCNP1s_protocol_HPPC_IN21700_30T_cycle_#231.mat
BOOST_NEGPULSE_1S,231,0.95644,2.84484,0.3365,8,charge,3,28.443,9.481,10.0,9.9,3.6038,3.9555,12.3651,10-09-22_14.56_BCNP1s_protocol_HPPC_IN21700_30T_cycle_#231.mat
BOOST_NEGPULSE_1S,231,0.95644,2.84484,0.2415,9,discharge,0,-2.844,0.948,2.0,2.0,3.5102,3.4778,11.3928,10-09-22_14.56_BCNP1s_protocol_HPPC_IN21700_30T_cycle_#231.mat
BOOST_NEGPULSE_1S,231,0.95644,2.84484,0.2415,9,discharge,0,-2.844,0.948,10.0,9.9,3.5102,3.4671,15.1552,10-09-22_14.56_BCNP1s_protocol_HPPC_IN21700_30T_cycle_#231.mat
BOOST_NEGPULSE_1S,231,0.95644,2.84484,0.2415,9,charge,0,1.423,0.474,2.0,2.0,3.5115,3.5276,11.3157,10-09-22_14.56_BCNP1s_protocol_HPPC_IN21700_30T_cycle_#231.mat
BOOST_NEGPULSE_1S,231,0.95644,2.84484,0.2415,9,charge,0,1.423,0.474,10.0,9.9,3.5115,3.5324,14.6893,10-09-22_14.56_BCNP1s_protocol_HPPC_IN21700_30T_cycle_#231.mat
BOOST_NEGPULSE_1S,231,0.95644,2.84484,0.2414,9,discharge,1,-11.377,3.792,2.0,2.0,3.5098,3.3819,11.242,10-09-22_14.56_BCNP1s_protocol_HPPC_IN21700_30T_cycle_#231.mat
BOOST_NEGPULSE_1S,231,0.95644,2.84484,0.2414,9,discharge,1,-11.377,3.792,10.0,9.9,3.5098,3.3435,14.6172,10-09-22_14.56_BCNP1s_protocol_HPPC_IN21700_30T_cycle_#231.mat
BOOST_NEGPULSE_1S,231,0.95644,2.84484,0.2416,9,charge,1,5.689,1.896,2.0,2.0,3.517,3.5795,10.9865,10-09-22_14.56_BCNP1s_protocol_HPPC_IN21700_30T_cycle_#231.mat
BOOST_NEGPULSE_1S,231,0.95644,2.84484,0.2416,9,charge,1,5.689,1.896,10.0,9.9,3.517,3.5979,14.2209,10-09-22_14.56_BCNP1s_protocol_HPPC_IN21700_30T_cycle_#231.mat
BOOST_NEGPULSE_1S,231,0.95644,2.84484,0.2413,9,discharge,2,-22.753,7.584,2.0,2.0,3.5133,3.2546,11.3699,10-09-22_14.56_BCNP1s_protocol_HPPC_IN21700_30T_cycle_#231.mat
BOOST_NEGPULSE_1S,231,0.95644,2.84484,0.2413,9,discharge,2,-22.753,7.584,10.0,9.9,3.5133,3.1754,14.8508,10-09-22_14.56_BCNP1s_protocol_HPPC_IN21700_30T_cycle_#231.mat
BOOST_NEGPULSE_1S,231,0.95644,2.84484,0.2417,9,charge,2,17.064,5.688,2.0,2.0,3.5214,3.7053,10.7771,10-09-22_14.56_BCNP1s_protocol_HPPC_IN21700_30T_cycle_#231.mat
BOOST_NEGPULSE_1S,231,0.95644,2.84484,0.2417,9,charge,2,17.064,5.688,10.0,9.9,3.5214,3.7563,13.7658,10-09-22_14.56_BCNP1s_protocol_HPPC_IN21700_30T_cycle_#231.mat
BOOST_NEGPULSE_1S,231,0.95644,2.84484,0.2412,9,discharge,3,-32.709,10.903,2.0,2.0,3.5143,3.1443,11.3119,10-09-22_14.56_BCNP1s_protocol_HPPC_IN21700_30T_cycle_#231.mat
BOOST_NEGPULSE_1S,231,0.95644,2.84484,0.2412,9,discharge,3,-32.709,10.903,10.0,9.9,3.5143,3.023,15.0203,10-09-22_14.56_BCNP1s_protocol_HPPC_IN21700_30T_cycle_#231.mat
BOOST_NEGPULSE_1S,231,0.95644,2.84484,0.2418,9,charge,3,28.444,9.481,2.0,1.9,3.5235,3.8235,10.547,10-09-22_14.56_BCNP1s_protocol_HPPC_IN21700_30T_cycle_#231.mat
BOOST_NEGPULSE_1S,231,0.95644,2.84484,0.2418,9,charge,3,28.444,9.481,10.0,9.9,3.5235,3.8995,13.219,10-09-22_14.56_BCNP1s_protocol_HPPC_IN21700_30T_cycle_#231.mat
BOOST_NEGPULSE_1S,231,0.95644,2.84484,0.1941,10,discharge,0,-2.843,0.948,2.0,2.0,3.4536,3.4195,11.9927,10-09-22_14.56_BCNP1s_protocol_HPPC_IN21700_30T_cycle_#231.mat
BOOST_NEGPULSE_1S,231,0.95644,2.84484,0.1941,10,discharge,0,-2.843,0.948,10.0,9.9,3.4536,3.4082,15.9668,10-09-22_14.56_BCNP1s_protocol_HPPC_IN21700_30T_cycle_#231.mat
BOOST_NEGPULSE_1S,231,0.95644,2.84484,0.1941,10,charge,0,1.423,0.474,2.0,2.0,3.4554,3.472,11.6688,10-09-22_14.56_BCNP1s_protocol_HPPC_IN21700_30T_cycle_#231.mat
BOOST_NEGPULSE_1S,231,0.95644,2.84484,0.1941,10,charge,0,1.423,0.474,10.0,9.9,3.4554,3.4772,15.3241,10-09-22_14.56_BCNP1s_protocol_HPPC_IN21700_30T_cycle_#231.mat
BOOST_NEGPULSE_1S,231,0.95644,2.84484,0.194,10,discharge,1,-11.378,3.793,2.0,2.0,3.4542,3.3178,11.988,10-09-22_14.56_BCNP1s_protocol_HPPC_IN21700_30T_cycle_#231.mat
BOOST_NEGPULSE_1S,231,0.95644,2.84484,0.194,10,discharge,1,-11.378,3.793,10.0,9.9,3.4542,3.2764,15.6266,10-09-22_14.56_BCNP1s_protocol_HPPC_IN21700_30T_cycle_#231.mat
BOOST_NEGPULSE_1S,231,0.95644,2.84484,0.1942,10,charge,1,5.688,1.896,2.0,2.0,3.4592,3.5251,11.5858,10-09-22_14.56_BCNP1s_protocol_HPPC_IN21700_30T_cycle_#231.mat
BOOST_NEGPULSE_1S,231,0.95644,2.84484,0.1942,10,charge,1,5.688,1.896,10.0,9.9,3.4592,3.5443,14.9613,10-09-22_14.56_BCNP1s_protocol_HPPC_IN21700_30T_cycle_#231.mat
BOOST_NEGPULSE_1S,231,0.95644,2.84484,0.1939,10,discharge,2,-22.755,7.585,2.0,2.0,3.4551,3.1817,12.0149,10-09-22_14.56_BCNP1s_protocol_HPPC_IN21700_30T_cycle_#231.mat
BOOST_NEGPULSE_1S,231,0.95644,2.84484,0.1939,10,discharge,2,-22.755,7.585,10.0,9.9,3.4551,3.0812,16.4316,10-09-22_14.56_BCNP1s_protocol_HPPC_IN21700_30T_cycle_#231.mat
BOOST_NEGPULSE_1S,231,0.95644,2.84484,0.1942,10,charge,2,17.065,5.688,2.0,2.0,3.4632,3.6525,11.0929,10-09-22_14.56_BCNP1s_protocol_HPPC_IN21700_30T_cycle_#231.mat
BOOST_NEGPULSE_1S,231,0.95644,2.84484,0.1942,10,charge,2,17.065,5.688,10.0,9.9,3.4632,3.7064,14.2514,10-09-22_14.56_BCNP1s_protocol_HPPC_IN21700_30T_cycle_#231.mat
BOOST_NEGPULSE_1S,231,0.95644,2.84484,0.1938,10,discharge,3,-32.71,10.903,2.0,2.0,3.4552,3.0606,12.0636,10-09-22_14.56_BCNP1s_protocol_HPPC_IN21700_30T_cycle_#231.mat
BOOST_NEGPULSE_1S,231,0.95644,2.84484,0.1938,10,discharge,3,-32.71,10.903,10.0,9.9,3.4552,2.872,17.8294,10-09-22_14.56_BCNP1s_protocol_HPPC_IN21700_30T_cycle_#231.mat
BOOST_NEGPULSE_1S,231,0.95644,2.84484,0.1943,10,charge,3,28.441,9.48,2.0,1.9,3.4653,3.7716,10.7697,10-09-22_14.56_BCNP1s_protocol_HPPC_IN21700_30T_cycle_#231.mat
BOOST_NEGPULSE_1S,231,0.95644,2.84484,0.1943,10,charge,3,28.441,9.48,10.0,9.9,3.4653,3.8558,13.7302,10-09-22_14.56_BCNP1s_protocol_HPPC_IN21700_30T_cycle_#231.mat
BOOST_NEGPULSE_1S,231,0.95644,2.84484,0.1467,11,discharge,0,-2.844,0.948,2.0,2.0,3.412,3.3758,12.7294,10-09-22_14.56_BCNP1s_protocol_HPPC_IN21700_30T_cycle_#231.mat
BOOST_NEGPULSE_1S,231,0.95644,2.84484,0.1467,11,discharge,0,-2.844,0.948,10.0,9.9,3.412,3.3618,17.6524,10-09-22_14.56_BCNP1s_protocol_HPPC_IN21700_30T_cycle_#231.mat
BOOST_NEGPULSE_1S,231,0.95644,2.84484,0.1467,11,charge,0,1.421,0.474,2.0,2.0,3.415,3.4329,12.6003,10-09-22_14.56_BCNP1s_protocol_HPPC_IN21700_30T_cycle_#231.mat
BOOST_NEGPULSE_1S,231,0.95644,2.84484,0.1467,11,charge,0,1.421,0.474,10.0,9.9,3.415,3.4382,16.3311,10-09-22_14.56_BCNP1s_protocol_HPPC_IN21700_30T_cycle_#231.mat
BOOST_NEGPULSE_1S,231,0.95644,2.84484,0.1466,11,discharge,1,-11.379,3.793,2.0,1.9,3.4132,3.2623,13.2613,10-09-22_14.56_BCNP1s_protocol_HPPC_IN21700_30T_cycle_#231.mat
BOOST_NEGPULSE_1S,231,0.95644,2.84484,0.1466,11,discharge,1,-11.379,3.793,10.0,9.9,3.4132,3.1904,19.5799,10-09-22_14.56_BCNP1s_protocol_HPPC_IN21700_30T_cycle_#231.mat
BOOST_NEGPULSE_1S,231,0.95644,2.84484,0.1467,11,charge,1,5.689,1.896,2.0,1.9,3.4212,3.4891,11.9362,10-09-22_14.56_BCNP1s_protocol_HPPC_IN21700_30T_cycle_#231.mat
BOOST_NEGPULSE_1S,231,0.95644,2.84484,0.1467,11,charge,1,5.689,1.896,10.0,9.9,3.4212,3.5053,14.784,10-09-22_14.56_BCNP1s_protocol_HPPC_IN21700_30T_cycle_#231.mat
BOOST_NEGPULSE_1S,231,0.95644,2.84484,0.1465,11,discharge,2,-22.754,7.585,2.0,2.0,3.415,3.1019,13.7602,10-09-22_14.56_BCNP1s_protocol_HPPC_IN21700_30T_cycle_#231.mat
BOOST_NEGPULSE_1S,231,0.95644,2.84484,0.1465,11,discharge,2,-22.754,7.585,10.0,9.9,3.415,2.8399,25.2747,10-09-22_14.56_BCNP1s_protocol_HPPC_IN21700_30T_cycle_#231.mat
BOOST_NEGPULSE_1S,231,0.95644,2.84484,0.1468,11,charge,2,17.066,5.689,2.0,2.0,3.4253,3.618,11.2915,10-09-22_14.56_BCNP1s_protocol_HPPC_IN21700_30T_cycle_#231.mat
BOOST_NEGPULSE_1S,231,0.95644,2.84484,0.1468,11,charge,2,17.066,5.689,10.0,9.9,3.4253,3.6627,13.9107,10-09-22_14.56_BCNP1s_protocol_HPPC_IN21700_30T_cycle_#231.mat
BOOST_NEGPULSE_1S,231,0.95644,2.84484,0.1464,11,discharge,3,-32.709,10.903,2.0,2.0,3.4133,2.952,14.1032,10-09-22_14.56_BCNP1s_protocol_HPPC_IN21700_30T_cycle_#231.mat
BOOST_NEGPULSE_1S,231,0.95644,2.84484,0.1464,11,discharge,3,-32.709,10.903,10.0,9.9,3.4133,2.4997,27.9312,10-09-22_14.56_BCNP1s_protocol_HPPC_IN21700_30T_cycle_#231.mat
BOOST_NEGPULSE_1S,231,0.95644,2.84484,0.1469,11,charge,3,28.444,9.481,2.0,2.0,3.4274,3.734,10.7791,10-09-22_14.56_BCNP1s_protocol_HPPC_IN21700_30T_cycle_#231.mat
BOOST_NEGPULSE_1S,231,0.95644,2.84484,0.1469,11,charge,3,28.444,9.481,10.0,9.9,3.4274,3.8102,13.458,10-09-22_14.56_BCNP1s_protocol_HPPC_IN21700_30T_cycle_#231.mat
BOOST_NEGPULSE_1S,231,0.95644,2.84484,0.0993,12,discharge,0,-2.844,0.948,2.0,2.0,3.3591,3.3112,16.8454,10-09-22_14.56_BCNP1s_protocol_HPPC_IN21700_30T_cycle_#231.mat
BOOST_NEGPULSE_1S,231,0.95644,2.84484,0.0993,12,discharge,0,-2.844,0.948,10.0,9.9,3.3591,3.2832,26.6925,10-09-22_14.56_BCNP1s_protocol_HPPC_IN21700_30T_cycle_#231.mat
BOOST_NEGPULSE_1S,231,0.95644,2.84484,0.0993,12,charge,0,1.423,0.474,2.0,2.0,3.3629,3.3848,15.3911,10-09-22_14.56_BCNP1s_protocol_HPPC_IN21700_30T_cycle_#231.mat
BOOST_NEGPULSE_1S,231,0.95644,2.84484,0.0993,12,charge,0,1.423,0.474,10.0,9.9,3.3629,3.3942,21.9973,10-09-22_14.56_BCNP1s_protocol_HPPC_IN21700_30T_cycle_#231.mat
BOOST_NEGPULSE_1S,231,0.95644,2.84484,0.0992,12,discharge,1,-11.377,3.792,2.0,2.0,3.3606,3.1421,19.2054,10-09-22_14.56_BCNP1s_protocol_HPPC_IN21700_30T_cycle_#231.mat
BOOST_NEGPULSE_1S,231,0.95644,2.84484,0.0992,12,discharge,1,-11.377,3.792,10.0,9.9,3.3606,2.8854,41.7685,10-09-22_14.56_BCNP1s_protocol_HPPC_IN21700_30T_cycle_#231.mat
BOOST_NEGPULSE_1S,231,0.95644,2.84484,0.0994,12,charge,1,5.689,1.896,2.0,2.0,3.3724,3.4534,14.2388,10-09-22_14.56_BCNP1s_protocol_HPPC_IN21700_30T_cycle_#231.mat
BOOST_NEGPULSE_1S,231,0.95644,2.84484,0.0994,12,charge,1,5.689,1.896,10.0,9.9,3.3724,3.4778,18.528,10-09-22_14.56_BCNP1s_protocol_HPPC_IN21700_30T_cycle_#231.mat
BOOST_NEGPULSE_1S,231,0.95644,2.84484,0.0991,12,discharge,2,-22.751,7.584,2.0,2.0,3.3632,2.8639,21.9463,10-09-22_14.56_BCNP1s_protocol_HPPC_IN21700_30T_cycle_#231.mat
BOOST_NEGPULSE_1S,231,0.95644,2.84484,0.0991,12,discharge,2,-22.751,7.584,10.0,9.9,3.3632,2.4999,37.9456,10-09-22_14.56_BCNP1s_protocol_HPPC_IN21700_30T_cycle_#231.mat
BOOST_NEGPULSE_1S,231,0.95644,2.84484,0.0995,12,charge,2,17.066,5.689,2.0,2.0,3.3785,3.5891,12.3403,10-09-22_14.56_BCNP1s_protocol_HPPC_IN21700_30T_cycle_#231.mat
BOOST_NEGPULSE_1S,231,0.95644,2.84484,0.0995,12,charge,2,17.066,5.689,10.0,9.9,3.3785,3.6309,14.7896,10-09-22_14.56_BCNP1s_protocol_HPPC_IN21700_30T_cycle_#231.mat
BOOST_NEGPULSE_1S,231,0.95644,2.84484,0.099,12,discharge,3,-21.138,7.046,2.0,2.0,3.363,2.5796,37.0612,10-09-22_14.56_BCNP1s_protocol_HPPC_IN21700_30T_cycle_#231.mat
BOOST_NEGPULSE_1S,231,0.95644,2.84484,0.099,12,discharge,3,-21.138,7.046,10.0,9.9,3.363,2.5,40.8269,10-09-22_14.56_BCNP1s_protocol_HPPC_IN21700_30T_cycle_#231.mat
BOOST_NEGPULSE_1S,231,0.95644,2.84484,0.0995,12,charge,3,28.444,9.481,2.0,2.0,3.3794,3.7084,11.5666,10-09-22_14.56_BCNP1s_protocol_HPPC_IN21700_30T_cycle_#231.mat
BOOST_NEGPULSE_1S,231,0.95644,2.84484,0.0995,12,charge,3,28.444,9.481,10.0,9.9,3.3794,3.7738,13.8658,10-09-22_14.56_BCNP1s_protocol_HPPC_IN21700_30T_cycle_#231.mat
BOOST_NEGPULSE_1S,268,0.94571,2.81291,1.0,0,discharge,0,-2.81,0.937,2.0,2.0,4.159,4.1273,11.2805,10-18-22_21.00_BCNP1s_protocol_HPPC_IN21700_30T_cycle_#268.mat
BOOST_NEGPULSE_1S,268,0.94571,2.81291,1.0,0,discharge,0,-2.81,0.937,10.0,9.7,4.159,4.1102,17.3656,10-18-22_21.00_BCNP1s_protocol_HPPC_IN21700_30T_cycle_#268.mat
BOOST_NEGPULSE_1S,268,0.94571,2.81291,1.0,0,charge,0,1.405,0.468,2.0,2.0,4.1708,4.1914,14.6609,10-18-22_21.00_BCNP1s_protocol_HPPC_IN21700_30T_cycle_#268.mat
BOOST_NEGPULSE_1S,268,0.94571,2.81291,1.0,0,charge,0,1.405,0.468,10.0,9.9,4.1708,4.2,20.7814,10-18-22_21.00_BCNP1s_protocol_HPPC_IN21700_30T_cycle_#268.mat
BOOST_NEGPULSE_1S,268,0.94571,2.81291,0.9999,0,discharge,1,-11.241,3.747,2.0,2.0,4.1676,4.0075,14.2425,10-18-22_21.00_BCNP1s_protocol_HPPC_IN21700_30T_cycle_#268.mat
BOOST_NEGPULSE_1S,268,0.94571,2.81291,0.9999,0,discharge,1,-11.241,3.747,10.0,9.9,4.1676,3.9622,18.2724,10-18-22_21.00_BCNP1s_protocol_HPPC_IN21700_30T_cycle_#268.mat
BOOST_NEGPULSE_1S,268,0.94571,2.81291,1.0,0,charge,1,1.473,0.491,2.0,2.0,4.1742,4.2,17.5129,10-18-22_21.00_BCNP1s_protocol_HPPC_IN21700_30T_cycle_#268.mat
BOOST_NEGPULSE_1S,268,0.94571,2.81291,1.0,0,charge,1,1.473,0.491,10.0,9.9,4.1742,4.2,17.5129,10-18-22_21.00_BCNP1s_protocol_HPPC_IN21700_30T_cycle_#268.mat
BOOST_NEGPULSE_1S,268,0.94571,2.81291,0.9998,0,discharge,2,-22.486,7.495,2.0,2.0,4.1666,3.8622,13.5373,10-18-22_21.00_BCNP1s_protocol_HPPC_IN21700_30T_cycle_#268.mat
BOOST_NEGPULSE_1S,268,0.94571,2.81291,0.9998,0,discharge,2,-22.486,7.495,10.0,9.9,4.1666,3.8042,16.1167,10-18-22_21.00_BCNP1s_protocol_HPPC_IN21700_30T_cycle_#268.mat
BOOST_NEGPULSE_1S,268,0.94571,2.81291,1.0,0,charge,2,1.334,0.445,2.0,2.0,4.1769,4.2,17.3176,10-18-22_21.00_BCNP1s_protocol_HPPC_IN21700_30T_cycle_#268.mat
BOOST_NEGPULSE_1S,268,0.94571,2.81291,1.0,0,charge,2,1.334,0.445,10.0,9.9,4.1769,4.2,17.3176,10-18-22_21.00_BCNP1s_protocol_HPPC_IN21700_30T_cycle_#268.mat
BOOST_NEGPULSE_1S,268,0.94571,2.81291,0.9997,0,discharge,3,-32.321,10.774,2.0,2.0,4.1673,3.7445,13.0813,10-18-22_21.00_BCNP1s_protocol_HPPC_IN21700_30T_cycle_#268.mat
BOOST_NEGPULSE_1S,268,0.94571,2.81291,0.9997,0,discharge,3,-32.321,10.774,10.0,9.9,4.1673,3.6784,15.1264,10-18-22_21.00_BCNP1s_protocol_HPPC_IN21700_30T_cycle_#268.mat
BOOST_NEGPULSE_1S,268,0.94571,2.81291,1.0,0,charge,3,1.288,0.429,2.0,2.0,4.1789,4.2,16.3826,10-18-22_21.00_BCNP1s_protocol_HPPC_IN21700_30T_cycle_#268.mat
BOOST_NEGPULSE_1S,268,0.94571,2.81291,1.0,0,charge,3,1.288,0.429,10.0,9.1,4.1789,4.2001,16.4603,10-18-22_21.00_BCNP1s_protocol_HPPC_IN21700_30T_cycle_#268.mat
BOOST_NEGPULSE_1S,268,0.94571,2.81291,0.9531,1,discharge,0,-2.81,0.937,2.0,2.0,4.0994,4.064,12.597,10-18-22_21.00_BCNP1s_protocol_HPPC_IN21700_30T_cycle_#268.mat
BOOST_NEGPULSE_1S,268,0.94571,2.81291,0.9531,1,discharge,0,-2.81,0.937,10.0,9.9,4.0994,4.0544,16.0131,10-18-22_21.00_BCNP1s_protocol_HPPC_IN21700_30T_cycle_#268.mat
BOOST_NEGPULSE_1S,268,0.94571,2.81291,0.9532,1,charge,0,1.407,0.469,2.0,2.0,4.1014,4.1195,12.8652,10-18-22_21.00_BCNP1s_protocol_HPPC_IN21700_30T_cycle_#268.mat
BOOST_NEGPULSE_1S,268,0.94571,2.81291,0.9532,1,charge,0,1.407,0.469,10.0,9.9,4.1014,4.1245,16.4191,10-18-22_21.00_BCNP1s_protocol_HPPC_IN21700_30T_cycle_#268.mat
BOOST_NEGPULSE_1S,268,0.94571,2.81291,0.9531,1,discharge,1,-11.243,3.748,2.0,2.0,4.1003,3.9577,12.6834,10-18-22_21.00_BCNP1s_protocol_HPPC_IN21700_30T_cycle_#268.mat
BOOST_NEGPULSE_1S,268,0.94571,2.81291,0.9531,1,discharge,1,-11.243,3.748,10.0,9.9,4.1003,3.9292,15.2184,10-18-22_21.00_BCNP1s_protocol_HPPC_IN21700_30T_cycle_#268.mat
BOOST_NEGPULSE_1S,268,0.94571,2.81291,0.9532,1,charge,1,5.621,1.874,2.0,2.0,4.1034,4.1755,12.8262,10-18-22_21.00_BCNP1s_protocol_HPPC_IN21700_30T_cycle_#268.mat
BOOST_NEGPULSE_1S,268,0.94571,2.81291,0.9532,1,charge,1,5.621,1.874,10.0,9.9,4.1034,4.1971,16.6687,10-18-22_21.00_BCNP1s_protocol_HPPC_IN21700_30T_cycle_#268.mat
BOOST_NEGPULSE_1S,268,0.94571,2.81291,0.953,1,discharge,2,-22.486,7.495,2.0,2.0,4.1005,3.8237,12.3099,10-18-22_21.00_BCNP1s_protocol_HPPC_IN21700_30T_cycle_#268.mat
BOOST_NEGPULSE_1S,268,0.94571,2.81291,0.953,1,discharge,2,-22.486,7.495,10.0,9.9,4.1005,3.7782,14.3334,10-18-22_21.00_BCNP1s_protocol_HPPC_IN21700_30T_cycle_#268.mat
BOOST_NEGPULSE_1S,268,0.94571,2.81291,0.9532,1,charge,2,6.663,2.221,2.0,2.0,4.1056,4.2001,14.1824,10-18-22_21.00_BCNP1s_protocol_HPPC_IN21700_30T_cycle_#268.mat
BOOST_NEGPULSE_1S,268,0.94571,2.81291,0.9532,1,charge,2,6.663,2.221,10.0,9.9,4.1056,4.2001,14.1824,10-18-22_21.00_BCNP1s_protocol_HPPC_IN21700_30T_cycle_#268.mat
BOOST_NEGPULSE_1S,268,0.94571,2.81291,0.9529,1,discharge,3,-32.321,10.774,2.0,2.0,4.1008,3.7139,11.9705,10-18-22_21.00_BCNP1s_protocol_HPPC_IN21700_30T_cycle_#268.mat
BOOST_NEGPULSE_1S,268,0.94571,2.81291,0.9529,1,discharge,3,-32.321,10.774,10.0,9.9,4.1008,3.653,13.8548,10-18-22_21.00_BCNP1s_protocol_HPPC_IN21700_30T_cycle_#268.mat
BOOST_NEGPULSE_1S,268,0.94571,2.81291,0.9532,1,charge,3,6.588,2.196,2.0,2.0,4.1071,4.2,14.1003,10-18-22_21.00_BCNP1s_protocol_HPPC_IN21700_30T_cycle_#268.mat
BOOST_NEGPULSE_1S,268,0.94571,2.81291,0.9532,1,charge,3,6.588,2.196,10.0,9.9,4.1071,4.2,14.1003,10-18-22_21.00_BCNP1s_protocol_HPPC_IN21700_30T_cycle_#268.mat
BOOST_NEGPULSE_1S,268,0.94571,2.81291,0.9063,2,discharge,0,-2.81,0.937,2.0,2.0,4.0816,4.047,12.3123,10-18-22_21.00_BCNP1s_protocol_HPPC_IN21700_30T_cycle_#268.mat
BOOST_NEGPULSE_1S,268,0.94571,2.81291,0.9063,2,discharge,0,-2.81,0.937,10.0,9.9,4.0816,4.0387,15.2658,10-18-22_21.00_BCNP1s_protocol_HPPC_IN21700_30T_cycle_#268.mat
BOOST_NEGPULSE_1S,268,0.94571,2.81291,0.9063,2,charge,0,1.405,0.468,2.0,2.0,4.082,4.0998,12.6672,10-18-22_21.00_BCNP1s_protocol_HPPC_IN21700_30T_cycle_#268.mat
BOOST_NEGPULSE_1S,268,0.94571,2.81291,0.9063,2,charge,0,1.405,0.468,10.0,9.9,4.082,4.1037,15.4426,10-18-22_21.00_BCNP1s_protocol_HPPC_IN21700_30T_cycle_#268.mat
BOOST_NEGPULSE_1S,268,0.94571,2.81291,0.9062,2,discharge,1,-11.241,3.747,2.0,2.0,4.0818,3.945,12.1697,10-18-22_21.00_BCNP1s_protocol_HPPC_IN21700_30T_cycle_#268.mat
BOOST_NEGPULSE_1S,268,0.94571,2.81291,0.9062,2,discharge,1,-11.241,3.747,10.0,9.9,4.0818,3.9162,14.7318,10-18-22_21.00_BCNP1s_protocol_HPPC_IN21700_30T_cycle_#268.mat
BOOST_NEGPULSE_1S,268,0.94571,2.81291,0.9064,2,charge,1,5.619,1.873,2.0,2.0,4.0842,4.1516,11.995,10-18-22_21.00_BCNP1s_protocol_HPPC_IN21700_30T_cycle_#268.mat
BOOST_NEGPULSE_1S,268,0.94571,2.81291,0.9064,2,charge,1,5.619,1.873,10.0,9.9,4.0842,4.1661,14.5755,10-18-22_21.00_BCNP1s_protocol_HPPC_IN21700_30T_cycle_#268.mat
BOOST_NEGPULSE_1S,268,0.94571,2.81291,0.9061,2,discharge,2,-22.486,7.495,2.0,2.0,4.0819,3.8149,11.8741,10-18-22_21.00_BCNP1s_protocol_HPPC_IN21700_30T_cycle_#268.mat
BOOST_NEGPULSE_1S,268,0.94571,2.81291,0.9061,2,discharge,2,-22.486,7.495,10.0,9.9,4.0819,3.7643,14.1243,10-18-22_21.00_BCNP1s_protocol_HPPC_IN21700_30T_cycle_#268.mat
BOOST_NEGPULSE_1S,268,0.94571,2.81291,0.9064,2,charge,2,8.959,2.986,2.0,2.0,4.0859,4.2,12.7361,10-18-22_21.00_BCNP1s_protocol_HPPC_IN21700_30T_cycle_#268.mat
BOOST_NEGPULSE_1S,268,0.94571,2.81291,0.9064,2,charge,2,8.959,2.986,10.0,9.9,4.0859,4.2,12.7361,10-18-22_21.00_BCNP1s_protocol_HPPC_IN21700_30T_cycle_#268.mat
BOOST_NEGPULSE_1S,268,0.94571,2.81291,0.9061,2,discharge,3,-32.32,10.773,2.0,1.9,4.0814,3.7083,11.5439,10-18-22_21.00_BCNP1s_protocol_HPPC_IN21700_30T_cycle_#268.mat
BOOST_NEGPULSE_1S,268,0.94571,2.81291,0.9061,2,discharge,3,-32.32,10.773,10.0,9.9,4.0814,3.636,13.7809,10-18-22_21.00_BCNP1s_protocol_HPPC_IN21700_30T_cycle_#268.mat
BOOST_NEGPULSE_1S,268,0.94571,2.81291,0.9064,2,charge,3,8.918,2.973,2.0,2.0,4.0871,4.1999,12.6489,10-18-22_21.00_BCNP1s_protocol_HPPC_IN21700_30T_cycle_#268.mat
BOOST_NEGPULSE_1S,268,0.94571,2.81291,0.9064,2,charge,3,8.918,2.973,10.0,9.9,4.0871,4.1999,12.6489,10-18-22_21.00_BCNP1s_protocol_HPPC_IN21700_30T_cycle_#268.mat
BOOST_NEGPULSE_1S,268,0.94571,2.81291,0.8126,3,discharge,0,-2.811,0.937,2.0,2.0,4.0308,3.9962,12.311,10-18-22_21.00_BCNP1s_protocol_HPPC_IN21700_30T_cycle_#268.mat
BOOST_NEGPULSE_1S,268,0.94571,2.81291,0.8126,3,discharge,0,-2.811,0.937,10.0,9.9,4.0308,3.983,17.0076,10-18-22_21.00_BCNP1s_protocol_HPPC_IN21700_30T_cycle_#268.mat
BOOST_NEGPULSE_1S,268,0.94571,2.81291,0.8126,3,charge,0,1.407,0.469,2.0,2.0,4.0326,4.0493,11.8709,10-18-22_21.00_BCNP1s_protocol_HPPC_IN21700_30T_cycle_#268.mat
BOOST_NEGPULSE_1S,268,0.94571,2.81291,0.8126,3,charge,0,1.407,0.469,10.0,9.9,4.0326,4.0548,15.7805,10-18-22_21.00_BCNP1s_protocol_HPPC_IN21700_30T_cycle_#268.mat
BOOST_NEGPULSE_1S,268,0.94571,2.81291,0.8125,3,discharge,1,-11.241,3.747,2.0,2.0,4.0311,3.8935,12.2409,10-18-22_21.00_BCNP1s_protocol_HPPC_IN21700_30T_cycle_#268.mat
BOOST_NEGPULSE_1S,268,0.94571,2.81291,0.8125,3,discharge,1,-11.241,3.747,10.0,9.9,4.0311,3.8476,16.3242,10-18-22_21.00_BCNP1s_protocol_HPPC_IN21700_30T_cycle_#268.mat
BOOST_NEGPULSE_1S,268,0.94571,2.81291,0.8127,3,charge,1,5.621,1.874,2.0,2.0,4.0349,4.1003,11.6347,10-18-22_21.00_BCNP1s_protocol_HPPC_IN21700_30T_cycle_#268.mat
BOOST_NEGPULSE_1S,268,0.94571,2.81291,0.8127,3,charge,1,5.621,1.874,10.0,9.9,4.0349,4.1183,14.837,10-18-22_21.00_BCNP1s_protocol_HPPC_IN21700_30T_cycle_#268.mat
BOOST_NEGPULSE_1S,268,0.94571,2.81291,0.8125,3,discharge,2,-22.486,7.495,2.0,2.0,4.0314,3.7625,11.9586,10-18-22_21.00_BCNP1s_protocol_HPPC_IN21700_30T_cycle_#268.mat
BOOST_NEGPULSE_1S,268,0.94571,2.81291,0.8125,3,discharge,2,-22.486,7.495,10.0,9.9,4.0314,3.6907,15.1516,10-18-22_21.00_BCNP1s_protocol_HPPC_IN21700_30T_cycle_#268.mat
BOOST_NEGPULSE_1S,268,0.94571,2.81291,0.8128,3,charge,2,13.307,4.436,2.0,2.0,4.0367,4.2002,12.2868,10-18-22_21.00_BCNP1s_protocol_HPPC_IN21700_30T_cycle_#268.mat
BOOST_NEGPULSE_1S,268,0.94571,2.81291,0.8128,3,charge,2,13.307,4.436,10.0,9.9,4.0367,4.2001,12.2793,10-18-22_21.00_BCNP1s_protocol_HPPC_IN21700_30T_cycle_#268.mat
BOOST_NEGPULSE_1S,268,0.94571,2.81291,0.8124,3,discharge,3,-32.32,10.773,2.0,2.0,4.0317,3.6547,11.6646,10-18-22_21.00_BCNP1s_protocol_HPPC_IN21700_30T_cycle_#268.mat
BOOST_NEGPULSE_1S,268,0.94571,2.81291,0.8124,3,discharge,3,-32.32,10.773,10.0,9.9,4.0317,3.5634,14.4895,10-18-22_21.00_BCNP1s_protocol_HPPC_IN21700_30T_cycle_#268.mat
BOOST_NEGPULSE_1S,268,0.94571,2.81291,0.8128,3,charge,3,13.352,4.451,2.0,1.9,4.0379,4.2001,12.148,10-18-22_21.00_BCNP1s_protocol_HPPC_IN21700_30T_cycle_#268.mat
BOOST_NEGPULSE_1S,268,0.94571,2.81291,0.8128,3,charge,3,13.352,4.451,10.0,9.9,4.0379,4.2,12.1405,10-18-22_21.00_BCNP1s_protocol_HPPC_IN21700_30T_cycle_#268.mat
BOOST_NEGPULSE_1S,268,0.94571,2.81291,0.7189,4,discharge,0,-2.81,0.937,2.0,2.0,3.9257,3.8921,11.9564,10-18-22_21.00_BCNP1s_protocol_HPPC_IN21700_30T_cycle_#268.mat
BOOST_NEGPULSE_1S,268,0.94571,2.81291,0.7189,4,discharge,0,-2.81,0.937,10.0,9.9,3.9257,3.8786,16.7604,10-18-22_21.00_BCNP1s_protocol_HPPC_IN21700_30T_cycle_#268.mat
BOOST_NEGPULSE_1S,268,0.94571,2.81291,0.719,4,charge,0,1.407,0.469,2.0,1.9,3.927,3.9438,11.9394,10-18-22_21.00_BCNP1s_protocol_HPPC_IN21700_30T_cycle_#268.mat
BOOST_NEGPULSE_1S,268,0.94571,2.81291,0.719,4,charge,0,1.407,0.469,10.0,9.9,3.927,3.9492,15.7771,10-18-22_21.00_BCNP1s_protocol_HPPC_IN21700_30T_cycle_#268.mat
BOOST_NEGPULSE_1S,268,0.94571,2.81291,0.7189,4,discharge,1,-11.241,3.747,2.0,2.0,3.9259,3.7916,11.9473,10-18-22_21.00_BCNP1s_protocol_HPPC_IN21700_30T_cycle_#268.mat
BOOST_NEGPULSE_1S,268,0.94571,2.81291,0.7189,4,discharge,1,-11.241,3.747,10.0,9.9,3.9259,3.7504,15.6125,10-18-22_21.00_BCNP1s_protocol_HPPC_IN21700_30T_cycle_#268.mat
BOOST_NEGPULSE_1S,268,0.94571,2.81291,0.719,4,charge,1,5.621,1.874,2.0,2.0,3.9307,3.993,11.083,10-18-22_21.00_BCNP1s_protocol_HPPC_IN21700_30T_cycle_#268.mat
BOOST_NEGPULSE_1S,268,0.94571,2.81291,0.719,4,charge,1,5.621,1.874,10.0,9.9,3.9307,4.0083,13.8049,10-18-22_21.00_BCNP1s_protocol_HPPC_IN21700_30T_cycle_#268.mat
BOOST_NEGPULSE_1S,268,0.94571,2.81291,0.7187,4,discharge,2,-22.486,7.495,2.0,2.0,3.926,3.666,11.5628,10-18-22_21.00_BCNP1s_protocol_HPPC_IN21700_30T_cycle_#268.mat
BOOST_NEGPULSE_1S,268,0.94571,2.81291,0.7187,4,discharge,2,-22.486,7.495,10.0,9.9,3.926,3.6073,14.1733,10-18-22_21.00_BCNP1s_protocol_HPPC_IN21700_30T_cycle_#268.mat
BOOST_NEGPULSE_1S,268,0.94571,2.81291,0.7191,4,charge,2,16.863,5.621,2.0,2.0,3.9324,4.1112,10.6031,10-18-22_21.00_BCNP1s_protocol_HPPC_IN21700_30T_cycle_#268.mat
BOOST_NEGPULSE_1S,268,0.94571,2.81291,0.7191,4,charge,2,16.863,5.621,10.0,9.9,3.9324,4.1561,13.2657,10-18-22_21.00_BCNP1s_protocol_HPPC_IN21700_30T_cycle_#268.mat
BOOST_NEGPULSE_1S,268,0.94571,2.81291,0.7187,4,discharge,3,-32.322,10.774,2.0,2.0,3.9265,3.5637,11.2246,10-18-22_21.00_BCNP1s_protocol_HPPC_IN21700_30T_cycle_#268.mat
BOOST_NEGPULSE_1S,268,0.94571,2.81291,0.7187,4,discharge,3,-32.322,10.774,10.0,9.9,3.9265,3.4866,13.6099,10-18-22_21.00_BCNP1s_protocol_HPPC_IN21700_30T_cycle_#268.mat
BOOST_NEGPULSE_1S,268,0.94571,2.81291,0.7192,4,charge,3,23.309,7.77,2.0,2.0,3.9331,4.2002,11.4591,10-18-22_21.00_BCNP1s_protocol_HPPC_IN21700_30T_cycle_#268.mat
BOOST_NEGPULSE_1S,268,0.94571,2.81291,0.7192,4,charge,3,23.309,7.77,10.0,9.9,3.9331,4.2001,11.4548,10-18-22_21.00_BCNP1s_protocol_HPPC_IN21700_30T_cycle_#268.mat
BOOST_NEGPULSE_1S,268,0.94571,2.81291,0.6252,5,discharge,0,-2.81,0.937,2.0,1.9,3.8447,3.8117,11.7429,10-18-22_21.00_BCNP1s_protocol_HPPC_IN21700_30T_cycle_#268.mat
