Repository: KikETs/ECM_HYBRID_BMS_JOINT

## Results

| Arm | Model | Size | Protocol | Result | Worst cell |
|---|---|---|---|---|---|
| SOP | 2RC table + trim (A8) | 4 effective coefficients, 2 EW states | leave-one-cell-out | usable current 69.6 % discharge, 59.5 % charge (τ = 10 s) | 59.9 % / 53.5 % (BOOST_REST) |
| SOH | dQ/dV ridge | 65 coefficients | leave-one-cell-out | RMSE 0.0094, bias −0.0005 | 0.0130 (BOOST_REST) |
| SOC | 2RC EKF, low-current gate | 3 states | leave-one-cell-out | **2.34 %p** over six sensor disturbances on estimated SOH (2.325 on true SOH), per cell 2.00–2.75 | 4.60 %p (BOOST_NEGPULSE_1S, current offset −0.10 A) |

The SOH arm was a 10,945-parameter CNN until the second audit round. Nested

File: analysis/uypydj_hppc_resistance.csv (part 150 of 225)
protocol,cycle,SOH,CAP_Ah,SOC,soc_group,direction,rate_rank,I_A,CRate_rated,tau_s,tau_actual_s,V_pre_V,V_tau_V,R_mOhm,file
BOOST_NEGPULSE_1S,268,0.94571,2.81291,0.6252,5,discharge,0,-2.81,0.937,10.0,9.9,3.8447,3.798,16.618,10-18-22_21.00_BCNP1s_protocol_HPPC_IN21700_30T_cycle_#268.mat
BOOST_NEGPULSE_1S,268,0.94571,2.81291,0.6252,5,charge,0,1.407,0.469,2.0,2.0,3.8461,3.8623,11.5155,10-18-22_21.00_BCNP1s_protocol_HPPC_IN21700_30T_cycle_#268.mat
BOOST_NEGPULSE_1S,268,0.94571,2.81291,0.6252,5,charge,0,1.407,0.469,10.0,9.9,3.8461,3.8677,15.354,10-18-22_21.00_BCNP1s_protocol_HPPC_IN21700_30T_cycle_#268.mat
BOOST_NEGPULSE_1S,268,0.94571,2.81291,0.6251,5,discharge,1,-11.241,3.747,2.0,2.0,3.8443,3.7141,11.5826,10-18-22_21.00_BCNP1s_protocol_HPPC_IN21700_30T_cycle_#268.mat
BOOST_NEGPULSE_1S,268,0.94571,2.81291,0.6251,5,discharge,1,-11.241,3.747,10.0,9.9,3.8443,3.677,14.883,10-18-22_21.00_BCNP1s_protocol_HPPC_IN21700_30T_cycle_#268.mat
BOOST_NEGPULSE_1S,268,0.94571,2.81291,0.6253,5,charge,1,5.621,1.874,2.0,2.0,3.8485,3.9117,11.2436,10-18-22_21.00_BCNP1s_protocol_HPPC_IN21700_30T_cycle_#268.mat
BOOST_NEGPULSE_1S,268,0.94571,2.81291,0.6253,5,charge,1,5.621,1.874,10.0,9.9,3.8485,3.9302,14.5348,10-18-22_21.00_BCNP1s_protocol_HPPC_IN21700_30T_cycle_#268.mat
BOOST_NEGPULSE_1S,268,0.94571,2.81291,0.6251,5,discharge,2,-22.485,7.495,2.0,2.0,3.8436,3.5925,11.1674,10-18-22_21.00_BCNP1s_protocol_HPPC_IN21700_30T_cycle_#268.mat
BOOST_NEGPULSE_1S,268,0.94571,2.81291,0.6251,5,discharge,2,-22.485,7.495,10.0,9.9,3.8436,3.5324,13.8403,10-18-22_21.00_BCNP1s_protocol_HPPC_IN21700_30T_cycle_#268.mat
BOOST_NEGPULSE_1S,268,0.94571,2.81291,0.6254,5,charge,2,16.863,5.621,2.0,1.9,3.8506,4.0311,10.7039,10-18-22_21.00_BCNP1s_protocol_HPPC_IN21700_30T_cycle_#268.mat
BOOST_NEGPULSE_1S,268,0.94571,2.81291,0.6254,5,charge,2,16.863,5.621,10.0,9.9,3.8506,4.0773,13.4436,10-18-22_21.00_BCNP1s_protocol_HPPC_IN21700_30T_cycle_#268.mat
BOOST_NEGPULSE_1S,268,0.94571,2.81291,0.625,5,discharge,3,-32.323,10.774,2.0,2.0,3.843,3.4915,10.8746,10-18-22_21.00_BCNP1s_protocol_HPPC_IN21700_30T_cycle_#268.mat
BOOST_NEGPULSE_1S,268,0.94571,2.81291,0.625,5,discharge,3,-32.323,10.774,10.0,9.9,3.843,3.4097,13.4053,10-18-22_21.00_BCNP1s_protocol_HPPC_IN21700_30T_cycle_#268.mat
BOOST_NEGPULSE_1S,268,0.94571,2.81291,0.6254,5,charge,3,28.105,9.368,2.0,1.9,3.8519,4.1436,10.3789,10-18-22_21.00_BCNP1s_protocol_HPPC_IN21700_30T_cycle_#268.mat
BOOST_NEGPULSE_1S,268,0.94571,2.81291,0.6254,5,charge,3,28.105,9.368,10.0,9.9,3.8519,4.2001,12.3893,10-18-22_21.00_BCNP1s_protocol_HPPC_IN21700_30T_cycle_#268.mat
BOOST_NEGPULSE_1S,268,0.94571,2.81291,0.5315,6,discharge,0,-2.81,0.937,2.0,1.9,3.7428,3.7123,10.8541,10-18-22_21.00_BCNP1s_protocol_HPPC_IN21700_30T_cycle_#268.mat
BOOST_NEGPULSE_1S,268,0.94571,2.81291,0.5315,6,discharge,0,-2.81,0.937,10.0,9.9,3.7428,3.7018,14.5907,10-18-22_21.00_BCNP1s_protocol_HPPC_IN21700_30T_cycle_#268.mat
BOOST_NEGPULSE_1S,268,0.94571,2.81291,0.5316,6,charge,0,1.407,0.469,2.0,2.0,3.7438,3.7592,10.9468,10-18-22_21.00_BCNP1s_protocol_HPPC_IN21700_30T_cycle_#268.mat
BOOST_NEGPULSE_1S,268,0.94571,2.81291,0.5316,6,charge,0,1.407,0.469,10.0,9.9,3.7438,3.7637,14.1456,10-18-22_21.00_BCNP1s_protocol_HPPC_IN21700_30T_cycle_#268.mat
BOOST_NEGPULSE_1S,268,0.94571,2.81291,0.5315,6,discharge,1,-11.241,3.747,2.0,2.0,3.7422,3.6206,10.8175,10-18-22_21.00_BCNP1s_protocol_HPPC_IN21700_30T_cycle_#268.mat
BOOST_NEGPULSE_1S,268,0.94571,2.81291,0.5315,6,discharge,1,-11.241,3.747,10.0,9.9,3.7422,3.585,13.9845,10-18-22_21.00_BCNP1s_protocol_HPPC_IN21700_30T_cycle_#268.mat
BOOST_NEGPULSE_1S,268,0.94571,2.81291,0.5316,6,charge,1,5.621,1.874,2.0,2.0,3.7461,3.8064,10.7276,10-18-22_21.00_BCNP1s_protocol_HPPC_IN21700_30T_cycle_#268.mat
BOOST_NEGPULSE_1S,268,0.94571,2.81291,0.5316,6,charge,1,5.621,1.874,10.0,9.9,3.7461,3.8235,13.7698,10-18-22_21.00_BCNP1s_protocol_HPPC_IN21700_30T_cycle_#268.mat
BOOST_NEGPULSE_1S,268,0.94571,2.81291,0.5314,6,discharge,2,-22.487,7.496,2.0,2.0,3.7431,3.5007,10.7796,10-18-22_21.00_BCNP1s_protocol_HPPC_IN21700_30T_cycle_#268.mat
BOOST_NEGPULSE_1S,268,0.94571,2.81291,0.5314,6,discharge,2,-22.487,7.496,10.0,9.9,3.7431,3.4367,13.6257,10-18-22_21.00_BCNP1s_protocol_HPPC_IN21700_30T_cycle_#268.mat
BOOST_NEGPULSE_1S,268,0.94571,2.81291,0.5317,6,charge,2,16.863,5.621,2.0,2.0,3.7481,3.9259,10.5438,10-18-22_21.00_BCNP1s_protocol_HPPC_IN21700_30T_cycle_#268.mat
BOOST_NEGPULSE_1S,268,0.94571,2.81291,0.5317,6,charge,2,16.863,5.621,10.0,9.9,3.7481,3.9715,13.2479,10-18-22_21.00_BCNP1s_protocol_HPPC_IN21700_30T_cycle_#268.mat
BOOST_NEGPULSE_1S,268,0.94571,2.81291,0.5313,6,discharge,3,-32.322,10.774,2.0,2.0,3.7429,3.3979,10.6738,10-18-22_21.00_BCNP1s_protocol_HPPC_IN21700_30T_cycle_#268.mat
BOOST_NEGPULSE_1S,268,0.94571,2.81291,0.5313,6,discharge,3,-32.322,10.774,10.0,9.9,3.7429,3.3098,13.3995,10-18-22_21.00_BCNP1s_protocol_HPPC_IN21700_30T_cycle_#268.mat
BOOST_NEGPULSE_1S,268,0.94571,2.81291,0.5318,6,charge,3,28.105,9.368,2.0,2.0,3.7497,4.0407,10.354,10-18-22_21.00_BCNP1s_protocol_HPPC_IN21700_30T_cycle_#268.mat
BOOST_NEGPULSE_1S,268,0.94571,2.81291,0.5318,6,charge,3,28.105,9.368,10.0,9.9,3.7497,4.1136,12.9479,10-18-22_21.00_BCNP1s_protocol_HPPC_IN21700_30T_cycle_#268.mat
BOOST_NEGPULSE_1S,268,0.94571,2.81291,0.4379,7,discharge,0,-2.812,0.938,2.0,2.0,3.6591,3.6288,10.7733,10-18-22_21.00_BCNP1s_protocol_HPPC_IN21700_30T_cycle_#268.mat
BOOST_NEGPULSE_1S,268,0.94571,2.81291,0.4379,7,discharge,0,-2.812,0.938,10.0,9.9,3.6591,3.6194,14.1156,10-18-22_21.00_BCNP1s_protocol_HPPC_IN21700_30T_cycle_#268.mat
BOOST_NEGPULSE_1S,268,0.94571,2.81291,0.4379,7,charge,0,1.407,0.469,2.0,1.9,3.6605,3.6751,10.3789,10-18-22_21.00_BCNP1s_protocol_HPPC_IN21700_30T_cycle_#268.mat
BOOST_NEGPULSE_1S,268,0.94571,2.81291,0.4379,7,charge,0,1.407,0.469,10.0,9.9,3.6605,3.6795,13.5068,10-18-22_21.00_BCNP1s_protocol_HPPC_IN21700_30T_cycle_#268.mat
BOOST_NEGPULSE_1S,268,0.94571,2.81291,0.4378,7,discharge,1,-11.242,3.747,2.0,2.0,3.6585,3.5387,10.6565,10-18-22_21.00_BCNP1s_protocol_HPPC_IN21700_30T_cycle_#268.mat
BOOST_NEGPULSE_1S,268,0.94571,2.81291,0.4378,7,discharge,1,-11.242,3.747,10.0,9.9,3.6585,3.503,13.8321,10-18-22_21.00_BCNP1s_protocol_HPPC_IN21700_30T_cycle_#268.mat
BOOST_NEGPULSE_1S,268,0.94571,2.81291,0.4379,7,charge,1,5.621,1.874,2.0,2.0,3.6628,3.7221,10.549,10-18-22_21.00_BCNP1s_protocol_HPPC_IN21700_30T_cycle_#268.mat
BOOST_NEGPULSE_1S,268,0.94571,2.81291,0.4379,7,charge,1,5.621,1.874,10.0,9.9,3.6628,3.7383,13.4308,10-18-22_21.00_BCNP1s_protocol_HPPC_IN21700_30T_cycle_#268.mat
BOOST_NEGPULSE_1S,268,0.94571,2.81291,0.4377,7,discharge,2,-22.486,7.495,2.0,2.0,3.6593,3.4183,10.7178,10-18-22_21.00_BCNP1s_protocol_HPPC_IN21700_30T_cycle_#268.mat
BOOST_NEGPULSE_1S,268,0.94571,2.81291,0.4377,7,discharge,2,-22.486,7.495,10.0,9.9,3.6593,3.3546,13.5507,10-18-22_21.00_BCNP1s_protocol_HPPC_IN21700_30T_cycle_#268.mat
BOOST_NEGPULSE_1S,268,0.94571,2.81291,0.438,7,charge,2,16.863,5.621,2.0,1.9,3.665,3.8399,10.3718,10-18-22_21.00_BCNP1s_protocol_HPPC_IN21700_30T_cycle_#268.mat
BOOST_NEGPULSE_1S,268,0.94571,2.81291,0.438,7,charge,2,16.863,5.621,10.0,9.9,3.665,3.8814,12.8328,10-18-22_21.00_BCNP1s_protocol_HPPC_IN21700_30T_cycle_#268.mat
BOOST_NEGPULSE_1S,268,0.94571,2.81291,0.4376,7,discharge,3,-32.321,10.774,2.0,2.0,3.6597,3.3154,10.6525,10-18-22_21.00_BCNP1s_protocol_HPPC_IN21700_30T_cycle_#268.mat
BOOST_NEGPULSE_1S,268,0.94571,2.81291,0.4376,7,discharge,3,-32.321,10.774,10.0,9.9,3.6597,3.2279,13.3597,10-18-22_21.00_BCNP1s_protocol_HPPC_IN21700_30T_cycle_#268.mat
BOOST_NEGPULSE_1S,268,0.94571,2.81291,0.4381,7,charge,3,28.105,9.368,2.0,2.0,3.6665,3.9542,10.2366,10-18-22_21.00_BCNP1s_protocol_HPPC_IN21700_30T_cycle_#268.mat
BOOST_NEGPULSE_1S,268,0.94571,2.81291,0.4381,7,charge,3,28.105,9.368,10.0,9.9,3.6665,4.0207,12.6027,10-18-22_21.00_BCNP1s_protocol_HPPC_IN21700_30T_cycle_#268.mat
BOOST_NEGPULSE_1S,268,0.94571,2.81291,0.3442,8,discharge,0,-2.812,0.937,2.0,2.0,3.5973,3.5666,10.9171,10-18-22_21.00_BCNP1s_protocol_HPPC_IN21700_30T_cycle_#268.mat
BOOST_NEGPULSE_1S,268,0.94571,2.81291,0.3442,8,discharge,0,-2.812,0.937,10.0,9.9,3.5973,3.557,14.3309,10-18-22_21.00_BCNP1s_protocol_HPPC_IN21700_30T_cycle_#268.mat
BOOST_NEGPULSE_1S,268,0.94571,2.81291,0.3442,8,charge,0,1.407,0.469,2.0,2.0,3.5985,3.6134,10.5907,10-18-22_21.00_BCNP1s_protocol_HPPC_IN21700_30T_cycle_#268.mat
BOOST_NEGPULSE_1S,268,0.94571,2.81291,0.3442,8,charge,0,1.407,0.469,10.0,9.9,3.5985,3.6178,13.7181,10-18-22_21.00_BCNP1s_protocol_HPPC_IN21700_30T_cycle_#268.mat
BOOST_NEGPULSE_1S,268,0.94571,2.81291,0.3441,8,discharge,1,-11.241,3.747,2.0,2.0,3.5966,3.475,10.8175,10-18-22_21.00_BCNP1s_protocol_HPPC_IN21700_30T_cycle_#268.mat
BOOST_NEGPULSE_1S,268,0.94571,2.81291,0.3441,8,discharge,1,-11.241,3.747,10.0,9.9,3.5966,3.4385,14.0646,10-18-22_21.00_BCNP1s_protocol_HPPC_IN21700_30T_cycle_#268.mat
BOOST_NEGPULSE_1S,268,0.94571,2.81291,0.3442,8,charge,1,5.621,1.874,2.0,2.0,3.6002,3.6612,10.8522,10-18-22_21.00_BCNP1s_protocol_HPPC_IN21700_30T_cycle_#268.mat
BOOST_NEGPULSE_1S,268,0.94571,2.81291,0.3442,8,charge,1,5.621,1.874,10.0,9.9,3.6002,3.6779,13.8232,10-18-22_21.00_BCNP1s_protocol_HPPC_IN21700_30T_cycle_#268.mat
BOOST_NEGPULSE_1S,268,0.94571,2.81291,0.344,8,discharge,2,-22.486,7.495,2.0,2.0,3.5975,3.3524,10.9001,10-18-22_21.00_BCNP1s_protocol_HPPC_IN21700_30T_cycle_#268.mat
BOOST_NEGPULSE_1S,268,0.94571,2.81291,0.344,8,discharge,2,-22.486,7.495,10.0,9.9,3.5975,3.2853,13.8842,10-18-22_21.00_BCNP1s_protocol_HPPC_IN21700_30T_cycle_#268.mat
BOOST_NEGPULSE_1S,268,0.94571,2.81291,0.3443,8,charge,2,16.863,5.621,2.0,1.9,3.6032,3.7807,10.526,10-18-22_21.00_BCNP1s_protocol_HPPC_IN21700_30T_cycle_#268.mat
BOOST_NEGPULSE_1S,268,0.94571,2.81291,0.3443,8,charge,2,16.863,5.621,10.0,9.9,3.6032,3.8226,13.0107,10-18-22_21.00_BCNP1s_protocol_HPPC_IN21700_30T_cycle_#268.mat
BOOST_NEGPULSE_1S,268,0.94571,2.81291,0.3439,8,discharge,3,-32.322,10.774,2.0,2.0,3.5968,3.2475,10.8069,10-18-22_21.00_BCNP1s_protocol_HPPC_IN21700_30T_cycle_#268.mat
BOOST_NEGPULSE_1S,268,0.94571,2.81291,0.3439,8,discharge,3,-32.322,10.774,10.0,9.9,3.5968,3.1538,13.7058,10-18-22_21.00_BCNP1s_protocol_HPPC_IN21700_30T_cycle_#268.mat
BOOST_NEGPULSE_1S,268,0.94571,2.81291,0.3444,8,charge,3,28.105,9.368,2.0,2.0,3.6062,3.8968,10.3398,10-18-22_21.00_BCNP1s_protocol_HPPC_IN21700_30T_cycle_#268.mat
BOOST_NEGPULSE_1S,268,0.94571,2.81291,0.3444,8,charge,3,28.105,9.368,10.0,9.9,3.6062,3.9595,12.5707,10-18-22_21.00_BCNP1s_protocol_HPPC_IN21700_30T_cycle_#268.mat
BOOST_NEGPULSE_1S,268,0.94571,2.81291,0.2505,9,discharge,0,-2.81,0.937,2.0,2.0,3.5141,3.4819,11.4579,10-18-22_21.00_BCNP1s_protocol_HPPC_IN21700_30T_cycle_#268.mat
BOOST_NEGPULSE_1S,268,0.94571,2.81291,0.2505,9,discharge,0,-2.81,0.937,10.0,9.9,3.5141,3.4712,15.2653,10-18-22_21.00_BCNP1s_protocol_HPPC_IN21700_30T_cycle_#268.mat
BOOST_NEGPULSE_1S,268,0.94571,2.81291,0.2505,9,charge,0,1.407,0.469,2.0,2.0,3.5157,3.5316,11.3014,10-18-22_21.00_BCNP1s_protocol_HPPC_IN21700_30T_cycle_#268.mat
BOOST_NEGPULSE_1S,268,0.94571,2.81291,0.2505,9,charge,0,1.407,0.469,10.0,9.9,3.5157,3.5364,14.7132,10-18-22_21.00_BCNP1s_protocol_HPPC_IN21700_30T_cycle_#268.mat
BOOST_NEGPULSE_1S,268,0.94571,2.81291,0.2504,9,discharge,1,-11.242,3.747,2.0,2.0,3.5145,3.3847,11.546,10-18-22_21.00_BCNP1s_protocol_HPPC_IN21700_30T_cycle_#268.mat
BOOST_NEGPULSE_1S,268,0.94571,2.81291,0.2504,9,discharge,1,-11.242,3.747,10.0,9.9,3.5145,3.3462,14.9706,10-18-22_21.00_BCNP1s_protocol_HPPC_IN21700_30T_cycle_#268.mat
BOOST_NEGPULSE_1S,268,0.94571,2.81291,0.2505,9,charge,1,5.621,1.874,2.0,2.0,3.5207,3.5837,11.2074,10-18-22_21.00_BCNP1s_protocol_HPPC_IN21700_30T_cycle_#268.mat
BOOST_NEGPULSE_1S,268,0.94571,2.81291,0.2505,9,charge,1,5.621,1.874,10.0,9.9,3.5207,3.602,14.4628,10-18-22_21.00_BCNP1s_protocol_HPPC_IN21700_30T_cycle_#268.mat
BOOST_NEGPULSE_1S,268,0.94571,2.81291,0.2503,9,discharge,2,-22.486,7.495,2.0,2.0,3.5164,3.2573,11.5227,10-18-22_21.00_BCNP1s_protocol_HPPC_IN21700_30T_cycle_#268.mat
BOOST_NEGPULSE_1S,268,0.94571,2.81291,0.2503,9,discharge,2,-22.486,7.495,10.0,9.9,3.5164,3.1774,15.076,10-18-22_21.00_BCNP1s_protocol_HPPC_IN21700_30T_cycle_#268.mat
BOOST_NEGPULSE_1S,268,0.94571,2.81291,0.2506,9,charge,2,16.863,5.621,2.0,1.9,3.5254,3.709,10.8877,10-18-22_21.00_BCNP1s_protocol_HPPC_IN21700_30T_cycle_#268.mat
BOOST_NEGPULSE_1S,268,0.94571,2.81291,0.2506,9,charge,2,16.863,5.621,10.0,9.9,3.5254,3.7605,13.9418,10-18-22_21.00_BCNP1s_protocol_HPPC_IN21700_30T_cycle_#268.mat
BOOST_NEGPULSE_1S,268,0.94571,2.81291,0.2502,9,discharge,3,-32.322,10.774,2.0,2.0,3.518,3.1465,11.4937,10-18-22_21.00_BCNP1s_protocol_HPPC_IN21700_30T_cycle_#268.mat
BOOST_NEGPULSE_1S,268,0.94571,2.81291,0.2502,9,discharge,3,-32.322,10.774,10.0,9.9,3.518,3.0238,15.2899,10-18-22_21.00_BCNP1s_protocol_HPPC_IN21700_30T_cycle_#268.mat
BOOST_NEGPULSE_1S,268,0.94571,2.81291,0.2507,9,charge,3,28.106,9.369,2.0,2.0,3.5284,3.8298,10.7237,10-18-22_21.00_BCNP1s_protocol_HPPC_IN21700_30T_cycle_#268.mat
BOOST_NEGPULSE_1S,268,0.94571,2.81291,0.2507,9,charge,3,28.106,9.369,10.0,9.9,3.5284,3.9035,13.3459,10-18-22_21.00_BCNP1s_protocol_HPPC_IN21700_30T_cycle_#268.mat
BOOST_NEGPULSE_1S,268,0.94571,2.81291,0.2036,10,discharge,0,-2.81,0.937,2.0,2.0,3.4602,3.4259,12.2051,10-18-22_21.00_BCNP1s_protocol_HPPC_IN21700_30T_cycle_#268.mat
BOOST_NEGPULSE_1S,268,0.94571,2.81291,0.2036,10,discharge,0,-2.81,0.937,10.0,9.9,3.4602,3.4144,16.2972,10-18-22_21.00_BCNP1s_protocol_HPPC_IN21700_30T_cycle_#268.mat
BOOST_NEGPULSE_1S,268,0.94571,2.81291,0.2037,10,charge,0,1.407,0.469,2.0,2.0,3.4622,3.4788,11.7973,10-18-22_21.00_BCNP1s_protocol_HPPC_IN21700_30T_cycle_#268.mat
BOOST_NEGPULSE_1S,268,0.94571,2.81291,0.2037,10,charge,0,1.407,0.469,10.0,9.9,3.4622,3.4841,15.5639,10-18-22_21.00_BCNP1s_protocol_HPPC_IN21700_30T_cycle_#268.mat
BOOST_NEGPULSE_1S,268,0.94571,2.81291,0.2036,10,discharge,1,-11.241,3.747,2.0,1.9,3.4608,3.3236,12.2053,10-18-22_21.00_BCNP1s_protocol_HPPC_IN21700_30T_cycle_#268.mat
BOOST_NEGPULSE_1S,268,0.94571,2.81291,0.2036,10,discharge,1,-11.241,3.747,10.0,9.9,3.4608,3.2797,16.1107,10-18-22_21.00_BCNP1s_protocol_HPPC_IN21700_30T_cycle_#268.mat
BOOST_NEGPULSE_1S,268,0.94571,2.81291,0.2037,10,charge,1,5.619,1.873,2.0,2.0,3.4666,3.5324,11.7103,10-18-22_21.00_BCNP1s_protocol_HPPC_IN21700_30T_cycle_#268.mat
BOOST_NEGPULSE_1S,268,0.94571,2.81291,0.2037,10,charge,1,5.619,1.873,10.0,9.9,3.4666,3.5515,15.1095,10-18-22_21.00_BCNP1s_protocol_HPPC_IN21700_30T_cycle_#268.mat
BOOST_NEGPULSE_1S,268,0.94571,2.81291,0.2035,10,discharge,2,-22.486,7.495,2.0,2.0,3.4619,3.1854,12.2965,10-18-22_21.00_BCNP1s_protocol_HPPC_IN21700_30T_cycle_#268.mat
BOOST_NEGPULSE_1S,268,0.94571,2.81291,0.2035,10,discharge,2,-22.486,7.495,10.0,9.9,3.4619,3.0821,16.8905,10-18-22_21.00_BCNP1s_protocol_HPPC_IN21700_30T_cycle_#268.mat
BOOST_NEGPULSE_1S,268,0.94571,2.81291,0.2038,10,charge,2,16.863,5.621,2.0,2.0,3.47,3.6607,11.3088,10-18-22_21.00_BCNP1s_protocol_HPPC_IN21700_30T_cycle_#268.mat
BOOST_NEGPULSE_1S,268,0.94571,2.81291,0.2038,10,charge,2,16.863,5.621,10.0,9.9,3.47,3.7138,14.4577,10-18-22_21.00_BCNP1s_protocol_HPPC_IN21700_30T_cycle_#268.mat
BOOST_NEGPULSE_1S,268,0.94571,2.81291,0.2034,10,discharge,3,-32.322,10.774,2.0,2.0,3.4621,3.0638,12.3229,10-18-22_21.00_BCNP1s_protocol_HPPC_IN21700_30T_cycle_#268.mat
BOOST_NEGPULSE_1S,268,0.94571,2.81291,0.2034,10,discharge,3,-32.322,10.774,10.0,9.9,3.4621,2.8754,18.1517,10-18-22_21.00_BCNP1s_protocol_HPPC_IN21700_30T_cycle_#268.mat
BOOST_NEGPULSE_1S,268,0.94571,2.81291,0.2039,10,charge,3,28.105,9.368,2.0,2.0,3.4721,3.7811,10.9945,10-18-22_21.00_BCNP1s_protocol_HPPC_IN21700_30T_cycle_#268.mat
BOOST_NEGPULSE_1S,268,0.94571,2.81291,0.2039,10,charge,3,28.105,9.368,10.0,9.9,3.4721,3.8622,13.8801,10-18-22_21.00_BCNP1s_protocol_HPPC_IN21700_30T_cycle_#268.mat
BOOST_NEGPULSE_1S,268,0.94571,2.81291,0.1568,11,discharge,0,-2.81,0.937,2.0,2.0,3.4169,3.3796,13.2754,10-18-22_21.00_BCNP1s_protocol_HPPC_IN21700_30T_cycle_#268.mat
BOOST_NEGPULSE_1S,268,0.94571,2.81291,0.1568,11,discharge,0,-2.81,0.937,10.0,9.9,3.4169,3.3657,18.2226,10-18-22_21.00_BCNP1s_protocol_HPPC_IN21700_30T_cycle_#268.mat
BOOST_NEGPULSE_1S,268,0.94571,2.81291,0.1568,11,charge,0,1.405,0.468,2.0,2.0,3.4185,3.4372,13.3068,10-18-22_21.00_BCNP1s_protocol_HPPC_IN21700_30T_cycle_#268.mat
BOOST_NEGPULSE_1S,268,0.94571,2.81291,0.1568,11,charge,0,1.405,0.468,10.0,9.9,3.4185,3.4426,17.1494,10-18-22_21.00_BCNP1s_protocol_HPPC_IN21700_30T_cycle_#268.mat
BOOST_NEGPULSE_1S,268,0.94571,2.81291,0.1567,11,discharge,1,-11.241,3.747,2.0,2.0,3.4174,3.2643,13.6198,10-18-22_21.00_BCNP1s_protocol_HPPC_IN21700_30T_cycle_#268.mat
BOOST_NEGPULSE_1S,268,0.94571,2.81291,0.1567,11,discharge,1,-11.241,3.747,10.0,9.9,3.4174,3.1948,19.8025,10-18-22_21.00_BCNP1s_protocol_HPPC_IN21700_30T_cycle_#268.mat
BOOST_NEGPULSE_1S,268,0.94571,2.81291,0.1569,11,charge,1,5.619,1.873,2.0,2.0,3.4253,3.4944,12.2969,10-18-22_21.00_BCNP1s_protocol_HPPC_IN21700_30T_cycle_#268.mat
BOOST_NEGPULSE_1S,268,0.94571,2.81291,0.1569,11,charge,1,5.619,1.873,10.0,9.9,3.4253,3.5106,15.1798,10-18-22_21.00_BCNP1s_protocol_HPPC_IN21700_30T_cycle_#268.mat
BOOST_NEGPULSE_1S,268,0.94571,2.81291,0.1566,11,discharge,2,-22.486,7.495,2.0,2.0,3.4191,3.1045,13.9909,10-18-22_21.00_BCNP1s_protocol_HPPC_IN21700_30T_cycle_#268.mat
BOOST_NEGPULSE_1S,268,0.94571,2.81291,0.1566,11,discharge,2,-22.486,7.495,10.0,9.9,3.4191,2.8598,24.8733,10-18-22_21.00_BCNP1s_protocol_HPPC_IN21700_30T_cycle_#268.mat
BOOST_NEGPULSE_1S,268,0.94571,2.81291,0.1569,11,charge,2,16.863,5.621,2.0,1.9,3.4296,3.6229,11.463,10-18-22_21.00_BCNP1s_protocol_HPPC_IN21700_30T_cycle_#268.mat
BOOST_NEGPULSE_1S,268,0.94571,2.81291,0.1569,11,charge,2,16.863,5.621,10.0,9.9,3.4296,3.669,14.1968,10-18-22_21.00_BCNP1s_protocol_HPPC_IN21700_30T_cycle_#268.mat
BOOST_NEGPULSE_1S,268,0.94571,2.81291,0.1565,11,discharge,3,-32.323,10.774,2.0,2.0,3.4183,2.9572,14.2654,10-18-22_21.00_BCNP1s_protocol_HPPC_IN21700_30T_cycle_#268.mat
BOOST_NEGPULSE_1S,268,0.94571,2.81291,0.1565,11,discharge,3,-32.323,10.774,10.0,9.9,3.4183,2.4997,28.4194,10-18-22_21.00_BCNP1s_protocol_HPPC_IN21700_30T_cycle_#268.mat
BOOST_NEGPULSE_1S,268,0.94571,2.81291,0.157,11,charge,3,28.105,9.368,2.0,1.9,3.4312,3.7387,10.9411,10-18-22_21.00_BCNP1s_protocol_HPPC_IN21700_30T_cycle_#268.mat
BOOST_NEGPULSE_1S,268,0.94571,2.81291,0.157,11,charge,3,28.105,9.368,10.0,9.9,3.4312,3.8165,13.7093,10-18-22_21.00_BCNP1s_protocol_HPPC_IN21700_30T_cycle_#268.mat
BOOST_NEGPULSE_1S,268,0.94571,2.81291,0.1099,12,discharge,0,-2.81,0.937,2.0,2.0,3.366,3.3186,16.8671,10-18-22_21.00_BCNP1s_protocol_HPPC_IN21700_30T_cycle_#268.mat
BOOST_NEGPULSE_1S,268,0.94571,2.81291,0.1099,12,discharge,0,-2.81,0.937,10.0,9.9,3.366,3.2919,26.3682,10-18-22_21.00_BCNP1s_protocol_HPPC_IN21700_30T_cycle_#268.mat
BOOST_NEGPULSE_1S,268,0.94571,2.81291,0.11,12,charge,0,1.407,0.469,2.0,2.0,3.3696,3.3914,15.494,10-18-22_21.00_BCNP1s_protocol_HPPC_IN21700_30T_cycle_#268.mat
BOOST_NEGPULSE_1S,268,0.94571,2.81291,0.11,12,charge,0,1.407,0.469,10.0,9.9,3.3696,3.4003,21.8195,10-18-22_21.00_BCNP1s_protocol_HPPC_IN21700_30T_cycle_#268.mat
BOOST_NEGPULSE_1S,268,0.94571,2.81291,0.1099,12,discharge,1,-11.241,3.747,2.0,2.0,3.3674,3.1547,18.9218,10-18-22_21.00_BCNP1s_protocol_HPPC_IN21700_30T_cycle_#268.mat
BOOST_NEGPULSE_1S,268,0.94571,2.81291,0.1099,12,discharge,1,-11.241,3.747,10.0,9.9,3.3674,2.9282,39.0713,10-18-22_21.00_BCNP1s_protocol_HPPC_IN21700_30T_cycle_#268.mat
BOOST_NEGPULSE_1S,268,0.94571,2.81291,0.11,12,charge,1,5.621,1.874,2.0,2.0,3.379,3.4592,14.2679,10-18-22_21.00_BCNP1s_protocol_HPPC_IN21700_30T_cycle_#268.mat
BOOST_NEGPULSE_1S,268,0.94571,2.81291,0.11,12,charge,1,5.621,1.874,10.0,9.9,3.379,3.4824,18.3953,10-18-22_21.00_BCNP1s_protocol_HPPC_IN21700_30T_cycle_#268.mat
BOOST_NEGPULSE_1S,268,0.94571,2.81291,0.1098,12,discharge,2,-22.484,7.495,2.0,1.9,3.3697,2.9017,20.8148,10-18-22_21.00_BCNP1s_protocol_HPPC_IN21700_30T_cycle_#268.mat
BOOST_NEGPULSE_1S,268,0.94571,2.81291,0.1098,12,discharge,2,-22.484,7.495,10.0,9.9,3.3697,2.4999,38.6853,10-18-22_21.00_BCNP1s_protocol_HPPC_IN21700_30T_cycle_#268.mat
BOOST_NEGPULSE_1S,268,0.94571,2.81291,0.1101,12,charge,2,16.863,5.621,2.0,2.0,3.3853,3.5938,12.3643,10-18-22_21.00_BCNP1s_protocol_HPPC_IN21700_30T_cycle_#268.mat
BOOST_NEGPULSE_1S,268,0.94571,2.81291,0.1101,12,charge,2,16.863,5.621,10.0,9.9,3.3853,3.6353,14.8254,10-18-22_21.00_BCNP1s_protocol_HPPC_IN21700_30T_cycle_#268.mat
BOOST_NEGPULSE_1S,268,0.94571,2.81291,0.1097,12,discharge,3,-23.02,7.673,2.0,2.0,3.3699,2.632,32.0547,10-18-22_21.00_BCNP1s_protocol_HPPC_IN21700_30T_cycle_#268.mat
BOOST_NEGPULSE_1S,268,0.94571,2.81291,0.1097,12,discharge,3,-23.02,7.673,10.0,9.9,3.3699,2.4999,37.7932,10-18-22_21.00_BCNP1s_protocol_HPPC_IN21700_30T_cycle_#268.mat
BOOST_NEGPULSE_1S,268,0.94571,2.81291,0.1102,12,charge,3,28.105,9.368,2.0,2.0,3.3865,3.7128,11.61,10-18-22_21.00_BCNP1s_protocol_HPPC_IN21700_30T_cycle_#268.mat
BOOST_NEGPULSE_1S,268,0.94571,2.81291,0.1102,12,charge,3,28.105,9.368,10.0,9.9,3.3865,3.7786,13.9513,10-18-22_21.00_BCNP1s_protocol_HPPC_IN21700_30T_cycle_#268.mat
BOOST_NEGPULSE_1S,306,0.94596,2.81367,1.0,0,discharge,0,-2.814,0.938,2.0,2.0,4.1568,4.1243,11.549,10-25-22_20.10_BCNP1s_protocol_HPPC_IN21700_30T_cycle_#306.mat
BOOST_NEGPULSE_1S,306,0.94596,2.81367,1.0,0,discharge,0,-2.814,0.938,10.0,9.7,4.1568,4.107,17.6966,10-25-22_20.10_BCNP1s_protocol_HPPC_IN21700_30T_cycle_#306.mat
BOOST_NEGPULSE_1S,306,0.94596,2.81367,1.0,0,charge,0,1.407,0.469,2.0,2.0,4.169,4.1903,15.1418,10-25-22_20.10_BCNP1s_protocol_HPPC_IN21700_30T_cycle_#306.mat
BOOST_NEGPULSE_1S,306,0.94596,2.81367,1.0,0,charge,0,1.407,0.469,10.0,9.9,4.169,4.1999,21.9663,10-25-22_20.10_BCNP1s_protocol_HPPC_IN21700_30T_cycle_#306.mat
BOOST_NEGPULSE_1S,306,0.94596,2.81367,0.9999,0,discharge,1,-11.251,3.75,2.0,2.0,4.1658,4.0016,14.5943,10-25-22_20.10_BCNP1s_protocol_HPPC_IN21700_30T_cycle_#306.mat
BOOST_NEGPULSE_1S,306,0.94596,2.81367,0.9999,0,discharge,1,-11.251,3.75,10.0,9.9,4.1658,3.957,18.5584,10-25-22_20.10_BCNP1s_protocol_HPPC_IN21700_30T_cycle_#306.mat
BOOST_NEGPULSE_1S,306,0.94596,2.81367,1.0,0,charge,1,1.528,0.509,2.0,2.0,4.1724,4.2,18.0664,10-25-22_20.10_BCNP1s_protocol_HPPC_IN21700_30T_cycle_#306.mat
BOOST_NEGPULSE_1S,306,0.94596,2.81367,1.0,0,charge,1,1.528,0.509,10.0,9.9,4.1724,4.2,18.0664,10-25-22_20.10_BCNP1s_protocol_HPPC_IN21700_30T_cycle_#306.mat
BOOST_NEGPULSE_1S,306,0.94596,2.81367,0.9998,0,discharge,2,-22.504,7.501,2.0,1.9,4.1653,3.8556,13.762,10-25-22_20.10_BCNP1s_protocol_HPPC_IN21700_30T_cycle_#306.mat
BOOST_NEGPULSE_1S,306,0.94596,2.81367,0.9998,0,discharge,2,-22.504,7.501,10.0,9.9,4.1653,3.797,16.366,10-25-22_20.10_BCNP1s_protocol_HPPC_IN21700_30T_cycle_#306.mat
BOOST_NEGPULSE_1S,306,0.94596,2.81367,1.0,0,charge,2,1.39,0.463,2.0,1.9,4.1752,4.2002,17.983,10-25-22_20.10_BCNP1s_protocol_HPPC_IN21700_30T_cycle_#306.mat
BOOST_NEGPULSE_1S,306,0.94596,2.81367,1.0,0,charge,2,1.39,0.463,10.0,9.9,4.1752,4.2001,17.9111,10-25-22_20.10_BCNP1s_protocol_HPPC_IN21700_30T_cycle_#306.mat
BOOST_NEGPULSE_1S,306,0.94596,2.81367,0.9997,0,discharge,3,-32.348,10.783,2.0,2.0,4.1653,3.7351,13.2991,10-25-22_20.10_BCNP1s_protocol_HPPC_IN21700_30T_cycle_#306.mat
BOOST_NEGPULSE_1S,306,0.94596,2.81367,0.9997,0,discharge,3,-32.348,10.783,10.0,9.9,4.1653,3.6697,15.3209,10-25-22_20.10_BCNP1s_protocol_HPPC_IN21700_30T_cycle_#306.mat
BOOST_NEGPULSE_1S,306,0.94596,2.81367,1.0,0,charge,3,1.303,0.434,2.0,1.9,4.1772,4.2002,17.6462,10-25-22_20.10_BCNP1s_protocol_HPPC_IN21700_30T_cycle_#306.mat
BOOST_NEGPULSE_1S,306,0.94596,2.81367,1.0,0,charge,3,1.303,0.434,10.0,9.9,4.1772,4.2,17.4927,10-25-22_20.10_BCNP1s_protocol_HPPC_IN21700_30T_cycle_#306.mat
BOOST_NEGPULSE_1S,306,0.94596,2.81367,0.9531,1,discharge,0,-2.814,0.938,2.0,2.0,4.0996,4.0624,13.2196,10-25-22_20.10_BCNP1s_protocol_HPPC_IN21700_30T_cycle_#306.mat
BOOST_NEGPULSE_1S,306,0.94596,2.81367,0.9531,1,discharge,0,-2.814,0.938,10.0,9.9,4.0996,4.0529,16.5956,10-25-22_20.10_BCNP1s_protocol_HPPC_IN21700_30T_cycle_#306.mat
BOOST_NEGPULSE_1S,306,0.94596,2.81367,0.9531,1,charge,0,1.405,0.468,2.0,2.0,4.1009,4.1195,13.2375,10-25-22_20.10_BCNP1s_protocol_HPPC_IN21700_30T_cycle_#306.mat
BOOST_NEGPULSE_1S,306,0.94596,2.81367,0.9531,1,charge,0,1.405,0.468,10.0,9.9,4.1009,4.1245,16.796,10-25-22_20.10_BCNP1s_protocol_HPPC_IN21700_30T_cycle_#306.mat
BOOST_NEGPULSE_1S,306,0.94596,2.81367,0.953,1,discharge,1,-11.251,3.75,2.0,1.9,4.0999,3.9551,12.87,10-25-22_20.10_BCNP1s_protocol_HPPC_IN21700_30T_cycle_#306.mat
BOOST_NEGPULSE_1S,306,0.94596,2.81367,0.953,1,discharge,1,-11.251,3.75,10.0,9.9,4.0999,3.9258,15.4742,10-25-22_20.10_BCNP1s_protocol_HPPC_IN21700_30T_cycle_#306.mat
BOOST_NEGPULSE_1S,306,0.94596,2.81367,0.9532,1,charge,1,5.627,1.876,2.0,2.0,4.1031,4.1767,13.0793,10-25-22_20.10_BCNP1s_protocol_HPPC_IN21700_30T_cycle_#306.mat
BOOST_NEGPULSE_1S,306,0.94596,2.81367,0.9532,1,charge,1,5.627,1.876,10.0,9.9,4.1031,4.1987,16.9889,10-25-22_20.10_BCNP1s_protocol_HPPC_IN21700_30T_cycle_#306.mat
BOOST_NEGPULSE_1S,306,0.94596,2.81367,0.9529,1,discharge,2,-22.505,7.502,2.0,2.0,4.0999,3.8183,12.5128,10-25-22_20.10_BCNP1s_protocol_HPPC_IN21700_30T_cycle_#306.mat
BOOST_NEGPULSE_1S,306,0.94596,2.81367,0.9529,1,discharge,2,-22.505,7.502,10.0,9.9,4.0999,3.7725,14.5479,10-25-22_20.10_BCNP1s_protocol_HPPC_IN21700_30T_cycle_#306.mat
BOOST_NEGPULSE_1S,306,0.94596,2.81367,0.9532,1,charge,2,6.537,2.179,2.0,1.9,4.1053,4.1999,14.471,10-25-22_20.10_BCNP1s_protocol_HPPC_IN21700_30T_cycle_#306.mat
BOOST_NEGPULSE_1S,306,0.94596,2.81367,0.9532,1,charge,2,6.537,2.179,10.0,9.9,4.1053,4.2001,14.5016,10-25-22_20.10_BCNP1s_protocol_HPPC_IN21700_30T_cycle_#306.mat
BOOST_NEGPULSE_1S,306,0.94596,2.81367,0.9529,1,discharge,3,-32.349,10.783,2.0,2.0,4.1005,3.7068,12.1704,10-25-22_20.10_BCNP1s_protocol_HPPC_IN21700_30T_cycle_#306.mat
BOOST_NEGPULSE_1S,306,0.94596,2.81367,0.9529,1,discharge,3,-32.349,10.783,10.0,9.9,4.1005,3.6451,14.0777,10-25-22_20.10_BCNP1s_protocol_HPPC_IN21700_30T_cycle_#306.mat
BOOST_NEGPULSE_1S,306,0.94596,2.81367,0.9532,1,charge,3,6.461,2.154,2.0,2.0,4.1069,4.2,14.4093,10-25-22_20.10_BCNP1s_protocol_HPPC_IN21700_30T_cycle_#306.mat
BOOST_NEGPULSE_1S,306,0.94596,2.81367,0.9532,1,charge,3,6.461,2.154,10.0,9.9,4.1069,4.2,14.4093,10-25-22_20.10_BCNP1s_protocol_HPPC_IN21700_30T_cycle_#306.mat
BOOST_NEGPULSE_1S,306,0.94596,2.81367,0.9062,2,discharge,0,-2.814,0.938,2.0,2.0,4.0815,4.0463,12.5089,10-25-22_20.10_BCNP1s_protocol_HPPC_IN21700_30T_cycle_#306.mat
BOOST_NEGPULSE_1S,306,0.94596,2.81367,0.9062,2,discharge,0,-2.814,0.938,10.0,9.9,4.0815,4.0381,15.4229,10-25-22_20.10_BCNP1s_protocol_HPPC_IN21700_30T_cycle_#306.mat
BOOST_NEGPULSE_1S,306,0.94596,2.81367,0.9062,2,charge,0,1.407,0.469,2.0,2.0,4.0818,4.1001,13.0045,10-25-22_20.10_BCNP1s_protocol_HPPC_IN21700_30T_cycle_#306.mat
BOOST_NEGPULSE_1S,306,0.94596,2.81367,0.9062,2,charge,0,1.407,0.469,10.0,9.9,4.0818,4.1041,15.8471,10-25-22_20.10_BCNP1s_protocol_HPPC_IN21700_30T_cycle_#306.mat
BOOST_NEGPULSE_1S,306,0.94596,2.81367,0.9061,2,discharge,1,-11.251,3.75,2.0,2.0,4.0818,3.942,12.4256,10-25-22_20.10_BCNP1s_protocol_HPPC_IN21700_30T_cycle_#306.mat
BOOST_NEGPULSE_1S,306,0.94596,2.81367,0.9061,2,discharge,1,-11.251,3.75,10.0,9.9,4.0818,3.9129,15.012,10-25-22_20.10_BCNP1s_protocol_HPPC_IN21700_30T_cycle_#306.mat
BOOST_NEGPULSE_1S,306,0.94596,2.81367,0.9063,2,charge,1,5.627,1.876,2.0,2.0,4.0843,4.1531,12.2261,10-25-22_20.10_BCNP1s_protocol_HPPC_IN21700_30T_cycle_#306.mat
BOOST_NEGPULSE_1S,306,0.94596,2.81367,0.9063,2,charge,1,5.627,1.876,10.0,9.9,4.0843,4.1679,14.8561,10-25-22_20.10_BCNP1s_protocol_HPPC_IN21700_30T_cycle_#306.mat
BOOST_NEGPULSE_1S,306,0.94596,2.81367,0.906,2,discharge,2,-22.504,7.501,2.0,2.0,4.0818,3.8091,12.1178,10-25-22_20.10_BCNP1s_protocol_HPPC_IN21700_30T_cycle_#306.mat
BOOST_NEGPULSE_1S,306,0.94596,2.81367,0.906,2,discharge,2,-22.504,7.501,10.0,9.9,4.0818,3.7572,14.4241,10-25-22_20.10_BCNP1s_protocol_HPPC_IN21700_30T_cycle_#306.mat
BOOST_NEGPULSE_1S,306,0.94596,2.81367,0.9063,2,charge,2,8.741,2.914,2.0,1.9,4.0859,4.2001,13.0646,10-25-22_20.10_BCNP1s_protocol_HPPC_IN21700_30T_cycle_#306.mat
BOOST_NEGPULSE_1S,306,0.94596,2.81367,0.9063,2,charge,2,8.741,2.914,10.0,9.9,4.0859,4.2,13.0531,10-25-22_20.10_BCNP1s_protocol_HPPC_IN21700_30T_cycle_#306.mat
BOOST_NEGPULSE_1S,306,0.94596,2.81367,0.906,2,discharge,3,-32.347,10.782,2.0,2.0,4.0823,3.6993,11.8404,10-25-22_20.10_BCNP1s_protocol_HPPC_IN21700_30T_cycle_#306.mat
BOOST_NEGPULSE_1S,306,0.94596,2.81367,0.906,2,discharge,3,-32.347,10.782,10.0,9.9,4.0823,3.6266,14.0879,10-25-22_20.10_BCNP1s_protocol_HPPC_IN21700_30T_cycle_#306.mat
BOOST_NEGPULSE_1S,306,0.94596,2.81367,0.9063,2,charge,3,8.712,2.904,2.0,2.0,4.0864,4.2,13.0396,10-25-22_20.10_BCNP1s_protocol_HPPC_IN21700_30T_cycle_#306.mat
BOOST_NEGPULSE_1S,306,0.94596,2.81367,0.9063,2,charge,3,8.712,2.904,10.0,9.9,4.0864,4.1999,13.0282,10-25-22_20.10_BCNP1s_protocol_HPPC_IN21700_30T_cycle_#306.mat
BOOST_NEGPULSE_1S,306,0.94596,2.81367,0.8124,3,discharge,0,-2.814,0.938,2.0,1.9,4.029,3.9944,12.2957,10-25-22_20.10_BCNP1s_protocol_HPPC_IN21700_30T_cycle_#306.mat
BOOST_NEGPULSE_1S,306,0.94596,2.81367,0.8124,3,discharge,0,-2.814,0.938,10.0,9.9,4.029,3.9807,17.1642,10-25-22_20.10_BCNP1s_protocol_HPPC_IN21700_30T_cycle_#306.mat
BOOST_NEGPULSE_1S,306,0.94596,2.81367,0.8125,3,charge,0,1.407,0.469,2.0,2.0,4.0308,4.0477,12.0105,10-25-22_20.10_BCNP1s_protocol_HPPC_IN21700_30T_cycle_#306.mat
BOOST_NEGPULSE_1S,306,0.94596,2.81367,0.8125,3,charge,0,1.407,0.469,10.0,9.9,4.0308,4.0534,16.0614,10-25-22_20.10_BCNP1s_protocol_HPPC_IN21700_30T_cycle_#306.mat
BOOST_NEGPULSE_1S,306,0.94596,2.81367,0.8124,3,discharge,1,-11.251,3.75,2.0,2.0,4.0294,3.89,12.39,10-25-22_20.10_BCNP1s_protocol_HPPC_IN21700_30T_cycle_#306.mat
BOOST_NEGPULSE_1S,306,0.94596,2.81367,0.8124,3,discharge,1,-11.251,3.75,10.0,9.9,4.0294,3.8432,16.5496,10-25-22_20.10_BCNP1s_protocol_HPPC_IN21700_30T_cycle_#306.mat
BOOST_NEGPULSE_1S,306,0.94596,2.81367,0.8125,3,charge,1,5.627,1.876,2.0,2.0,4.0333,4.0994,11.7465,10-25-22_20.10_BCNP1s_protocol_HPPC_IN21700_30T_cycle_#306.mat
BOOST_NEGPULSE_1S,306,0.94596,2.81367,0.8125,3,charge,1,5.627,1.876,10.0,9.9,4.0333,4.1179,15.0341,10-25-22_20.10_BCNP1s_protocol_HPPC_IN21700_30T_cycle_#306.mat
BOOST_NEGPULSE_1S,306,0.94596,2.81367,0.8123,3,discharge,2,-22.504,7.501,2.0,2.0,4.0299,3.757,12.1267,10-25-22_20.10_BCNP1s_protocol_HPPC_IN21700_30T_cycle_#306.mat
BOOST_NEGPULSE_1S,306,0.94596,2.81367,0.8123,3,discharge,2,-22.504,7.501,10.0,9.9,4.0299,3.6844,15.3528,10-25-22_20.10_BCNP1s_protocol_HPPC_IN21700_30T_cycle_#306.mat
BOOST_NEGPULSE_1S,306,0.94596,2.81367,0.8126,3,charge,2,13.238,4.413,2.0,2.0,4.0353,4.2002,12.4566,10-25-22_20.10_BCNP1s_protocol_HPPC_IN21700_30T_cycle_#306.mat
BOOST_NEGPULSE_1S,306,0.94596,2.81367,0.8126,3,charge,2,13.238,4.413,10.0,9.9,4.0353,4.2002,12.4566,10-25-22_20.10_BCNP1s_protocol_HPPC_IN21700_30T_cycle_#306.mat
BOOST_NEGPULSE_1S,306,0.94596,2.81367,0.8122,3,discharge,3,-32.35,10.783,2.0,2.0,4.0292,3.6472,11.8083,10-25-22_20.10_BCNP1s_protocol_HPPC_IN21700_30T_cycle_#306.mat
BOOST_NEGPULSE_1S,306,0.94596,2.81367,0.8122,3,discharge,3,-32.35,10.783,10.0,9.9,4.0292,3.5552,14.6522,10-25-22_20.10_BCNP1s_protocol_HPPC_IN21700_30T_cycle_#306.mat
BOOST_NEGPULSE_1S,306,0.94596,2.81367,0.8126,3,charge,3,13.252,4.417,2.0,2.0,4.0364,4.2001,12.3529,10-25-22_20.10_BCNP1s_protocol_HPPC_IN21700_30T_cycle_#306.mat
BOOST_NEGPULSE_1S,306,0.94596,2.81367,0.8126,3,charge,3,13.252,4.417,10.0,9.9,4.0364,4.2,12.3453,10-25-22_20.10_BCNP1s_protocol_HPPC_IN21700_30T_cycle_#306.mat
BOOST_NEGPULSE_1S,306,0.94596,2.81367,0.7187,4,discharge,0,-2.812,0.937,2.0,2.0,3.9249,3.8907,12.1613,10-25-22_20.10_BCNP1s_protocol_HPPC_IN21700_30T_cycle_#306.mat
BOOST_NEGPULSE_1S,306,0.94596,2.81367,0.7187,4,discharge,0,-2.812,0.937,10.0,9.9,3.9249,3.8769,17.0685,10-25-22_20.10_BCNP1s_protocol_HPPC_IN21700_30T_cycle_#306.mat
BOOST_NEGPULSE_1S,306,0.94596,2.81367,0.7187,4,charge,0,1.407,0.469,2.0,2.0,3.9272,3.9435,11.5841,10-25-22_20.10_BCNP1s_protocol_HPPC_IN21700_30T_cycle_#306.mat
BOOST_NEGPULSE_1S,306,0.94596,2.81367,0.7187,4,charge,0,1.407,0.469,10.0,9.9,3.9272,3.9486,15.2086,10-25-22_20.10_BCNP1s_protocol_HPPC_IN21700_30T_cycle_#306.mat
BOOST_NEGPULSE_1S,306,0.94596,2.81367,0.7186,4,discharge,1,-11.253,3.751,2.0,2.0,3.9251,3.7891,12.0857,10-25-22_20.10_BCNP1s_protocol_HPPC_IN21700_30T_cycle_#306.mat
BOOST_NEGPULSE_1S,306,0.94596,2.81367,0.7186,4,discharge,1,-11.253,3.751,10.0,9.9,3.9251,3.7472,15.8091,10-25-22_20.10_BCNP1s_protocol_HPPC_IN21700_30T_cycle_#306.mat
BOOST_NEGPULSE_1S,306,0.94596,2.81367,0.7187,4,charge,1,5.627,1.876,2.0,2.0,3.9294,3.9934,11.3733,10-25-22_20.10_BCNP1s_protocol_HPPC_IN21700_30T_cycle_#306.mat
BOOST_NEGPULSE_1S,306,0.94596,2.81367,0.7187,4,charge,1,5.627,1.876,10.0,9.9,3.9294,4.0088,14.11,10-25-22_20.10_BCNP1s_protocol_HPPC_IN21700_30T_cycle_#306.mat
BOOST_NEGPULSE_1S,306,0.94596,2.81367,0.7185,4,discharge,2,-22.504,7.501,2.0,2.0,3.9247,3.6614,11.7001,10-25-22_20.10_BCNP1s_protocol_HPPC_IN21700_30T_cycle_#306.mat
BOOST_NEGPULSE_1S,306,0.94596,2.81367,0.7185,4,discharge,2,-22.504,7.501,10.0,9.9,3.9247,3.6019,14.3441,10-25-22_20.10_BCNP1s_protocol_HPPC_IN21700_30T_cycle_#306.mat
BOOST_NEGPULSE_1S,306,0.94596,2.81367,0.7188,4,charge,2,16.881,5.627,2.0,2.0,3.9319,4.1131,10.734,10-25-22_20.10_BCNP1s_protocol_HPPC_IN21700_30T_cycle_#306.mat
BOOST_NEGPULSE_1S,306,0.94596,2.81367,0.7188,4,charge,2,16.881,5.627,10.0,9.9,3.9319,4.1583,13.4115,10-25-22_20.10_BCNP1s_protocol_HPPC_IN21700_30T_cycle_#306.mat
BOOST_NEGPULSE_1S,306,0.94596,2.81367,0.7184,4,discharge,3,-32.35,10.783,2.0,1.9,3.9258,3.5601,11.3045,10-25-22_20.10_BCNP1s_protocol_HPPC_IN21700_30T_cycle_#306.mat
BOOST_NEGPULSE_1S,306,0.94596,2.81367,0.7184,4,discharge,3,-32.35,10.783,10.0,9.9,3.9258,3.4799,13.7836,10-25-22_20.10_BCNP1s_protocol_HPPC_IN21700_30T_cycle_#306.mat
BOOST_NEGPULSE_1S,306,0.94596,2.81367,0.7189,4,charge,3,23.146,7.715,2.0,1.9,3.9325,4.2,11.5571,10-25-22_20.10_BCNP1s_protocol_HPPC_IN21700_30T_cycle_#306.mat
BOOST_NEGPULSE_1S,306,0.94596,2.81367,0.7189,4,charge,3,23.146,7.715,10.0,9.9,3.9325,4.2002,11.5657,10-25-22_20.10_BCNP1s_protocol_HPPC_IN21700_30T_cycle_#306.mat
BOOST_NEGPULSE_1S,306,0.94596,2.81367,0.6249,5,discharge,0,-2.812,0.937,2.0,2.0,3.841,3.8073,11.9839,10-25-22_20.10_BCNP1s_protocol_HPPC_IN21700_30T_cycle_#306.mat
BOOST_NEGPULSE_1S,306,0.94596,2.81367,0.6249,5,discharge,0,-2.812,0.937,10.0,9.9,3.841,3.794,16.7135,10-25-22_20.10_BCNP1s_protocol_HPPC_IN21700_30T_cycle_#306.mat
BOOST_NEGPULSE_1S,306,0.94596,2.81367,0.6249,5,charge,0,1.407,0.469,2.0,2.0,3.8424,3.8587,11.5849,10-25-22_20.10_BCNP1s_protocol_HPPC_IN21700_30T_cycle_#306.mat
BOOST_NEGPULSE_1S,306,0.94596,2.81367,0.6249,5,charge,0,1.407,0.469,10.0,9.9,3.8424,3.8641,15.4229,10-25-22_20.10_BCNP1s_protocol_HPPC_IN21700_30T_cycle_#306.mat
BOOST_NEGPULSE_1S,306,0.94596,2.81367,0.6248,5,discharge,1,-11.251,3.75,2.0,2.0,3.8404,3.7087,11.7056,10-25-22_20.10_BCNP1s_protocol_HPPC_IN21700_30T_cycle_#306.mat
BOOST_NEGPULSE_1S,306,0.94596,2.81367,0.6248,5,discharge,1,-11.251,3.75,10.0,9.9,3.8404,3.672,14.9676,10-25-22_20.10_BCNP1s_protocol_HPPC_IN21700_30T_cycle_#306.mat
BOOST_NEGPULSE_1S,306,0.94596,2.81367,0.625,5,charge,1,5.627,1.876,2.0,2.0,3.8448,3.9089,11.3909,10-25-22_20.10_BCNP1s_protocol_HPPC_IN21700_30T_cycle_#306.mat
BOOST_NEGPULSE_1S,306,0.94596,2.81367,0.625,5,charge,1,5.627,1.876,10.0,9.9,3.8448,3.928,14.7851,10-25-22_20.10_BCNP1s_protocol_HPPC_IN21700_30T_cycle_#306.mat
BOOST_NEGPULSE_1S,306,0.94596,2.81367,0.6247,5,discharge,2,-22.503,7.501,2.0,2.0,3.8396,3.5859,11.2741,10-25-22_20.10_BCNP1s_protocol_HPPC_IN21700_30T_cycle_#306.mat
BOOST_NEGPULSE_1S,306,0.94596,2.81367,0.6247,5,discharge,2,-22.503,7.501,10.0,9.9,3.8396,3.5252,13.9715,10-25-22_20.10_BCNP1s_protocol_HPPC_IN21700_30T_cycle_#306.mat
BOOST_NEGPULSE_1S,306,0.94596,2.81367,0.625,5,charge,2,16.88,5.627,2.0,2.0,3.847,4.0316,10.936,10-25-22_20.10_BCNP1s_protocol_HPPC_IN21700_30T_cycle_#306.mat
BOOST_NEGPULSE_1S,306,0.94596,2.81367,0.625,5,charge,2,16.88,5.627,10.0,9.9,3.847,4.0787,13.7263,10-25-22_20.10_BCNP1s_protocol_HPPC_IN21700_30T_cycle_#306.mat
BOOST_NEGPULSE_1S,306,0.94596,2.81367,0.6246,5,discharge,3,-32.35,10.783,2.0,2.0,3.839,3.4829,11.0077,10-25-22_20.10_BCNP1s_protocol_HPPC_IN21700_30T_cycle_#306.mat
BOOST_NEGPULSE_1S,306,0.94596,2.81367,0.6246,5,discharge,3,-32.35,10.783,10.0,9.9,3.839,3.3995,13.5858,10-25-22_20.10_BCNP1s_protocol_HPPC_IN21700_30T_cycle_#306.mat
BOOST_NEGPULSE_1S,306,0.94596,2.81367,0.6252,5,charge,3,28.132,9.377,2.0,2.0,3.8483,4.1465,10.6,10-25-22_20.10_BCNP1s_protocol_HPPC_IN21700_30T_cycle_#306.mat
BOOST_NEGPULSE_1S,306,0.94596,2.81367,0.6252,5,charge,3,28.132,9.377,10.0,9.9,3.8483,4.2,12.5018,10-25-22_20.10_BCNP1s_protocol_HPPC_IN21700_30T_cycle_#306.mat
BOOST_NEGPULSE_1S,306,0.94596,2.81367,0.5311,6,discharge,0,-2.814,0.938,2.0,2.0,3.7399,3.7085,11.1573,10-25-22_20.10_BCNP1s_protocol_HPPC_IN21700_30T_cycle_#306.mat
BOOST_NEGPULSE_1S,306,0.94596,2.81367,0.5311,6,discharge,0,-2.814,0.938,10.0,9.9,3.7399,3.6982,14.8172,10-25-22_20.10_BCNP1s_protocol_HPPC_IN21700_30T_cycle_#306.mat
BOOST_NEGPULSE_1S,306,0.94596,2.81367,0.5312,6,charge,0,1.407,0.469,2.0,2.0,3.7412,3.7563,10.7328,10-25-22_20.10_BCNP1s_protocol_HPPC_IN21700_30T_cycle_#306.mat
BOOST_NEGPULSE_1S,306,0.94596,2.81367,0.5312,6,charge,0,1.407,0.469,10.0,9.9,3.7412,3.761,14.0735,10-25-22_20.10_BCNP1s_protocol_HPPC_IN21700_30T_cycle_#306.mat
BOOST_NEGPULSE_1S,306,0.94596,2.81367,0.5311,6,discharge,1,-11.253,3.751,2.0,2.0,3.7399,3.6157,11.0371,10-25-22_20.10_BCNP1s_protocol_HPPC_IN21700_30T_cycle_#306.mat
BOOST_NEGPULSE_1S,306,0.94596,2.81367,0.5311,6,discharge,1,-11.253,3.751,10.0,9.9,3.7399,3.5792,14.2806,10-25-22_20.10_BCNP1s_protocol_HPPC_IN21700_30T_cycle_#306.mat
BOOST_NEGPULSE_1S,306,0.94596,2.81367,0.5312,6,charge,1,5.627,1.876,2.0,2.0,3.7432,3.8044,10.8767,10-25-22_20.10_BCNP1s_protocol_HPPC_IN21700_30T_cycle_#306.mat
BOOST_NEGPULSE_1S,306,0.94596,2.81367,0.5312,6,charge,1,5.627,1.876,10.0,9.9,3.7432,3.8218,13.9691,10-25-22_20.10_BCNP1s_protocol_HPPC_IN21700_30T_cycle_#306.mat
BOOST_NEGPULSE_1S,306,0.94596,2.81367,0.531,6,discharge,2,-22.504,7.501,2.0,2.0,3.7401,3.4939,10.9403,10-25-22_20.10_BCNP1s_protocol_HPPC_IN21700_30T_cycle_#306.mat
BOOST_NEGPULSE_1S,306,0.94596,2.81367,0.531,6,discharge,2,-22.504,7.501,10.0,9.9,3.7401,3.4286,13.842,10-25-22_20.10_BCNP1s_protocol_HPPC_IN21700_30T_cycle_#306.mat
BOOST_NEGPULSE_1S,306,0.94596,2.81367,0.5313,6,charge,2,16.881,5.627,2.0,2.0,3.7454,3.9257,10.6806,10-25-22_20.10_BCNP1s_protocol_HPPC_IN21700_30T_cycle_#306.mat
BOOST_NEGPULSE_1S,306,0.94596,2.81367,0.5313,6,charge,2,16.881,5.627,10.0,9.9,3.7454,3.9716,13.3997,10-25-22_20.10_BCNP1s_protocol_HPPC_IN21700_30T_cycle_#306.mat
BOOST_NEGPULSE_1S,306,0.94596,2.81367,0.5309,6,discharge,3,-32.35,10.783,2.0,2.0,3.7402,3.3879,10.8903,10-25-22_20.10_BCNP1s_protocol_HPPC_IN21700_30T_cycle_#306.mat
BOOST_NEGPULSE_1S,306,0.94596,2.81367,0.5309,6,discharge,3,-32.35,10.783,10.0,9.9,3.7402,3.2977,13.6785,10-25-22_20.10_BCNP1s_protocol_HPPC_IN21700_30T_cycle_#306.mat
BOOST_NEGPULSE_1S,306,0.94596,2.81367,0.5314,6,charge,3,28.132,9.377,2.0,1.9,3.7468,4.0422,10.5005,10-25-22_20.10_BCNP1s_protocol_HPPC_IN21700_30T_cycle_#306.mat
BOOST_NEGPULSE_1S,306,0.94596,2.81367,0.5314,6,charge,3,28.132,9.377,10.0,9.9,3.7468,4.1171,13.1629,10-25-22_20.10_BCNP1s_protocol_HPPC_IN21700_30T_cycle_#306.mat
BOOST_NEGPULSE_1S,306,0.94596,2.81367,0.4373,7,discharge,0,-2.814,0.938,2.0,2.0,3.6566,3.6267,10.6247,10-25-22_20.10_BCNP1s_protocol_HPPC_IN21700_30T_cycle_#306.mat
BOOST_NEGPULSE_1S,306,0.94596,2.81367,0.4373,7,discharge,0,-2.814,0.938,10.0,9.9,3.6566,3.6172,14.0004,10-25-22_20.10_BCNP1s_protocol_HPPC_IN21700_30T_cycle_#306.mat
BOOST_NEGPULSE_1S,306,0.94596,2.81367,0.4374,7,charge,0,1.407,0.469,2.0,1.9,3.6585,3.6735,10.661,10-25-22_20.10_BCNP1s_protocol_HPPC_IN21700_30T_cycle_#306.mat
BOOST_NEGPULSE_1S,306,0.94596,2.81367,0.4374,7,charge,0,1.407,0.469,10.0,9.9,3.6585,3.678,13.8593,10-25-22_20.10_BCNP1s_protocol_HPPC_IN21700_30T_cycle_#306.mat
BOOST_NEGPULSE_1S,306,0.94596,2.81367,0.4373,7,discharge,1,-11.252,3.751,2.0,2.0,3.6573,3.5349,10.8781,10-25-22_20.10_BCNP1s_protocol_HPPC_IN21700_30T_cycle_#306.mat
