Repository: KikETs/ECM_HYBRID_BMS_JOINT

## Results

| Arm | Model | Size | Protocol | Result | Worst cell |
|---|---|---|---|---|---|
| SOP | 2RC table + trim (A8) | 4 effective coefficients, 2 EW states | leave-one-cell-out | usable current 69.6 % discharge, 59.5 % charge (τ = 10 s) | 59.9 % / 53.5 % (BOOST_REST) |
| SOH | dQ/dV ridge | 65 coefficients | leave-one-cell-out | RMSE 0.0094, bias −0.0005 | 0.0130 (BOOST_REST) |
| SOC | 2RC EKF, low-current gate | 3 states | leave-one-cell-out | **2.34 %p** over six sensor disturbances on estimated SOH (2.325 on true SOH), per cell 2.00–2.75 | 4.60 %p (BOOST_NEGPULSE_1S, current offset −0.10 A) |

The SOH arm was a 10,945-parameter CNN until the second audit round. Nested

File: analysis/uypydj_hppc_resistance.csv (part 151 of 225)
protocol,cycle,SOH,CAP_Ah,SOC,soc_group,direction,rate_rank,I_A,CRate_rated,tau_s,tau_actual_s,V_pre_V,V_tau_V,R_mOhm,file
BOOST_NEGPULSE_1S,306,0.94596,2.81367,0.4373,7,discharge,1,-11.252,3.751,10.0,9.9,3.6573,3.4987,14.0953,10-25-22_20.10_BCNP1s_protocol_HPPC_IN21700_30T_cycle_#306.mat
BOOST_NEGPULSE_1S,306,0.94596,2.81367,0.4374,7,charge,1,5.627,1.876,2.0,2.0,3.6609,3.7212,10.7162,10-25-22_20.10_BCNP1s_protocol_HPPC_IN21700_30T_cycle_#306.mat
BOOST_NEGPULSE_1S,306,0.94596,2.81367,0.4374,7,charge,1,5.627,1.876,10.0,9.9,3.6609,3.7377,13.6485,10-25-22_20.10_BCNP1s_protocol_HPPC_IN21700_30T_cycle_#306.mat
BOOST_NEGPULSE_1S,306,0.94596,2.81367,0.4374,7,discharge,2,-22.503,7.501,2.0,2.0,3.6577,3.4169,10.7008,10-25-22_20.10_BCNP1s_protocol_HPPC_IN21700_30T_cycle_#306.mat
BOOST_NEGPULSE_1S,306,0.94596,2.81367,0.4374,7,discharge,2,-22.503,7.501,10.0,9.9,3.6577,3.3495,13.696,10-25-22_20.10_BCNP1s_protocol_HPPC_IN21700_30T_cycle_#306.mat
BOOST_NEGPULSE_1S,306,0.94596,2.81367,0.4375,7,charge,2,16.879,5.626,2.0,2.0,3.6628,3.841,10.5575,10-25-22_20.10_BCNP1s_protocol_HPPC_IN21700_30T_cycle_#306.mat
BOOST_NEGPULSE_1S,306,0.94596,2.81367,0.4375,7,charge,2,16.879,5.626,10.0,9.9,3.6628,3.882,12.9866,10-25-22_20.10_BCNP1s_protocol_HPPC_IN21700_30T_cycle_#306.mat
BOOST_NEGPULSE_1S,306,0.94596,2.81367,0.4371,7,discharge,3,-32.348,10.783,2.0,2.0,3.6569,3.3085,10.7704,10-25-22_20.10_BCNP1s_protocol_HPPC_IN21700_30T_cycle_#306.mat
BOOST_NEGPULSE_1S,306,0.94596,2.81367,0.4371,7,discharge,3,-32.348,10.783,10.0,9.9,3.6569,3.2195,13.5217,10-25-22_20.10_BCNP1s_protocol_HPPC_IN21700_30T_cycle_#306.mat
BOOST_NEGPULSE_1S,306,0.94596,2.81367,0.4376,7,charge,3,28.132,9.377,2.0,1.9,3.6645,3.9545,10.3085,10-25-22_20.10_BCNP1s_protocol_HPPC_IN21700_30T_cycle_#306.mat
BOOST_NEGPULSE_1S,306,0.94596,2.81367,0.4376,7,charge,3,28.132,9.377,10.0,9.9,3.6645,4.0223,12.7186,10-25-22_20.10_BCNP1s_protocol_HPPC_IN21700_30T_cycle_#306.mat
BOOST_NEGPULSE_1S,306,0.94596,2.81367,0.3436,8,discharge,0,-2.814,0.938,2.0,2.0,3.5955,3.5643,11.0866,10-25-22_20.10_BCNP1s_protocol_HPPC_IN21700_30T_cycle_#306.mat
BOOST_NEGPULSE_1S,306,0.94596,2.81367,0.3436,8,discharge,0,-2.814,0.938,10.0,9.9,3.5955,3.5546,14.5334,10-25-22_20.10_BCNP1s_protocol_HPPC_IN21700_30T_cycle_#306.mat
BOOST_NEGPULSE_1S,306,0.94596,2.81367,0.3436,8,charge,0,1.407,0.469,2.0,2.0,3.5967,3.6121,10.9445,10-25-22_20.10_BCNP1s_protocol_HPPC_IN21700_30T_cycle_#306.mat
BOOST_NEGPULSE_1S,306,0.94596,2.81367,0.3436,8,charge,0,1.407,0.469,10.0,9.9,3.5967,3.6165,14.0715,10-25-22_20.10_BCNP1s_protocol_HPPC_IN21700_30T_cycle_#306.mat
BOOST_NEGPULSE_1S,306,0.94596,2.81367,0.3435,8,discharge,1,-11.25,3.75,2.0,2.0,3.5956,3.4709,11.0844,10-25-22_20.10_BCNP1s_protocol_HPPC_IN21700_30T_cycle_#306.mat
BOOST_NEGPULSE_1S,306,0.94596,2.81367,0.3435,8,discharge,1,-11.25,3.75,10.0,9.9,3.5956,3.4339,14.3733,10-25-22_20.10_BCNP1s_protocol_HPPC_IN21700_30T_cycle_#306.mat
BOOST_NEGPULSE_1S,306,0.94596,2.81367,0.3436,8,charge,1,5.627,1.876,2.0,2.0,3.5987,3.6606,10.9999,10-25-22_20.10_BCNP1s_protocol_HPPC_IN21700_30T_cycle_#306.mat
BOOST_NEGPULSE_1S,306,0.94596,2.81367,0.3436,8,charge,1,5.627,1.876,10.0,9.9,3.5987,3.6777,14.0387,10-25-22_20.10_BCNP1s_protocol_HPPC_IN21700_30T_cycle_#306.mat
BOOST_NEGPULSE_1S,306,0.94596,2.81367,0.3434,8,discharge,2,-22.505,7.502,2.0,1.9,3.5957,3.348,11.0064,10-25-22_20.10_BCNP1s_protocol_HPPC_IN21700_30T_cycle_#306.mat
BOOST_NEGPULSE_1S,306,0.94596,2.81367,0.3434,8,discharge,2,-22.505,7.502,10.0,9.9,3.5957,3.2782,14.108,10-25-22_20.10_BCNP1s_protocol_HPPC_IN21700_30T_cycle_#306.mat
BOOST_NEGPULSE_1S,306,0.94596,2.81367,0.3437,8,charge,2,16.879,5.626,2.0,1.9,3.6025,3.7819,10.6286,10-25-22_20.10_BCNP1s_protocol_HPPC_IN21700_30T_cycle_#306.mat
BOOST_NEGPULSE_1S,306,0.94596,2.81367,0.3437,8,charge,2,16.879,5.626,10.0,9.9,3.6025,3.8242,13.1347,10-25-22_20.10_BCNP1s_protocol_HPPC_IN21700_30T_cycle_#306.mat
BOOST_NEGPULSE_1S,306,0.94596,2.81367,0.3433,8,discharge,3,-32.35,10.783,2.0,1.9,3.5951,3.2425,10.8995,10-25-22_20.10_BCNP1s_protocol_HPPC_IN21700_30T_cycle_#306.mat
BOOST_NEGPULSE_1S,306,0.94596,2.81367,0.3433,8,discharge,3,-32.35,10.783,10.0,9.9,3.5951,3.1446,13.9258,10-25-22_20.10_BCNP1s_protocol_HPPC_IN21700_30T_cycle_#306.mat
BOOST_NEGPULSE_1S,306,0.94596,2.81367,0.3438,8,charge,3,28.132,9.377,2.0,1.9,3.6049,3.8973,10.3939,10-25-22_20.10_BCNP1s_protocol_HPPC_IN21700_30T_cycle_#306.mat
BOOST_NEGPULSE_1S,306,0.94596,2.81367,0.3438,8,charge,3,28.132,9.377,10.0,9.9,3.6049,3.9614,12.6724,10-25-22_20.10_BCNP1s_protocol_HPPC_IN21700_30T_cycle_#306.mat
BOOST_NEGPULSE_1S,306,0.94596,2.81367,0.2498,9,discharge,0,-2.814,0.938,2.0,2.0,3.5118,3.4787,11.7609,10-25-22_20.10_BCNP1s_protocol_HPPC_IN21700_30T_cycle_#306.mat
BOOST_NEGPULSE_1S,306,0.94596,2.81367,0.2498,9,discharge,0,-2.814,0.938,10.0,9.9,3.5118,3.4678,15.6339,10-25-22_20.10_BCNP1s_protocol_HPPC_IN21700_30T_cycle_#306.mat
BOOST_NEGPULSE_1S,306,0.94596,2.81367,0.2498,9,charge,0,1.407,0.469,2.0,2.0,3.5133,3.5295,11.5163,10-25-22_20.10_BCNP1s_protocol_HPPC_IN21700_30T_cycle_#306.mat
BOOST_NEGPULSE_1S,306,0.94596,2.81367,0.2498,9,charge,0,1.407,0.469,10.0,9.9,3.5133,3.5345,15.0707,10-25-22_20.10_BCNP1s_protocol_HPPC_IN21700_30T_cycle_#306.mat
BOOST_NEGPULSE_1S,306,0.94596,2.81367,0.2497,9,discharge,1,-11.253,3.751,2.0,1.9,3.5115,3.3802,11.668,10-25-22_20.10_BCNP1s_protocol_HPPC_IN21700_30T_cycle_#306.mat
BOOST_NEGPULSE_1S,306,0.94596,2.81367,0.2497,9,discharge,1,-11.253,3.751,10.0,9.9,3.5115,3.3397,15.267,10-25-22_20.10_BCNP1s_protocol_HPPC_IN21700_30T_cycle_#306.mat
BOOST_NEGPULSE_1S,306,0.94596,2.81367,0.2499,9,charge,1,5.627,1.876,2.0,2.0,3.5186,3.5828,11.4095,10-25-22_20.10_BCNP1s_protocol_HPPC_IN21700_30T_cycle_#306.mat
BOOST_NEGPULSE_1S,306,0.94596,2.81367,0.2499,9,charge,1,5.627,1.876,10.0,9.9,3.5186,3.6015,14.7328,10-25-22_20.10_BCNP1s_protocol_HPPC_IN21700_30T_cycle_#306.mat
BOOST_NEGPULSE_1S,306,0.94596,2.81367,0.2497,9,discharge,2,-22.504,7.501,2.0,1.9,3.5149,3.25,11.7712,10-25-22_20.10_BCNP1s_protocol_HPPC_IN21700_30T_cycle_#306.mat
BOOST_NEGPULSE_1S,306,0.94596,2.81367,0.2497,9,discharge,2,-22.504,7.501,10.0,9.9,3.5149,3.1653,15.535,10-25-22_20.10_BCNP1s_protocol_HPPC_IN21700_30T_cycle_#306.mat
BOOST_NEGPULSE_1S,306,0.94596,2.81367,0.25,9,charge,2,16.881,5.627,2.0,2.0,3.5233,3.7111,11.1249,10-25-22_20.10_BCNP1s_protocol_HPPC_IN21700_30T_cycle_#306.mat
BOOST_NEGPULSE_1S,306,0.94596,2.81367,0.25,9,charge,2,16.881,5.627,10.0,9.9,3.5233,3.7624,14.1639,10-25-22_20.10_BCNP1s_protocol_HPPC_IN21700_30T_cycle_#306.mat
BOOST_NEGPULSE_1S,306,0.94596,2.81367,0.2496,9,discharge,3,-32.35,10.783,2.0,2.0,3.5158,3.1347,11.7805,10-25-22_20.10_BCNP1s_protocol_HPPC_IN21700_30T_cycle_#306.mat
BOOST_NEGPULSE_1S,306,0.94596,2.81367,0.2496,9,discharge,3,-32.35,10.783,10.0,9.9,3.5158,3.0051,15.7867,10-25-22_20.10_BCNP1s_protocol_HPPC_IN21700_30T_cycle_#306.mat
BOOST_NEGPULSE_1S,306,0.94596,2.81367,0.2501,9,charge,3,28.13,9.377,2.0,1.9,3.5261,3.8307,10.8283,10-25-22_20.10_BCNP1s_protocol_HPPC_IN21700_30T_cycle_#306.mat
BOOST_NEGPULSE_1S,306,0.94596,2.81367,0.2501,9,charge,3,28.13,9.377,10.0,9.9,3.5261,3.9066,13.5265,10-25-22_20.10_BCNP1s_protocol_HPPC_IN21700_30T_cycle_#306.mat
BOOST_NEGPULSE_1S,306,0.94596,2.81367,0.2029,10,discharge,0,-2.814,0.938,2.0,1.9,3.4553,3.421,12.1895,10-25-22_20.10_BCNP1s_protocol_HPPC_IN21700_30T_cycle_#306.mat
BOOST_NEGPULSE_1S,306,0.94596,2.81367,0.2029,10,discharge,0,-2.814,0.938,10.0,9.9,3.4553,3.4094,16.3119,10-25-22_20.10_BCNP1s_protocol_HPPC_IN21700_30T_cycle_#306.mat
BOOST_NEGPULSE_1S,306,0.94596,2.81367,0.203,10,charge,0,1.407,0.469,2.0,2.0,3.458,3.4751,12.1509,10-25-22_20.10_BCNP1s_protocol_HPPC_IN21700_30T_cycle_#306.mat
BOOST_NEGPULSE_1S,306,0.94596,2.81367,0.203,10,charge,0,1.407,0.469,10.0,9.9,3.458,3.4803,15.8459,10-25-22_20.10_BCNP1s_protocol_HPPC_IN21700_30T_cycle_#306.mat
BOOST_NEGPULSE_1S,306,0.94596,2.81367,0.2028,10,discharge,1,-11.251,3.75,2.0,1.9,3.4566,3.3162,12.4789,10-25-22_20.10_BCNP1s_protocol_HPPC_IN21700_30T_cycle_#306.mat
BOOST_NEGPULSE_1S,306,0.94596,2.81367,0.2028,10,discharge,1,-11.251,3.75,10.0,9.9,3.4566,3.2715,16.4519,10-25-22_20.10_BCNP1s_protocol_HPPC_IN21700_30T_cycle_#306.mat
BOOST_NEGPULSE_1S,306,0.94596,2.81367,0.203,10,charge,1,5.628,1.876,2.0,2.0,3.4627,3.5297,11.9058,10-25-22_20.10_BCNP1s_protocol_HPPC_IN21700_30T_cycle_#306.mat
BOOST_NEGPULSE_1S,306,0.94596,2.81367,0.203,10,charge,1,5.628,1.876,10.0,9.9,3.4627,3.549,15.3354,10-25-22_20.10_BCNP1s_protocol_HPPC_IN21700_30T_cycle_#306.mat
BOOST_NEGPULSE_1S,306,0.94596,2.81367,0.2028,10,discharge,2,-22.504,7.501,2.0,2.0,3.4582,3.1733,12.66,10-25-22_20.10_BCNP1s_protocol_HPPC_IN21700_30T_cycle_#306.mat
BOOST_NEGPULSE_1S,306,0.94596,2.81367,0.2028,10,discharge,2,-22.504,7.501,10.0,9.9,3.4582,3.0627,17.5747,10-25-22_20.10_BCNP1s_protocol_HPPC_IN21700_30T_cycle_#306.mat
BOOST_NEGPULSE_1S,306,0.94596,2.81367,0.2031,10,charge,2,16.88,5.627,2.0,2.0,3.4662,3.66,11.481,10-25-22_20.10_BCNP1s_protocol_HPPC_IN21700_30T_cycle_#306.mat
BOOST_NEGPULSE_1S,306,0.94596,2.81367,0.2031,10,charge,2,16.88,5.627,10.0,9.9,3.4662,3.714,14.6801,10-25-22_20.10_BCNP1s_protocol_HPPC_IN21700_30T_cycle_#306.mat
BOOST_NEGPULSE_1S,306,0.94596,2.81367,0.2027,10,discharge,3,-32.35,10.783,2.0,2.0,3.4578,3.0471,12.6955,10-25-22_20.10_BCNP1s_protocol_HPPC_IN21700_30T_cycle_#306.mat
BOOST_NEGPULSE_1S,306,0.94596,2.81367,0.2027,10,discharge,3,-32.35,10.783,10.0,9.9,3.4578,2.838,19.1592,10-25-22_20.10_BCNP1s_protocol_HPPC_IN21700_30T_cycle_#306.mat
BOOST_NEGPULSE_1S,306,0.94596,2.81367,0.2031,10,charge,3,28.131,9.377,2.0,1.9,3.4684,3.7804,11.091,10-25-22_20.10_BCNP1s_protocol_HPPC_IN21700_30T_cycle_#306.mat
BOOST_NEGPULSE_1S,306,0.94596,2.81367,0.2031,10,charge,3,28.131,9.377,10.0,9.9,3.4684,3.8639,14.0592,10-25-22_20.10_BCNP1s_protocol_HPPC_IN21700_30T_cycle_#306.mat
BOOST_NEGPULSE_1S,306,0.94596,2.81367,0.156,11,discharge,0,-2.814,0.938,2.0,2.0,3.4149,3.3762,13.7527,10-25-22_20.10_BCNP1s_protocol_HPPC_IN21700_30T_cycle_#306.mat
BOOST_NEGPULSE_1S,306,0.94596,2.81367,0.156,11,discharge,0,-2.814,0.938,10.0,9.9,3.4149,3.3618,18.8699,10-25-22_20.10_BCNP1s_protocol_HPPC_IN21700_30T_cycle_#306.mat
BOOST_NEGPULSE_1S,306,0.94596,2.81367,0.1561,11,charge,0,1.407,0.469,2.0,2.0,3.4173,3.436,13.2888,10-25-22_20.10_BCNP1s_protocol_HPPC_IN21700_30T_cycle_#306.mat
BOOST_NEGPULSE_1S,306,0.94596,2.81367,0.1561,11,charge,0,1.407,0.469,10.0,9.9,3.4173,3.4414,17.1262,10-25-22_20.10_BCNP1s_protocol_HPPC_IN21700_30T_cycle_#306.mat
BOOST_NEGPULSE_1S,306,0.94596,2.81367,0.1559,11,discharge,1,-11.252,3.751,2.0,2.0,3.4153,3.2564,14.1219,10-25-22_20.10_BCNP1s_protocol_HPPC_IN21700_30T_cycle_#306.mat
BOOST_NEGPULSE_1S,306,0.94596,2.81367,0.1559,11,discharge,1,-11.252,3.751,10.0,9.9,3.4153,3.1796,20.9474,10-25-22_20.10_BCNP1s_protocol_HPPC_IN21700_30T_cycle_#306.mat
BOOST_NEGPULSE_1S,306,0.94596,2.81367,0.1561,11,charge,1,5.628,1.876,2.0,1.9,3.4229,3.4938,12.5986,10-25-22_20.10_BCNP1s_protocol_HPPC_IN21700_30T_cycle_#306.mat
BOOST_NEGPULSE_1S,306,0.94596,2.81367,0.1561,11,charge,1,5.628,1.876,10.0,9.9,3.4229,3.5103,15.5306,10-25-22_20.10_BCNP1s_protocol_HPPC_IN21700_30T_cycle_#306.mat
BOOST_NEGPULSE_1S,306,0.94596,2.81367,0.1559,11,discharge,2,-22.503,7.501,2.0,2.0,3.4167,3.0891,14.5581,10-25-22_20.10_BCNP1s_protocol_HPPC_IN21700_30T_cycle_#306.mat
BOOST_NEGPULSE_1S,306,0.94596,2.81367,0.1559,11,discharge,2,-22.503,7.501,10.0,9.9,3.4167,2.8108,26.9253,10-25-22_20.10_BCNP1s_protocol_HPPC_IN21700_30T_cycle_#306.mat
BOOST_NEGPULSE_1S,306,0.94596,2.81367,0.1562,11,charge,2,16.88,5.627,2.0,2.0,3.4279,3.6245,11.6469,10-25-22_20.10_BCNP1s_protocol_HPPC_IN21700_30T_cycle_#306.mat
BOOST_NEGPULSE_1S,306,0.94596,2.81367,0.1562,11,charge,2,16.88,5.627,10.0,9.9,3.4279,3.6698,14.3306,10-25-22_20.10_BCNP1s_protocol_HPPC_IN21700_30T_cycle_#306.mat
BOOST_NEGPULSE_1S,306,0.94596,2.81367,0.1558,11,discharge,3,-32.349,10.783,2.0,2.0,3.4166,2.9339,14.9216,10-25-22_20.10_BCNP1s_protocol_HPPC_IN21700_30T_cycle_#306.mat
BOOST_NEGPULSE_1S,306,0.94596,2.81367,0.1558,11,discharge,3,-32.349,10.783,10.0,9.9,3.4166,2.4998,28.3409,10-25-22_20.10_BCNP1s_protocol_HPPC_IN21700_30T_cycle_#306.mat
BOOST_NEGPULSE_1S,306,0.94596,2.81367,0.1563,11,charge,3,28.13,9.377,2.0,2.0,3.4303,3.7407,11.0345,10-25-22_20.10_BCNP1s_protocol_HPPC_IN21700_30T_cycle_#306.mat
BOOST_NEGPULSE_1S,306,0.94596,2.81367,0.1563,11,charge,3,28.13,9.377,10.0,9.9,3.4303,3.8171,13.7504,10-25-22_20.10_BCNP1s_protocol_HPPC_IN21700_30T_cycle_#306.mat
BOOST_NEGPULSE_1S,306,0.94596,2.81367,0.1091,12,discharge,0,-2.814,0.938,2.0,2.0,3.3615,3.3113,17.8394,10-25-22_20.10_BCNP1s_protocol_HPPC_IN21700_30T_cycle_#306.mat
BOOST_NEGPULSE_1S,306,0.94596,2.81367,0.1091,12,discharge,0,-2.814,0.938,10.0,9.9,3.3615,3.282,28.2516,10-25-22_20.10_BCNP1s_protocol_HPPC_IN21700_30T_cycle_#306.mat
BOOST_NEGPULSE_1S,306,0.94596,2.81367,0.1092,12,charge,0,1.407,0.469,2.0,2.0,3.3653,3.3883,16.3434,10-25-22_20.10_BCNP1s_protocol_HPPC_IN21700_30T_cycle_#306.mat
BOOST_NEGPULSE_1S,306,0.94596,2.81367,0.1092,12,charge,0,1.407,0.469,10.0,9.9,3.3653,3.3978,23.0939,10-25-22_20.10_BCNP1s_protocol_HPPC_IN21700_30T_cycle_#306.mat
BOOST_NEGPULSE_1S,306,0.94596,2.81367,0.1091,12,discharge,1,-11.253,3.751,2.0,2.0,3.3629,3.1315,20.5634,10-25-22_20.10_BCNP1s_protocol_HPPC_IN21700_30T_cycle_#306.mat
BOOST_NEGPULSE_1S,306,0.94596,2.81367,0.1091,12,discharge,1,-11.253,3.751,10.0,9.9,3.3629,2.8658,44.1749,10-25-22_20.10_BCNP1s_protocol_HPPC_IN21700_30T_cycle_#306.mat
BOOST_NEGPULSE_1S,306,0.94596,2.81367,0.1092,12,charge,1,5.625,1.875,2.0,2.0,3.375,3.4583,14.8076,10-25-22_20.10_BCNP1s_protocol_HPPC_IN21700_30T_cycle_#306.mat
BOOST_NEGPULSE_1S,306,0.94596,2.81367,0.1092,12,charge,1,5.625,1.875,10.0,9.9,3.375,3.4824,19.0916,10-25-22_20.10_BCNP1s_protocol_HPPC_IN21700_30T_cycle_#306.mat
BOOST_NEGPULSE_1S,306,0.94596,2.81367,0.109,12,discharge,2,-22.497,7.499,2.0,2.0,3.3662,2.8431,23.252,10-25-22_20.10_BCNP1s_protocol_HPPC_IN21700_30T_cycle_#306.mat
BOOST_NEGPULSE_1S,306,0.94596,2.81367,0.109,12,discharge,2,-22.497,7.499,10.0,9.9,3.3662,2.4999,38.5074,10-25-22_20.10_BCNP1s_protocol_HPPC_IN21700_30T_cycle_#306.mat
BOOST_NEGPULSE_1S,306,0.94596,2.81367,0.1093,12,charge,2,16.88,5.627,2.0,2.0,3.3812,3.5953,12.6836,10-25-22_20.10_BCNP1s_protocol_HPPC_IN21700_30T_cycle_#306.mat
BOOST_NEGPULSE_1S,306,0.94596,2.81367,0.1093,12,charge,2,16.88,5.627,10.0,9.9,3.3812,3.637,15.154,10-25-22_20.10_BCNP1s_protocol_HPPC_IN21700_30T_cycle_#306.mat
BOOST_NEGPULSE_1S,306,0.94596,2.81367,0.1089,12,discharge,3,-20.822,6.941,2.0,2.0,3.3655,2.5604,38.6658,10-25-22_20.10_BCNP1s_protocol_HPPC_IN21700_30T_cycle_#306.mat
BOOST_NEGPULSE_1S,306,0.94596,2.81367,0.1089,12,discharge,3,-20.822,6.941,10.0,9.9,3.3655,2.4999,41.5714,10-25-22_20.10_BCNP1s_protocol_HPPC_IN21700_30T_cycle_#306.mat
BOOST_NEGPULSE_1S,306,0.94596,2.81367,0.1094,12,charge,3,28.132,9.377,2.0,1.9,3.3823,3.7132,11.7624,10-25-22_20.10_BCNP1s_protocol_HPPC_IN21700_30T_cycle_#306.mat
BOOST_NEGPULSE_1S,306,0.94596,2.81367,0.1094,12,charge,3,28.132,9.377,10.0,9.9,3.3823,3.7802,14.144,10-25-22_20.10_BCNP1s_protocol_HPPC_IN21700_30T_cycle_#306.mat
BOOST_NEGPULSE_1S,343,0.9414,2.8001,1.0,0,discharge,0,-2.8,0.933,2.0,2.0,4.155,4.1216,11.9294,10-30-22_21.35_BCNP1s_protocol_HPPC_IN21700_30T_cycle_#343.mat
BOOST_NEGPULSE_1S,343,0.9414,2.8001,1.0,0,discharge,0,-2.8,0.933,10.0,9.7,4.155,4.1042,18.1442,10-30-22_21.35_BCNP1s_protocol_HPPC_IN21700_30T_cycle_#343.mat
BOOST_NEGPULSE_1S,343,0.9414,2.8001,1.0,0,charge,0,1.4,0.467,2.0,2.0,4.1671,4.1891,15.7165,10-30-22_21.35_BCNP1s_protocol_HPPC_IN21700_30T_cycle_#343.mat
BOOST_NEGPULSE_1S,343,0.9414,2.8001,1.0,0,charge,0,1.4,0.467,10.0,9.9,4.1671,4.1992,22.9318,10-30-22_21.35_BCNP1s_protocol_HPPC_IN21700_30T_cycle_#343.mat
BOOST_NEGPULSE_1S,343,0.9414,2.8001,0.9999,0,discharge,1,-11.201,3.734,2.0,2.0,4.164,3.9967,14.9362,10-30-22_21.35_BCNP1s_protocol_HPPC_IN21700_30T_cycle_#343.mat
BOOST_NEGPULSE_1S,343,0.9414,2.8001,0.9999,0,discharge,1,-11.201,3.734,10.0,9.9,4.164,3.953,18.8376,10-30-22_21.35_BCNP1s_protocol_HPPC_IN21700_30T_cycle_#343.mat
BOOST_NEGPULSE_1S,343,0.9414,2.8001,1.0,0,charge,1,1.576,0.525,2.0,2.0,4.1708,4.2,18.5291,10-30-22_21.35_BCNP1s_protocol_HPPC_IN21700_30T_cycle_#343.mat
BOOST_NEGPULSE_1S,343,0.9414,2.8001,1.0,0,charge,1,1.576,0.525,10.0,9.9,4.1708,4.2,18.5291,10-30-22_21.35_BCNP1s_protocol_HPPC_IN21700_30T_cycle_#343.mat
BOOST_NEGPULSE_1S,343,0.9414,2.8001,0.9998,0,discharge,2,-22.397,7.466,2.0,2.0,4.1636,3.8478,14.1001,10-30-22_21.35_BCNP1s_protocol_HPPC_IN21700_30T_cycle_#343.mat
BOOST_NEGPULSE_1S,343,0.9414,2.8001,0.9998,0,discharge,2,-22.397,7.466,10.0,9.9,4.1636,3.7922,16.5826,10-30-22_21.35_BCNP1s_protocol_HPPC_IN21700_30T_cycle_#343.mat
BOOST_NEGPULSE_1S,343,0.9414,2.8001,1.0,0,charge,2,1.444,0.481,2.0,2.0,4.1737,4.2001,18.2876,10-30-22_21.35_BCNP1s_protocol_HPPC_IN21700_30T_cycle_#343.mat
BOOST_NEGPULSE_1S,343,0.9414,2.8001,1.0,0,charge,2,1.444,0.481,10.0,9.9,4.1737,4.2001,18.2876,10-30-22_21.35_BCNP1s_protocol_HPPC_IN21700_30T_cycle_#343.mat
BOOST_NEGPULSE_1S,343,0.9414,2.8001,0.9997,0,discharge,3,-32.196,10.732,2.0,2.0,4.1635,3.7285,13.511,10-30-22_21.35_BCNP1s_protocol_HPPC_IN21700_30T_cycle_#343.mat
BOOST_NEGPULSE_1S,343,0.9414,2.8001,0.9997,0,discharge,3,-32.196,10.732,10.0,9.9,4.1635,3.6639,15.5175,10-30-22_21.35_BCNP1s_protocol_HPPC_IN21700_30T_cycle_#343.mat
BOOST_NEGPULSE_1S,343,0.9414,2.8001,1.0,0,charge,3,1.349,0.45,2.0,2.0,4.1749,4.2,18.6064,10-30-22_21.35_BCNP1s_protocol_HPPC_IN21700_30T_cycle_#343.mat
BOOST_NEGPULSE_1S,343,0.9414,2.8001,1.0,0,charge,3,1.349,0.45,10.0,9.9,4.1749,4.2,18.6064,10-30-22_21.35_BCNP1s_protocol_HPPC_IN21700_30T_cycle_#343.mat
BOOST_NEGPULSE_1S,343,0.9414,2.8001,0.9533,1,discharge,0,-2.802,0.934,2.0,2.0,4.0992,4.0611,13.5974,10-30-22_21.35_BCNP1s_protocol_HPPC_IN21700_30T_cycle_#343.mat
BOOST_NEGPULSE_1S,343,0.9414,2.8001,0.9533,1,discharge,0,-2.802,0.934,10.0,9.9,4.0992,4.0515,17.0236,10-30-22_21.35_BCNP1s_protocol_HPPC_IN21700_30T_cycle_#343.mat
BOOST_NEGPULSE_1S,343,0.9414,2.8001,0.9534,1,charge,0,1.4,0.467,2.0,2.0,4.1006,4.1193,13.3591,10-30-22_21.35_BCNP1s_protocol_HPPC_IN21700_30T_cycle_#343.mat
BOOST_NEGPULSE_1S,343,0.9414,2.8001,0.9534,1,charge,0,1.4,0.467,10.0,9.9,4.1006,4.1244,17.0024,10-30-22_21.35_BCNP1s_protocol_HPPC_IN21700_30T_cycle_#343.mat
BOOST_NEGPULSE_1S,343,0.9414,2.8001,0.9532,1,discharge,1,-11.199,3.733,2.0,1.9,4.0994,3.9513,13.2244,10-30-22_21.35_BCNP1s_protocol_HPPC_IN21700_30T_cycle_#343.mat
BOOST_NEGPULSE_1S,343,0.9414,2.8001,0.9532,1,discharge,1,-11.199,3.733,10.0,9.9,4.0994,3.9222,15.8228,10-30-22_21.35_BCNP1s_protocol_HPPC_IN21700_30T_cycle_#343.mat
BOOST_NEGPULSE_1S,343,0.9414,2.8001,0.9534,1,charge,1,5.601,1.867,2.0,2.0,4.1026,4.1781,13.479,10-30-22_21.35_BCNP1s_protocol_HPPC_IN21700_30T_cycle_#343.mat
BOOST_NEGPULSE_1S,343,0.9414,2.8001,0.9534,1,charge,1,5.601,1.867,10.0,9.9,4.1026,4.2,17.3888,10-30-22_21.35_BCNP1s_protocol_HPPC_IN21700_30T_cycle_#343.mat
BOOST_NEGPULSE_1S,343,0.9414,2.8001,0.9532,1,discharge,2,-22.398,7.466,2.0,2.0,4.0994,3.8125,12.8092,10-30-22_21.35_BCNP1s_protocol_HPPC_IN21700_30T_cycle_#343.mat
BOOST_NEGPULSE_1S,343,0.9414,2.8001,0.9532,1,discharge,2,-22.398,7.466,10.0,9.9,4.0994,3.7667,14.854,10-30-22_21.35_BCNP1s_protocol_HPPC_IN21700_30T_cycle_#343.mat
BOOST_NEGPULSE_1S,343,0.9414,2.8001,0.9534,1,charge,2,6.375,2.125,2.0,2.0,4.1048,4.2,14.9326,10-30-22_21.35_BCNP1s_protocol_HPPC_IN21700_30T_cycle_#343.mat
BOOST_NEGPULSE_1S,343,0.9414,2.8001,0.9534,1,charge,2,6.375,2.125,10.0,9.9,4.1048,4.2,14.9326,10-30-22_21.35_BCNP1s_protocol_HPPC_IN21700_30T_cycle_#343.mat
BOOST_NEGPULSE_1S,343,0.9414,2.8001,0.9531,1,discharge,3,-32.196,10.732,2.0,2.0,4.0992,3.7004,12.3866,10-30-22_21.35_BCNP1s_protocol_HPPC_IN21700_30T_cycle_#343.mat
BOOST_NEGPULSE_1S,343,0.9414,2.8001,0.9531,1,discharge,3,-32.196,10.732,10.0,9.9,4.0992,3.6385,14.3092,10-30-22_21.35_BCNP1s_protocol_HPPC_IN21700_30T_cycle_#343.mat
BOOST_NEGPULSE_1S,343,0.9414,2.8001,0.9534,1,charge,3,6.305,2.102,2.0,2.0,4.1066,4.2002,14.8444,10-30-22_21.35_BCNP1s_protocol_HPPC_IN21700_30T_cycle_#343.mat
BOOST_NEGPULSE_1S,343,0.9414,2.8001,0.9534,1,charge,3,6.305,2.102,10.0,9.9,4.1066,4.2001,14.8286,10-30-22_21.35_BCNP1s_protocol_HPPC_IN21700_30T_cycle_#343.mat
BOOST_NEGPULSE_1S,343,0.9414,2.8001,0.9066,2,discharge,0,-2.802,0.934,2.0,2.0,4.0814,4.0454,12.8489,10-30-22_21.35_BCNP1s_protocol_HPPC_IN21700_30T_cycle_#343.mat
BOOST_NEGPULSE_1S,343,0.9414,2.8001,0.9066,2,discharge,0,-2.802,0.934,10.0,9.9,4.0814,4.0372,15.7756,10-30-22_21.35_BCNP1s_protocol_HPPC_IN21700_30T_cycle_#343.mat
BOOST_NEGPULSE_1S,343,0.9414,2.8001,0.9067,2,charge,0,1.4,0.467,2.0,1.9,4.0825,4.1,12.5036,10-30-22_21.35_BCNP1s_protocol_HPPC_IN21700_30T_cycle_#343.mat
BOOST_NEGPULSE_1S,343,0.9414,2.8001,0.9067,2,charge,0,1.4,0.467,10.0,9.9,4.0825,4.1042,15.5044,10-30-22_21.35_BCNP1s_protocol_HPPC_IN21700_30T_cycle_#343.mat
BOOST_NEGPULSE_1S,343,0.9414,2.8001,0.9066,2,discharge,1,-11.199,3.733,2.0,2.0,4.0815,3.9398,12.6529,10-30-22_21.35_BCNP1s_protocol_HPPC_IN21700_30T_cycle_#343.mat
BOOST_NEGPULSE_1S,343,0.9414,2.8001,0.9066,2,discharge,1,-11.199,3.733,10.0,9.9,4.0815,3.9104,15.2781,10-30-22_21.35_BCNP1s_protocol_HPPC_IN21700_30T_cycle_#343.mat
BOOST_NEGPULSE_1S,343,0.9414,2.8001,0.9067,2,charge,1,5.599,1.866,2.0,1.9,4.0841,4.1539,12.4658,10-30-22_21.35_BCNP1s_protocol_HPPC_IN21700_30T_cycle_#343.mat
BOOST_NEGPULSE_1S,343,0.9414,2.8001,0.9067,2,charge,1,5.599,1.866,10.0,9.9,4.0841,4.1692,15.1983,10-30-22_21.35_BCNP1s_protocol_HPPC_IN21700_30T_cycle_#343.mat
BOOST_NEGPULSE_1S,343,0.9414,2.8001,0.9065,2,discharge,2,-22.398,7.466,2.0,1.9,4.0817,3.8068,12.2734,10-30-22_21.35_BCNP1s_protocol_HPPC_IN21700_30T_cycle_#343.mat
BOOST_NEGPULSE_1S,343,0.9414,2.8001,0.9065,2,discharge,2,-22.398,7.466,10.0,9.9,4.0817,3.7529,14.6799,10-30-22_21.35_BCNP1s_protocol_HPPC_IN21700_30T_cycle_#343.mat
BOOST_NEGPULSE_1S,343,0.9414,2.8001,0.9068,2,charge,2,8.56,2.853,2.0,1.9,4.0856,4.2001,13.3763,10-30-22_21.35_BCNP1s_protocol_HPPC_IN21700_30T_cycle_#343.mat
BOOST_NEGPULSE_1S,343,0.9414,2.8001,0.9068,2,charge,2,8.56,2.853,10.0,9.9,4.0856,4.2,13.3646,10-30-22_21.35_BCNP1s_protocol_HPPC_IN21700_30T_cycle_#343.mat
BOOST_NEGPULSE_1S,343,0.9414,2.8001,0.9064,2,discharge,3,-32.197,10.732,2.0,2.0,4.0821,3.6938,12.0601,10-30-22_21.35_BCNP1s_protocol_HPPC_IN21700_30T_cycle_#343.mat
BOOST_NEGPULSE_1S,343,0.9414,2.8001,0.9064,2,discharge,3,-32.197,10.732,10.0,9.9,4.0821,3.6202,14.3461,10-30-22_21.35_BCNP1s_protocol_HPPC_IN21700_30T_cycle_#343.mat
BOOST_NEGPULSE_1S,343,0.9414,2.8001,0.9068,2,charge,3,8.507,2.836,2.0,1.9,4.0871,4.2001,13.2832,10-30-22_21.35_BCNP1s_protocol_HPPC_IN21700_30T_cycle_#343.mat
BOOST_NEGPULSE_1S,343,0.9414,2.8001,0.9068,2,charge,3,8.507,2.836,10.0,9.9,4.0871,4.2,13.2714,10-30-22_21.35_BCNP1s_protocol_HPPC_IN21700_30T_cycle_#343.mat
BOOST_NEGPULSE_1S,343,0.9414,2.8001,0.8133,3,discharge,0,-2.802,0.934,2.0,2.0,4.0273,3.9928,12.3135,10-30-22_21.35_BCNP1s_protocol_HPPC_IN21700_30T_cycle_#343.mat
BOOST_NEGPULSE_1S,343,0.9414,2.8001,0.8133,3,discharge,0,-2.802,0.934,10.0,9.9,4.0273,3.9793,17.1318,10-30-22_21.35_BCNP1s_protocol_HPPC_IN21700_30T_cycle_#343.mat
BOOST_NEGPULSE_1S,343,0.9414,2.8001,0.8134,3,charge,0,1.4,0.467,2.0,2.0,4.0299,4.0471,12.2883,10-30-22_21.35_BCNP1s_protocol_HPPC_IN21700_30T_cycle_#343.mat
BOOST_NEGPULSE_1S,343,0.9414,2.8001,0.8134,3,charge,0,1.4,0.467,10.0,9.9,4.0299,4.0528,16.3606,10-30-22_21.35_BCNP1s_protocol_HPPC_IN21700_30T_cycle_#343.mat
BOOST_NEGPULSE_1S,343,0.9414,2.8001,0.8132,3,discharge,1,-11.198,3.733,2.0,2.0,4.0284,3.8874,12.5915,10-30-22_21.35_BCNP1s_protocol_HPPC_IN21700_30T_cycle_#343.mat
BOOST_NEGPULSE_1S,343,0.9414,2.8001,0.8132,3,discharge,1,-11.198,3.733,10.0,9.9,4.0284,3.84,16.8244,10-30-22_21.35_BCNP1s_protocol_HPPC_IN21700_30T_cycle_#343.mat
BOOST_NEGPULSE_1S,343,0.9414,2.8001,0.8134,3,charge,1,5.599,1.866,2.0,2.0,4.0325,4.0997,12.0017,10-30-22_21.35_BCNP1s_protocol_HPPC_IN21700_30T_cycle_#343.mat
BOOST_NEGPULSE_1S,343,0.9414,2.8001,0.8134,3,charge,1,5.599,1.866,10.0,9.9,4.0325,4.1185,15.3593,10-30-22_21.35_BCNP1s_protocol_HPPC_IN21700_30T_cycle_#343.mat
BOOST_NEGPULSE_1S,343,0.9414,2.8001,0.8132,3,discharge,2,-22.398,7.466,2.0,2.0,4.0281,3.7534,12.2645,10-30-22_21.35_BCNP1s_protocol_HPPC_IN21700_30T_cycle_#343.mat
BOOST_NEGPULSE_1S,343,0.9414,2.8001,0.8132,3,discharge,2,-22.398,7.466,10.0,9.9,4.0281,3.6802,15.5326,10-30-22_21.35_BCNP1s_protocol_HPPC_IN21700_30T_cycle_#343.mat
BOOST_NEGPULSE_1S,343,0.9414,2.8001,0.8135,3,charge,2,13.057,4.352,2.0,2.0,4.0347,4.2,12.6599,10-30-22_21.35_BCNP1s_protocol_HPPC_IN21700_30T_cycle_#343.mat
BOOST_NEGPULSE_1S,343,0.9414,2.8001,0.8135,3,charge,2,13.057,4.352,10.0,9.9,4.0347,4.1999,12.6522,10-30-22_21.35_BCNP1s_protocol_HPPC_IN21700_30T_cycle_#343.mat
BOOST_NEGPULSE_1S,343,0.9414,2.8001,0.8131,3,discharge,3,-32.196,10.732,2.0,2.0,4.0294,3.6429,12.0046,10-30-22_21.35_BCNP1s_protocol_HPPC_IN21700_30T_cycle_#343.mat
BOOST_NEGPULSE_1S,343,0.9414,2.8001,0.8131,3,discharge,3,-32.196,10.732,10.0,9.9,4.0294,3.5506,14.8714,10-30-22_21.35_BCNP1s_protocol_HPPC_IN21700_30T_cycle_#343.mat
BOOST_NEGPULSE_1S,343,0.9414,2.8001,0.8135,3,charge,3,13.097,4.366,2.0,2.0,4.0359,4.2001,12.5372,10-30-22_21.35_BCNP1s_protocol_HPPC_IN21700_30T_cycle_#343.mat
BOOST_NEGPULSE_1S,343,0.9414,2.8001,0.8135,3,charge,3,13.097,4.366,10.0,9.9,4.0359,4.2,12.5296,10-30-22_21.35_BCNP1s_protocol_HPPC_IN21700_30T_cycle_#343.mat
BOOST_NEGPULSE_1S,343,0.9414,2.8001,0.72,4,discharge,0,-2.802,0.934,2.0,2.0,3.9246,3.89,12.3488,10-30-22_21.35_BCNP1s_protocol_HPPC_IN21700_30T_cycle_#343.mat
BOOST_NEGPULSE_1S,343,0.9414,2.8001,0.72,4,discharge,0,-2.802,0.934,10.0,9.9,3.9246,3.8761,17.3097,10-30-22_21.35_BCNP1s_protocol_HPPC_IN21700_30T_cycle_#343.mat
BOOST_NEGPULSE_1S,343,0.9414,2.8001,0.72,4,charge,0,1.4,0.467,2.0,2.0,3.9267,3.9432,11.7882,10-30-22_21.35_BCNP1s_protocol_HPPC_IN21700_30T_cycle_#343.mat
BOOST_NEGPULSE_1S,343,0.9414,2.8001,0.72,4,charge,0,1.4,0.467,10.0,9.9,3.9267,3.9484,15.5033,10-30-22_21.35_BCNP1s_protocol_HPPC_IN21700_30T_cycle_#343.mat
BOOST_NEGPULSE_1S,343,0.9414,2.8001,0.7199,4,discharge,1,-11.199,3.733,2.0,2.0,3.9248,3.7872,12.2868,10-30-22_21.35_BCNP1s_protocol_HPPC_IN21700_30T_cycle_#343.mat
BOOST_NEGPULSE_1S,343,0.9414,2.8001,0.7199,4,discharge,1,-11.199,3.733,10.0,9.9,3.9248,3.745,16.055,10-30-22_21.35_BCNP1s_protocol_HPPC_IN21700_30T_cycle_#343.mat
BOOST_NEGPULSE_1S,343,0.9414,2.8001,0.7201,4,charge,1,5.601,1.867,2.0,2.0,3.9298,3.9935,11.3726,10-30-22_21.35_BCNP1s_protocol_HPPC_IN21700_30T_cycle_#343.mat
BOOST_NEGPULSE_1S,343,0.9414,2.8001,0.7201,4,charge,1,5.601,1.867,10.0,9.9,3.9298,4.0092,14.1755,10-30-22_21.35_BCNP1s_protocol_HPPC_IN21700_30T_cycle_#343.mat
BOOST_NEGPULSE_1S,343,0.9414,2.8001,0.7198,4,discharge,2,-22.399,7.466,2.0,2.0,3.925,3.6583,11.9068,10-30-22_21.35_BCNP1s_protocol_HPPC_IN21700_30T_cycle_#343.mat
BOOST_NEGPULSE_1S,343,0.9414,2.8001,0.7198,4,discharge,2,-22.399,7.466,10.0,9.9,3.925,3.5983,14.5855,10-30-22_21.35_BCNP1s_protocol_HPPC_IN21700_30T_cycle_#343.mat
BOOST_NEGPULSE_1S,343,0.9414,2.8001,0.7202,4,charge,2,16.798,5.599,2.0,2.0,3.9316,4.1146,10.8942,10-30-22_21.35_BCNP1s_protocol_HPPC_IN21700_30T_cycle_#343.mat
BOOST_NEGPULSE_1S,343,0.9414,2.8001,0.7202,4,charge,2,16.798,5.599,10.0,9.9,3.9316,4.1605,13.6266,10-30-22_21.35_BCNP1s_protocol_HPPC_IN21700_30T_cycle_#343.mat
BOOST_NEGPULSE_1S,343,0.9414,2.8001,0.7198,4,discharge,3,-32.196,10.732,2.0,1.9,3.9254,3.5558,11.4797,10-30-22_21.35_BCNP1s_protocol_HPPC_IN21700_30T_cycle_#343.mat
BOOST_NEGPULSE_1S,343,0.9414,2.8001,0.7198,4,discharge,3,-32.196,10.732,10.0,9.9,3.9254,3.4746,14.0017,10-30-22_21.35_BCNP1s_protocol_HPPC_IN21700_30T_cycle_#343.mat
BOOST_NEGPULSE_1S,343,0.9414,2.8001,0.7202,4,charge,3,22.822,7.607,2.0,2.0,3.9323,4.2,11.7299,10-30-22_21.35_BCNP1s_protocol_HPPC_IN21700_30T_cycle_#343.mat
BOOST_NEGPULSE_1S,343,0.9414,2.8001,0.7202,4,charge,3,22.822,7.607,10.0,9.9,3.9323,4.1999,11.7255,10-30-22_21.35_BCNP1s_protocol_HPPC_IN21700_30T_cycle_#343.mat
BOOST_NEGPULSE_1S,343,0.9414,2.8001,0.6267,5,discharge,0,-2.8,0.933,2.0,2.0,3.8399,3.8069,11.7857,10-30-22_21.35_BCNP1s_protocol_HPPC_IN21700_30T_cycle_#343.mat
BOOST_NEGPULSE_1S,343,0.9414,2.8001,0.6267,5,discharge,0,-2.8,0.933,10.0,9.9,3.8399,3.7937,16.5,10-30-22_21.35_BCNP1s_protocol_HPPC_IN21700_30T_cycle_#343.mat
BOOST_NEGPULSE_1S,343,0.9414,2.8001,0.6267,5,charge,0,1.402,0.467,2.0,2.0,3.8413,3.8587,12.4144,10-30-22_21.35_BCNP1s_protocol_HPPC_IN21700_30T_cycle_#343.mat
BOOST_NEGPULSE_1S,343,0.9414,2.8001,0.6267,5,charge,0,1.402,0.467,10.0,9.9,3.8413,3.8641,16.2671,10-30-22_21.35_BCNP1s_protocol_HPPC_IN21700_30T_cycle_#343.mat
BOOST_NEGPULSE_1S,343,0.9414,2.8001,0.6266,5,discharge,1,-11.199,3.733,2.0,2.0,3.8402,3.7078,11.8225,10-30-22_21.35_BCNP1s_protocol_HPPC_IN21700_30T_cycle_#343.mat
BOOST_NEGPULSE_1S,343,0.9414,2.8001,0.6266,5,discharge,1,-11.199,3.733,10.0,9.9,3.8402,3.6707,15.1353,10-30-22_21.35_BCNP1s_protocol_HPPC_IN21700_30T_cycle_#343.mat
BOOST_NEGPULSE_1S,343,0.9414,2.8001,0.6267,5,charge,1,5.599,1.866,2.0,2.0,3.8445,3.9093,11.5737,10-30-22_21.35_BCNP1s_protocol_HPPC_IN21700_30T_cycle_#343.mat
BOOST_NEGPULSE_1S,343,0.9414,2.8001,0.6267,5,charge,1,5.599,1.866,10.0,9.9,3.8445,3.9283,14.9672,10-30-22_21.35_BCNP1s_protocol_HPPC_IN21700_30T_cycle_#343.mat
BOOST_NEGPULSE_1S,343,0.9414,2.8001,0.6265,5,discharge,2,-22.397,7.466,2.0,2.0,3.8395,3.5837,11.4212,10-30-22_21.35_BCNP1s_protocol_HPPC_IN21700_30T_cycle_#343.mat
BOOST_NEGPULSE_1S,343,0.9414,2.8001,0.6265,5,discharge,2,-22.397,7.466,10.0,9.9,3.8395,3.5222,14.1671,10-30-22_21.35_BCNP1s_protocol_HPPC_IN21700_30T_cycle_#343.mat
BOOST_NEGPULSE_1S,343,0.9414,2.8001,0.6268,5,charge,2,16.8,5.6,2.0,2.0,3.8467,4.0326,11.0655,10-30-22_21.35_BCNP1s_protocol_HPPC_IN21700_30T_cycle_#343.mat
BOOST_NEGPULSE_1S,343,0.9414,2.8001,0.6268,5,charge,2,16.8,5.6,10.0,9.9,3.8467,4.0799,13.881,10-30-22_21.35_BCNP1s_protocol_HPPC_IN21700_30T_cycle_#343.mat
BOOST_NEGPULSE_1S,343,0.9414,2.8001,0.6264,5,discharge,3,-32.197,10.732,2.0,2.0,3.8389,3.4797,11.1563,10-30-22_21.35_BCNP1s_protocol_HPPC_IN21700_30T_cycle_#343.mat
BOOST_NEGPULSE_1S,343,0.9414,2.8001,0.6264,5,discharge,3,-32.197,10.732,10.0,9.9,3.8389,3.3951,13.7839,10-30-22_21.35_BCNP1s_protocol_HPPC_IN21700_30T_cycle_#343.mat
BOOST_NEGPULSE_1S,343,0.9414,2.8001,0.6269,5,charge,3,27.999,9.333,2.0,2.0,3.8483,4.1486,10.7254,10-30-22_21.35_BCNP1s_protocol_HPPC_IN21700_30T_cycle_#343.mat
BOOST_NEGPULSE_1S,343,0.9414,2.8001,0.6269,5,charge,3,27.999,9.333,10.0,9.9,3.8483,4.2,12.5612,10-30-22_21.35_BCNP1s_protocol_HPPC_IN21700_30T_cycle_#343.mat
BOOST_NEGPULSE_1S,343,0.9414,2.8001,0.5333,6,discharge,0,-2.802,0.934,2.0,2.0,3.7403,3.7088,11.2412,10-30-22_21.35_BCNP1s_protocol_HPPC_IN21700_30T_cycle_#343.mat
BOOST_NEGPULSE_1S,343,0.9414,2.8001,0.5333,6,discharge,0,-2.802,0.934,10.0,9.9,3.7403,3.6984,14.9525,10-30-22_21.35_BCNP1s_protocol_HPPC_IN21700_30T_cycle_#343.mat
BOOST_NEGPULSE_1S,343,0.9414,2.8001,0.5334,6,charge,0,1.4,0.467,2.0,1.9,3.7417,3.757,10.9317,10-30-22_21.35_BCNP1s_protocol_HPPC_IN21700_30T_cycle_#343.mat
BOOST_NEGPULSE_1S,343,0.9414,2.8001,0.5334,6,charge,0,1.4,0.467,10.0,9.9,3.7417,3.7617,14.2898,10-30-22_21.35_BCNP1s_protocol_HPPC_IN21700_30T_cycle_#343.mat
BOOST_NEGPULSE_1S,343,0.9414,2.8001,0.5332,6,discharge,1,-11.199,3.733,2.0,2.0,3.7405,3.615,11.2064,10-30-22_21.35_BCNP1s_protocol_HPPC_IN21700_30T_cycle_#343.mat
BOOST_NEGPULSE_1S,343,0.9414,2.8001,0.5332,6,discharge,1,-11.199,3.733,10.0,9.9,3.7405,3.5781,14.5013,10-30-22_21.35_BCNP1s_protocol_HPPC_IN21700_30T_cycle_#343.mat
BOOST_NEGPULSE_1S,343,0.9414,2.8001,0.5334,6,charge,1,5.599,1.866,2.0,1.9,3.7439,3.8052,10.9488,10-30-22_21.35_BCNP1s_protocol_HPPC_IN21700_30T_cycle_#343.mat
BOOST_NEGPULSE_1S,343,0.9414,2.8001,0.5334,6,charge,1,5.599,1.866,10.0,9.9,3.7439,3.823,14.128,10-30-22_21.35_BCNP1s_protocol_HPPC_IN21700_30T_cycle_#343.mat
BOOST_NEGPULSE_1S,343,0.9414,2.8001,0.5332,6,discharge,2,-22.397,7.466,2.0,1.9,3.7407,3.4939,11.0193,10-30-22_21.35_BCNP1s_protocol_HPPC_IN21700_30T_cycle_#343.mat
BOOST_NEGPULSE_1S,343,0.9414,2.8001,0.5332,6,discharge,2,-22.397,7.466,10.0,9.9,3.7407,3.4266,14.0242,10-30-22_21.35_BCNP1s_protocol_HPPC_IN21700_30T_cycle_#343.mat
BOOST_NEGPULSE_1S,343,0.9414,2.8001,0.5335,6,charge,2,16.799,5.6,2.0,2.0,3.746,3.9276,10.8102,10-30-22_21.35_BCNP1s_protocol_HPPC_IN21700_30T_cycle_#343.mat
BOOST_NEGPULSE_1S,343,0.9414,2.8001,0.5335,6,charge,2,16.799,5.6,10.0,9.9,3.746,3.9737,13.5544,10-30-22_21.35_BCNP1s_protocol_HPPC_IN21700_30T_cycle_#343.mat
BOOST_NEGPULSE_1S,343,0.9414,2.8001,0.5331,6,discharge,3,-32.198,10.733,2.0,2.0,3.7407,3.3876,10.9665,10-30-22_21.35_BCNP1s_protocol_HPPC_IN21700_30T_cycle_#343.mat
BOOST_NEGPULSE_1S,343,0.9414,2.8001,0.5331,6,discharge,3,-32.198,10.733,10.0,9.9,3.7407,3.2966,13.7928,10-30-22_21.35_BCNP1s_protocol_HPPC_IN21700_30T_cycle_#343.mat
BOOST_NEGPULSE_1S,343,0.9414,2.8001,0.5336,6,charge,3,27.999,9.333,2.0,2.0,3.7476,4.0436,10.5718,10-30-22_21.35_BCNP1s_protocol_HPPC_IN21700_30T_cycle_#343.mat
BOOST_NEGPULSE_1S,343,0.9414,2.8001,0.5336,6,charge,3,27.999,9.333,10.0,9.9,3.7476,4.1171,13.1969,10-30-22_21.35_BCNP1s_protocol_HPPC_IN21700_30T_cycle_#343.mat
BOOST_NEGPULSE_1S,343,0.9414,2.8001,0.44,7,discharge,0,-2.8,0.933,2.0,1.9,3.6575,3.6267,10.9992,10-30-22_21.35_BCNP1s_protocol_HPPC_IN21700_30T_cycle_#343.mat
BOOST_NEGPULSE_1S,343,0.9414,2.8001,0.44,7,discharge,0,-2.8,0.933,10.0,9.9,3.6575,3.617,14.4633,10-30-22_21.35_BCNP1s_protocol_HPPC_IN21700_30T_cycle_#343.mat
BOOST_NEGPULSE_1S,343,0.9414,2.8001,0.44,7,charge,0,1.399,0.466,2.0,2.0,3.6589,3.6742,10.9333,10-30-22_21.35_BCNP1s_protocol_HPPC_IN21700_30T_cycle_#343.mat
BOOST_NEGPULSE_1S,343,0.9414,2.8001,0.44,7,charge,0,1.399,0.466,10.0,9.9,3.6589,3.6785,14.006,10-30-22_21.35_BCNP1s_protocol_HPPC_IN21700_30T_cycle_#343.mat
BOOST_NEGPULSE_1S,343,0.9414,2.8001,0.4399,7,discharge,1,-11.199,3.733,2.0,1.9,3.6577,3.5349,10.9653,10-30-22_21.35_BCNP1s_protocol_HPPC_IN21700_30T_cycle_#343.mat
BOOST_NEGPULSE_1S,343,0.9414,2.8001,0.4399,7,discharge,1,-11.199,3.733,10.0,9.9,3.6577,3.4974,14.3138,10-30-22_21.35_BCNP1s_protocol_HPPC_IN21700_30T_cycle_#343.mat
BOOST_NEGPULSE_1S,343,0.9414,2.8001,0.4401,7,charge,1,5.601,1.867,2.0,2.0,3.6614,3.7222,10.8556,10-30-22_21.35_BCNP1s_protocol_HPPC_IN21700_30T_cycle_#343.mat
BOOST_NEGPULSE_1S,343,0.9414,2.8001,0.4401,7,charge,1,5.601,1.867,10.0,9.9,3.6614,3.7387,13.8016,10-30-22_21.35_BCNP1s_protocol_HPPC_IN21700_30T_cycle_#343.mat
BOOST_NEGPULSE_1S,343,0.9414,2.8001,0.4399,7,discharge,2,-22.398,7.466,2.0,1.9,3.6579,3.4128,10.9429,10-30-22_21.35_BCNP1s_protocol_HPPC_IN21700_30T_cycle_#343.mat
BOOST_NEGPULSE_1S,343,0.9414,2.8001,0.4399,7,discharge,2,-22.398,7.466,10.0,9.9,3.6579,3.3457,13.9387,10-30-22_21.35_BCNP1s_protocol_HPPC_IN21700_30T_cycle_#343.mat
BOOST_NEGPULSE_1S,343,0.9414,2.8001,0.4402,7,charge,2,16.799,5.6,2.0,2.0,3.6636,3.8431,10.6852,10-30-22_21.35_BCNP1s_protocol_HPPC_IN21700_30T_cycle_#343.mat
BOOST_NEGPULSE_1S,343,0.9414,2.8001,0.4402,7,charge,2,16.799,5.6,10.0,9.9,3.6636,3.8845,13.1496,10-30-22_21.35_BCNP1s_protocol_HPPC_IN21700_30T_cycle_#343.mat
BOOST_NEGPULSE_1S,343,0.9414,2.8001,0.4397,7,discharge,3,-32.197,10.732,2.0,2.0,3.6582,3.3059,10.942,10-30-22_21.35_BCNP1s_protocol_HPPC_IN21700_30T_cycle_#343.mat
BOOST_NEGPULSE_1S,343,0.9414,2.8001,0.4397,7,discharge,3,-32.197,10.732,10.0,9.9,3.6582,3.2159,13.7373,10-30-22_21.35_BCNP1s_protocol_HPPC_IN21700_30T_cycle_#343.mat
BOOST_NEGPULSE_1S,343,0.9414,2.8001,0.4403,7,charge,3,27.998,9.333,2.0,2.0,3.6644,3.9584,10.5008,10-30-22_21.35_BCNP1s_protocol_HPPC_IN21700_30T_cycle_#343.mat
BOOST_NEGPULSE_1S,343,0.9414,2.8001,0.4403,7,charge,3,27.998,9.333,10.0,9.9,3.6644,4.0256,12.9009,10-30-22_21.35_BCNP1s_protocol_HPPC_IN21700_30T_cycle_#343.mat
BOOST_NEGPULSE_1S,343,0.9414,2.8001,0.3467,8,discharge,0,-2.8,0.933,2.0,1.9,3.5956,3.5645,11.1056,10-30-22_21.35_BCNP1s_protocol_HPPC_IN21700_30T_cycle_#343.mat
BOOST_NEGPULSE_1S,343,0.9414,2.8001,0.3467,8,discharge,0,-2.8,0.933,10.0,9.9,3.5956,3.5544,14.7122,10-30-22_21.35_BCNP1s_protocol_HPPC_IN21700_30T_cycle_#343.mat
BOOST_NEGPULSE_1S,343,0.9414,2.8001,0.3467,8,charge,0,1.401,0.467,2.0,2.0,3.5969,3.6124,11.0659,10-30-22_21.35_BCNP1s_protocol_HPPC_IN21700_30T_cycle_#343.mat
BOOST_NEGPULSE_1S,343,0.9414,2.8001,0.3467,8,charge,0,1.401,0.467,10.0,9.9,3.5969,3.6168,14.2072,10-30-22_21.35_BCNP1s_protocol_HPPC_IN21700_30T_cycle_#343.mat
BOOST_NEGPULSE_1S,343,0.9414,2.8001,0.3466,8,discharge,1,-11.199,3.733,2.0,1.9,3.5957,3.4709,11.1439,10-30-22_21.35_BCNP1s_protocol_HPPC_IN21700_30T_cycle_#343.mat
BOOST_NEGPULSE_1S,343,0.9414,2.8001,0.3466,8,discharge,1,-11.199,3.733,10.0,9.9,3.5957,3.433,14.5281,10-30-22_21.35_BCNP1s_protocol_HPPC_IN21700_30T_cycle_#343.mat
BOOST_NEGPULSE_1S,343,0.9414,2.8001,0.3467,8,charge,1,5.6,1.867,2.0,1.9,3.5997,3.661,10.9464,10-30-22_21.35_BCNP1s_protocol_HPPC_IN21700_30T_cycle_#343.mat
BOOST_NEGPULSE_1S,343,0.9414,2.8001,0.3467,8,charge,1,5.6,1.867,10.0,9.9,3.5997,3.6783,14.0357,10-30-22_21.35_BCNP1s_protocol_HPPC_IN21700_30T_cycle_#343.mat
BOOST_NEGPULSE_1S,343,0.9414,2.8001,0.3465,8,discharge,2,-22.399,7.466,2.0,2.0,3.596,3.345,11.2059,10-30-22_21.35_BCNP1s_protocol_HPPC_IN21700_30T_cycle_#343.mat
BOOST_NEGPULSE_1S,343,0.9414,2.8001,0.3465,8,discharge,2,-22.399,7.466,10.0,9.9,3.596,3.2755,14.3087,10-30-22_21.35_BCNP1s_protocol_HPPC_IN21700_30T_cycle_#343.mat
BOOST_NEGPULSE_1S,343,0.9414,2.8001,0.3468,8,charge,2,16.798,5.599,2.0,2.0,3.603,3.7845,10.8049,10-30-22_21.35_BCNP1s_protocol_HPPC_IN21700_30T_cycle_#343.mat
BOOST_NEGPULSE_1S,343,0.9414,2.8001,0.3468,8,charge,2,16.798,5.599,10.0,9.9,3.603,3.826,13.2754,10-30-22_21.35_BCNP1s_protocol_HPPC_IN21700_30T_cycle_#343.mat
BOOST_NEGPULSE_1S,343,0.9414,2.8001,0.3464,8,discharge,3,-32.196,10.732,2.0,1.9,3.5961,3.2391,11.0883,10-30-22_21.35_BCNP1s_protocol_HPPC_IN21700_30T_cycle_#343.mat
BOOST_NEGPULSE_1S,343,0.9414,2.8001,0.3464,8,discharge,3,-32.196,10.732,10.0,9.9,3.5961,3.1395,14.1819,10-30-22_21.35_BCNP1s_protocol_HPPC_IN21700_30T_cycle_#343.mat
BOOST_NEGPULSE_1S,343,0.9414,2.8001,0.3469,8,charge,3,27.997,9.332,2.0,1.9,3.6054,3.9006,10.544,10-30-22_21.35_BCNP1s_protocol_HPPC_IN21700_30T_cycle_#343.mat
BOOST_NEGPULSE_1S,343,0.9414,2.8001,0.3469,8,charge,3,27.997,9.332,10.0,9.9,3.6054,3.9654,12.8585,10-30-22_21.35_BCNP1s_protocol_HPPC_IN21700_30T_cycle_#343.mat
BOOST_NEGPULSE_1S,343,0.9414,2.8001,0.2533,9,discharge,0,-2.8,0.933,2.0,2.0,3.5127,3.479,12.0357,10-30-22_21.35_BCNP1s_protocol_HPPC_IN21700_30T_cycle_#343.mat
BOOST_NEGPULSE_1S,343,0.9414,2.8001,0.2533,9,discharge,0,-2.8,0.933,10.0,9.9,3.5127,3.4678,16.0357,10-30-22_21.35_BCNP1s_protocol_HPPC_IN21700_30T_cycle_#343.mat
BOOST_NEGPULSE_1S,343,0.9414,2.8001,0.2534,9,charge,0,1.399,0.466,2.0,2.0,3.5141,3.5305,11.7185,10-30-22_21.35_BCNP1s_protocol_HPPC_IN21700_30T_cycle_#343.mat
BOOST_NEGPULSE_1S,343,0.9414,2.8001,0.2534,9,charge,0,1.399,0.466,10.0,9.9,3.5141,3.5355,15.2912,10-30-22_21.35_BCNP1s_protocol_HPPC_IN21700_30T_cycle_#343.mat
BOOST_NEGPULSE_1S,343,0.9414,2.8001,0.2533,9,discharge,1,-11.201,3.734,2.0,2.0,3.5128,3.3784,11.9989,10-30-22_21.35_BCNP1s_protocol_HPPC_IN21700_30T_cycle_#343.mat
BOOST_NEGPULSE_1S,343,0.9414,2.8001,0.2533,9,discharge,1,-11.201,3.734,10.0,9.9,3.5128,3.3378,15.6236,10-30-22_21.35_BCNP1s_protocol_HPPC_IN21700_30T_cycle_#343.mat
BOOST_NEGPULSE_1S,343,0.9414,2.8001,0.2534,9,charge,1,5.599,1.866,2.0,1.9,3.5193,3.5841,11.5731,10-30-22_21.35_BCNP1s_protocol_HPPC_IN21700_30T_cycle_#343.mat
BOOST_NEGPULSE_1S,343,0.9414,2.8001,0.2534,9,charge,1,5.599,1.866,10.0,9.9,3.5193,3.6031,14.9664,10-30-22_21.35_BCNP1s_protocol_HPPC_IN21700_30T_cycle_#343.mat
BOOST_NEGPULSE_1S,343,0.9414,2.8001,0.2532,9,discharge,2,-22.398,7.466,2.0,2.0,3.5153,3.2455,12.0457,10-30-22_21.35_BCNP1s_protocol_HPPC_IN21700_30T_cycle_#343.mat
BOOST_NEGPULSE_1S,343,0.9414,2.8001,0.2532,9,discharge,2,-22.398,7.466,10.0,9.9,3.5153,3.1605,15.8407,10-30-22_21.35_BCNP1s_protocol_HPPC_IN21700_30T_cycle_#343.mat
BOOST_NEGPULSE_1S,343,0.9414,2.8001,0.2535,9,charge,2,16.8,5.6,2.0,1.9,3.5239,3.7127,11.2381,10-30-22_21.35_BCNP1s_protocol_HPPC_IN21700_30T_cycle_#343.mat
