Repository: KikETs/ECM_HYBRID_BMS_JOINT

## Results

| Arm | Model | Size | Protocol | Result | Worst cell |
|---|---|---|---|---|---|
| SOP | 2RC table + trim (A8) | 4 effective coefficients, 2 EW states | leave-one-cell-out | usable current 69.6 % discharge, 59.5 % charge (τ = 10 s) | 59.9 % / 53.5 % (BOOST_REST) |
| SOH | dQ/dV ridge | 65 coefficients | leave-one-cell-out | RMSE 0.0094, bias −0.0005 | 0.0130 (BOOST_REST) |
| SOC | 2RC EKF, low-current gate | 3 states | leave-one-cell-out | **2.34 %p** over six sensor disturbances on estimated SOH (2.325 on true SOH), per cell 2.00–2.75 | 4.60 %p (BOOST_NEGPULSE_1S, current offset −0.10 A) |

The SOH arm was a 10,945-parameter CNN until the second audit round. Nested

File: analysis/uypydj_hppc_resistance.csv (part 152 of 225)
protocol,cycle,SOH,CAP_Ah,SOC,soc_group,direction,rate_rank,I_A,CRate_rated,tau_s,tau_actual_s,V_pre_V,V_tau_V,R_mOhm,file
BOOST_NEGPULSE_1S,343,0.9414,2.8001,0.2535,9,charge,2,16.8,5.6,10.0,9.9,3.5239,3.7651,14.3571,10-30-22_21.35_BCNP1s_protocol_HPPC_IN21700_30T_cycle_#343.mat
BOOST_NEGPULSE_1S,343,0.9414,2.8001,0.2531,9,discharge,3,-32.197,10.732,2.0,2.0,3.5164,3.1307,11.9794,10-30-22_21.35_BCNP1s_protocol_HPPC_IN21700_30T_cycle_#343.mat
BOOST_NEGPULSE_1S,343,0.9414,2.8001,0.2531,9,discharge,3,-32.197,10.732,10.0,9.9,3.5164,2.9974,16.1195,10-30-22_21.35_BCNP1s_protocol_HPPC_IN21700_30T_cycle_#343.mat
BOOST_NEGPULSE_1S,343,0.9414,2.8001,0.2536,9,charge,3,27.999,9.333,2.0,2.0,3.5269,3.8355,11.0218,10-30-22_21.35_BCNP1s_protocol_HPPC_IN21700_30T_cycle_#343.mat
BOOST_NEGPULSE_1S,343,0.9414,2.8001,0.2536,9,charge,3,27.999,9.333,10.0,9.9,3.5269,3.9098,13.6755,10-30-22_21.35_BCNP1s_protocol_HPPC_IN21700_30T_cycle_#343.mat
BOOST_NEGPULSE_1S,343,0.9414,2.8001,0.2067,10,discharge,0,-2.8,0.933,2.0,1.9,3.4568,3.422,12.4281,10-30-22_21.35_BCNP1s_protocol_HPPC_IN21700_30T_cycle_#343.mat
BOOST_NEGPULSE_1S,343,0.9414,2.8001,0.2067,10,discharge,0,-2.8,0.933,10.0,9.9,3.4568,3.4102,16.6423,10-30-22_21.35_BCNP1s_protocol_HPPC_IN21700_30T_cycle_#343.mat
BOOST_NEGPULSE_1S,343,0.9414,2.8001,0.2067,10,charge,0,1.402,0.467,2.0,2.0,3.4594,3.4767,12.343,10-30-22_21.35_BCNP1s_protocol_HPPC_IN21700_30T_cycle_#343.mat
BOOST_NEGPULSE_1S,343,0.9414,2.8001,0.2067,10,charge,0,1.402,0.467,10.0,9.9,3.4594,3.482,16.1244,10-30-22_21.35_BCNP1s_protocol_HPPC_IN21700_30T_cycle_#343.mat
BOOST_NEGPULSE_1S,343,0.9414,2.8001,0.2066,10,discharge,1,-11.199,3.733,2.0,1.9,3.458,3.3152,12.7511,10-30-22_21.35_BCNP1s_protocol_HPPC_IN21700_30T_cycle_#343.mat
BOOST_NEGPULSE_1S,343,0.9414,2.8001,0.2066,10,discharge,1,-11.199,3.733,10.0,9.9,3.458,3.2695,16.8319,10-30-22_21.35_BCNP1s_protocol_HPPC_IN21700_30T_cycle_#343.mat
BOOST_NEGPULSE_1S,343,0.9414,2.8001,0.2067,10,charge,1,5.601,1.867,2.0,2.0,3.464,3.5319,12.1233,10-30-22_21.35_BCNP1s_protocol_HPPC_IN21700_30T_cycle_#343.mat
BOOST_NEGPULSE_1S,343,0.9414,2.8001,0.2067,10,charge,1,5.601,1.867,10.0,9.9,3.464,3.5513,15.5871,10-30-22_21.35_BCNP1s_protocol_HPPC_IN21700_30T_cycle_#343.mat
BOOST_NEGPULSE_1S,343,0.9414,2.8001,0.2065,10,discharge,2,-22.399,7.466,2.0,2.0,3.4596,3.17,12.9291,10-30-22_21.35_BCNP1s_protocol_HPPC_IN21700_30T_cycle_#343.mat
BOOST_NEGPULSE_1S,343,0.9414,2.8001,0.2065,10,discharge,2,-22.399,7.466,10.0,9.9,3.4596,3.0551,18.0588,10-30-22_21.35_BCNP1s_protocol_HPPC_IN21700_30T_cycle_#343.mat
BOOST_NEGPULSE_1S,343,0.9414,2.8001,0.2068,10,charge,2,16.8,5.6,2.0,2.0,3.4677,3.6634,11.6488,10-30-22_21.35_BCNP1s_protocol_HPPC_IN21700_30T_cycle_#343.mat
BOOST_NEGPULSE_1S,343,0.9414,2.8001,0.2068,10,charge,2,16.8,5.6,10.0,9.9,3.4677,3.7174,14.8631,10-30-22_21.35_BCNP1s_protocol_HPPC_IN21700_30T_cycle_#343.mat
BOOST_NEGPULSE_1S,343,0.9414,2.8001,0.2064,10,discharge,3,-32.197,10.732,2.0,2.0,3.4593,3.0421,12.9577,10-30-22_21.35_BCNP1s_protocol_HPPC_IN21700_30T_cycle_#343.mat
BOOST_NEGPULSE_1S,343,0.9414,2.8001,0.2064,10,discharge,3,-32.197,10.732,10.0,9.9,3.4593,2.8248,19.7068,10-30-22_21.35_BCNP1s_protocol_HPPC_IN21700_30T_cycle_#343.mat
BOOST_NEGPULSE_1S,343,0.9414,2.8001,0.2069,10,charge,3,27.999,9.333,2.0,2.0,3.4701,3.7858,11.2754,10-30-22_21.35_BCNP1s_protocol_HPPC_IN21700_30T_cycle_#343.mat
BOOST_NEGPULSE_1S,343,0.9414,2.8001,0.2069,10,charge,3,27.999,9.333,10.0,9.9,3.4701,3.8679,14.2077,10-30-22_21.35_BCNP1s_protocol_HPPC_IN21700_30T_cycle_#343.mat
BOOST_NEGPULSE_1S,343,0.9414,2.8001,0.16,11,discharge,0,-2.802,0.934,2.0,2.0,3.4154,3.3769,13.7412,10-30-22_21.35_BCNP1s_protocol_HPPC_IN21700_30T_cycle_#343.mat
BOOST_NEGPULSE_1S,343,0.9414,2.8001,0.16,11,discharge,0,-2.802,0.934,10.0,9.9,3.4154,3.3623,18.9521,10-30-22_21.35_BCNP1s_protocol_HPPC_IN21700_30T_cycle_#343.mat
BOOST_NEGPULSE_1S,343,0.9414,2.8001,0.1601,11,charge,0,1.4,0.467,2.0,1.9,3.4185,3.4371,13.2886,10-30-22_21.35_BCNP1s_protocol_HPPC_IN21700_30T_cycle_#343.mat
BOOST_NEGPULSE_1S,343,0.9414,2.8001,0.1601,11,charge,0,1.4,0.467,10.0,9.9,3.4185,3.4428,17.3609,10-30-22_21.35_BCNP1s_protocol_HPPC_IN21700_30T_cycle_#343.mat
BOOST_NEGPULSE_1S,343,0.9414,2.8001,0.16,11,discharge,1,-11.199,3.733,2.0,2.0,3.4165,3.2548,14.4388,10-30-22_21.35_BCNP1s_protocol_HPPC_IN21700_30T_cycle_#343.mat
BOOST_NEGPULSE_1S,343,0.9414,2.8001,0.16,11,discharge,1,-11.199,3.733,10.0,9.9,3.4165,3.1757,21.5019,10-30-22_21.35_BCNP1s_protocol_HPPC_IN21700_30T_cycle_#343.mat
BOOST_NEGPULSE_1S,343,0.9414,2.8001,0.1601,11,charge,1,5.599,1.866,2.0,2.0,3.4248,3.4965,12.8063,10-30-22_21.35_BCNP1s_protocol_HPPC_IN21700_30T_cycle_#343.mat
BOOST_NEGPULSE_1S,343,0.9414,2.8001,0.1601,11,charge,1,5.599,1.866,10.0,9.9,3.4248,3.5126,15.6819,10-30-22_21.35_BCNP1s_protocol_HPPC_IN21700_30T_cycle_#343.mat
BOOST_NEGPULSE_1S,343,0.9414,2.8001,0.1599,11,discharge,2,-22.398,7.466,2.0,2.0,3.4185,3.084,14.9344,10-30-22_21.35_BCNP1s_protocol_HPPC_IN21700_30T_cycle_#343.mat
BOOST_NEGPULSE_1S,343,0.9414,2.8001,0.1599,11,discharge,2,-22.398,7.466,10.0,9.9,3.4185,2.8009,27.5739,10-30-22_21.35_BCNP1s_protocol_HPPC_IN21700_30T_cycle_#343.mat
BOOST_NEGPULSE_1S,343,0.9414,2.8001,0.1602,11,charge,2,16.799,5.6,2.0,2.0,3.4293,3.6278,11.8162,10-30-22_21.35_BCNP1s_protocol_HPPC_IN21700_30T_cycle_#343.mat
BOOST_NEGPULSE_1S,343,0.9414,2.8001,0.1602,11,charge,2,16.799,5.6,10.0,9.9,3.4293,3.6735,14.5366,10-30-22_21.35_BCNP1s_protocol_HPPC_IN21700_30T_cycle_#343.mat
BOOST_NEGPULSE_1S,343,0.9414,2.8001,0.1598,11,discharge,3,-32.197,10.732,2.0,2.0,3.4177,2.9252,15.2965,10-30-22_21.35_BCNP1s_protocol_HPPC_IN21700_30T_cycle_#343.mat
BOOST_NEGPULSE_1S,343,0.9414,2.8001,0.1598,11,discharge,3,-32.197,10.732,10.0,9.9,3.4177,2.4997,28.512,10-30-22_21.35_BCNP1s_protocol_HPPC_IN21700_30T_cycle_#343.mat
BOOST_NEGPULSE_1S,343,0.9414,2.8001,0.1603,11,charge,3,27.998,9.333,2.0,2.0,3.4317,3.7448,11.1829,10-30-22_21.35_BCNP1s_protocol_HPPC_IN21700_30T_cycle_#343.mat
BOOST_NEGPULSE_1S,343,0.9414,2.8001,0.1603,11,charge,3,27.998,9.333,10.0,9.9,3.4317,3.8216,13.926,10-30-22_21.35_BCNP1s_protocol_HPPC_IN21700_30T_cycle_#343.mat
BOOST_NEGPULSE_1S,343,0.9414,2.8001,0.1134,12,discharge,0,-2.8,0.933,2.0,2.0,3.3627,3.3117,18.2143,10-30-22_21.35_BCNP1s_protocol_HPPC_IN21700_30T_cycle_#343.mat
BOOST_NEGPULSE_1S,343,0.9414,2.8001,0.1134,12,discharge,0,-2.8,0.933,10.0,9.9,3.3627,3.2823,28.7143,10-30-22_21.35_BCNP1s_protocol_HPPC_IN21700_30T_cycle_#343.mat
BOOST_NEGPULSE_1S,343,0.9414,2.8001,0.1134,12,charge,0,1.399,0.466,2.0,2.0,3.3665,3.3896,16.5106,10-30-22_21.35_BCNP1s_protocol_HPPC_IN21700_30T_cycle_#343.mat
BOOST_NEGPULSE_1S,343,0.9414,2.8001,0.1134,12,charge,0,1.399,0.466,10.0,9.9,3.3665,3.3991,23.3007,10-30-22_21.35_BCNP1s_protocol_HPPC_IN21700_30T_cycle_#343.mat
BOOST_NEGPULSE_1S,343,0.9414,2.8001,0.1133,12,discharge,1,-11.199,3.733,2.0,2.0,3.3642,3.1306,20.859,10-30-22_21.35_BCNP1s_protocol_HPPC_IN21700_30T_cycle_#343.mat
BOOST_NEGPULSE_1S,343,0.9414,2.8001,0.1133,12,discharge,1,-11.199,3.733,10.0,9.9,3.3642,2.8682,44.2897,10-30-22_21.35_BCNP1s_protocol_HPPC_IN21700_30T_cycle_#343.mat
BOOST_NEGPULSE_1S,343,0.9414,2.8001,0.1134,12,charge,1,5.599,1.866,2.0,2.0,3.3762,3.4603,15.0216,10-30-22_21.35_BCNP1s_protocol_HPPC_IN21700_30T_cycle_#343.mat
BOOST_NEGPULSE_1S,343,0.9414,2.8001,0.1134,12,charge,1,5.599,1.866,10.0,9.9,3.3762,3.4843,19.3084,10-30-22_21.35_BCNP1s_protocol_HPPC_IN21700_30T_cycle_#343.mat
BOOST_NEGPULSE_1S,343,0.9414,2.8001,0.1132,12,discharge,2,-22.395,7.465,2.0,2.0,3.3674,2.8404,23.532,10-30-22_21.35_BCNP1s_protocol_HPPC_IN21700_30T_cycle_#343.mat
BOOST_NEGPULSE_1S,343,0.9414,2.8001,0.1132,12,discharge,2,-22.395,7.465,10.0,9.9,3.3674,2.4999,38.7363,10-30-22_21.35_BCNP1s_protocol_HPPC_IN21700_30T_cycle_#343.mat
BOOST_NEGPULSE_1S,343,0.9414,2.8001,0.1135,12,charge,2,16.798,5.599,2.0,2.0,3.3827,3.5981,12.823,10-30-22_21.35_BCNP1s_protocol_HPPC_IN21700_30T_cycle_#343.mat
BOOST_NEGPULSE_1S,343,0.9414,2.8001,0.1135,12,charge,2,16.798,5.599,10.0,9.9,3.3827,3.6399,15.3113,10-30-22_21.35_BCNP1s_protocol_HPPC_IN21700_30T_cycle_#343.mat
BOOST_NEGPULSE_1S,343,0.9414,2.8001,0.1131,12,discharge,3,-20.821,6.94,2.0,2.0,3.3667,2.5576,38.8598,10-30-22_21.35_BCNP1s_protocol_HPPC_IN21700_30T_cycle_#343.mat
BOOST_NEGPULSE_1S,343,0.9414,2.8001,0.1131,12,discharge,3,-20.821,6.94,10.0,9.9,3.3667,2.4998,41.6358,10-30-22_21.35_BCNP1s_protocol_HPPC_IN21700_30T_cycle_#343.mat
BOOST_NEGPULSE_1S,343,0.9414,2.8001,0.1136,12,charge,3,27.997,9.332,2.0,2.0,3.3838,3.7178,11.9298,10-30-22_21.35_BCNP1s_protocol_HPPC_IN21700_30T_cycle_#343.mat
BOOST_NEGPULSE_1S,343,0.9414,2.8001,0.1136,12,charge,3,27.997,9.332,10.0,9.9,3.3838,3.784,14.2944,10-30-22_21.35_BCNP1s_protocol_HPPC_IN21700_30T_cycle_#343.mat
BOOST_NEGPULSE_1S,381,0.93698,2.78696,1.0,0,discharge,0,-2.785,0.928,2.0,1.9,4.1535,4.119,12.3882,11-07-22_18.36_BCNP1s_protocol_HPPC_IN21700_30T_cycle_#381.mat
BOOST_NEGPULSE_1S,381,0.93698,2.78696,1.0,0,discharge,0,-2.785,0.928,10.0,9.7,4.1535,4.1012,18.7798,11-07-22_18.36_BCNP1s_protocol_HPPC_IN21700_30T_cycle_#381.mat
BOOST_NEGPULSE_1S,381,0.93698,2.78696,1.0,0,charge,0,1.393,0.464,2.0,2.0,4.1656,4.1879,16.004,11-07-22_18.36_BCNP1s_protocol_HPPC_IN21700_30T_cycle_#381.mat
BOOST_NEGPULSE_1S,381,0.93698,2.78696,1.0,0,charge,0,1.393,0.464,10.0,9.9,4.1656,4.1982,23.396,11-07-22_18.36_BCNP1s_protocol_HPPC_IN21700_30T_cycle_#381.mat
BOOST_NEGPULSE_1S,381,0.93698,2.78696,0.9999,0,discharge,1,-11.147,3.716,2.0,2.0,4.1621,3.9909,15.3584,11-07-22_18.36_BCNP1s_protocol_HPPC_IN21700_30T_cycle_#381.mat
BOOST_NEGPULSE_1S,381,0.93698,2.78696,0.9999,0,discharge,1,-11.147,3.716,10.0,9.9,4.1621,3.9481,19.198,11-07-22_18.36_BCNP1s_protocol_HPPC_IN21700_30T_cycle_#381.mat
BOOST_NEGPULSE_1S,381,0.93698,2.78696,1.0,0,charge,1,1.615,0.538,2.0,2.0,4.1691,4.1999,19.0736,11-07-22_18.36_BCNP1s_protocol_HPPC_IN21700_30T_cycle_#381.mat
BOOST_NEGPULSE_1S,381,0.93698,2.78696,1.0,0,charge,1,1.615,0.538,10.0,9.9,4.1691,4.1999,19.0736,11-07-22_18.36_BCNP1s_protocol_HPPC_IN21700_30T_cycle_#381.mat
BOOST_NEGPULSE_1S,381,0.93698,2.78696,0.9998,0,discharge,2,-22.292,7.431,2.0,2.0,4.1616,3.8398,14.4357,11-07-22_18.36_BCNP1s_protocol_HPPC_IN21700_30T_cycle_#381.mat
BOOST_NEGPULSE_1S,381,0.93698,2.78696,0.9998,0,discharge,2,-22.292,7.431,10.0,9.9,4.1616,3.7858,16.8581,11-07-22_18.36_BCNP1s_protocol_HPPC_IN21700_30T_cycle_#381.mat
BOOST_NEGPULSE_1S,381,0.93698,2.78696,1.0,0,charge,2,1.479,0.493,2.0,2.0,4.1721,4.2,18.8603,11-07-22_18.36_BCNP1s_protocol_HPPC_IN21700_30T_cycle_#381.mat
BOOST_NEGPULSE_1S,381,0.93698,2.78696,1.0,0,charge,2,1.479,0.493,10.0,9.9,4.1721,4.2,18.8603,11-07-22_18.36_BCNP1s_protocol_HPPC_IN21700_30T_cycle_#381.mat
BOOST_NEGPULSE_1S,381,0.93698,2.78696,0.9997,0,discharge,3,-32.045,10.682,2.0,2.0,4.1615,3.7196,13.79,11-07-22_18.36_BCNP1s_protocol_HPPC_IN21700_30T_cycle_#381.mat
BOOST_NEGPULSE_1S,381,0.93698,2.78696,0.9997,0,discharge,3,-32.045,10.682,10.0,9.9,4.1615,3.6567,15.7528,11-07-22_18.36_BCNP1s_protocol_HPPC_IN21700_30T_cycle_#381.mat
BOOST_NEGPULSE_1S,381,0.93698,2.78696,1.0,0,charge,3,1.39,0.463,2.0,2.0,4.1741,4.2,18.6371,11-07-22_18.36_BCNP1s_protocol_HPPC_IN21700_30T_cycle_#381.mat
BOOST_NEGPULSE_1S,381,0.93698,2.78696,1.0,0,charge,3,1.39,0.463,10.0,9.9,4.1741,4.2,18.6371,11-07-22_18.36_BCNP1s_protocol_HPPC_IN21700_30T_cycle_#381.mat
BOOST_NEGPULSE_1S,381,0.93698,2.78696,0.9535,1,discharge,0,-2.786,0.929,2.0,2.0,4.098,4.06,13.6386,11-07-22_18.36_BCNP1s_protocol_HPPC_IN21700_30T_cycle_#381.mat
BOOST_NEGPULSE_1S,381,0.93698,2.78696,0.9535,1,discharge,0,-2.786,0.929,10.0,9.9,4.098,4.0504,17.0842,11-07-22_18.36_BCNP1s_protocol_HPPC_IN21700_30T_cycle_#381.mat
BOOST_NEGPULSE_1S,381,0.93698,2.78696,0.9536,1,charge,0,1.394,0.465,2.0,2.0,4.1,4.1192,13.7763,11-07-22_18.36_BCNP1s_protocol_HPPC_IN21700_30T_cycle_#381.mat
BOOST_NEGPULSE_1S,381,0.93698,2.78696,0.9536,1,charge,0,1.394,0.465,10.0,9.9,4.1,4.1244,17.5074,11-07-22_18.36_BCNP1s_protocol_HPPC_IN21700_30T_cycle_#381.mat
BOOST_NEGPULSE_1S,381,0.93698,2.78696,0.9535,1,discharge,1,-11.146,3.715,2.0,2.0,4.0982,3.9474,13.5295,11-07-22_18.36_BCNP1s_protocol_HPPC_IN21700_30T_cycle_#381.mat
BOOST_NEGPULSE_1S,381,0.93698,2.78696,0.9535,1,discharge,1,-11.146,3.715,10.0,9.9,4.0982,3.9194,16.0416,11-07-22_18.36_BCNP1s_protocol_HPPC_IN21700_30T_cycle_#381.mat
BOOST_NEGPULSE_1S,381,0.93698,2.78696,0.9536,1,charge,1,5.571,1.857,2.0,2.0,4.1022,4.1796,13.8931,11-07-22_18.36_BCNP1s_protocol_HPPC_IN21700_30T_cycle_#381.mat
BOOST_NEGPULSE_1S,381,0.93698,2.78696,0.9536,1,charge,1,5.571,1.857,10.0,9.9,4.1022,4.2,17.5549,11-07-22_18.36_BCNP1s_protocol_HPPC_IN21700_30T_cycle_#381.mat
BOOST_NEGPULSE_1S,381,0.93698,2.78696,0.9534,1,discharge,2,-22.292,7.431,2.0,2.0,4.0991,3.8074,13.0854,11-07-22_18.36_BCNP1s_protocol_HPPC_IN21700_30T_cycle_#381.mat
BOOST_NEGPULSE_1S,381,0.93698,2.78696,0.9534,1,discharge,2,-22.292,7.431,10.0,9.9,4.0991,3.7618,15.131,11-07-22_18.36_BCNP1s_protocol_HPPC_IN21700_30T_cycle_#381.mat
BOOST_NEGPULSE_1S,381,0.93698,2.78696,0.9536,1,charge,2,6.228,2.076,2.0,2.0,4.1044,4.2,15.35,11-07-22_18.36_BCNP1s_protocol_HPPC_IN21700_30T_cycle_#381.mat
BOOST_NEGPULSE_1S,381,0.93698,2.78696,0.9536,1,charge,2,6.228,2.076,10.0,9.9,4.1044,4.1999,15.334,11-07-22_18.36_BCNP1s_protocol_HPPC_IN21700_30T_cycle_#381.mat
BOOST_NEGPULSE_1S,381,0.93698,2.78696,0.9533,1,discharge,3,-32.043,10.681,2.0,2.0,4.0996,3.6937,12.6674,11-07-22_18.36_BCNP1s_protocol_HPPC_IN21700_30T_cycle_#381.mat
BOOST_NEGPULSE_1S,381,0.93698,2.78696,0.9533,1,discharge,3,-32.043,10.681,10.0,9.9,4.0996,3.6322,14.5866,11-07-22_18.36_BCNP1s_protocol_HPPC_IN21700_30T_cycle_#381.mat
BOOST_NEGPULSE_1S,381,0.93698,2.78696,0.9536,1,charge,3,6.132,2.044,2.0,1.9,4.1064,4.2,15.2644,11-07-22_18.36_BCNP1s_protocol_HPPC_IN21700_30T_cycle_#381.mat
BOOST_NEGPULSE_1S,381,0.93698,2.78696,0.9536,1,charge,3,6.132,2.044,10.0,9.9,4.1064,4.2,15.2644,11-07-22_18.36_BCNP1s_protocol_HPPC_IN21700_30T_cycle_#381.mat
BOOST_NEGPULSE_1S,381,0.93698,2.78696,0.9071,2,discharge,0,-2.787,0.929,2.0,2.0,4.0811,4.0447,13.0625,11-07-22_18.36_BCNP1s_protocol_HPPC_IN21700_30T_cycle_#381.mat
BOOST_NEGPULSE_1S,381,0.93698,2.78696,0.9071,2,discharge,0,-2.787,0.929,10.0,9.9,4.0811,4.0363,16.0769,11-07-22_18.36_BCNP1s_protocol_HPPC_IN21700_30T_cycle_#381.mat
BOOST_NEGPULSE_1S,381,0.93698,2.78696,0.9071,2,charge,0,1.396,0.465,2.0,2.0,4.0824,4.1002,12.7535,11-07-22_18.36_BCNP1s_protocol_HPPC_IN21700_30T_cycle_#381.mat
BOOST_NEGPULSE_1S,381,0.93698,2.78696,0.9071,2,charge,0,1.396,0.465,10.0,9.9,4.0824,4.1042,15.6194,11-07-22_18.36_BCNP1s_protocol_HPPC_IN21700_30T_cycle_#381.mat
BOOST_NEGPULSE_1S,381,0.93698,2.78696,0.907,2,discharge,1,-11.146,3.715,2.0,2.0,4.0814,3.9371,12.9463,11-07-22_18.36_BCNP1s_protocol_HPPC_IN21700_30T_cycle_#381.mat
BOOST_NEGPULSE_1S,381,0.93698,2.78696,0.907,2,discharge,1,-11.146,3.715,10.0,9.9,4.0814,3.9076,15.593,11-07-22_18.36_BCNP1s_protocol_HPPC_IN21700_30T_cycle_#381.mat
BOOST_NEGPULSE_1S,381,0.93698,2.78696,0.9072,2,charge,1,5.571,1.857,2.0,2.0,4.0839,4.1555,12.8516,11-07-22_18.36_BCNP1s_protocol_HPPC_IN21700_30T_cycle_#381.mat
BOOST_NEGPULSE_1S,381,0.93698,2.78696,0.9072,2,charge,1,5.571,1.857,10.0,9.9,4.0839,4.1708,15.5978,11-07-22_18.36_BCNP1s_protocol_HPPC_IN21700_30T_cycle_#381.mat
BOOST_NEGPULSE_1S,381,0.93698,2.78696,0.9069,2,discharge,2,-22.292,7.431,2.0,2.0,4.0813,3.8009,12.5785,11-07-22_18.36_BCNP1s_protocol_HPPC_IN21700_30T_cycle_#381.mat
BOOST_NEGPULSE_1S,381,0.93698,2.78696,0.9069,2,discharge,2,-22.292,7.431,10.0,9.9,4.0813,3.7479,14.956,11-07-22_18.36_BCNP1s_protocol_HPPC_IN21700_30T_cycle_#381.mat
BOOST_NEGPULSE_1S,381,0.93698,2.78696,0.9072,2,charge,2,8.355,2.785,2.0,2.0,4.0856,4.2,13.6919,11-07-22_18.36_BCNP1s_protocol_HPPC_IN21700_30T_cycle_#381.mat
BOOST_NEGPULSE_1S,381,0.93698,2.78696,0.9072,2,charge,2,8.355,2.785,10.0,9.9,4.0856,4.1999,13.6799,11-07-22_18.36_BCNP1s_protocol_HPPC_IN21700_30T_cycle_#381.mat
BOOST_NEGPULSE_1S,381,0.93698,2.78696,0.9069,2,discharge,3,-32.043,10.681,2.0,1.9,4.0819,3.6902,12.2242,11-07-22_18.36_BCNP1s_protocol_HPPC_IN21700_30T_cycle_#381.mat
BOOST_NEGPULSE_1S,381,0.93698,2.78696,0.9069,2,discharge,3,-32.043,10.681,10.0,9.9,4.0819,3.6148,14.5773,11-07-22_18.36_BCNP1s_protocol_HPPC_IN21700_30T_cycle_#381.mat
BOOST_NEGPULSE_1S,381,0.93698,2.78696,0.9072,2,charge,3,8.303,2.768,2.0,2.0,4.087,4.1999,13.5978,11-07-22_18.36_BCNP1s_protocol_HPPC_IN21700_30T_cycle_#381.mat
BOOST_NEGPULSE_1S,381,0.93698,2.78696,0.9072,2,charge,3,8.303,2.768,10.0,9.9,4.087,4.1999,13.5978,11-07-22_18.36_BCNP1s_protocol_HPPC_IN21700_30T_cycle_#381.mat
BOOST_NEGPULSE_1S,381,0.93698,2.78696,0.8142,3,discharge,0,-2.787,0.929,2.0,2.0,4.0274,3.9916,12.8463,11-07-22_18.36_BCNP1s_protocol_HPPC_IN21700_30T_cycle_#381.mat
BOOST_NEGPULSE_1S,381,0.93698,2.78696,0.8142,3,discharge,0,-2.787,0.929,10.0,9.9,4.0274,3.978,17.7264,11-07-22_18.36_BCNP1s_protocol_HPPC_IN21700_30T_cycle_#381.mat
BOOST_NEGPULSE_1S,381,0.93698,2.78696,0.8143,3,charge,0,1.394,0.465,2.0,2.0,4.0293,4.0466,12.4139,11-07-22_18.36_BCNP1s_protocol_HPPC_IN21700_30T_cycle_#381.mat
BOOST_NEGPULSE_1S,381,0.93698,2.78696,0.8143,3,charge,0,1.394,0.465,10.0,9.9,4.0293,4.0524,16.5758,11-07-22_18.36_BCNP1s_protocol_HPPC_IN21700_30T_cycle_#381.mat
BOOST_NEGPULSE_1S,381,0.93698,2.78696,0.8141,3,discharge,1,-11.145,3.715,2.0,2.0,4.0269,3.8849,12.7411,11-07-22_18.36_BCNP1s_protocol_HPPC_IN21700_30T_cycle_#381.mat
BOOST_NEGPULSE_1S,381,0.93698,2.78696,0.8141,3,discharge,1,-11.145,3.715,10.0,9.9,4.0269,3.8371,17.0301,11-07-22_18.36_BCNP1s_protocol_HPPC_IN21700_30T_cycle_#381.mat
BOOST_NEGPULSE_1S,381,0.93698,2.78696,0.8143,3,charge,1,5.571,1.857,2.0,2.0,4.0311,4.0999,12.35,11-07-22_18.36_BCNP1s_protocol_HPPC_IN21700_30T_cycle_#381.mat
BOOST_NEGPULSE_1S,381,0.93698,2.78696,0.8143,3,charge,1,5.571,1.857,10.0,9.9,4.0311,4.119,15.7786,11-07-22_18.36_BCNP1s_protocol_HPPC_IN21700_30T_cycle_#381.mat
BOOST_NEGPULSE_1S,381,0.93698,2.78696,0.8141,3,discharge,2,-22.292,7.431,2.0,2.0,4.0282,3.749,12.5247,11-07-22_18.36_BCNP1s_protocol_HPPC_IN21700_30T_cycle_#381.mat
BOOST_NEGPULSE_1S,381,0.93698,2.78696,0.8141,3,discharge,2,-22.292,7.431,10.0,9.9,4.0282,3.6754,15.8263,11-07-22_18.36_BCNP1s_protocol_HPPC_IN21700_30T_cycle_#381.mat
BOOST_NEGPULSE_1S,381,0.93698,2.78696,0.8144,3,charge,2,12.844,4.281,2.0,2.0,4.0332,4.2001,12.9944,11-07-22_18.36_BCNP1s_protocol_HPPC_IN21700_30T_cycle_#381.mat
BOOST_NEGPULSE_1S,381,0.93698,2.78696,0.8144,3,charge,2,12.844,4.281,10.0,9.9,4.0332,4.2,12.9866,11-07-22_18.36_BCNP1s_protocol_HPPC_IN21700_30T_cycle_#381.mat
BOOST_NEGPULSE_1S,381,0.93698,2.78696,0.8139,3,discharge,3,-32.046,10.682,2.0,2.0,4.0286,3.6373,12.2106,11-07-22_18.36_BCNP1s_protocol_HPPC_IN21700_30T_cycle_#381.mat
BOOST_NEGPULSE_1S,381,0.93698,2.78696,0.8139,3,discharge,3,-32.046,10.682,10.0,9.9,4.0286,3.5451,15.0877,11-07-22_18.36_BCNP1s_protocol_HPPC_IN21700_30T_cycle_#381.mat
BOOST_NEGPULSE_1S,381,0.93698,2.78696,0.8144,3,charge,3,12.872,4.291,2.0,2.0,4.0355,4.2,12.7797,11-07-22_18.36_BCNP1s_protocol_HPPC_IN21700_30T_cycle_#381.mat
BOOST_NEGPULSE_1S,381,0.93698,2.78696,0.8144,3,charge,3,12.872,4.291,10.0,9.9,4.0355,4.1999,12.7719,11-07-22_18.36_BCNP1s_protocol_HPPC_IN21700_30T_cycle_#381.mat
BOOST_NEGPULSE_1S,381,0.93698,2.78696,0.7213,4,discharge,0,-2.787,0.929,2.0,2.0,3.9244,3.8895,12.5247,11-07-22_18.36_BCNP1s_protocol_HPPC_IN21700_30T_cycle_#381.mat
BOOST_NEGPULSE_1S,381,0.93698,2.78696,0.7213,4,discharge,0,-2.787,0.929,10.0,9.9,3.9244,3.8757,17.4771,11-07-22_18.36_BCNP1s_protocol_HPPC_IN21700_30T_cycle_#381.mat
BOOST_NEGPULSE_1S,381,0.93698,2.78696,0.7214,4,charge,0,1.394,0.465,2.0,2.0,3.9258,3.9433,12.5565,11-07-22_18.36_BCNP1s_protocol_HPPC_IN21700_30T_cycle_#381.mat
BOOST_NEGPULSE_1S,381,0.93698,2.78696,0.7214,4,charge,0,1.394,0.465,10.0,9.9,3.9258,3.9485,16.2876,11-07-22_18.36_BCNP1s_protocol_HPPC_IN21700_30T_cycle_#381.mat
BOOST_NEGPULSE_1S,381,0.93698,2.78696,0.7212,4,discharge,1,-11.147,3.716,2.0,2.0,3.9245,3.786,12.4249,11-07-22_18.36_BCNP1s_protocol_HPPC_IN21700_30T_cycle_#381.mat
BOOST_NEGPULSE_1S,381,0.93698,2.78696,0.7212,4,discharge,1,-11.147,3.716,10.0,9.9,3.9245,3.7437,16.2196,11-07-22_18.36_BCNP1s_protocol_HPPC_IN21700_30T_cycle_#381.mat
BOOST_NEGPULSE_1S,381,0.93698,2.78696,0.7214,4,charge,1,5.571,1.857,2.0,2.0,3.9288,3.994,11.7035,11-07-22_18.36_BCNP1s_protocol_HPPC_IN21700_30T_cycle_#381.mat
BOOST_NEGPULSE_1S,381,0.93698,2.78696,0.7214,4,charge,1,5.571,1.857,10.0,9.9,3.9288,4.0098,14.5396,11-07-22_18.36_BCNP1s_protocol_HPPC_IN21700_30T_cycle_#381.mat
BOOST_NEGPULSE_1S,381,0.93698,2.78696,0.7212,4,discharge,2,-22.292,7.431,2.0,2.0,3.9247,3.6562,12.0447,11-07-22_18.36_BCNP1s_protocol_HPPC_IN21700_30T_cycle_#381.mat
BOOST_NEGPULSE_1S,381,0.93698,2.78696,0.7212,4,discharge,2,-22.292,7.431,10.0,9.9,3.9247,3.5959,14.7497,11-07-22_18.36_BCNP1s_protocol_HPPC_IN21700_30T_cycle_#381.mat
BOOST_NEGPULSE_1S,381,0.93698,2.78696,0.7215,4,charge,2,16.719,5.573,2.0,2.0,3.9306,4.116,11.0892,11-07-22_18.36_BCNP1s_protocol_HPPC_IN21700_30T_cycle_#381.mat
BOOST_NEGPULSE_1S,381,0.93698,2.78696,0.7215,4,charge,2,16.719,5.573,10.0,9.9,3.9306,4.1621,13.8465,11-07-22_18.36_BCNP1s_protocol_HPPC_IN21700_30T_cycle_#381.mat
BOOST_NEGPULSE_1S,381,0.93698,2.78696,0.7211,4,discharge,3,-32.045,10.682,2.0,2.0,3.9252,3.5509,11.6804,11-07-22_18.36_BCNP1s_protocol_HPPC_IN21700_30T_cycle_#381.mat
BOOST_NEGPULSE_1S,381,0.93698,2.78696,0.7211,4,discharge,3,-32.045,10.682,10.0,9.9,3.9252,3.4713,14.1645,11-07-22_18.36_BCNP1s_protocol_HPPC_IN21700_30T_cycle_#381.mat
BOOST_NEGPULSE_1S,381,0.93698,2.78696,0.7216,4,charge,3,22.559,7.52,2.0,2.0,3.9321,4.2002,11.8841,11-07-22_18.36_BCNP1s_protocol_HPPC_IN21700_30T_cycle_#381.mat
BOOST_NEGPULSE_1S,381,0.93698,2.78696,0.7216,4,charge,3,22.559,7.52,10.0,9.9,3.9321,4.2,11.8753,11-07-22_18.36_BCNP1s_protocol_HPPC_IN21700_30T_cycle_#381.mat
BOOST_NEGPULSE_1S,381,0.93698,2.78696,0.6284,5,discharge,0,-2.785,0.928,2.0,2.0,3.8404,3.8063,12.2455,11-07-22_18.36_BCNP1s_protocol_HPPC_IN21700_30T_cycle_#381.mat
BOOST_NEGPULSE_1S,381,0.93698,2.78696,0.6284,5,discharge,0,-2.785,0.928,10.0,9.9,3.8404,3.7932,16.9498,11-07-22_18.36_BCNP1s_protocol_HPPC_IN21700_30T_cycle_#381.mat
BOOST_NEGPULSE_1S,381,0.93698,2.78696,0.6285,5,charge,0,1.394,0.465,2.0,2.0,3.8418,3.8585,11.9799,11-07-22_18.36_BCNP1s_protocol_HPPC_IN21700_30T_cycle_#381.mat
BOOST_NEGPULSE_1S,381,0.93698,2.78696,0.6285,5,charge,0,1.394,0.465,10.0,9.9,3.8418,3.864,15.9254,11-07-22_18.36_BCNP1s_protocol_HPPC_IN21700_30T_cycle_#381.mat
BOOST_NEGPULSE_1S,381,0.93698,2.78696,0.6284,5,discharge,1,-11.146,3.715,2.0,2.0,3.84,3.7067,11.9594,11-07-22_18.36_BCNP1s_protocol_HPPC_IN21700_30T_cycle_#381.mat
BOOST_NEGPULSE_1S,381,0.93698,2.78696,0.6284,5,discharge,1,-11.146,3.715,10.0,9.9,3.84,3.6695,15.297,11-07-22_18.36_BCNP1s_protocol_HPPC_IN21700_30T_cycle_#381.mat
BOOST_NEGPULSE_1S,381,0.93698,2.78696,0.6285,5,charge,1,5.573,1.858,2.0,2.0,3.8444,3.9092,11.6277,11-07-22_18.36_BCNP1s_protocol_HPPC_IN21700_30T_cycle_#381.mat
BOOST_NEGPULSE_1S,381,0.93698,2.78696,0.6285,5,charge,1,5.573,1.858,10.0,9.9,3.8444,3.9284,15.0729,11-07-22_18.36_BCNP1s_protocol_HPPC_IN21700_30T_cycle_#381.mat
BOOST_NEGPULSE_1S,381,0.93698,2.78696,0.6283,5,discharge,2,-22.292,7.431,2.0,2.0,3.8393,3.5819,11.5467,11-07-22_18.36_BCNP1s_protocol_HPPC_IN21700_30T_cycle_#381.mat
BOOST_NEGPULSE_1S,381,0.93698,2.78696,0.6283,5,discharge,2,-22.292,7.431,10.0,9.9,3.8393,3.5199,14.328,11-07-22_18.36_BCNP1s_protocol_HPPC_IN21700_30T_cycle_#381.mat
BOOST_NEGPULSE_1S,381,0.93698,2.78696,0.6286,5,charge,2,16.719,5.573,2.0,2.0,3.8467,4.0336,11.1789,11-07-22_18.36_BCNP1s_protocol_HPPC_IN21700_30T_cycle_#381.mat
BOOST_NEGPULSE_1S,381,0.93698,2.78696,0.6286,5,charge,2,16.719,5.573,10.0,9.9,3.8467,4.0811,14.02,11-07-22_18.36_BCNP1s_protocol_HPPC_IN21700_30T_cycle_#381.mat
BOOST_NEGPULSE_1S,381,0.93698,2.78696,0.6282,5,discharge,3,-32.043,10.681,2.0,2.0,3.8388,3.4773,11.2817,11-07-22_18.36_BCNP1s_protocol_HPPC_IN21700_30T_cycle_#381.mat
BOOST_NEGPULSE_1S,381,0.93698,2.78696,0.6282,5,discharge,3,-32.043,10.681,10.0,9.9,3.8388,3.3923,13.9344,11-07-22_18.36_BCNP1s_protocol_HPPC_IN21700_30T_cycle_#381.mat
BOOST_NEGPULSE_1S,381,0.93698,2.78696,0.6287,5,charge,3,27.863,9.288,2.0,2.0,3.8481,4.1502,10.8423,11-07-22_18.36_BCNP1s_protocol_HPPC_IN21700_30T_cycle_#381.mat
BOOST_NEGPULSE_1S,381,0.93698,2.78696,0.6287,5,charge,3,27.863,9.288,10.0,9.9,3.8481,4.2,12.6297,11-07-22_18.36_BCNP1s_protocol_HPPC_IN21700_30T_cycle_#381.mat
BOOST_NEGPULSE_1S,381,0.93698,2.78696,0.5355,6,discharge,0,-2.787,0.929,2.0,1.9,3.7408,3.7094,11.267,11-07-22_18.36_BCNP1s_protocol_HPPC_IN21700_30T_cycle_#381.mat
BOOST_NEGPULSE_1S,381,0.93698,2.78696,0.5355,6,discharge,0,-2.787,0.929,10.0,9.9,3.7408,3.6984,15.214,11-07-22_18.36_BCNP1s_protocol_HPPC_IN21700_30T_cycle_#381.mat
BOOST_NEGPULSE_1S,381,0.93698,2.78696,0.5356,6,charge,0,1.395,0.465,2.0,2.0,3.742,3.7577,11.2529,11-07-22_18.36_BCNP1s_protocol_HPPC_IN21700_30T_cycle_#381.mat
BOOST_NEGPULSE_1S,381,0.93698,2.78696,0.5356,6,charge,0,1.395,0.465,10.0,9.9,3.742,3.7624,14.6216,11-07-22_18.36_BCNP1s_protocol_HPPC_IN21700_30T_cycle_#381.mat
BOOST_NEGPULSE_1S,381,0.93698,2.78696,0.5355,6,discharge,1,-11.145,3.715,2.0,2.0,3.741,3.6147,11.3324,11-07-22_18.36_BCNP1s_protocol_HPPC_IN21700_30T_cycle_#381.mat
BOOST_NEGPULSE_1S,381,0.93698,2.78696,0.5355,6,discharge,1,-11.145,3.715,10.0,9.9,3.741,3.5773,14.6882,11-07-22_18.36_BCNP1s_protocol_HPPC_IN21700_30T_cycle_#381.mat
BOOST_NEGPULSE_1S,381,0.93698,2.78696,0.5356,6,charge,1,5.571,1.857,2.0,2.0,3.7444,3.8065,11.1474,11-07-22_18.36_BCNP1s_protocol_HPPC_IN21700_30T_cycle_#381.mat
BOOST_NEGPULSE_1S,381,0.93698,2.78696,0.5356,6,charge,1,5.571,1.857,10.0,9.9,3.7444,3.8242,14.3247,11-07-22_18.36_BCNP1s_protocol_HPPC_IN21700_30T_cycle_#381.mat
BOOST_NEGPULSE_1S,381,0.93698,2.78696,0.5354,6,discharge,2,-22.292,7.431,2.0,2.0,3.7411,3.4907,11.2327,11-07-22_18.36_BCNP1s_protocol_HPPC_IN21700_30T_cycle_#381.mat
BOOST_NEGPULSE_1S,381,0.93698,2.78696,0.5354,6,discharge,2,-22.292,7.431,10.0,9.9,3.7411,3.4241,14.2203,11-07-22_18.36_BCNP1s_protocol_HPPC_IN21700_30T_cycle_#381.mat
BOOST_NEGPULSE_1S,381,0.93698,2.78696,0.5357,6,charge,2,16.717,5.572,2.0,2.0,3.7467,3.9293,10.923,11-07-22_18.36_BCNP1s_protocol_HPPC_IN21700_30T_cycle_#381.mat
BOOST_NEGPULSE_1S,381,0.93698,2.78696,0.5357,6,charge,2,16.717,5.572,10.0,9.9,3.7467,3.9757,13.6986,11-07-22_18.36_BCNP1s_protocol_HPPC_IN21700_30T_cycle_#381.mat
BOOST_NEGPULSE_1S,381,0.93698,2.78696,0.5353,6,discharge,3,-32.043,10.681,2.0,2.0,3.7404,3.3851,11.0882,11-07-22_18.36_BCNP1s_protocol_HPPC_IN21700_30T_cycle_#381.mat
BOOST_NEGPULSE_1S,381,0.93698,2.78696,0.5353,6,discharge,3,-32.043,10.681,10.0,9.9,3.7404,3.2937,13.9406,11-07-22_18.36_BCNP1s_protocol_HPPC_IN21700_30T_cycle_#381.mat
BOOST_NEGPULSE_1S,381,0.93698,2.78696,0.5358,6,charge,3,27.865,9.288,2.0,2.0,3.7475,4.0469,10.7447,11-07-22_18.36_BCNP1s_protocol_HPPC_IN21700_30T_cycle_#381.mat
BOOST_NEGPULSE_1S,381,0.93698,2.78696,0.5358,6,charge,3,27.865,9.288,10.0,9.9,3.7475,4.1204,13.3824,11-07-22_18.36_BCNP1s_protocol_HPPC_IN21700_30T_cycle_#381.mat
BOOST_NEGPULSE_1S,381,0.93698,2.78696,0.4427,7,discharge,0,-2.787,0.929,2.0,2.0,3.658,3.6268,11.1952,11-07-22_18.36_BCNP1s_protocol_HPPC_IN21700_30T_cycle_#381.mat
BOOST_NEGPULSE_1S,381,0.93698,2.78696,0.4427,7,discharge,0,-2.787,0.929,10.0,9.9,3.658,3.6171,14.6758,11-07-22_18.36_BCNP1s_protocol_HPPC_IN21700_30T_cycle_#381.mat
BOOST_NEGPULSE_1S,381,0.93698,2.78696,0.4427,7,charge,0,1.393,0.464,2.0,2.0,3.6593,3.6745,10.9086,11-07-22_18.36_BCNP1s_protocol_HPPC_IN21700_30T_cycle_#381.mat
BOOST_NEGPULSE_1S,381,0.93698,2.78696,0.4427,7,charge,0,1.393,0.464,10.0,9.9,3.6593,3.6789,14.0663,11-07-22_18.36_BCNP1s_protocol_HPPC_IN21700_30T_cycle_#381.mat
BOOST_NEGPULSE_1S,381,0.93698,2.78696,0.4426,7,discharge,1,-11.146,3.715,2.0,2.0,3.6575,3.5338,11.0982,11-07-22_18.36_BCNP1s_protocol_HPPC_IN21700_30T_cycle_#381.mat
BOOST_NEGPULSE_1S,381,0.93698,2.78696,0.4426,7,discharge,1,-11.146,3.715,10.0,9.9,3.6575,3.497,14.3998,11-07-22_18.36_BCNP1s_protocol_HPPC_IN21700_30T_cycle_#381.mat
BOOST_NEGPULSE_1S,381,0.93698,2.78696,0.4427,7,charge,1,5.573,1.858,2.0,2.0,3.6612,3.7232,11.1247,11-07-22_18.36_BCNP1s_protocol_HPPC_IN21700_30T_cycle_#381.mat
BOOST_NEGPULSE_1S,381,0.93698,2.78696,0.4427,7,charge,1,5.573,1.858,10.0,9.9,3.6612,3.7399,14.1212,11-07-22_18.36_BCNP1s_protocol_HPPC_IN21700_30T_cycle_#381.mat
BOOST_NEGPULSE_1S,381,0.93698,2.78696,0.4425,7,discharge,2,-22.292,7.431,2.0,2.0,3.6584,3.4098,11.152,11-07-22_18.36_BCNP1s_protocol_HPPC_IN21700_30T_cycle_#381.mat
BOOST_NEGPULSE_1S,381,0.93698,2.78696,0.4425,7,discharge,2,-22.292,7.431,10.0,9.9,3.6584,3.3439,14.1082,11-07-22_18.36_BCNP1s_protocol_HPPC_IN21700_30T_cycle_#381.mat
BOOST_NEGPULSE_1S,381,0.93698,2.78696,0.4428,7,charge,2,16.719,5.573,2.0,2.0,3.6641,3.8449,10.814,11-07-22_18.36_BCNP1s_protocol_HPPC_IN21700_30T_cycle_#381.mat
BOOST_NEGPULSE_1S,381,0.93698,2.78696,0.4428,7,charge,2,16.719,5.573,10.0,9.9,3.6641,3.8865,13.3022,11-07-22_18.36_BCNP1s_protocol_HPPC_IN21700_30T_cycle_#381.mat
BOOST_NEGPULSE_1S,381,0.93698,2.78696,0.4425,7,discharge,3,-32.043,10.681,2.0,2.0,3.6586,3.3035,11.082,11-07-22_18.36_BCNP1s_protocol_HPPC_IN21700_30T_cycle_#381.mat
BOOST_NEGPULSE_1S,381,0.93698,2.78696,0.4425,7,discharge,3,-32.043,10.681,10.0,9.9,3.6586,3.2128,13.9126,11-07-22_18.36_BCNP1s_protocol_HPPC_IN21700_30T_cycle_#381.mat
BOOST_NEGPULSE_1S,381,0.93698,2.78696,0.4429,7,charge,3,27.863,9.288,2.0,2.0,3.6657,3.9611,10.6019,11-07-22_18.36_BCNP1s_protocol_HPPC_IN21700_30T_cycle_#381.mat
BOOST_NEGPULSE_1S,381,0.93698,2.78696,0.4429,7,charge,3,27.863,9.288,10.0,9.9,3.6657,4.0285,13.0209,11-07-22_18.36_BCNP1s_protocol_HPPC_IN21700_30T_cycle_#381.mat
BOOST_NEGPULSE_1S,381,0.93698,2.78696,0.3498,8,discharge,0,-2.787,0.929,2.0,1.9,3.5961,3.5644,11.3763,11-07-22_18.36_BCNP1s_protocol_HPPC_IN21700_30T_cycle_#381.mat
BOOST_NEGPULSE_1S,381,0.93698,2.78696,0.3498,8,discharge,0,-2.787,0.929,10.0,9.9,3.5961,3.5544,14.965,11-07-22_18.36_BCNP1s_protocol_HPPC_IN21700_30T_cycle_#381.mat
BOOST_NEGPULSE_1S,381,0.93698,2.78696,0.3498,8,charge,0,1.394,0.465,2.0,2.0,3.5972,3.6129,11.2626,11-07-22_18.36_BCNP1s_protocol_HPPC_IN21700_30T_cycle_#381.mat
BOOST_NEGPULSE_1S,381,0.93698,2.78696,0.3498,8,charge,0,1.394,0.465,10.0,9.9,3.5972,3.6173,14.4189,11-07-22_18.36_BCNP1s_protocol_HPPC_IN21700_30T_cycle_#381.mat
BOOST_NEGPULSE_1S,381,0.93698,2.78696,0.3497,8,discharge,1,-11.146,3.715,2.0,2.0,3.5961,3.4692,11.3853,11-07-22_18.36_BCNP1s_protocol_HPPC_IN21700_30T_cycle_#381.mat
BOOST_NEGPULSE_1S,381,0.93698,2.78696,0.3497,8,discharge,1,-11.146,3.715,10.0,9.9,3.5961,3.4315,14.7676,11-07-22_18.36_BCNP1s_protocol_HPPC_IN21700_30T_cycle_#381.mat
BOOST_NEGPULSE_1S,381,0.93698,2.78696,0.3499,8,charge,1,5.572,1.857,2.0,2.0,3.6,3.6622,11.164,11-07-22_18.36_BCNP1s_protocol_HPPC_IN21700_30T_cycle_#381.mat
BOOST_NEGPULSE_1S,381,0.93698,2.78696,0.3499,8,charge,1,5.572,1.857,10.0,9.9,3.6,3.6795,14.269,11-07-22_18.36_BCNP1s_protocol_HPPC_IN21700_30T_cycle_#381.mat
BOOST_NEGPULSE_1S,381,0.93698,2.78696,0.3496,8,discharge,2,-22.292,7.431,2.0,1.9,3.5963,3.3443,11.3045,11-07-22_18.36_BCNP1s_protocol_HPPC_IN21700_30T_cycle_#381.mat
BOOST_NEGPULSE_1S,381,0.93698,2.78696,0.3496,8,discharge,2,-22.292,7.431,10.0,9.9,3.5963,3.2728,14.5119,11-07-22_18.36_BCNP1s_protocol_HPPC_IN21700_30T_cycle_#381.mat
BOOST_NEGPULSE_1S,381,0.93698,2.78696,0.35,8,charge,2,16.717,5.572,2.0,2.0,3.6027,3.7867,11.0068,11-07-22_18.36_BCNP1s_protocol_HPPC_IN21700_30T_cycle_#381.mat
BOOST_NEGPULSE_1S,381,0.93698,2.78696,0.35,8,charge,2,16.717,5.572,10.0,9.9,3.6027,3.8283,13.4952,11-07-22_18.36_BCNP1s_protocol_HPPC_IN21700_30T_cycle_#381.mat
BOOST_NEGPULSE_1S,381,0.93698,2.78696,0.3496,8,discharge,3,-32.043,10.681,2.0,2.0,3.5966,3.2341,11.3129,11-07-22_18.36_BCNP1s_protocol_HPPC_IN21700_30T_cycle_#381.mat
BOOST_NEGPULSE_1S,381,0.93698,2.78696,0.3496,8,discharge,3,-32.043,10.681,10.0,9.9,3.5966,3.1356,14.3869,11-07-22_18.36_BCNP1s_protocol_HPPC_IN21700_30T_cycle_#381.mat
BOOST_NEGPULSE_1S,381,0.93698,2.78696,0.3501,8,charge,3,27.863,9.288,2.0,2.0,3.606,3.9049,10.7275,11-07-22_18.36_BCNP1s_protocol_HPPC_IN21700_30T_cycle_#381.mat
BOOST_NEGPULSE_1S,381,0.93698,2.78696,0.3501,8,charge,3,27.863,9.288,10.0,9.9,3.606,3.968,12.9921,11-07-22_18.36_BCNP1s_protocol_HPPC_IN21700_30T_cycle_#381.mat
BOOST_NEGPULSE_1S,381,0.93698,2.78696,0.2569,9,discharge,0,-2.786,0.929,2.0,2.0,3.5135,3.4793,12.2743,11-07-22_18.36_BCNP1s_protocol_HPPC_IN21700_30T_cycle_#381.mat
BOOST_NEGPULSE_1S,381,0.93698,2.78696,0.2569,9,discharge,0,-2.786,0.929,10.0,9.9,3.5135,3.4682,16.2581,11-07-22_18.36_BCNP1s_protocol_HPPC_IN21700_30T_cycle_#381.mat
BOOST_NEGPULSE_1S,381,0.93698,2.78696,0.2569,9,charge,0,1.394,0.465,2.0,2.0,3.5149,3.5314,11.8356,11-07-22_18.36_BCNP1s_protocol_HPPC_IN21700_30T_cycle_#381.mat
BOOST_NEGPULSE_1S,381,0.93698,2.78696,0.2569,9,charge,0,1.394,0.465,10.0,9.9,3.5149,3.5364,15.4221,11-07-22_18.36_BCNP1s_protocol_HPPC_IN21700_30T_cycle_#381.mat
BOOST_NEGPULSE_1S,381,0.93698,2.78696,0.2569,9,discharge,1,-11.146,3.715,2.0,2.0,3.5138,3.3775,12.2286,11-07-22_18.36_BCNP1s_protocol_HPPC_IN21700_30T_cycle_#381.mat
BOOST_NEGPULSE_1S,381,0.93698,2.78696,0.2569,9,discharge,1,-11.146,3.715,10.0,9.9,3.5138,3.3365,15.9071,11-07-22_18.36_BCNP1s_protocol_HPPC_IN21700_30T_cycle_#381.mat
BOOST_NEGPULSE_1S,381,0.93698,2.78696,0.257,9,charge,1,5.571,1.857,2.0,2.0,3.52,3.5858,11.8105,11-07-22_18.36_BCNP1s_protocol_HPPC_IN21700_30T_cycle_#381.mat
BOOST_NEGPULSE_1S,381,0.93698,2.78696,0.257,9,charge,1,5.571,1.857,10.0,9.9,3.52,3.6047,15.2029,11-07-22_18.36_BCNP1s_protocol_HPPC_IN21700_30T_cycle_#381.mat
BOOST_NEGPULSE_1S,381,0.93698,2.78696,0.2567,9,discharge,2,-22.292,7.431,2.0,2.0,3.516,3.2431,12.2421,11-07-22_18.36_BCNP1s_protocol_HPPC_IN21700_30T_cycle_#381.mat
BOOST_NEGPULSE_1S,381,0.93698,2.78696,0.2567,9,discharge,2,-22.292,7.431,10.0,9.9,3.516,3.1569,16.1089,11-07-22_18.36_BCNP1s_protocol_HPPC_IN21700_30T_cycle_#381.mat
BOOST_NEGPULSE_1S,381,0.93698,2.78696,0.2571,9,charge,2,16.719,5.573,2.0,2.0,3.5247,3.7164,11.466,11-07-22_18.36_BCNP1s_protocol_HPPC_IN21700_30T_cycle_#381.mat
BOOST_NEGPULSE_1S,381,0.93698,2.78696,0.2571,9,charge,2,16.719,5.573,10.0,9.9,3.5247,3.7677,14.5344,11-07-22_18.36_BCNP1s_protocol_HPPC_IN21700_30T_cycle_#381.mat
BOOST_NEGPULSE_1S,381,0.93698,2.78696,0.2567,9,discharge,3,-32.043,10.681,2.0,2.0,3.5171,3.1264,12.193,11-07-22_18.36_BCNP1s_protocol_HPPC_IN21700_30T_cycle_#381.mat
BOOST_NEGPULSE_1S,381,0.93698,2.78696,0.2567,9,discharge,3,-32.043,10.681,10.0,9.9,3.5171,2.9901,16.4466,11-07-22_18.36_BCNP1s_protocol_HPPC_IN21700_30T_cycle_#381.mat
BOOST_NEGPULSE_1S,381,0.93698,2.78696,0.2572,9,charge,3,27.864,9.288,2.0,2.0,3.5278,3.8394,11.1829,11-07-22_18.36_BCNP1s_protocol_HPPC_IN21700_30T_cycle_#381.mat
BOOST_NEGPULSE_1S,381,0.93698,2.78696,0.2572,9,charge,3,27.864,9.288,10.0,9.9,3.5278,3.9132,13.8315,11-07-22_18.36_BCNP1s_protocol_HPPC_IN21700_30T_cycle_#381.mat
BOOST_NEGPULSE_1S,381,0.93698,2.78696,0.2105,10,discharge,0,-2.787,0.929,2.0,2.0,3.4587,3.4225,12.9912,11-07-22_18.36_BCNP1s_protocol_HPPC_IN21700_30T_cycle_#381.mat
BOOST_NEGPULSE_1S,381,0.93698,2.78696,0.2105,10,discharge,0,-2.787,0.929,10.0,9.9,3.4587,3.4105,17.2977,11-07-22_18.36_BCNP1s_protocol_HPPC_IN21700_30T_cycle_#381.mat
BOOST_NEGPULSE_1S,381,0.93698,2.78696,0.2105,10,charge,0,1.394,0.465,2.0,1.9,3.4607,3.4783,12.6237,11-07-22_18.36_BCNP1s_protocol_HPPC_IN21700_30T_cycle_#381.mat
BOOST_NEGPULSE_1S,381,0.93698,2.78696,0.2105,10,charge,0,1.394,0.465,10.0,9.9,3.4607,3.4836,16.4252,11-07-22_18.36_BCNP1s_protocol_HPPC_IN21700_30T_cycle_#381.mat
BOOST_NEGPULSE_1S,381,0.93698,2.78696,0.2104,10,discharge,1,-11.146,3.715,2.0,2.0,3.4592,3.3129,13.1258,11-07-22_18.36_BCNP1s_protocol_HPPC_IN21700_30T_cycle_#381.mat
BOOST_NEGPULSE_1S,381,0.93698,2.78696,0.2104,10,discharge,1,-11.146,3.715,10.0,9.9,3.4592,3.2671,17.2349,11-07-22_18.36_BCNP1s_protocol_HPPC_IN21700_30T_cycle_#381.mat
BOOST_NEGPULSE_1S,381,0.93698,2.78696,0.2105,10,charge,1,5.573,1.858,2.0,2.0,3.4647,3.5344,12.5061,11-07-22_18.36_BCNP1s_protocol_HPPC_IN21700_30T_cycle_#381.mat
BOOST_NEGPULSE_1S,381,0.93698,2.78696,0.2105,10,charge,1,5.573,1.858,10.0,9.9,3.4647,3.5539,16.0049,11-07-22_18.36_BCNP1s_protocol_HPPC_IN21700_30T_cycle_#381.mat
BOOST_NEGPULSE_1S,381,0.93698,2.78696,0.2103,10,discharge,2,-22.292,7.431,2.0,2.0,3.4609,3.1661,13.2245,11-07-22_18.36_BCNP1s_protocol_HPPC_IN21700_30T_cycle_#381.mat
BOOST_NEGPULSE_1S,381,0.93698,2.78696,0.2103,10,discharge,2,-22.292,7.431,10.0,9.9,3.4609,3.047,18.5672,11-07-22_18.36_BCNP1s_protocol_HPPC_IN21700_30T_cycle_#381.mat
BOOST_NEGPULSE_1S,381,0.93698,2.78696,0.2106,10,charge,2,16.717,5.572,2.0,2.0,3.4692,3.6672,11.8442,11-07-22_18.36_BCNP1s_protocol_HPPC_IN21700_30T_cycle_#381.mat
BOOST_NEGPULSE_1S,381,0.93698,2.78696,0.2106,10,charge,2,16.717,5.572,10.0,9.9,3.4692,3.7209,15.0565,11-07-22_18.36_BCNP1s_protocol_HPPC_IN21700_30T_cycle_#381.mat
BOOST_NEGPULSE_1S,381,0.93698,2.78696,0.2102,10,discharge,3,-32.043,10.681,2.0,2.0,3.4606,3.0362,13.2447,11-07-22_18.36_BCNP1s_protocol_HPPC_IN21700_30T_cycle_#381.mat
BOOST_NEGPULSE_1S,381,0.93698,2.78696,0.2102,10,discharge,3,-32.043,10.681,10.0,9.9,3.4606,2.8117,20.2509,11-07-22_18.36_BCNP1s_protocol_HPPC_IN21700_30T_cycle_#381.mat
BOOST_NEGPULSE_1S,381,0.93698,2.78696,0.2107,10,charge,3,27.866,9.289,2.0,2.0,3.4717,3.7902,11.4297,11-07-22_18.36_BCNP1s_protocol_HPPC_IN21700_30T_cycle_#381.mat
BOOST_NEGPULSE_1S,381,0.93698,2.78696,0.2107,10,charge,3,27.866,9.289,10.0,9.9,3.4717,3.8716,14.3508,11-07-22_18.36_BCNP1s_protocol_HPPC_IN21700_30T_cycle_#381.mat
BOOST_NEGPULSE_1S,381,0.93698,2.78696,0.164,11,discharge,0,-2.785,0.928,2.0,2.0,3.4171,3.3768,14.4704,11-07-22_18.36_BCNP1s_protocol_HPPC_IN21700_30T_cycle_#381.mat
BOOST_NEGPULSE_1S,381,0.93698,2.78696,0.164,11,discharge,0,-2.785,0.928,10.0,9.9,3.4171,3.3622,19.7127,11-07-22_18.36_BCNP1s_protocol_HPPC_IN21700_30T_cycle_#381.mat
BOOST_NEGPULSE_1S,381,0.93698,2.78696,0.1641,11,charge,0,1.394,0.465,2.0,2.0,3.4196,3.4386,13.6338,11-07-22_18.36_BCNP1s_protocol_HPPC_IN21700_30T_cycle_#381.mat
BOOST_NEGPULSE_1S,381,0.93698,2.78696,0.1641,11,charge,0,1.394,0.465,10.0,9.9,3.4196,3.4441,17.5804,11-07-22_18.36_BCNP1s_protocol_HPPC_IN21700_30T_cycle_#381.mat
BOOST_NEGPULSE_1S,381,0.93698,2.78696,0.164,11,discharge,1,-11.146,3.715,2.0,2.0,3.4176,3.2521,14.8484,11-07-22_18.36_BCNP1s_protocol_HPPC_IN21700_30T_cycle_#381.mat
BOOST_NEGPULSE_1S,381,0.93698,2.78696,0.164,11,discharge,1,-11.146,3.715,10.0,9.9,3.4176,3.1705,22.1694,11-07-22_18.36_BCNP1s_protocol_HPPC_IN21700_30T_cycle_#381.mat
BOOST_NEGPULSE_1S,381,0.93698,2.78696,0.1641,11,charge,1,5.573,1.858,2.0,2.0,3.4259,3.4985,13.0262,11-07-22_18.36_BCNP1s_protocol_HPPC_IN21700_30T_cycle_#381.mat
BOOST_NEGPULSE_1S,381,0.93698,2.78696,0.1641,11,charge,1,5.573,1.858,10.0,9.9,3.4259,3.5148,15.9508,11-07-22_18.36_BCNP1s_protocol_HPPC_IN21700_30T_cycle_#381.mat
BOOST_NEGPULSE_1S,381,0.93698,2.78696,0.1639,11,discharge,2,-22.29,7.43,2.0,2.0,3.4195,3.0766,15.3836,11-07-22_18.36_BCNP1s_protocol_HPPC_IN21700_30T_cycle_#381.mat
BOOST_NEGPULSE_1S,381,0.93698,2.78696,0.1639,11,discharge,2,-22.29,7.43,10.0,9.9,3.4195,2.7865,28.3984,11-07-22_18.36_BCNP1s_protocol_HPPC_IN21700_30T_cycle_#381.mat
BOOST_NEGPULSE_1S,381,0.93698,2.78696,0.1642,11,charge,2,16.719,5.573,2.0,2.0,3.4305,3.6313,12.0103,11-07-22_18.36_BCNP1s_protocol_HPPC_IN21700_30T_cycle_#381.mat
BOOST_NEGPULSE_1S,381,0.93698,2.78696,0.1642,11,charge,2,16.719,5.573,10.0,9.9,3.4305,3.6771,14.7497,11-07-22_18.36_BCNP1s_protocol_HPPC_IN21700_30T_cycle_#381.mat
BOOST_NEGPULSE_1S,381,0.93698,2.78696,0.1638,11,discharge,3,-32.043,10.681,2.0,2.0,3.418,2.9151,15.6945,11-07-22_18.36_BCNP1s_protocol_HPPC_IN21700_30T_cycle_#381.mat
BOOST_NEGPULSE_1S,381,0.93698,2.78696,0.1638,11,discharge,3,-32.043,10.681,10.0,9.9,3.418,2.4998,28.6552,11-07-22_18.36_BCNP1s_protocol_HPPC_IN21700_30T_cycle_#381.mat
BOOST_NEGPULSE_1S,381,0.93698,2.78696,0.1643,11,charge,3,27.864,9.288,2.0,2.0,3.4329,3.7492,11.3516,11-07-22_18.36_BCNP1s_protocol_HPPC_IN21700_30T_cycle_#381.mat
BOOST_NEGPULSE_1S,381,0.93698,2.78696,0.1643,11,charge,3,27.864,9.288,10.0,9.9,3.4329,3.826,14.1078,11-07-22_18.36_BCNP1s_protocol_HPPC_IN21700_30T_cycle_#381.mat
