Repository: KikETs/ECM_HYBRID_BMS_JOINT

## Results

| Arm | Model | Size | Protocol | Result | Worst cell |
|---|---|---|---|---|---|
| SOP | 2RC table + trim (A8) | 4 effective coefficients, 2 EW states | leave-one-cell-out | usable current 69.6 % discharge, 59.5 % charge (τ = 10 s) | 59.9 % / 53.5 % (BOOST_REST) |
| SOH | dQ/dV ridge | 65 coefficients | leave-one-cell-out | RMSE 0.0094, bias −0.0005 | 0.0130 (BOOST_REST) |
| SOC | 2RC EKF, low-current gate | 3 states | leave-one-cell-out | **2.34 %p** over six sensor disturbances on estimated SOH (2.325 on true SOH), per cell 2.00–2.75 | 4.60 %p (BOOST_NEGPULSE_1S, current offset −0.10 A) |

The SOH arm was a 10,945-parameter CNN until the second audit round. Nested

File: analysis/uypydj_hppc_resistance.csv (part 153 of 225)
protocol,cycle,SOH,CAP_Ah,SOC,soc_group,direction,rate_rank,I_A,CRate_rated,tau_s,tau_actual_s,V_pre_V,V_tau_V,R_mOhm,file
BOOST_NEGPULSE_1S,381,0.93698,2.78696,0.1176,12,discharge,0,-2.787,0.929,2.0,2.0,3.3644,3.3124,18.6601,11-07-22_18.36_BCNP1s_protocol_HPPC_IN21700_30T_cycle_#381.mat
BOOST_NEGPULSE_1S,381,0.93698,2.78696,0.1176,12,discharge,0,-2.787,0.929,10.0,9.9,3.3644,3.2824,29.4255,11-07-22_18.36_BCNP1s_protocol_HPPC_IN21700_30T_cycle_#381.mat
BOOST_NEGPULSE_1S,381,0.93698,2.78696,0.1176,12,charge,0,1.394,0.465,2.0,2.0,3.3683,3.3918,16.858,11-07-22_18.36_BCNP1s_protocol_HPPC_IN21700_30T_cycle_#381.mat
BOOST_NEGPULSE_1S,381,0.93698,2.78696,0.1176,12,charge,0,1.394,0.465,10.0,9.9,3.3683,3.4011,23.5294,11-07-22_18.36_BCNP1s_protocol_HPPC_IN21700_30T_cycle_#381.mat
BOOST_NEGPULSE_1S,381,0.93698,2.78696,0.1175,12,discharge,1,-11.146,3.715,2.0,2.0,3.366,3.1267,21.4696,11-07-22_18.36_BCNP1s_protocol_HPPC_IN21700_30T_cycle_#381.mat
BOOST_NEGPULSE_1S,381,0.93698,2.78696,0.1175,12,discharge,1,-11.146,3.715,10.0,9.9,3.366,2.8609,45.3167,11-07-22_18.36_BCNP1s_protocol_HPPC_IN21700_30T_cycle_#381.mat
BOOST_NEGPULSE_1S,381,0.93698,2.78696,0.1177,12,charge,1,5.571,1.857,2.0,2.0,3.378,3.4629,15.2394,11-07-22_18.36_BCNP1s_protocol_HPPC_IN21700_30T_cycle_#381.mat
BOOST_NEGPULSE_1S,381,0.93698,2.78696,0.1177,12,charge,1,5.571,1.857,10.0,9.9,3.378,3.4866,19.4935,11-07-22_18.36_BCNP1s_protocol_HPPC_IN21700_30T_cycle_#381.mat
BOOST_NEGPULSE_1S,381,0.93698,2.78696,0.1174,12,discharge,2,-22.282,7.427,2.0,2.0,3.369,2.8336,24.0284,11-07-22_18.36_BCNP1s_protocol_HPPC_IN21700_30T_cycle_#381.mat
BOOST_NEGPULSE_1S,381,0.93698,2.78696,0.1174,12,discharge,2,-22.282,7.427,10.0,9.9,3.369,2.5,39.0001,11-07-22_18.36_BCNP1s_protocol_HPPC_IN21700_30T_cycle_#381.mat
BOOST_NEGPULSE_1S,381,0.93698,2.78696,0.1177,12,charge,2,16.719,5.573,2.0,2.0,3.3846,3.6014,12.9673,11-07-22_18.36_BCNP1s_protocol_HPPC_IN21700_30T_cycle_#381.mat
BOOST_NEGPULSE_1S,381,0.93698,2.78696,0.1177,12,charge,2,16.719,5.573,10.0,9.9,3.3846,3.643,15.4555,11-07-22_18.36_BCNP1s_protocol_HPPC_IN21700_30T_cycle_#381.mat
BOOST_NEGPULSE_1S,381,0.93698,2.78696,0.1174,12,discharge,3,-20.62,6.873,2.0,2.0,3.3683,2.5482,39.7721,11-07-22_18.36_BCNP1s_protocol_HPPC_IN21700_30T_cycle_#381.mat
BOOST_NEGPULSE_1S,381,0.93698,2.78696,0.1174,12,discharge,3,-20.62,6.873,10.0,9.9,3.3683,2.4999,42.1145,11-07-22_18.36_BCNP1s_protocol_HPPC_IN21700_30T_cycle_#381.mat
BOOST_NEGPULSE_1S,381,0.93698,2.78696,0.1178,12,charge,3,27.864,9.288,2.0,2.0,3.3856,3.7219,12.0693,11-07-22_18.36_BCNP1s_protocol_HPPC_IN21700_30T_cycle_#381.mat
BOOST_NEGPULSE_1S,381,0.93698,2.78696,0.1178,12,charge,3,27.864,9.288,10.0,9.9,3.3856,3.788,14.4416,11-07-22_18.36_BCNP1s_protocol_HPPC_IN21700_30T_cycle_#381.mat
BOOST_NEGPULSE_1S,418,0.9313,2.77006,1.0,0,discharge,0,-2.77,0.923,2.0,2.0,4.1506,4.1157,12.5984,11-13-22_00.38_BCNP1s_protocol_HPPC_IN21700_30T_cycle_#418.mat
BOOST_NEGPULSE_1S,418,0.9313,2.77006,1.0,0,discharge,0,-2.77,0.923,10.0,9.7,4.1506,4.0982,18.9156,11-13-22_00.38_BCNP1s_protocol_HPPC_IN21700_30T_cycle_#418.mat
BOOST_NEGPULSE_1S,418,0.9313,2.77006,1.0,0,charge,0,1.384,0.461,2.0,2.0,4.1641,4.1871,16.6185,11-13-22_00.38_BCNP1s_protocol_HPPC_IN21700_30T_cycle_#418.mat
BOOST_NEGPULSE_1S,418,0.9313,2.77006,1.0,0,charge,0,1.384,0.461,10.0,9.9,4.1641,4.1975,24.1329,11-13-22_00.38_BCNP1s_protocol_HPPC_IN21700_30T_cycle_#418.mat
BOOST_NEGPULSE_1S,418,0.9313,2.77006,0.9999,0,discharge,1,-11.078,3.693,2.0,2.0,4.1603,3.9854,15.788,11-13-22_00.38_BCNP1s_protocol_HPPC_IN21700_30T_cycle_#418.mat
BOOST_NEGPULSE_1S,418,0.9313,2.77006,0.9999,0,discharge,1,-11.078,3.693,10.0,9.9,4.1603,3.9433,19.5884,11-13-22_00.38_BCNP1s_protocol_HPPC_IN21700_30T_cycle_#418.mat
BOOST_NEGPULSE_1S,418,0.9313,2.77006,1.0,0,charge,1,1.635,0.545,2.0,2.0,4.1675,4.2002,20.0037,11-13-22_00.38_BCNP1s_protocol_HPPC_IN21700_30T_cycle_#418.mat
BOOST_NEGPULSE_1S,418,0.9313,2.77006,1.0,0,charge,1,1.635,0.545,10.0,9.9,4.1675,4.2001,19.9425,11-13-22_00.38_BCNP1s_protocol_HPPC_IN21700_30T_cycle_#418.mat
BOOST_NEGPULSE_1S,418,0.9313,2.77006,0.9998,0,discharge,2,-22.153,7.384,2.0,2.0,4.1598,3.8323,14.7836,11-13-22_00.38_BCNP1s_protocol_HPPC_IN21700_30T_cycle_#418.mat
BOOST_NEGPULSE_1S,418,0.9313,2.77006,0.9998,0,discharge,2,-22.153,7.384,10.0,9.9,4.1598,3.7797,17.1579,11-13-22_00.38_BCNP1s_protocol_HPPC_IN21700_30T_cycle_#418.mat
BOOST_NEGPULSE_1S,418,0.9313,2.77006,1.0,0,charge,2,1.502,0.501,2.0,2.0,4.1707,4.2001,19.5804,11-13-22_00.38_BCNP1s_protocol_HPPC_IN21700_30T_cycle_#418.mat
BOOST_NEGPULSE_1S,418,0.9313,2.77006,1.0,0,charge,2,1.502,0.501,10.0,9.9,4.1707,4.2001,19.5804,11-13-22_00.38_BCNP1s_protocol_HPPC_IN21700_30T_cycle_#418.mat
BOOST_NEGPULSE_1S,418,0.9313,2.77006,0.9997,0,discharge,3,-31.845,10.615,2.0,1.9,4.16,3.7133,14.0273,11-13-22_00.38_BCNP1s_protocol_HPPC_IN21700_30T_cycle_#418.mat
BOOST_NEGPULSE_1S,418,0.9313,2.77006,0.9997,0,discharge,3,-31.845,10.615,10.0,9.9,4.16,3.6493,16.0371,11-13-22_00.38_BCNP1s_protocol_HPPC_IN21700_30T_cycle_#418.mat
BOOST_NEGPULSE_1S,418,0.9313,2.77006,1.0,0,charge,3,1.413,0.471,2.0,2.0,4.1727,4.2,19.3192,11-13-22_00.38_BCNP1s_protocol_HPPC_IN21700_30T_cycle_#418.mat
BOOST_NEGPULSE_1S,418,0.9313,2.77006,1.0,0,charge,3,1.413,0.471,10.0,9.9,4.1727,4.2,19.3192,11-13-22_00.38_BCNP1s_protocol_HPPC_IN21700_30T_cycle_#418.mat
BOOST_NEGPULSE_1S,418,0.9313,2.77006,0.9538,1,discharge,0,-2.77,0.923,2.0,2.0,4.0983,4.0583,14.4404,11-13-22_00.38_BCNP1s_protocol_HPPC_IN21700_30T_cycle_#418.mat
BOOST_NEGPULSE_1S,418,0.9313,2.77006,0.9538,1,discharge,0,-2.77,0.923,10.0,9.9,4.0983,4.0487,17.9061,11-13-22_00.38_BCNP1s_protocol_HPPC_IN21700_30T_cycle_#418.mat
BOOST_NEGPULSE_1S,418,0.9313,2.77006,0.9539,1,charge,0,1.386,0.462,2.0,2.0,4.0995,4.1193,14.2867,11-13-22_00.38_BCNP1s_protocol_HPPC_IN21700_30T_cycle_#418.mat
BOOST_NEGPULSE_1S,418,0.9313,2.77006,0.9539,1,charge,0,1.386,0.462,10.0,9.9,4.0995,4.1245,18.0388,11-13-22_00.38_BCNP1s_protocol_HPPC_IN21700_30T_cycle_#418.mat
BOOST_NEGPULSE_1S,418,0.9313,2.77006,0.9537,1,discharge,1,-11.078,3.693,2.0,2.0,4.0983,3.9435,13.9736,11-13-22_00.38_BCNP1s_protocol_HPPC_IN21700_30T_cycle_#418.mat
BOOST_NEGPULSE_1S,418,0.9313,2.77006,0.9537,1,discharge,1,-11.078,3.693,10.0,9.9,4.0983,3.9157,16.4831,11-13-22_00.38_BCNP1s_protocol_HPPC_IN21700_30T_cycle_#418.mat
BOOST_NEGPULSE_1S,418,0.9313,2.77006,0.9539,1,charge,1,5.539,1.846,2.0,2.0,4.1018,4.1808,14.2617,11-13-22_00.38_BCNP1s_protocol_HPPC_IN21700_30T_cycle_#418.mat
BOOST_NEGPULSE_1S,418,0.9313,2.77006,0.9539,1,charge,1,5.539,1.846,10.0,9.9,4.1018,4.2,17.7279,11-13-22_00.38_BCNP1s_protocol_HPPC_IN21700_30T_cycle_#418.mat
BOOST_NEGPULSE_1S,418,0.9313,2.77006,0.9537,1,discharge,2,-22.152,7.384,2.0,1.9,4.0985,3.8028,13.3487,11-13-22_00.38_BCNP1s_protocol_HPPC_IN21700_30T_cycle_#418.mat
BOOST_NEGPULSE_1S,418,0.9313,2.77006,0.9537,1,discharge,2,-22.152,7.384,10.0,9.9,4.0985,3.7564,15.4433,11-13-22_00.38_BCNP1s_protocol_HPPC_IN21700_30T_cycle_#418.mat
BOOST_NEGPULSE_1S,418,0.9313,2.77006,0.9539,1,charge,2,6.066,2.022,2.0,2.0,4.1041,4.2001,15.827,11-13-22_00.38_BCNP1s_protocol_HPPC_IN21700_30T_cycle_#418.mat
BOOST_NEGPULSE_1S,418,0.9313,2.77006,0.9539,1,charge,2,6.066,2.022,10.0,9.9,4.1041,4.2001,15.827,11-13-22_00.38_BCNP1s_protocol_HPPC_IN21700_30T_cycle_#418.mat
BOOST_NEGPULSE_1S,418,0.9313,2.77006,0.9536,1,discharge,3,-31.845,10.615,2.0,1.9,4.0992,3.6885,12.8968,11-13-22_00.38_BCNP1s_protocol_HPPC_IN21700_30T_cycle_#418.mat
BOOST_NEGPULSE_1S,418,0.9313,2.77006,0.9536,1,discharge,3,-31.845,10.615,10.0,9.9,4.0992,3.6252,14.8846,11-13-22_00.38_BCNP1s_protocol_HPPC_IN21700_30T_cycle_#418.mat
BOOST_NEGPULSE_1S,418,0.9313,2.77006,0.9539,1,charge,3,5.971,1.99,2.0,2.0,4.1053,4.2,15.8589,11-13-22_00.38_BCNP1s_protocol_HPPC_IN21700_30T_cycle_#418.mat
BOOST_NEGPULSE_1S,418,0.9313,2.77006,0.9539,1,charge,3,5.971,1.99,10.0,9.9,4.1053,4.2,15.8589,11-13-22_00.38_BCNP1s_protocol_HPPC_IN21700_30T_cycle_#418.mat
BOOST_NEGPULSE_1S,418,0.9313,2.77006,0.9077,2,discharge,0,-2.77,0.923,2.0,2.0,4.0809,4.0436,13.4638,11-13-22_00.38_BCNP1s_protocol_HPPC_IN21700_30T_cycle_#418.mat
BOOST_NEGPULSE_1S,418,0.9313,2.77006,0.9077,2,discharge,0,-2.77,0.923,10.0,9.9,4.0809,4.0351,16.5319,11-13-22_00.38_BCNP1s_protocol_HPPC_IN21700_30T_cycle_#418.mat
BOOST_NEGPULSE_1S,418,0.9313,2.77006,0.9077,2,charge,0,1.384,0.461,2.0,2.0,4.0822,4.1004,13.1474,11-13-22_00.38_BCNP1s_protocol_HPPC_IN21700_30T_cycle_#418.mat
BOOST_NEGPULSE_1S,418,0.9313,2.77006,0.9077,2,charge,0,1.384,0.461,10.0,9.9,4.0822,4.1044,16.037,11-13-22_00.38_BCNP1s_protocol_HPPC_IN21700_30T_cycle_#418.mat
BOOST_NEGPULSE_1S,418,0.9313,2.77006,0.9076,2,discharge,1,-11.078,3.693,2.0,2.0,4.0811,3.934,13.2786,11-13-22_00.38_BCNP1s_protocol_HPPC_IN21700_30T_cycle_#418.mat
BOOST_NEGPULSE_1S,418,0.9313,2.77006,0.9076,2,discharge,1,-11.078,3.693,10.0,9.9,4.0811,3.9041,15.9776,11-13-22_00.38_BCNP1s_protocol_HPPC_IN21700_30T_cycle_#418.mat
BOOST_NEGPULSE_1S,418,0.9313,2.77006,0.9077,2,charge,1,5.538,1.846,2.0,2.0,4.0837,4.1569,13.2168,11-13-22_00.38_BCNP1s_protocol_HPPC_IN21700_30T_cycle_#418.mat
BOOST_NEGPULSE_1S,418,0.9313,2.77006,0.9077,2,charge,1,5.538,1.846,10.0,9.9,4.0837,4.1725,16.0335,11-13-22_00.38_BCNP1s_protocol_HPPC_IN21700_30T_cycle_#418.mat
BOOST_NEGPULSE_1S,418,0.9313,2.77006,0.9075,2,discharge,2,-22.153,7.384,2.0,2.0,4.0813,3.7956,12.8967,11-13-22_00.38_BCNP1s_protocol_HPPC_IN21700_30T_cycle_#418.mat
BOOST_NEGPULSE_1S,418,0.9313,2.77006,0.9075,2,discharge,2,-22.153,7.384,10.0,9.9,4.0813,3.7422,15.3072,11-13-22_00.38_BCNP1s_protocol_HPPC_IN21700_30T_cycle_#418.mat
BOOST_NEGPULSE_1S,418,0.9313,2.77006,0.9078,2,charge,2,8.13,2.71,2.0,2.0,4.0856,4.2001,14.0842,11-13-22_00.38_BCNP1s_protocol_HPPC_IN21700_30T_cycle_#418.mat
BOOST_NEGPULSE_1S,418,0.9313,2.77006,0.9078,2,charge,2,8.13,2.71,10.0,9.9,4.0856,4.2,14.0719,11-13-22_00.38_BCNP1s_protocol_HPPC_IN21700_30T_cycle_#418.mat
BOOST_NEGPULSE_1S,418,0.9313,2.77006,0.9074,2,discharge,3,-31.845,10.615,2.0,2.0,4.0818,3.6824,12.542,11-13-22_00.38_BCNP1s_protocol_HPPC_IN21700_30T_cycle_#418.mat
BOOST_NEGPULSE_1S,418,0.9313,2.77006,0.9074,2,discharge,3,-31.845,10.615,10.0,9.9,4.0818,3.6081,14.8752,11-13-22_00.38_BCNP1s_protocol_HPPC_IN21700_30T_cycle_#418.mat
BOOST_NEGPULSE_1S,418,0.9313,2.77006,0.9078,2,charge,3,8.064,2.688,2.0,2.0,4.0869,4.2001,14.0375,11-13-22_00.38_BCNP1s_protocol_HPPC_IN21700_30T_cycle_#418.mat
BOOST_NEGPULSE_1S,418,0.9313,2.77006,0.9078,2,charge,3,8.064,2.688,10.0,9.9,4.0869,4.2001,14.0375,11-13-22_00.38_BCNP1s_protocol_HPPC_IN21700_30T_cycle_#418.mat
BOOST_NEGPULSE_1S,418,0.9313,2.77006,0.8153,3,discharge,0,-2.768,0.923,2.0,2.0,4.0269,3.9905,13.1498,11-13-22_00.38_BCNP1s_protocol_HPPC_IN21700_30T_cycle_#418.mat
BOOST_NEGPULSE_1S,418,0.9313,2.77006,0.8153,3,discharge,0,-2.768,0.923,10.0,9.9,4.0269,3.9767,18.1352,11-13-22_00.38_BCNP1s_protocol_HPPC_IN21700_30T_cycle_#418.mat
BOOST_NEGPULSE_1S,418,0.9313,2.77006,0.8154,3,charge,0,1.386,0.462,2.0,2.0,4.0287,4.0462,12.6235,11-13-22_00.38_BCNP1s_protocol_HPPC_IN21700_30T_cycle_#418.mat
BOOST_NEGPULSE_1S,418,0.9313,2.77006,0.8154,3,charge,0,1.386,0.462,10.0,9.9,4.0287,4.0521,16.8795,11-13-22_00.38_BCNP1s_protocol_HPPC_IN21700_30T_cycle_#418.mat
BOOST_NEGPULSE_1S,418,0.9313,2.77006,0.8153,3,discharge,1,-11.075,3.692,2.0,2.0,4.0274,3.8825,13.0835,11-13-22_00.38_BCNP1s_protocol_HPPC_IN21700_30T_cycle_#418.mat
BOOST_NEGPULSE_1S,418,0.9313,2.77006,0.8153,3,discharge,1,-11.075,3.692,10.0,9.9,4.0274,3.8344,17.4266,11-13-22_00.38_BCNP1s_protocol_HPPC_IN21700_30T_cycle_#418.mat
BOOST_NEGPULSE_1S,418,0.9313,2.77006,0.8154,3,charge,1,5.54,1.847,2.0,1.9,4.0315,4.1,12.3653,11-13-22_00.38_BCNP1s_protocol_HPPC_IN21700_30T_cycle_#418.mat
BOOST_NEGPULSE_1S,418,0.9313,2.77006,0.8154,3,charge,1,5.54,1.847,10.0,9.9,4.0315,4.1196,15.9034,11-13-22_00.38_BCNP1s_protocol_HPPC_IN21700_30T_cycle_#418.mat
BOOST_NEGPULSE_1S,418,0.9313,2.77006,0.8152,3,discharge,2,-22.153,7.384,2.0,1.9,4.0278,3.7472,12.6665,11-13-22_00.38_BCNP1s_protocol_HPPC_IN21700_30T_cycle_#418.mat
BOOST_NEGPULSE_1S,418,0.9313,2.77006,0.8152,3,discharge,2,-22.153,7.384,10.0,9.9,4.0278,3.6717,16.0746,11-13-22_00.38_BCNP1s_protocol_HPPC_IN21700_30T_cycle_#418.mat
BOOST_NEGPULSE_1S,418,0.9313,2.77006,0.8155,3,charge,2,12.633,4.211,2.0,2.0,4.0337,4.2001,13.1719,11-13-22_00.38_BCNP1s_protocol_HPPC_IN21700_30T_cycle_#418.mat
BOOST_NEGPULSE_1S,418,0.9313,2.77006,0.8155,3,charge,2,12.633,4.211,10.0,9.9,4.0337,4.2,13.1639,11-13-22_00.38_BCNP1s_protocol_HPPC_IN21700_30T_cycle_#418.mat
BOOST_NEGPULSE_1S,418,0.9313,2.77006,0.8151,3,discharge,3,-31.844,10.615,2.0,2.0,4.0274,3.6332,12.3791,11-13-22_00.38_BCNP1s_protocol_HPPC_IN21700_30T_cycle_#418.mat
BOOST_NEGPULSE_1S,418,0.9313,2.77006,0.8151,3,discharge,3,-31.844,10.615,10.0,9.9,4.0274,3.5407,15.2839,11-13-22_00.38_BCNP1s_protocol_HPPC_IN21700_30T_cycle_#418.mat
BOOST_NEGPULSE_1S,418,0.9313,2.77006,0.8155,3,charge,3,12.643,4.214,2.0,2.0,4.0352,4.2002,13.0507,11-13-22_00.38_BCNP1s_protocol_HPPC_IN21700_30T_cycle_#418.mat
BOOST_NEGPULSE_1S,418,0.9313,2.77006,0.8155,3,charge,3,12.643,4.214,10.0,9.9,4.0352,4.2001,13.0428,11-13-22_00.38_BCNP1s_protocol_HPPC_IN21700_30T_cycle_#418.mat
BOOST_NEGPULSE_1S,418,0.9313,2.77006,0.723,4,discharge,0,-2.768,0.923,2.0,2.0,3.9241,3.8889,12.7145,11-13-22_00.38_BCNP1s_protocol_HPPC_IN21700_30T_cycle_#418.mat
BOOST_NEGPULSE_1S,418,0.9313,2.77006,0.723,4,discharge,0,-2.768,0.923,10.0,9.9,3.9241,3.8751,17.6991,11-13-22_00.38_BCNP1s_protocol_HPPC_IN21700_30T_cycle_#418.mat
BOOST_NEGPULSE_1S,418,0.9313,2.77006,0.7231,4,charge,0,1.384,0.461,2.0,1.9,3.9262,3.9429,12.0673,11-13-22_00.38_BCNP1s_protocol_HPPC_IN21700_30T_cycle_#418.mat
BOOST_NEGPULSE_1S,418,0.9313,2.77006,0.7231,4,charge,0,1.384,0.461,10.0,9.9,3.9262,3.9484,16.0416,11-13-22_00.38_BCNP1s_protocol_HPPC_IN21700_30T_cycle_#418.mat
BOOST_NEGPULSE_1S,418,0.9313,2.77006,0.723,4,discharge,1,-11.077,3.692,2.0,2.0,3.9243,3.7845,12.6207,11-13-22_00.38_BCNP1s_protocol_HPPC_IN21700_30T_cycle_#418.mat
BOOST_NEGPULSE_1S,418,0.9313,2.77006,0.723,4,discharge,1,-11.077,3.692,10.0,9.9,3.9243,3.742,16.4575,11-13-22_00.38_BCNP1s_protocol_HPPC_IN21700_30T_cycle_#418.mat
BOOST_NEGPULSE_1S,418,0.9313,2.77006,0.7231,4,charge,1,5.538,1.846,2.0,2.0,3.9286,3.9945,11.8994,11-13-22_00.38_BCNP1s_protocol_HPPC_IN21700_30T_cycle_#418.mat
BOOST_NEGPULSE_1S,418,0.9313,2.77006,0.7231,4,charge,1,5.538,1.846,10.0,9.9,3.9286,4.0105,14.7885,11-13-22_00.38_BCNP1s_protocol_HPPC_IN21700_30T_cycle_#418.mat
BOOST_NEGPULSE_1S,418,0.9313,2.77006,0.7229,4,discharge,2,-22.155,7.385,2.0,2.0,3.9246,3.6535,12.2365,11-13-22_00.38_BCNP1s_protocol_HPPC_IN21700_30T_cycle_#418.mat
BOOST_NEGPULSE_1S,418,0.9313,2.77006,0.7229,4,discharge,2,-22.155,7.385,10.0,9.9,3.9246,3.5927,14.9808,11-13-22_00.38_BCNP1s_protocol_HPPC_IN21700_30T_cycle_#418.mat
BOOST_NEGPULSE_1S,418,0.9313,2.77006,0.7232,4,charge,2,16.615,5.538,2.0,2.0,3.9312,4.1178,11.2308,11-13-22_00.38_BCNP1s_protocol_HPPC_IN21700_30T_cycle_#418.mat
BOOST_NEGPULSE_1S,418,0.9313,2.77006,0.7232,4,charge,2,16.615,5.538,10.0,9.9,3.9312,4.1645,14.0415,11-13-22_00.38_BCNP1s_protocol_HPPC_IN21700_30T_cycle_#418.mat
BOOST_NEGPULSE_1S,418,0.9313,2.77006,0.7228,4,discharge,3,-31.844,10.615,2.0,2.0,3.9242,3.5473,11.8358,11-13-22_00.38_BCNP1s_protocol_HPPC_IN21700_30T_cycle_#418.mat
BOOST_NEGPULSE_1S,418,0.9313,2.77006,0.7228,4,discharge,3,-31.844,10.615,10.0,9.9,3.9242,3.467,14.3575,11-13-22_00.38_BCNP1s_protocol_HPPC_IN21700_30T_cycle_#418.mat
BOOST_NEGPULSE_1S,418,0.9313,2.77006,0.7233,4,charge,3,22.153,7.384,2.0,2.0,3.9321,4.2001,12.0977,11-13-22_00.38_BCNP1s_protocol_HPPC_IN21700_30T_cycle_#418.mat
BOOST_NEGPULSE_1S,418,0.9313,2.77006,0.7233,4,charge,3,22.153,7.384,10.0,9.9,3.9321,4.2,12.0932,11-13-22_00.38_BCNP1s_protocol_HPPC_IN21700_30T_cycle_#418.mat
BOOST_NEGPULSE_1S,418,0.9313,2.77006,0.6307,5,discharge,0,-2.771,0.924,2.0,2.0,3.8405,3.8063,12.3443,11-13-22_00.38_BCNP1s_protocol_HPPC_IN21700_30T_cycle_#418.mat
BOOST_NEGPULSE_1S,418,0.9313,2.77006,0.6307,5,discharge,0,-2.771,0.924,10.0,9.9,3.8405,3.7932,17.0727,11-13-22_00.38_BCNP1s_protocol_HPPC_IN21700_30T_cycle_#418.mat
BOOST_NEGPULSE_1S,418,0.9313,2.77006,0.6308,5,charge,0,1.386,0.462,2.0,2.0,3.8418,3.8586,12.123,11-13-22_00.38_BCNP1s_protocol_HPPC_IN21700_30T_cycle_#418.mat
BOOST_NEGPULSE_1S,418,0.9313,2.77006,0.6308,5,charge,0,1.386,0.462,10.0,9.9,3.8418,3.864,16.0196,11-13-22_00.38_BCNP1s_protocol_HPPC_IN21700_30T_cycle_#418.mat
BOOST_NEGPULSE_1S,418,0.9313,2.77006,0.6307,5,discharge,1,-11.078,3.693,2.0,2.0,3.8402,3.7061,12.1051,11-13-22_00.38_BCNP1s_protocol_HPPC_IN21700_30T_cycle_#418.mat
BOOST_NEGPULSE_1S,418,0.9313,2.77006,0.6307,5,discharge,1,-11.078,3.693,10.0,9.9,3.8402,3.6683,15.5172,11-13-22_00.38_BCNP1s_protocol_HPPC_IN21700_30T_cycle_#418.mat
BOOST_NEGPULSE_1S,418,0.9313,2.77006,0.6308,5,charge,1,5.539,1.846,2.0,2.0,3.8446,3.9099,11.7885,11-13-22_00.38_BCNP1s_protocol_HPPC_IN21700_30T_cycle_#418.mat
BOOST_NEGPULSE_1S,418,0.9313,2.77006,0.6308,5,charge,1,5.539,1.846,10.0,9.9,3.8446,3.9289,15.2185,11-13-22_00.38_BCNP1s_protocol_HPPC_IN21700_30T_cycle_#418.mat
BOOST_NEGPULSE_1S,418,0.9313,2.77006,0.6306,5,discharge,2,-22.154,7.385,2.0,2.0,3.8395,3.5802,11.7044,11-13-22_00.38_BCNP1s_protocol_HPPC_IN21700_30T_cycle_#418.mat
BOOST_NEGPULSE_1S,418,0.9313,2.77006,0.6306,5,discharge,2,-22.154,7.385,10.0,9.9,3.8395,3.5174,14.5391,11-13-22_00.38_BCNP1s_protocol_HPPC_IN21700_30T_cycle_#418.mat
BOOST_NEGPULSE_1S,418,0.9313,2.77006,0.6309,5,charge,2,16.615,5.538,2.0,2.0,3.8471,4.0352,11.3211,11-13-22_00.38_BCNP1s_protocol_HPPC_IN21700_30T_cycle_#418.mat
BOOST_NEGPULSE_1S,418,0.9313,2.77006,0.6309,5,charge,2,16.615,5.538,10.0,9.9,3.8471,4.0827,14.18,11-13-22_00.38_BCNP1s_protocol_HPPC_IN21700_30T_cycle_#418.mat
BOOST_NEGPULSE_1S,418,0.9313,2.77006,0.6305,5,discharge,3,-31.845,10.615,2.0,2.0,3.8392,3.4746,11.4492,11-13-22_00.38_BCNP1s_protocol_HPPC_IN21700_30T_cycle_#418.mat
BOOST_NEGPULSE_1S,418,0.9313,2.77006,0.6305,5,discharge,3,-31.845,10.615,10.0,9.9,3.8392,3.3884,14.1561,11-13-22_00.38_BCNP1s_protocol_HPPC_IN21700_30T_cycle_#418.mat
BOOST_NEGPULSE_1S,418,0.9313,2.77006,0.631,5,charge,3,27.693,9.231,2.0,2.0,3.8486,4.1526,10.9775,11-13-22_00.38_BCNP1s_protocol_HPPC_IN21700_30T_cycle_#418.mat
BOOST_NEGPULSE_1S,418,0.9313,2.77006,0.631,5,charge,3,27.693,9.231,10.0,9.9,3.8486,4.2001,12.6927,11-13-22_00.38_BCNP1s_protocol_HPPC_IN21700_30T_cycle_#418.mat
BOOST_NEGPULSE_1S,418,0.9313,2.77006,0.5384,6,discharge,0,-2.77,0.923,2.0,2.0,3.7421,3.7099,11.6233,11-13-22_00.38_BCNP1s_protocol_HPPC_IN21700_30T_cycle_#418.mat
BOOST_NEGPULSE_1S,418,0.9313,2.77006,0.5384,6,discharge,0,-2.77,0.923,10.0,9.9,3.7421,3.6993,15.4496,11-13-22_00.38_BCNP1s_protocol_HPPC_IN21700_30T_cycle_#418.mat
BOOST_NEGPULSE_1S,418,0.9313,2.77006,0.5385,6,charge,0,1.384,0.461,2.0,2.0,3.7433,3.7592,11.4901,11-13-22_00.38_BCNP1s_protocol_HPPC_IN21700_30T_cycle_#418.mat
BOOST_NEGPULSE_1S,418,0.9313,2.77006,0.5385,6,charge,0,1.384,0.461,10.0,9.9,3.7433,3.764,14.9588,11-13-22_00.38_BCNP1s_protocol_HPPC_IN21700_30T_cycle_#418.mat
BOOST_NEGPULSE_1S,418,0.9313,2.77006,0.5383,6,discharge,1,-11.078,3.693,2.0,2.0,3.7422,3.6145,11.5274,11-13-22_00.38_BCNP1s_protocol_HPPC_IN21700_30T_cycle_#418.mat
BOOST_NEGPULSE_1S,418,0.9313,2.77006,0.5383,6,discharge,1,-11.078,3.693,10.0,9.9,3.7422,3.5768,14.9305,11-13-22_00.38_BCNP1s_protocol_HPPC_IN21700_30T_cycle_#418.mat
BOOST_NEGPULSE_1S,418,0.9313,2.77006,0.5385,6,charge,1,5.54,1.847,2.0,2.0,3.7457,3.8085,11.3368,11-13-22_00.38_BCNP1s_protocol_HPPC_IN21700_30T_cycle_#418.mat
BOOST_NEGPULSE_1S,418,0.9313,2.77006,0.5385,6,charge,1,5.54,1.847,10.0,9.9,3.7457,3.8263,14.55,11-13-22_00.38_BCNP1s_protocol_HPPC_IN21700_30T_cycle_#418.mat
BOOST_NEGPULSE_1S,418,0.9313,2.77006,0.5383,6,discharge,2,-22.153,7.384,2.0,2.0,3.7423,3.4894,11.4161,11-13-22_00.38_BCNP1s_protocol_HPPC_IN21700_30T_cycle_#418.mat
BOOST_NEGPULSE_1S,418,0.9313,2.77006,0.5383,6,discharge,2,-22.153,7.384,10.0,9.9,3.7423,3.4222,14.4495,11-13-22_00.38_BCNP1s_protocol_HPPC_IN21700_30T_cycle_#418.mat
BOOST_NEGPULSE_1S,418,0.9313,2.77006,0.5386,6,charge,2,16.615,5.538,2.0,2.0,3.748,3.9324,11.0984,11-13-22_00.38_BCNP1s_protocol_HPPC_IN21700_30T_cycle_#418.mat
BOOST_NEGPULSE_1S,418,0.9313,2.77006,0.5386,6,charge,2,16.615,5.538,10.0,9.9,3.748,3.979,13.9031,11-13-22_00.38_BCNP1s_protocol_HPPC_IN21700_30T_cycle_#418.mat
BOOST_NEGPULSE_1S,418,0.9313,2.77006,0.5382,6,discharge,3,-31.845,10.615,2.0,1.9,3.7415,3.3849,11.198,11-13-22_00.38_BCNP1s_protocol_HPPC_IN21700_30T_cycle_#418.mat
BOOST_NEGPULSE_1S,418,0.9313,2.77006,0.5382,6,discharge,3,-31.845,10.615,10.0,9.9,3.7415,3.291,14.1466,11-13-22_00.38_BCNP1s_protocol_HPPC_IN21700_30T_cycle_#418.mat
BOOST_NEGPULSE_1S,418,0.9313,2.77006,0.5387,6,charge,3,27.693,9.231,2.0,2.0,3.7497,4.0502,10.8511,11-13-22_00.38_BCNP1s_protocol_HPPC_IN21700_30T_cycle_#418.mat
BOOST_NEGPULSE_1S,418,0.9313,2.77006,0.5387,6,charge,3,27.693,9.231,10.0,9.9,3.7497,4.1237,13.5052,11-13-22_00.38_BCNP1s_protocol_HPPC_IN21700_30T_cycle_#418.mat
BOOST_NEGPULSE_1S,418,0.9313,2.77006,0.4461,7,discharge,0,-2.768,0.923,2.0,2.0,3.6581,3.6275,11.0537,11-13-22_00.38_BCNP1s_protocol_HPPC_IN21700_30T_cycle_#418.mat
BOOST_NEGPULSE_1S,418,0.9313,2.77006,0.4461,7,discharge,0,-2.768,0.923,10.0,9.9,3.6581,3.6177,14.5938,11-13-22_00.38_BCNP1s_protocol_HPPC_IN21700_30T_cycle_#418.mat
BOOST_NEGPULSE_1S,418,0.9313,2.77006,0.4462,7,charge,0,1.384,0.461,2.0,2.0,3.6602,3.6757,11.1978,11-13-22_00.38_BCNP1s_protocol_HPPC_IN21700_30T_cycle_#418.mat
BOOST_NEGPULSE_1S,418,0.9313,2.77006,0.4462,7,charge,0,1.384,0.461,10.0,9.9,3.6602,3.6801,14.3765,11-13-22_00.38_BCNP1s_protocol_HPPC_IN21700_30T_cycle_#418.mat
BOOST_NEGPULSE_1S,418,0.9313,2.77006,0.446,7,discharge,1,-11.077,3.692,2.0,2.0,3.6589,3.5331,11.3569,11-13-22_00.38_BCNP1s_protocol_HPPC_IN21700_30T_cycle_#418.mat
BOOST_NEGPULSE_1S,418,0.9313,2.77006,0.446,7,discharge,1,-11.077,3.692,10.0,9.9,3.6589,3.4961,14.6971,11-13-22_00.38_BCNP1s_protocol_HPPC_IN21700_30T_cycle_#418.mat
BOOST_NEGPULSE_1S,418,0.9313,2.77006,0.4462,7,charge,1,5.538,1.846,2.0,2.0,3.6628,3.7245,11.1416,11-13-22_00.38_BCNP1s_protocol_HPPC_IN21700_30T_cycle_#418.mat
BOOST_NEGPULSE_1S,418,0.9313,2.77006,0.4462,7,charge,1,5.538,1.846,10.0,9.9,3.6628,3.7414,14.1934,11-13-22_00.38_BCNP1s_protocol_HPPC_IN21700_30T_cycle_#418.mat
BOOST_NEGPULSE_1S,418,0.9313,2.77006,0.446,7,discharge,2,-22.153,7.384,2.0,2.0,3.6591,3.4083,11.3213,11-13-22_00.38_BCNP1s_protocol_HPPC_IN21700_30T_cycle_#418.mat
BOOST_NEGPULSE_1S,418,0.9313,2.77006,0.446,7,discharge,2,-22.153,7.384,10.0,9.9,3.6591,3.3418,14.3231,11-13-22_00.38_BCNP1s_protocol_HPPC_IN21700_30T_cycle_#418.mat
BOOST_NEGPULSE_1S,418,0.9313,2.77006,0.4463,7,charge,2,16.615,5.538,2.0,2.0,3.6651,3.8475,10.978,11-13-22_00.38_BCNP1s_protocol_HPPC_IN21700_30T_cycle_#418.mat
BOOST_NEGPULSE_1S,418,0.9313,2.77006,0.4463,7,charge,2,16.615,5.538,10.0,9.9,3.6651,3.8895,13.5059,11-13-22_00.38_BCNP1s_protocol_HPPC_IN21700_30T_cycle_#418.mat
BOOST_NEGPULSE_1S,418,0.9313,2.77006,0.4459,7,discharge,3,-31.843,10.614,2.0,2.0,3.6595,3.3011,11.2552,11-13-22_00.38_BCNP1s_protocol_HPPC_IN21700_30T_cycle_#418.mat
BOOST_NEGPULSE_1S,418,0.9313,2.77006,0.4459,7,discharge,3,-31.843,10.614,10.0,9.9,3.6595,3.2095,14.1318,11-13-22_00.38_BCNP1s_protocol_HPPC_IN21700_30T_cycle_#418.mat
BOOST_NEGPULSE_1S,418,0.9313,2.77006,0.4464,7,charge,3,27.691,9.23,2.0,1.9,3.6668,3.9632,10.7038,11-13-22_00.38_BCNP1s_protocol_HPPC_IN21700_30T_cycle_#418.mat
BOOST_NEGPULSE_1S,418,0.9313,2.77006,0.4464,7,charge,3,27.691,9.23,10.0,9.9,3.6668,4.0328,13.2173,11-13-22_00.38_BCNP1s_protocol_HPPC_IN21700_30T_cycle_#418.mat
BOOST_NEGPULSE_1S,418,0.9313,2.77006,0.3538,8,discharge,0,-2.769,0.923,2.0,2.0,3.5967,3.5645,11.6304,11-13-22_00.38_BCNP1s_protocol_HPPC_IN21700_30T_cycle_#418.mat
BOOST_NEGPULSE_1S,418,0.9313,2.77006,0.3538,8,discharge,0,-2.769,0.923,10.0,9.9,3.5967,3.5546,15.2062,11-13-22_00.38_BCNP1s_protocol_HPPC_IN21700_30T_cycle_#418.mat
BOOST_NEGPULSE_1S,418,0.9313,2.77006,0.3539,8,charge,0,1.384,0.461,2.0,2.0,3.5978,3.6135,11.3448,11-13-22_00.38_BCNP1s_protocol_HPPC_IN21700_30T_cycle_#418.mat
BOOST_NEGPULSE_1S,418,0.9313,2.77006,0.3539,8,charge,0,1.384,0.461,10.0,9.9,3.5978,3.6179,14.5242,11-13-22_00.38_BCNP1s_protocol_HPPC_IN21700_30T_cycle_#418.mat
BOOST_NEGPULSE_1S,418,0.9313,2.77006,0.3537,8,discharge,1,-11.078,3.693,2.0,2.0,3.596,3.4687,11.4912,11-13-22_00.38_BCNP1s_protocol_HPPC_IN21700_30T_cycle_#418.mat
BOOST_NEGPULSE_1S,418,0.9313,2.77006,0.3537,8,discharge,1,-11.078,3.693,10.0,9.9,3.596,3.4307,14.9215,11-13-22_00.38_BCNP1s_protocol_HPPC_IN21700_30T_cycle_#418.mat
BOOST_NEGPULSE_1S,418,0.9313,2.77006,0.3539,8,charge,1,5.54,1.847,2.0,1.9,3.6006,3.6632,11.3007,11-13-22_00.38_BCNP1s_protocol_HPPC_IN21700_30T_cycle_#418.mat
BOOST_NEGPULSE_1S,418,0.9313,2.77006,0.3539,8,charge,1,5.54,1.847,10.0,9.9,3.6006,3.6808,14.4778,11-13-22_00.38_BCNP1s_protocol_HPPC_IN21700_30T_cycle_#418.mat
BOOST_NEGPULSE_1S,418,0.9313,2.77006,0.3537,8,discharge,2,-22.153,7.384,2.0,2.0,3.5969,3.3411,11.547,11-13-22_00.38_BCNP1s_protocol_HPPC_IN21700_30T_cycle_#418.mat
BOOST_NEGPULSE_1S,418,0.9313,2.77006,0.3537,8,discharge,2,-22.153,7.384,10.0,9.9,3.5969,3.2704,14.7384,11-13-22_00.38_BCNP1s_protocol_HPPC_IN21700_30T_cycle_#418.mat
BOOST_NEGPULSE_1S,418,0.9313,2.77006,0.354,8,charge,2,16.615,5.538,2.0,2.0,3.6041,3.7888,11.1165,11-13-22_00.38_BCNP1s_protocol_HPPC_IN21700_30T_cycle_#418.mat
BOOST_NEGPULSE_1S,418,0.9313,2.77006,0.354,8,charge,2,16.615,5.538,10.0,9.9,3.6041,3.8307,13.6383,11-13-22_00.38_BCNP1s_protocol_HPPC_IN21700_30T_cycle_#418.mat
BOOST_NEGPULSE_1S,418,0.9313,2.77006,0.3536,8,discharge,3,-31.845,10.615,2.0,2.0,3.5973,3.2315,11.4869,11-13-22_00.38_BCNP1s_protocol_HPPC_IN21700_30T_cycle_#418.mat
BOOST_NEGPULSE_1S,418,0.9313,2.77006,0.3536,8,discharge,3,-31.845,10.615,10.0,9.9,3.5973,3.1318,14.6177,11-13-22_00.38_BCNP1s_protocol_HPPC_IN21700_30T_cycle_#418.mat
BOOST_NEGPULSE_1S,418,0.9313,2.77006,0.354,8,charge,3,27.693,9.231,2.0,1.9,3.6066,3.9067,10.8367,11-13-22_00.38_BCNP1s_protocol_HPPC_IN21700_30T_cycle_#418.mat
BOOST_NEGPULSE_1S,418,0.9313,2.77006,0.354,8,charge,3,27.693,9.231,10.0,9.9,3.6066,3.9714,13.173,11-13-22_00.38_BCNP1s_protocol_HPPC_IN21700_30T_cycle_#418.mat
BOOST_NEGPULSE_1S,418,0.9313,2.77006,0.2615,9,discharge,0,-2.77,0.923,2.0,1.9,3.5146,3.4804,12.3448,11-13-22_00.38_BCNP1s_protocol_HPPC_IN21700_30T_cycle_#418.mat
BOOST_NEGPULSE_1S,418,0.9313,2.77006,0.2615,9,discharge,0,-2.77,0.923,10.0,9.9,3.5146,3.469,16.4597,11-13-22_00.38_BCNP1s_protocol_HPPC_IN21700_30T_cycle_#418.mat
BOOST_NEGPULSE_1S,418,0.9313,2.77006,0.2615,9,charge,0,1.386,0.462,2.0,1.9,3.5154,3.5328,12.5523,11-13-22_00.38_BCNP1s_protocol_HPPC_IN21700_30T_cycle_#418.mat
BOOST_NEGPULSE_1S,418,0.9313,2.77006,0.2615,9,charge,0,1.386,0.462,10.0,9.9,3.5154,3.5382,16.4478,11-13-22_00.38_BCNP1s_protocol_HPPC_IN21700_30T_cycle_#418.mat
BOOST_NEGPULSE_1S,418,0.9313,2.77006,0.2614,9,discharge,1,-11.079,3.693,2.0,2.0,3.515,3.3768,12.4741,11-13-22_00.38_BCNP1s_protocol_HPPC_IN21700_30T_cycle_#418.mat
BOOST_NEGPULSE_1S,418,0.9313,2.77006,0.2614,9,discharge,1,-11.079,3.693,10.0,9.9,3.515,3.3353,16.2199,11-13-22_00.38_BCNP1s_protocol_HPPC_IN21700_30T_cycle_#418.mat
BOOST_NEGPULSE_1S,418,0.9313,2.77006,0.2616,9,charge,1,5.538,1.846,2.0,2.0,3.5212,3.5876,11.9903,11-13-22_00.38_BCNP1s_protocol_HPPC_IN21700_30T_cycle_#418.mat
BOOST_NEGPULSE_1S,418,0.9313,2.77006,0.2616,9,charge,1,5.538,1.846,10.0,9.9,3.5212,3.6067,15.4393,11-13-22_00.38_BCNP1s_protocol_HPPC_IN21700_30T_cycle_#418.mat
BOOST_NEGPULSE_1S,418,0.9313,2.77006,0.2613,9,discharge,2,-22.155,7.385,2.0,2.0,3.5165,3.2407,12.4487,11-13-22_00.38_BCNP1s_protocol_HPPC_IN21700_30T_cycle_#418.mat
BOOST_NEGPULSE_1S,418,0.9313,2.77006,0.2613,9,discharge,2,-22.155,7.385,10.0,9.9,3.5165,3.153,16.4071,11-13-22_00.38_BCNP1s_protocol_HPPC_IN21700_30T_cycle_#418.mat
BOOST_NEGPULSE_1S,418,0.9313,2.77006,0.2617,9,charge,2,16.615,5.538,2.0,2.0,3.5253,3.7196,11.6943,11-13-22_00.38_BCNP1s_protocol_HPPC_IN21700_30T_cycle_#418.mat
BOOST_NEGPULSE_1S,418,0.9313,2.77006,0.2617,9,charge,2,16.615,5.538,10.0,9.9,3.5253,3.7711,14.7939,11-13-22_00.38_BCNP1s_protocol_HPPC_IN21700_30T_cycle_#418.mat
BOOST_NEGPULSE_1S,418,0.9313,2.77006,0.2613,9,discharge,3,-31.844,10.615,2.0,2.0,3.5174,3.123,12.3854,11-13-22_00.38_BCNP1s_protocol_HPPC_IN21700_30T_cycle_#418.mat
BOOST_NEGPULSE_1S,418,0.9313,2.77006,0.2613,9,discharge,3,-31.844,10.615,10.0,9.9,3.5174,2.9833,16.7724,11-13-22_00.38_BCNP1s_protocol_HPPC_IN21700_30T_cycle_#418.mat
BOOST_NEGPULSE_1S,418,0.9313,2.77006,0.2618,9,charge,3,27.692,9.231,2.0,2.0,3.5291,3.8429,11.3318,11-13-22_00.38_BCNP1s_protocol_HPPC_IN21700_30T_cycle_#418.mat
BOOST_NEGPULSE_1S,418,0.9313,2.77006,0.2618,9,charge,3,27.692,9.231,10.0,9.9,3.5291,3.9167,13.9968,11-13-22_00.38_BCNP1s_protocol_HPPC_IN21700_30T_cycle_#418.mat
BOOST_NEGPULSE_1S,418,0.9313,2.77006,0.2153,10,discharge,0,-2.77,0.923,2.0,1.9,3.4609,3.4244,13.1755,11-13-22_00.38_BCNP1s_protocol_HPPC_IN21700_30T_cycle_#418.mat
BOOST_NEGPULSE_1S,418,0.9313,2.77006,0.2153,10,discharge,0,-2.77,0.923,10.0,9.9,3.4609,3.412,17.6515,11-13-22_00.38_BCNP1s_protocol_HPPC_IN21700_30T_cycle_#418.mat
BOOST_NEGPULSE_1S,418,0.9313,2.77006,0.2154,10,charge,0,1.384,0.461,2.0,2.0,3.4628,3.4806,12.8641,11-13-22_00.38_BCNP1s_protocol_HPPC_IN21700_30T_cycle_#418.mat
BOOST_NEGPULSE_1S,418,0.9313,2.77006,0.2154,10,charge,0,1.384,0.461,10.0,9.9,3.4628,3.486,16.7666,11-13-22_00.38_BCNP1s_protocol_HPPC_IN21700_30T_cycle_#418.mat
BOOST_NEGPULSE_1S,418,0.9313,2.77006,0.2153,10,discharge,1,-11.078,3.693,2.0,1.9,3.4614,3.3138,13.3237,11-13-22_00.38_BCNP1s_protocol_HPPC_IN21700_30T_cycle_#418.mat
BOOST_NEGPULSE_1S,418,0.9313,2.77006,0.2153,10,discharge,1,-11.078,3.693,10.0,9.9,3.4614,3.2659,17.6476,11-13-22_00.38_BCNP1s_protocol_HPPC_IN21700_30T_cycle_#418.mat
BOOST_NEGPULSE_1S,418,0.9313,2.77006,0.2154,10,charge,1,5.539,1.846,2.0,2.0,3.4675,3.5372,12.583,11-13-22_00.38_BCNP1s_protocol_HPPC_IN21700_30T_cycle_#418.mat
BOOST_NEGPULSE_1S,418,0.9313,2.77006,0.2154,10,charge,1,5.539,1.846,10.0,9.9,3.4675,3.5568,16.1215,11-13-22_00.38_BCNP1s_protocol_HPPC_IN21700_30T_cycle_#418.mat
BOOST_NEGPULSE_1S,418,0.9313,2.77006,0.2152,10,discharge,2,-22.154,7.385,2.0,1.9,3.4631,3.166,13.4107,11-13-22_00.38_BCNP1s_protocol_HPPC_IN21700_30T_cycle_#418.mat
BOOST_NEGPULSE_1S,418,0.9313,2.77006,0.2152,10,discharge,2,-22.154,7.385,10.0,9.9,3.4631,3.0416,19.0259,11-13-22_00.38_BCNP1s_protocol_HPPC_IN21700_30T_cycle_#418.mat
BOOST_NEGPULSE_1S,418,0.9313,2.77006,0.2155,10,charge,2,16.615,5.538,2.0,1.9,3.4714,3.6702,11.9651,11-13-22_00.38_BCNP1s_protocol_HPPC_IN21700_30T_cycle_#418.mat
BOOST_NEGPULSE_1S,418,0.9313,2.77006,0.2155,10,charge,2,16.615,5.538,10.0,9.9,3.4714,3.725,15.2633,11-13-22_00.38_BCNP1s_protocol_HPPC_IN21700_30T_cycle_#418.mat
BOOST_NEGPULSE_1S,418,0.9313,2.77006,0.2151,10,discharge,3,-31.844,10.615,2.0,1.9,3.4628,3.0356,13.4154,11-13-22_00.38_BCNP1s_protocol_HPPC_IN21700_30T_cycle_#418.mat
BOOST_NEGPULSE_1S,418,0.9313,2.77006,0.2151,10,discharge,3,-31.844,10.615,10.0,9.9,3.4628,2.8017,20.7606,11-13-22_00.38_BCNP1s_protocol_HPPC_IN21700_30T_cycle_#418.mat
BOOST_NEGPULSE_1S,418,0.9313,2.77006,0.2156,10,charge,3,27.693,9.231,2.0,1.9,3.4739,3.7933,11.5336,11-13-22_00.38_BCNP1s_protocol_HPPC_IN21700_30T_cycle_#418.mat
BOOST_NEGPULSE_1S,418,0.9313,2.77006,0.2156,10,charge,3,27.693,9.231,10.0,9.9,3.4739,3.876,14.5199,11-13-22_00.38_BCNP1s_protocol_HPPC_IN21700_30T_cycle_#418.mat
BOOST_NEGPULSE_1S,418,0.9313,2.77006,0.1692,11,discharge,0,-2.77,0.923,2.0,2.0,3.4188,3.3782,14.6549,11-13-22_00.38_BCNP1s_protocol_HPPC_IN21700_30T_cycle_#418.mat
BOOST_NEGPULSE_1S,418,0.9313,2.77006,0.1692,11,discharge,0,-2.77,0.923,10.0,9.9,3.4188,3.3632,20.0693,11-13-22_00.38_BCNP1s_protocol_HPPC_IN21700_30T_cycle_#418.mat
BOOST_NEGPULSE_1S,418,0.9313,2.77006,0.1692,11,charge,0,1.386,0.462,2.0,1.9,3.4213,3.4405,13.8538,11-13-22_00.38_BCNP1s_protocol_HPPC_IN21700_30T_cycle_#418.mat
BOOST_NEGPULSE_1S,418,0.9313,2.77006,0.1692,11,charge,0,1.386,0.462,10.0,9.9,3.4213,3.4462,17.9667,11-13-22_00.38_BCNP1s_protocol_HPPC_IN21700_30T_cycle_#418.mat
BOOST_NEGPULSE_1S,418,0.9313,2.77006,0.1691,11,discharge,1,-11.076,3.692,2.0,2.0,3.4193,3.2509,15.204,11-13-22_00.38_BCNP1s_protocol_HPPC_IN21700_30T_cycle_#418.mat
BOOST_NEGPULSE_1S,418,0.9313,2.77006,0.1691,11,discharge,1,-11.076,3.692,10.0,9.9,3.4193,3.1677,22.7158,11-13-22_00.38_BCNP1s_protocol_HPPC_IN21700_30T_cycle_#418.mat
BOOST_NEGPULSE_1S,418,0.9313,2.77006,0.1693,11,charge,1,5.54,1.847,2.0,2.0,3.4278,3.5014,13.2864,11-13-22_00.38_BCNP1s_protocol_HPPC_IN21700_30T_cycle_#418.mat
BOOST_NEGPULSE_1S,418,0.9313,2.77006,0.1693,11,charge,1,5.54,1.847,10.0,9.9,3.4278,3.5179,16.265,11-13-22_00.38_BCNP1s_protocol_HPPC_IN21700_30T_cycle_#418.mat
BOOST_NEGPULSE_1S,418,0.9313,2.77006,0.169,11,discharge,2,-22.153,7.384,2.0,2.0,3.4213,3.0735,15.6999,11-13-22_00.38_BCNP1s_protocol_HPPC_IN21700_30T_cycle_#418.mat
BOOST_NEGPULSE_1S,418,0.9313,2.77006,0.169,11,discharge,2,-22.153,7.384,10.0,9.9,3.4213,2.7843,28.7546,11-13-22_00.38_BCNP1s_protocol_HPPC_IN21700_30T_cycle_#418.mat
BOOST_NEGPULSE_1S,418,0.9313,2.77006,0.1693,11,charge,2,16.615,5.538,2.0,2.0,3.4323,3.6353,12.2179,11-13-22_00.38_BCNP1s_protocol_HPPC_IN21700_30T_cycle_#418.mat
BOOST_NEGPULSE_1S,418,0.9313,2.77006,0.1693,11,charge,2,16.615,5.538,10.0,9.9,3.4323,3.6814,14.9925,11-13-22_00.38_BCNP1s_protocol_HPPC_IN21700_30T_cycle_#418.mat
BOOST_NEGPULSE_1S,418,0.9313,2.77006,0.169,11,discharge,3,-31.846,10.615,2.0,2.0,3.4206,2.9114,15.9894,11-13-22_00.38_BCNP1s_protocol_HPPC_IN21700_30T_cycle_#418.mat
BOOST_NEGPULSE_1S,418,0.9313,2.77006,0.169,11,discharge,3,-31.846,10.615,10.0,9.9,3.4206,2.4997,28.9173,11-13-22_00.38_BCNP1s_protocol_HPPC_IN21700_30T_cycle_#418.mat
BOOST_NEGPULSE_1S,418,0.9313,2.77006,0.1694,11,charge,3,27.691,9.23,2.0,2.0,3.4348,3.7537,11.5164,11-13-22_00.38_BCNP1s_protocol_HPPC_IN21700_30T_cycle_#418.mat
BOOST_NEGPULSE_1S,418,0.9313,2.77006,0.1694,11,charge,3,27.691,9.23,10.0,9.9,3.4348,3.8306,14.2935,11-13-22_00.38_BCNP1s_protocol_HPPC_IN21700_30T_cycle_#418.mat
BOOST_NEGPULSE_1S,418,0.9313,2.77006,0.123,12,discharge,0,-2.768,0.923,2.0,1.9,3.3666,3.3146,18.7834,11-13-22_00.38_BCNP1s_protocol_HPPC_IN21700_30T_cycle_#418.mat
BOOST_NEGPULSE_1S,418,0.9313,2.77006,0.123,12,discharge,0,-2.768,0.923,10.0,9.9,3.3666,3.2843,29.7284,11-13-22_00.38_BCNP1s_protocol_HPPC_IN21700_30T_cycle_#418.mat
BOOST_NEGPULSE_1S,418,0.9313,2.77006,0.1231,12,charge,0,1.384,0.461,2.0,1.9,3.3704,3.3939,16.9847,11-13-22_00.38_BCNP1s_protocol_HPPC_IN21700_30T_cycle_#418.mat
BOOST_NEGPULSE_1S,418,0.9313,2.77006,0.1231,12,charge,0,1.384,0.461,10.0,9.9,3.3704,3.4036,23.9954,11-13-22_00.38_BCNP1s_protocol_HPPC_IN21700_30T_cycle_#418.mat
BOOST_NEGPULSE_1S,418,0.9313,2.77006,0.123,12,discharge,1,-11.076,3.692,2.0,2.0,3.3682,3.1274,21.7407,11-13-22_00.38_BCNP1s_protocol_HPPC_IN21700_30T_cycle_#418.mat
BOOST_NEGPULSE_1S,418,0.9313,2.77006,0.123,12,discharge,1,-11.076,3.692,10.0,9.9,3.3682,2.8686,45.1065,11-13-22_00.38_BCNP1s_protocol_HPPC_IN21700_30T_cycle_#418.mat
BOOST_NEGPULSE_1S,418,0.9313,2.77006,0.1231,12,charge,1,5.538,1.846,2.0,1.9,3.3801,3.4652,15.3671,11-13-22_00.38_BCNP1s_protocol_HPPC_IN21700_30T_cycle_#418.mat
BOOST_NEGPULSE_1S,418,0.9313,2.77006,0.1231,12,charge,1,5.538,1.846,10.0,9.9,3.3801,3.4895,19.7551,11-13-22_00.38_BCNP1s_protocol_HPPC_IN21700_30T_cycle_#418.mat
BOOST_NEGPULSE_1S,418,0.9313,2.77006,0.1229,12,discharge,2,-22.152,7.384,2.0,2.0,3.3711,2.8363,24.1423,11-13-22_00.38_BCNP1s_protocol_HPPC_IN21700_30T_cycle_#418.mat
BOOST_NEGPULSE_1S,418,0.9313,2.77006,0.1229,12,discharge,2,-22.152,7.384,10.0,9.9,3.3711,2.4999,39.3283,11-13-22_00.38_BCNP1s_protocol_HPPC_IN21700_30T_cycle_#418.mat
BOOST_NEGPULSE_1S,418,0.9313,2.77006,0.1232,12,charge,2,16.614,5.538,2.0,2.0,3.3869,3.605,13.1275,11-13-22_00.38_BCNP1s_protocol_HPPC_IN21700_30T_cycle_#418.mat
BOOST_NEGPULSE_1S,418,0.9313,2.77006,0.1232,12,charge,2,16.614,5.538,10.0,9.9,3.3869,3.6466,15.6314,11-13-22_00.38_BCNP1s_protocol_HPPC_IN21700_30T_cycle_#418.mat
BOOST_NEGPULSE_1S,418,0.9313,2.77006,0.1228,12,discharge,3,-20.894,6.965,2.0,2.0,3.3705,2.556,38.9825,11-13-22_00.38_BCNP1s_protocol_HPPC_IN21700_30T_cycle_#418.mat
BOOST_NEGPULSE_1S,418,0.9313,2.77006,0.1228,12,discharge,3,-20.894,6.965,10.0,9.9,3.3705,2.4999,41.6675,11-13-22_00.38_BCNP1s_protocol_HPPC_IN21700_30T_cycle_#418.mat
BOOST_NEGPULSE_1S,418,0.9313,2.77006,0.1233,12,charge,3,27.693,9.231,2.0,2.0,3.3873,3.726,12.2305,11-13-22_00.38_BCNP1s_protocol_HPPC_IN21700_30T_cycle_#418.mat
BOOST_NEGPULSE_1S,418,0.9313,2.77006,0.1233,12,charge,3,27.693,9.231,10.0,9.9,3.3873,3.7925,14.6319,11-13-22_00.38_BCNP1s_protocol_HPPC_IN21700_30T_cycle_#418.mat
BOOST_NEGPULSE_1S,456,0.92534,2.75233,1.0,0,discharge,0,-2.751,0.917,2.0,2.0,4.1497,4.1132,13.2703,11-26-22_17.11_BCNP1s_protocol_HPPC_IN21700_30T_cycle_#456.mat
BOOST_NEGPULSE_1S,456,0.92534,2.75233,1.0,0,discharge,0,-2.751,0.917,10.0,9.7,4.1497,4.0957,19.6328,11-26-22_17.11_BCNP1s_protocol_HPPC_IN21700_30T_cycle_#456.mat
BOOST_NEGPULSE_1S,456,0.92534,2.75233,1.0,0,charge,0,1.376,0.459,2.0,2.0,4.1624,4.1861,17.2263,11-26-22_17.11_BCNP1s_protocol_HPPC_IN21700_30T_cycle_#456.mat
BOOST_NEGPULSE_1S,456,0.92534,2.75233,1.0,0,charge,0,1.376,0.459,10.0,9.9,4.1624,4.1967,24.9309,11-26-22_17.11_BCNP1s_protocol_HPPC_IN21700_30T_cycle_#456.mat
BOOST_NEGPULSE_1S,456,0.92534,2.75233,0.9999,0,discharge,1,-11.002,3.667,2.0,2.0,4.158,3.9805,16.1334,11-26-22_17.11_BCNP1s_protocol_HPPC_IN21700_30T_cycle_#456.mat
BOOST_NEGPULSE_1S,456,0.92534,2.75233,0.9999,0,discharge,1,-11.002,3.667,10.0,9.9,4.158,3.9395,19.86,11-26-22_17.11_BCNP1s_protocol_HPPC_IN21700_30T_cycle_#456.mat
BOOST_NEGPULSE_1S,456,0.92534,2.75233,1.0,0,charge,1,1.679,0.56,2.0,2.0,4.1658,4.2,20.3717,11-26-22_17.11_BCNP1s_protocol_HPPC_IN21700_30T_cycle_#456.mat
BOOST_NEGPULSE_1S,456,0.92534,2.75233,1.0,0,charge,1,1.679,0.56,10.0,9.9,4.1658,4.1999,20.3121,11-26-22_17.11_BCNP1s_protocol_HPPC_IN21700_30T_cycle_#456.mat
BOOST_NEGPULSE_1S,456,0.92534,2.75233,0.9998,0,discharge,2,-22.002,7.334,2.0,2.0,4.1581,3.8263,15.0804,11-26-22_17.11_BCNP1s_protocol_HPPC_IN21700_30T_cycle_#456.mat
BOOST_NEGPULSE_1S,456,0.92534,2.75233,0.9998,0,discharge,2,-22.002,7.334,10.0,9.9,4.1581,3.7748,17.4211,11-26-22_17.11_BCNP1s_protocol_HPPC_IN21700_30T_cycle_#456.mat
BOOST_NEGPULSE_1S,456,0.92534,2.75233,1.0,0,charge,2,1.56,0.52,2.0,2.0,4.1687,4.2,20.0641,11-26-22_17.11_BCNP1s_protocol_HPPC_IN21700_30T_cycle_#456.mat
BOOST_NEGPULSE_1S,456,0.92534,2.75233,1.0,0,charge,2,1.56,0.52,10.0,9.9,4.1687,4.2,20.0641,11-26-22_17.11_BCNP1s_protocol_HPPC_IN21700_30T_cycle_#456.mat
BOOST_NEGPULSE_1S,456,0.92534,2.75233,0.9997,0,discharge,3,-31.628,10.543,2.0,2.0,4.1568,3.705,14.2848,11-26-22_17.11_BCNP1s_protocol_HPPC_IN21700_30T_cycle_#456.mat
BOOST_NEGPULSE_1S,456,0.92534,2.75233,0.9997,0,discharge,3,-31.628,10.543,10.0,9.9,4.1568,3.6442,16.2072,11-26-22_17.11_BCNP1s_protocol_HPPC_IN21700_30T_cycle_#456.mat
BOOST_NEGPULSE_1S,456,0.92534,2.75233,1.0,0,charge,3,1.489,0.496,2.0,2.0,4.1705,4.2,19.808,11-26-22_17.11_BCNP1s_protocol_HPPC_IN21700_30T_cycle_#456.mat
BOOST_NEGPULSE_1S,456,0.92534,2.75233,1.0,0,charge,3,1.489,0.496,10.0,9.9,4.1705,4.2,19.808,11-26-22_17.11_BCNP1s_protocol_HPPC_IN21700_30T_cycle_#456.mat
BOOST_NEGPULSE_1S,456,0.92534,2.75233,0.9541,1,discharge,0,-2.752,0.917,2.0,2.0,4.0978,4.057,14.8234,11-26-22_17.11_BCNP1s_protocol_HPPC_IN21700_30T_cycle_#456.mat
BOOST_NEGPULSE_1S,456,0.92534,2.75233,0.9541,1,discharge,0,-2.752,0.917,10.0,9.9,4.0978,4.0474,18.3113,11-26-22_17.11_BCNP1s_protocol_HPPC_IN21700_30T_cycle_#456.mat
BOOST_NEGPULSE_1S,456,0.92534,2.75233,0.9542,1,charge,0,1.376,0.459,2.0,2.0,4.0989,4.1192,14.7572,11-26-22_17.11_BCNP1s_protocol_HPPC_IN21700_30T_cycle_#456.mat
BOOST_NEGPULSE_1S,456,0.92534,2.75233,0.9542,1,charge,0,1.376,0.459,10.0,9.9,4.0989,4.1245,18.6101,11-26-22_17.11_BCNP1s_protocol_HPPC_IN21700_30T_cycle_#456.mat
BOOST_NEGPULSE_1S,456,0.92534,2.75233,0.9541,1,discharge,1,-11.001,3.667,2.0,2.0,4.0978,3.9405,14.2987,11-26-22_17.11_BCNP1s_protocol_HPPC_IN21700_30T_cycle_#456.mat
