Repository: KikETs/ECM_HYBRID_BMS_JOINT

## Results

| Arm | Model | Size | Protocol | Result | Worst cell |
|---|---|---|---|---|---|
| SOP | 2RC table + trim (A8) | 4 effective coefficients, 2 EW states | leave-one-cell-out | usable current 69.6 % discharge, 59.5 % charge (τ = 10 s) | 59.9 % / 53.5 % (BOOST_REST) |
| SOH | dQ/dV ridge | 65 coefficients | leave-one-cell-out | RMSE 0.0094, bias −0.0005 | 0.0130 (BOOST_REST) |
| SOC | 2RC EKF, low-current gate | 3 states | leave-one-cell-out | **2.34 %p** over six sensor disturbances on estimated SOH (2.325 on true SOH), per cell 2.00–2.75 | 4.60 %p (BOOST_NEGPULSE_1S, current offset −0.10 A) |

The SOH arm was a 10,945-parameter CNN until the second audit round. Nested

File: analysis/uypydj_hppc_resistance.csv (part 154 of 225)
protocol,cycle,SOH,CAP_Ah,SOC,soc_group,direction,rate_rank,I_A,CRate_rated,tau_s,tau_actual_s,V_pre_V,V_tau_V,R_mOhm,file
BOOST_NEGPULSE_1S,456,0.92534,2.75233,0.9541,1,discharge,1,-11.001,3.667,10.0,9.9,4.0978,3.9128,16.8167,11-26-22_17.11_BCNP1s_protocol_HPPC_IN21700_30T_cycle_#456.mat
BOOST_NEGPULSE_1S,456,0.92534,2.75233,0.9542,1,charge,1,5.499,1.833,2.0,1.9,4.1012,4.1813,14.5658,11-26-22_17.11_BCNP1s_protocol_HPPC_IN21700_30T_cycle_#456.mat
BOOST_NEGPULSE_1S,456,0.92534,2.75233,0.9542,1,charge,1,5.499,1.833,10.0,9.9,4.1012,4.2,17.9662,11-26-22_17.11_BCNP1s_protocol_HPPC_IN21700_30T_cycle_#456.mat
BOOST_NEGPULSE_1S,456,0.92534,2.75233,0.954,1,discharge,2,-22.001,7.334,2.0,2.0,4.098,3.7972,13.6721,11-26-22_17.11_BCNP1s_protocol_HPPC_IN21700_30T_cycle_#456.mat
BOOST_NEGPULSE_1S,456,0.92534,2.75233,0.954,1,discharge,2,-22.001,7.334,10.0,9.9,4.098,3.7519,15.7311,11-26-22_17.11_BCNP1s_protocol_HPPC_IN21700_30T_cycle_#456.mat
BOOST_NEGPULSE_1S,456,0.92534,2.75233,0.9542,1,charge,2,5.958,1.986,2.0,2.0,4.1036,4.2,16.1797,11-26-22_17.11_BCNP1s_protocol_HPPC_IN21700_30T_cycle_#456.mat
BOOST_NEGPULSE_1S,456,0.92534,2.75233,0.9542,1,charge,2,5.958,1.986,10.0,9.9,4.1036,4.2,16.1797,11-26-22_17.11_BCNP1s_protocol_HPPC_IN21700_30T_cycle_#456.mat
BOOST_NEGPULSE_1S,456,0.92534,2.75233,0.9539,1,discharge,3,-31.629,10.543,2.0,2.0,4.0986,3.6815,13.1873,11-26-22_17.11_BCNP1s_protocol_HPPC_IN21700_30T_cycle_#456.mat
BOOST_NEGPULSE_1S,456,0.92534,2.75233,0.9539,1,discharge,3,-31.629,10.543,10.0,9.9,4.0986,3.62,15.1317,11-26-22_17.11_BCNP1s_protocol_HPPC_IN21700_30T_cycle_#456.mat
BOOST_NEGPULSE_1S,456,0.92534,2.75233,0.9542,1,charge,3,5.851,1.95,2.0,2.0,4.1055,4.2,16.1508,11-26-22_17.11_BCNP1s_protocol_HPPC_IN21700_30T_cycle_#456.mat
BOOST_NEGPULSE_1S,456,0.92534,2.75233,0.9542,1,charge,3,5.851,1.95,10.0,9.9,4.1055,4.2,16.1508,11-26-22_17.11_BCNP1s_protocol_HPPC_IN21700_30T_cycle_#456.mat
BOOST_NEGPULSE_1S,456,0.92534,2.75233,0.9083,2,discharge,0,-2.752,0.917,2.0,2.0,4.0806,4.0426,13.8071,11-26-22_17.11_BCNP1s_protocol_HPPC_IN21700_30T_cycle_#456.mat
BOOST_NEGPULSE_1S,456,0.92534,2.75233,0.9083,2,discharge,0,-2.752,0.917,10.0,9.9,4.0806,4.0342,16.8592,11-26-22_17.11_BCNP1s_protocol_HPPC_IN21700_30T_cycle_#456.mat
BOOST_NEGPULSE_1S,456,0.92534,2.75233,0.9083,2,charge,0,1.375,0.458,2.0,2.0,4.0819,4.1005,13.5224,11-26-22_17.11_BCNP1s_protocol_HPPC_IN21700_30T_cycle_#456.mat
BOOST_NEGPULSE_1S,456,0.92534,2.75233,0.9083,2,charge,0,1.375,0.458,10.0,9.9,4.0819,4.1046,16.5031,11-26-22_17.11_BCNP1s_protocol_HPPC_IN21700_30T_cycle_#456.mat
BOOST_NEGPULSE_1S,456,0.92534,2.75233,0.9082,2,discharge,1,-11.001,3.667,2.0,2.0,4.0809,3.9312,13.6079,11-26-22_17.11_BCNP1s_protocol_HPPC_IN21700_30T_cycle_#456.mat
BOOST_NEGPULSE_1S,456,0.92534,2.75233,0.9082,2,discharge,1,-11.001,3.667,10.0,9.9,4.0809,3.9012,16.3349,11-26-22_17.11_BCNP1s_protocol_HPPC_IN21700_30T_cycle_#456.mat
BOOST_NEGPULSE_1S,456,0.92534,2.75233,0.9084,2,charge,1,5.501,1.834,2.0,2.0,4.0835,4.1579,13.5243,11-26-22_17.11_BCNP1s_protocol_HPPC_IN21700_30T_cycle_#456.mat
BOOST_NEGPULSE_1S,456,0.92534,2.75233,0.9084,2,charge,1,5.501,1.834,10.0,9.9,4.0835,4.1736,16.3782,11-26-22_17.11_BCNP1s_protocol_HPPC_IN21700_30T_cycle_#456.mat
BOOST_NEGPULSE_1S,456,0.92534,2.75233,0.9081,2,discharge,2,-22.002,7.334,2.0,2.0,4.0803,3.7917,13.117,11-26-22_17.11_BCNP1s_protocol_HPPC_IN21700_30T_cycle_#456.mat
BOOST_NEGPULSE_1S,456,0.92534,2.75233,0.9081,2,discharge,2,-22.002,7.334,10.0,9.9,4.0803,3.7376,15.5759,11-26-22_17.11_BCNP1s_protocol_HPPC_IN21700_30T_cycle_#456.mat
BOOST_NEGPULSE_1S,456,0.92534,2.75233,0.9084,2,charge,2,7.951,2.65,2.0,2.0,4.0854,4.2,14.4135,11-26-22_17.11_BCNP1s_protocol_HPPC_IN21700_30T_cycle_#456.mat
BOOST_NEGPULSE_1S,456,0.92534,2.75233,0.9084,2,charge,2,7.951,2.65,10.0,9.9,4.0854,4.2,14.4135,11-26-22_17.11_BCNP1s_protocol_HPPC_IN21700_30T_cycle_#456.mat
BOOST_NEGPULSE_1S,456,0.92534,2.75233,0.9081,2,discharge,3,-31.627,10.542,2.0,2.0,4.0816,3.6775,12.7771,11-26-22_17.11_BCNP1s_protocol_HPPC_IN21700_30T_cycle_#456.mat
BOOST_NEGPULSE_1S,456,0.92534,2.75233,0.9081,2,discharge,3,-31.627,10.542,10.0,9.9,4.0816,3.6026,15.1453,11-26-22_17.11_BCNP1s_protocol_HPPC_IN21700_30T_cycle_#456.mat
BOOST_NEGPULSE_1S,456,0.92534,2.75233,0.9084,2,charge,3,7.899,2.633,2.0,2.0,4.086,4.2,14.4318,11-26-22_17.11_BCNP1s_protocol_HPPC_IN21700_30T_cycle_#456.mat
BOOST_NEGPULSE_1S,456,0.92534,2.75233,0.9084,2,charge,3,7.899,2.633,10.0,9.9,4.086,4.2,14.4318,11-26-22_17.11_BCNP1s_protocol_HPPC_IN21700_30T_cycle_#456.mat
BOOST_NEGPULSE_1S,456,0.92534,2.75233,0.8166,3,discharge,0,-2.751,0.917,2.0,2.0,4.0252,3.9884,13.3789,11-26-22_17.11_BCNP1s_protocol_HPPC_IN21700_30T_cycle_#456.mat
BOOST_NEGPULSE_1S,456,0.92534,2.75233,0.8166,3,discharge,0,-2.751,0.917,10.0,9.9,4.0252,3.9745,18.4323,11-26-22_17.11_BCNP1s_protocol_HPPC_IN21700_30T_cycle_#456.mat
BOOST_NEGPULSE_1S,456,0.92534,2.75233,0.8167,3,charge,0,1.376,0.459,2.0,2.0,4.0271,4.045,13.0116,11-26-22_17.11_BCNP1s_protocol_HPPC_IN21700_30T_cycle_#456.mat
BOOST_NEGPULSE_1S,456,0.92534,2.75233,0.8167,3,charge,0,1.376,0.459,10.0,9.9,4.0271,4.0509,17.3003,11-26-22_17.11_BCNP1s_protocol_HPPC_IN21700_30T_cycle_#456.mat
BOOST_NEGPULSE_1S,456,0.92534,2.75233,0.8166,3,discharge,1,-11.0,3.667,2.0,2.0,4.0258,3.8792,13.3273,11-26-22_17.11_BCNP1s_protocol_HPPC_IN21700_30T_cycle_#456.mat
BOOST_NEGPULSE_1S,456,0.92534,2.75233,0.8166,3,discharge,1,-11.0,3.667,10.0,9.9,4.0258,3.8307,17.7364,11-26-22_17.11_BCNP1s_protocol_HPPC_IN21700_30T_cycle_#456.mat
BOOST_NEGPULSE_1S,456,0.92534,2.75233,0.8167,3,charge,1,5.5,1.833,2.0,2.0,4.03,4.0999,12.71,11-26-22_17.11_BCNP1s_protocol_HPPC_IN21700_30T_cycle_#456.mat
BOOST_NEGPULSE_1S,456,0.92534,2.75233,0.8167,3,charge,1,5.5,1.833,10.0,9.9,4.03,4.1196,16.2921,11-26-22_17.11_BCNP1s_protocol_HPPC_IN21700_30T_cycle_#456.mat
BOOST_NEGPULSE_1S,456,0.92534,2.75233,0.8165,3,discharge,2,-22.001,7.334,2.0,2.0,4.0263,3.7403,12.9994,11-26-22_17.11_BCNP1s_protocol_HPPC_IN21700_30T_cycle_#456.mat
BOOST_NEGPULSE_1S,456,0.92534,2.75233,0.8165,3,discharge,2,-22.001,7.334,10.0,9.9,4.0263,3.6661,16.372,11-26-22_17.11_BCNP1s_protocol_HPPC_IN21700_30T_cycle_#456.mat
BOOST_NEGPULSE_1S,456,0.92534,2.75233,0.8168,3,charge,2,12.469,4.156,2.0,2.0,4.0321,4.2001,13.4734,11-26-22_17.11_BCNP1s_protocol_HPPC_IN21700_30T_cycle_#456.mat
BOOST_NEGPULSE_1S,456,0.92534,2.75233,0.8168,3,charge,2,12.469,4.156,10.0,9.9,4.0321,4.2,13.4654,11-26-22_17.11_BCNP1s_protocol_HPPC_IN21700_30T_cycle_#456.mat
BOOST_NEGPULSE_1S,456,0.92534,2.75233,0.8164,3,discharge,3,-31.627,10.542,2.0,2.0,4.0259,3.6269,12.6158,11-26-22_17.11_BCNP1s_protocol_HPPC_IN21700_30T_cycle_#456.mat
BOOST_NEGPULSE_1S,456,0.92534,2.75233,0.8164,3,discharge,3,-31.627,10.542,10.0,9.9,4.0259,3.5347,15.531,11-26-22_17.11_BCNP1s_protocol_HPPC_IN21700_30T_cycle_#456.mat
BOOST_NEGPULSE_1S,456,0.92534,2.75233,0.8168,3,charge,3,12.49,4.163,2.0,2.0,4.0337,4.2001,13.3227,11-26-22_17.11_BCNP1s_protocol_HPPC_IN21700_30T_cycle_#456.mat
BOOST_NEGPULSE_1S,456,0.92534,2.75233,0.8168,3,charge,3,12.49,4.163,10.0,9.9,4.0337,4.2,13.3147,11-26-22_17.11_BCNP1s_protocol_HPPC_IN21700_30T_cycle_#456.mat
BOOST_NEGPULSE_1S,456,0.92534,2.75233,0.7249,4,discharge,0,-2.751,0.917,2.0,2.0,3.9236,3.8881,12.9067,11-26-22_17.11_BCNP1s_protocol_HPPC_IN21700_30T_cycle_#456.mat
BOOST_NEGPULSE_1S,456,0.92534,2.75233,0.7249,4,discharge,0,-2.751,0.917,10.0,9.9,3.9236,3.8744,17.8877,11-26-22_17.11_BCNP1s_protocol_HPPC_IN21700_30T_cycle_#456.mat
BOOST_NEGPULSE_1S,456,0.92534,2.75233,0.725,4,charge,0,1.373,0.458,2.0,2.0,3.9257,3.9426,12.3052,11-26-22_17.11_BCNP1s_protocol_HPPC_IN21700_30T_cycle_#456.mat
BOOST_NEGPULSE_1S,456,0.92534,2.75233,0.725,4,charge,0,1.373,0.458,10.0,9.9,3.9257,3.9479,16.1643,11-26-22_17.11_BCNP1s_protocol_HPPC_IN21700_30T_cycle_#456.mat
BOOST_NEGPULSE_1S,456,0.92534,2.75233,0.7249,4,discharge,1,-11.001,3.667,2.0,1.9,3.9238,3.784,12.7079,11-26-22_17.11_BCNP1s_protocol_HPPC_IN21700_30T_cycle_#456.mat
BOOST_NEGPULSE_1S,456,0.92534,2.75233,0.7249,4,discharge,1,-11.001,3.667,10.0,9.9,3.9238,3.7401,16.6985,11-26-22_17.11_BCNP1s_protocol_HPPC_IN21700_30T_cycle_#456.mat
BOOST_NEGPULSE_1S,456,0.92534,2.75233,0.725,4,charge,1,5.501,1.834,2.0,2.0,3.9289,3.9944,11.9061,11-26-22_17.11_BCNP1s_protocol_HPPC_IN21700_30T_cycle_#456.mat
BOOST_NEGPULSE_1S,456,0.92534,2.75233,0.725,4,charge,1,5.501,1.834,10.0,9.9,3.9289,4.0105,14.8326,11-26-22_17.11_BCNP1s_protocol_HPPC_IN21700_30T_cycle_#456.mat
BOOST_NEGPULSE_1S,456,0.92534,2.75233,0.7248,4,discharge,2,-22.003,7.334,2.0,1.9,3.9241,3.6523,12.3529,11-26-22_17.11_BCNP1s_protocol_HPPC_IN21700_30T_cycle_#456.mat
BOOST_NEGPULSE_1S,456,0.92534,2.75233,0.7248,4,discharge,2,-22.003,7.334,10.0,9.9,3.9241,3.5896,15.2025,11-26-22_17.11_BCNP1s_protocol_HPPC_IN21700_30T_cycle_#456.mat
BOOST_NEGPULSE_1S,456,0.92534,2.75233,0.7251,4,charge,2,16.502,5.501,2.0,2.0,3.9309,4.1186,11.3744,11-26-22_17.11_BCNP1s_protocol_HPPC_IN21700_30T_cycle_#456.mat
BOOST_NEGPULSE_1S,456,0.92534,2.75233,0.7251,4,charge,2,16.502,5.501,10.0,9.9,3.9309,4.1652,14.1983,11-26-22_17.11_BCNP1s_protocol_HPPC_IN21700_30T_cycle_#456.mat
BOOST_NEGPULSE_1S,456,0.92534,2.75233,0.7247,4,discharge,3,-31.627,10.542,2.0,2.0,3.9245,3.5436,12.0435,11-26-22_17.11_BCNP1s_protocol_HPPC_IN21700_30T_cycle_#456.mat
BOOST_NEGPULSE_1S,456,0.92534,2.75233,0.7247,4,discharge,3,-31.627,10.542,10.0,9.9,3.9245,3.4631,14.5888,11-26-22_17.11_BCNP1s_protocol_HPPC_IN21700_30T_cycle_#456.mat
BOOST_NEGPULSE_1S,456,0.92534,2.75233,0.7252,4,charge,3,21.92,7.307,2.0,2.0,3.9318,4.2001,12.24,11-26-22_17.11_BCNP1s_protocol_HPPC_IN21700_30T_cycle_#456.mat
BOOST_NEGPULSE_1S,456,0.92534,2.75233,0.7252,4,charge,3,21.92,7.307,10.0,9.9,3.9318,4.2,12.2354,11-26-22_17.11_BCNP1s_protocol_HPPC_IN21700_30T_cycle_#456.mat
BOOST_NEGPULSE_1S,456,0.92534,2.75233,0.6333,5,discharge,0,-2.751,0.917,2.0,2.0,3.8391,3.8047,12.5055,11-26-22_17.11_BCNP1s_protocol_HPPC_IN21700_30T_cycle_#456.mat
BOOST_NEGPULSE_1S,456,0.92534,2.75233,0.6333,5,discharge,0,-2.751,0.917,10.0,9.9,3.8391,3.7917,17.2314,11-26-22_17.11_BCNP1s_protocol_HPPC_IN21700_30T_cycle_#456.mat
BOOST_NEGPULSE_1S,456,0.92534,2.75233,0.6333,5,charge,0,1.376,0.459,2.0,2.0,3.8404,3.8575,12.43,11-26-22_17.11_BCNP1s_protocol_HPPC_IN21700_30T_cycle_#456.mat
BOOST_NEGPULSE_1S,456,0.92534,2.75233,0.6333,5,charge,0,1.376,0.459,10.0,9.9,3.8404,3.8629,16.3553,11-26-22_17.11_BCNP1s_protocol_HPPC_IN21700_30T_cycle_#456.mat
BOOST_NEGPULSE_1S,456,0.92534,2.75233,0.6332,5,discharge,1,-11.002,3.667,2.0,2.0,3.8381,3.7037,12.216,11-26-22_17.11_BCNP1s_protocol_HPPC_IN21700_30T_cycle_#456.mat
BOOST_NEGPULSE_1S,456,0.92534,2.75233,0.6332,5,discharge,1,-11.002,3.667,10.0,9.9,3.8381,3.6661,15.6335,11-26-22_17.11_BCNP1s_protocol_HPPC_IN21700_30T_cycle_#456.mat
BOOST_NEGPULSE_1S,456,0.92534,2.75233,0.6333,5,charge,1,5.502,1.834,2.0,2.0,3.8431,3.9092,12.0145,11-26-22_17.11_BCNP1s_protocol_HPPC_IN21700_30T_cycle_#456.mat
BOOST_NEGPULSE_1S,456,0.92534,2.75233,0.6333,5,charge,1,5.502,1.834,10.0,9.9,3.8431,3.9286,15.5407,11-26-22_17.11_BCNP1s_protocol_HPPC_IN21700_30T_cycle_#456.mat
BOOST_NEGPULSE_1S,456,0.92534,2.75233,0.6331,5,discharge,2,-22.001,7.334,2.0,2.0,3.838,3.5765,11.8858,11-26-22_17.11_BCNP1s_protocol_HPPC_IN21700_30T_cycle_#456.mat
BOOST_NEGPULSE_1S,456,0.92534,2.75233,0.6331,5,discharge,2,-22.001,7.334,10.0,9.9,3.838,3.5136,14.7448,11-26-22_17.11_BCNP1s_protocol_HPPC_IN21700_30T_cycle_#456.mat
BOOST_NEGPULSE_1S,456,0.92534,2.75233,0.6334,5,charge,2,16.501,5.5,2.0,2.0,3.8456,4.0355,11.5084,11-26-22_17.11_BCNP1s_protocol_HPPC_IN21700_30T_cycle_#456.mat
BOOST_NEGPULSE_1S,456,0.92534,2.75233,0.6334,5,charge,2,16.501,5.5,10.0,9.9,3.8456,4.0834,14.4112,11-26-22_17.11_BCNP1s_protocol_HPPC_IN21700_30T_cycle_#456.mat
BOOST_NEGPULSE_1S,456,0.92534,2.75233,0.633,5,discharge,3,-31.627,10.542,2.0,2.0,3.8377,3.4706,11.6072,11-26-22_17.11_BCNP1s_protocol_HPPC_IN21700_30T_cycle_#456.mat
BOOST_NEGPULSE_1S,456,0.92534,2.75233,0.633,5,discharge,3,-31.627,10.542,10.0,9.9,3.8377,3.3844,14.3327,11-26-22_17.11_BCNP1s_protocol_HPPC_IN21700_30T_cycle_#456.mat
BOOST_NEGPULSE_1S,456,0.92534,2.75233,0.6335,5,charge,3,27.501,9.167,2.0,2.0,3.847,4.1535,11.145,11-26-22_17.11_BCNP1s_protocol_HPPC_IN21700_30T_cycle_#456.mat
BOOST_NEGPULSE_1S,456,0.92534,2.75233,0.6335,5,charge,3,27.501,9.167,10.0,9.9,3.847,4.2001,12.8395,11-26-22_17.11_BCNP1s_protocol_HPPC_IN21700_30T_cycle_#456.mat
BOOST_NEGPULSE_1S,456,0.92534,2.75233,0.5416,6,discharge,0,-2.751,0.917,2.0,1.9,3.7418,3.7095,11.7429,11-26-22_17.11_BCNP1s_protocol_HPPC_IN21700_30T_cycle_#456.mat
BOOST_NEGPULSE_1S,456,0.92534,2.75233,0.5416,6,discharge,0,-2.751,0.917,10.0,9.9,3.7418,3.6988,15.633,11-26-22_17.11_BCNP1s_protocol_HPPC_IN21700_30T_cycle_#456.mat
BOOST_NEGPULSE_1S,456,0.92534,2.75233,0.5416,6,charge,0,1.376,0.459,2.0,2.0,3.7423,3.759,12.1384,11-26-22_17.11_BCNP1s_protocol_HPPC_IN21700_30T_cycle_#456.mat
BOOST_NEGPULSE_1S,456,0.92534,2.75233,0.5416,6,charge,0,1.376,0.459,10.0,9.9,3.7423,3.7638,15.6273,11-26-22_17.11_BCNP1s_protocol_HPPC_IN21700_30T_cycle_#456.mat
BOOST_NEGPULSE_1S,456,0.92534,2.75233,0.5415,6,discharge,1,-11.001,3.667,2.0,1.9,3.7417,3.6139,11.6171,11-26-22_17.11_BCNP1s_protocol_HPPC_IN21700_30T_cycle_#456.mat
BOOST_NEGPULSE_1S,456,0.92534,2.75233,0.5415,6,discharge,1,-11.001,3.667,10.0,9.9,3.7417,3.575,15.1532,11-26-22_17.11_BCNP1s_protocol_HPPC_IN21700_30T_cycle_#456.mat
BOOST_NEGPULSE_1S,456,0.92534,2.75233,0.5417,6,charge,1,5.5,1.833,2.0,2.0,3.7454,3.8089,11.5459,11-26-22_17.11_BCNP1s_protocol_HPPC_IN21700_30T_cycle_#456.mat
BOOST_NEGPULSE_1S,456,0.92534,2.75233,0.5417,6,charge,1,5.5,1.833,10.0,9.9,3.7454,3.8266,14.7642,11-26-22_17.11_BCNP1s_protocol_HPPC_IN21700_30T_cycle_#456.mat
BOOST_NEGPULSE_1S,456,0.92534,2.75233,0.5414,6,discharge,2,-22.002,7.334,2.0,2.0,3.742,3.4866,11.608,11-26-22_17.11_BCNP1s_protocol_HPPC_IN21700_30T_cycle_#456.mat
BOOST_NEGPULSE_1S,456,0.92534,2.75233,0.5414,6,discharge,2,-22.002,7.334,10.0,9.9,3.742,3.419,14.6805,11-26-22_17.11_BCNP1s_protocol_HPPC_IN21700_30T_cycle_#456.mat
BOOST_NEGPULSE_1S,456,0.92534,2.75233,0.5418,6,charge,2,16.501,5.5,2.0,1.9,3.7477,3.9326,11.2054,11-26-22_17.11_BCNP1s_protocol_HPPC_IN21700_30T_cycle_#456.mat
BOOST_NEGPULSE_1S,456,0.92534,2.75233,0.5418,6,charge,2,16.501,5.5,10.0,9.9,3.7477,3.9798,14.0658,11-26-22_17.11_BCNP1s_protocol_HPPC_IN21700_30T_cycle_#456.mat
BOOST_NEGPULSE_1S,456,0.92534,2.75233,0.5413,6,discharge,3,-31.627,10.542,2.0,1.9,3.7421,3.3812,11.4111,11-26-22_17.11_BCNP1s_protocol_HPPC_IN21700_30T_cycle_#456.mat
BOOST_NEGPULSE_1S,456,0.92534,2.75233,0.5413,6,discharge,3,-31.627,10.542,10.0,9.9,3.7421,3.2869,14.3928,11-26-22_17.11_BCNP1s_protocol_HPPC_IN21700_30T_cycle_#456.mat
BOOST_NEGPULSE_1S,456,0.92534,2.75233,0.5418,6,charge,3,27.503,9.168,2.0,2.0,3.7493,4.0519,11.0024,11-26-22_17.11_BCNP1s_protocol_HPPC_IN21700_30T_cycle_#456.mat
BOOST_NEGPULSE_1S,456,0.92534,2.75233,0.5418,6,charge,3,27.503,9.168,10.0,9.9,3.7493,4.1249,13.6567,11-26-22_17.11_BCNP1s_protocol_HPPC_IN21700_30T_cycle_#456.mat
BOOST_NEGPULSE_1S,456,0.92534,2.75233,0.4499,7,discharge,0,-2.751,0.917,2.0,2.0,3.659,3.6273,11.5243,11-26-22_17.11_BCNP1s_protocol_HPPC_IN21700_30T_cycle_#456.mat
BOOST_NEGPULSE_1S,456,0.92534,2.75233,0.4499,7,discharge,0,-2.751,0.917,10.0,9.9,3.659,3.6174,15.1234,11-26-22_17.11_BCNP1s_protocol_HPPC_IN21700_30T_cycle_#456.mat
BOOST_NEGPULSE_1S,456,0.92534,2.75233,0.45,7,charge,0,1.375,0.458,2.0,1.9,3.6605,3.6758,11.1232,11-26-22_17.11_BCNP1s_protocol_HPPC_IN21700_30T_cycle_#456.mat
BOOST_NEGPULSE_1S,456,0.92534,2.75233,0.45,7,charge,0,1.375,0.458,10.0,9.9,3.6605,3.6806,14.6129,11-26-22_17.11_BCNP1s_protocol_HPPC_IN21700_30T_cycle_#456.mat
BOOST_NEGPULSE_1S,456,0.92534,2.75233,0.4499,7,discharge,1,-11.001,3.667,2.0,2.0,3.6585,3.5323,11.4717,11-26-22_17.11_BCNP1s_protocol_HPPC_IN21700_30T_cycle_#456.mat
BOOST_NEGPULSE_1S,456,0.92534,2.75233,0.4499,7,discharge,1,-11.001,3.667,10.0,9.9,3.6585,3.4951,14.8532,11-26-22_17.11_BCNP1s_protocol_HPPC_IN21700_30T_cycle_#456.mat
BOOST_NEGPULSE_1S,456,0.92534,2.75233,0.45,7,charge,1,5.501,1.834,2.0,2.0,3.6624,3.7255,11.4702,11-26-22_17.11_BCNP1s_protocol_HPPC_IN21700_30T_cycle_#456.mat
BOOST_NEGPULSE_1S,456,0.92534,2.75233,0.45,7,charge,1,5.501,1.834,10.0,9.9,3.6624,3.7425,14.5605,11-26-22_17.11_BCNP1s_protocol_HPPC_IN21700_30T_cycle_#456.mat
BOOST_NEGPULSE_1S,456,0.92534,2.75233,0.4498,7,discharge,2,-22.001,7.334,2.0,2.0,3.6595,3.4061,11.5177,11-26-22_17.11_BCNP1s_protocol_HPPC_IN21700_30T_cycle_#456.mat
BOOST_NEGPULSE_1S,456,0.92534,2.75233,0.4498,7,discharge,2,-22.001,7.334,10.0,9.9,3.6595,3.3394,14.5493,11-26-22_17.11_BCNP1s_protocol_HPPC_IN21700_30T_cycle_#456.mat
BOOST_NEGPULSE_1S,456,0.92534,2.75233,0.4501,7,charge,2,16.502,5.501,2.0,2.0,3.6652,3.849,11.138,11-26-22_17.11_BCNP1s_protocol_HPPC_IN21700_30T_cycle_#456.mat
BOOST_NEGPULSE_1S,456,0.92534,2.75233,0.4501,7,charge,2,16.502,5.501,10.0,9.9,3.6652,3.891,13.6832,11-26-22_17.11_BCNP1s_protocol_HPPC_IN21700_30T_cycle_#456.mat
BOOST_NEGPULSE_1S,456,0.92534,2.75233,0.4497,7,discharge,3,-31.627,10.542,2.0,2.0,3.6597,3.2981,11.4333,11-26-22_17.11_BCNP1s_protocol_HPPC_IN21700_30T_cycle_#456.mat
BOOST_NEGPULSE_1S,456,0.92534,2.75233,0.4497,7,discharge,3,-31.627,10.542,10.0,9.9,3.6597,3.2066,14.3264,11-26-22_17.11_BCNP1s_protocol_HPPC_IN21700_30T_cycle_#456.mat
BOOST_NEGPULSE_1S,456,0.92534,2.75233,0.4502,7,charge,3,27.501,9.167,2.0,2.0,3.6669,3.9665,10.8941,11-26-22_17.11_BCNP1s_protocol_HPPC_IN21700_30T_cycle_#456.mat
BOOST_NEGPULSE_1S,456,0.92534,2.75233,0.4502,7,charge,3,27.501,9.167,10.0,9.9,3.6669,4.034,13.3486,11-26-22_17.11_BCNP1s_protocol_HPPC_IN21700_30T_cycle_#456.mat
BOOST_NEGPULSE_1S,456,0.92534,2.75233,0.3583,8,discharge,0,-2.751,0.917,2.0,2.0,3.5966,3.5648,11.5603,11-26-22_17.11_BCNP1s_protocol_HPPC_IN21700_30T_cycle_#456.mat
BOOST_NEGPULSE_1S,456,0.92534,2.75233,0.3583,8,discharge,0,-2.751,0.917,10.0,9.9,3.5966,3.5549,15.1592,11-26-22_17.11_BCNP1s_protocol_HPPC_IN21700_30T_cycle_#456.mat
BOOST_NEGPULSE_1S,456,0.92534,2.75233,0.3583,8,charge,0,1.375,0.458,2.0,1.9,3.5986,3.6143,11.414,11-26-22_17.11_BCNP1s_protocol_HPPC_IN21700_30T_cycle_#456.mat
BOOST_NEGPULSE_1S,456,0.92534,2.75233,0.3583,8,charge,0,1.375,0.458,10.0,9.9,3.5986,3.619,14.831,11-26-22_17.11_BCNP1s_protocol_HPPC_IN21700_30T_cycle_#456.mat
BOOST_NEGPULSE_1S,456,0.92534,2.75233,0.3582,8,discharge,1,-11.0,3.667,2.0,1.9,3.5973,3.4681,11.7455,11-26-22_17.11_BCNP1s_protocol_HPPC_IN21700_30T_cycle_#456.mat
BOOST_NEGPULSE_1S,456,0.92534,2.75233,0.3582,8,discharge,1,-11.0,3.667,10.0,9.9,3.5973,3.4294,15.2636,11-26-22_17.11_BCNP1s_protocol_HPPC_IN21700_30T_cycle_#456.mat
BOOST_NEGPULSE_1S,456,0.92534,2.75233,0.3583,8,charge,1,5.502,1.834,2.0,2.0,3.6013,3.6648,11.5419,11-26-22_17.11_BCNP1s_protocol_HPPC_IN21700_30T_cycle_#456.mat
BOOST_NEGPULSE_1S,456,0.92534,2.75233,0.3583,8,charge,1,5.502,1.834,10.0,9.9,3.6013,3.6823,14.7227,11-26-22_17.11_BCNP1s_protocol_HPPC_IN21700_30T_cycle_#456.mat
BOOST_NEGPULSE_1S,456,0.92534,2.75233,0.3581,8,discharge,2,-22.001,7.334,2.0,2.0,3.5975,3.3383,11.7813,11-26-22_17.11_BCNP1s_protocol_HPPC_IN21700_30T_cycle_#456.mat
BOOST_NEGPULSE_1S,456,0.92534,2.75233,0.3581,8,discharge,2,-22.001,7.334,10.0,9.9,3.5975,3.2673,15.0084,11-26-22_17.11_BCNP1s_protocol_HPPC_IN21700_30T_cycle_#456.mat
BOOST_NEGPULSE_1S,456,0.92534,2.75233,0.3584,8,charge,2,16.503,5.501,2.0,2.0,3.6047,3.7914,11.3131,11-26-22_17.11_BCNP1s_protocol_HPPC_IN21700_30T_cycle_#456.mat
BOOST_NEGPULSE_1S,456,0.92534,2.75233,0.3584,8,charge,2,16.503,5.501,10.0,9.9,3.6047,3.8331,13.8399,11-26-22_17.11_BCNP1s_protocol_HPPC_IN21700_30T_cycle_#456.mat
BOOST_NEGPULSE_1S,456,0.92534,2.75233,0.358,8,discharge,3,-31.627,10.542,2.0,2.0,3.598,3.2278,11.7052,11-26-22_17.11_BCNP1s_protocol_HPPC_IN21700_30T_cycle_#456.mat
BOOST_NEGPULSE_1S,456,0.92534,2.75233,0.358,8,discharge,3,-31.627,10.542,10.0,9.9,3.598,3.1276,14.8734,11-26-22_17.11_BCNP1s_protocol_HPPC_IN21700_30T_cycle_#456.mat
BOOST_NEGPULSE_1S,456,0.92534,2.75233,0.3585,8,charge,3,27.502,9.167,2.0,1.9,3.6072,3.9095,10.9919,11-26-22_17.11_BCNP1s_protocol_HPPC_IN21700_30T_cycle_#456.mat
BOOST_NEGPULSE_1S,456,0.92534,2.75233,0.3585,8,charge,3,27.502,9.167,10.0,9.9,3.6072,3.974,13.3372,11-26-22_17.11_BCNP1s_protocol_HPPC_IN21700_30T_cycle_#456.mat
BOOST_NEGPULSE_1S,456,0.92534,2.75233,0.2666,9,discharge,0,-2.751,0.917,2.0,2.0,3.5155,3.4808,12.6154,11-26-22_17.11_BCNP1s_protocol_HPPC_IN21700_30T_cycle_#456.mat
BOOST_NEGPULSE_1S,456,0.92534,2.75233,0.2666,9,discharge,0,-2.751,0.917,10.0,9.9,3.5155,3.4695,16.7236,11-26-22_17.11_BCNP1s_protocol_HPPC_IN21700_30T_cycle_#456.mat
BOOST_NEGPULSE_1S,456,0.92534,2.75233,0.2666,9,charge,0,1.375,0.458,2.0,2.0,3.5171,3.5341,12.36,11-26-22_17.11_BCNP1s_protocol_HPPC_IN21700_30T_cycle_#456.mat
BOOST_NEGPULSE_1S,456,0.92534,2.75233,0.2666,9,charge,0,1.375,0.458,10.0,9.9,3.5171,3.5392,16.0681,11-26-22_17.11_BCNP1s_protocol_HPPC_IN21700_30T_cycle_#456.mat
BOOST_NEGPULSE_1S,456,0.92534,2.75233,0.2665,9,discharge,1,-11.001,3.667,2.0,2.0,3.5151,3.376,12.6443,11-26-22_17.11_BCNP1s_protocol_HPPC_IN21700_30T_cycle_#456.mat
BOOST_NEGPULSE_1S,456,0.92534,2.75233,0.2665,9,discharge,1,-11.001,3.667,10.0,9.9,3.5151,3.3341,16.453,11-26-22_17.11_BCNP1s_protocol_HPPC_IN21700_30T_cycle_#456.mat
BOOST_NEGPULSE_1S,456,0.92534,2.75233,0.2667,9,charge,1,5.501,1.834,2.0,2.0,3.5215,3.5896,12.3793,11-26-22_17.11_BCNP1s_protocol_HPPC_IN21700_30T_cycle_#456.mat
BOOST_NEGPULSE_1S,456,0.92534,2.75233,0.2667,9,charge,1,5.501,1.834,10.0,9.9,3.5215,3.6086,15.8332,11-26-22_17.11_BCNP1s_protocol_HPPC_IN21700_30T_cycle_#456.mat
BOOST_NEGPULSE_1S,456,0.92534,2.75233,0.2664,9,discharge,2,-22.001,7.334,2.0,1.9,3.5183,3.2398,12.6585,11-26-22_17.11_BCNP1s_protocol_HPPC_IN21700_30T_cycle_#456.mat
BOOST_NEGPULSE_1S,456,0.92534,2.75233,0.2664,9,discharge,2,-22.001,7.334,10.0,9.9,3.5183,3.1491,16.7811,11-26-22_17.11_BCNP1s_protocol_HPPC_IN21700_30T_cycle_#456.mat
BOOST_NEGPULSE_1S,456,0.92534,2.75233,0.2667,9,charge,2,16.502,5.501,2.0,2.0,3.5269,3.7222,11.8349,11-26-22_17.11_BCNP1s_protocol_HPPC_IN21700_30T_cycle_#456.mat
BOOST_NEGPULSE_1S,456,0.92534,2.75233,0.2667,9,charge,2,16.502,5.501,10.0,9.9,3.5269,3.7733,14.9315,11-26-22_17.11_BCNP1s_protocol_HPPC_IN21700_30T_cycle_#456.mat
BOOST_NEGPULSE_1S,456,0.92534,2.75233,0.2663,9,discharge,3,-31.628,10.543,2.0,2.0,3.5193,3.1189,12.6597,11-26-22_17.11_BCNP1s_protocol_HPPC_IN21700_30T_cycle_#456.mat
BOOST_NEGPULSE_1S,456,0.92534,2.75233,0.2663,9,discharge,3,-31.628,10.543,10.0,9.9,3.5193,2.9774,17.1336,11-26-22_17.11_BCNP1s_protocol_HPPC_IN21700_30T_cycle_#456.mat
BOOST_NEGPULSE_1S,456,0.92534,2.75233,0.2668,9,charge,3,27.502,9.167,2.0,2.0,3.5294,3.8462,11.5192,11-26-22_17.11_BCNP1s_protocol_HPPC_IN21700_30T_cycle_#456.mat
BOOST_NEGPULSE_1S,456,0.92534,2.75233,0.2668,9,charge,3,27.502,9.167,10.0,9.9,3.5294,3.9192,14.1735,11-26-22_17.11_BCNP1s_protocol_HPPC_IN21700_30T_cycle_#456.mat
BOOST_NEGPULSE_1S,456,0.92534,2.75233,0.2207,10,discharge,0,-2.751,0.917,2.0,2.0,3.462,3.4246,13.5951,11-26-22_17.11_BCNP1s_protocol_HPPC_IN21700_30T_cycle_#456.mat
BOOST_NEGPULSE_1S,456,0.92534,2.75233,0.2207,10,discharge,0,-2.751,0.917,10.0,9.9,3.462,3.4124,18.0298,11-26-22_17.11_BCNP1s_protocol_HPPC_IN21700_30T_cycle_#456.mat
BOOST_NEGPULSE_1S,456,0.92534,2.75233,0.2208,10,charge,0,1.375,0.458,2.0,1.9,3.4632,3.4819,13.596,11-26-22_17.11_BCNP1s_protocol_HPPC_IN21700_30T_cycle_#456.mat
BOOST_NEGPULSE_1S,456,0.92534,2.75233,0.2208,10,charge,0,1.375,0.458,10.0,9.9,3.4632,3.4875,17.6676,11-26-22_17.11_BCNP1s_protocol_HPPC_IN21700_30T_cycle_#456.mat
BOOST_NEGPULSE_1S,456,0.92534,2.75233,0.2207,10,discharge,1,-11.001,3.667,2.0,2.0,3.4624,3.3109,13.7715,11-26-22_17.11_BCNP1s_protocol_HPPC_IN21700_30T_cycle_#456.mat
BOOST_NEGPULSE_1S,456,0.92534,2.75233,0.2207,10,discharge,1,-11.001,3.667,10.0,9.9,3.4624,3.263,18.1256,11-26-22_17.11_BCNP1s_protocol_HPPC_IN21700_30T_cycle_#456.mat
BOOST_NEGPULSE_1S,456,0.92534,2.75233,0.2208,10,charge,1,5.501,1.834,2.0,2.0,3.4686,3.5395,12.8881,11-26-22_17.11_BCNP1s_protocol_HPPC_IN21700_30T_cycle_#456.mat
BOOST_NEGPULSE_1S,456,0.92534,2.75233,0.2208,10,charge,1,5.501,1.834,10.0,9.9,3.4686,3.5592,16.4691,11-26-22_17.11_BCNP1s_protocol_HPPC_IN21700_30T_cycle_#456.mat
BOOST_NEGPULSE_1S,456,0.92534,2.75233,0.2206,10,discharge,2,-22.003,7.334,2.0,2.0,3.4642,3.1595,13.8481,11-26-22_17.11_BCNP1s_protocol_HPPC_IN21700_30T_cycle_#456.mat
BOOST_NEGPULSE_1S,456,0.92534,2.75233,0.2206,10,discharge,2,-22.003,7.334,10.0,9.9,3.4642,3.0352,19.4973,11-26-22_17.11_BCNP1s_protocol_HPPC_IN21700_30T_cycle_#456.mat
BOOST_NEGPULSE_1S,456,0.92534,2.75233,0.2209,10,charge,2,16.501,5.5,2.0,2.0,3.4725,3.6746,12.2477,11-26-22_17.11_BCNP1s_protocol_HPPC_IN21700_30T_cycle_#456.mat
BOOST_NEGPULSE_1S,456,0.92534,2.75233,0.2209,10,charge,2,16.501,5.5,10.0,9.9,3.4725,3.7279,15.4778,11-26-22_17.11_BCNP1s_protocol_HPPC_IN21700_30T_cycle_#456.mat
BOOST_NEGPULSE_1S,456,0.92534,2.75233,0.2205,10,discharge,3,-31.627,10.542,2.0,1.9,3.4637,3.0297,13.7225,11-26-22_17.11_BCNP1s_protocol_HPPC_IN21700_30T_cycle_#456.mat
BOOST_NEGPULSE_1S,456,0.92534,2.75233,0.2205,10,discharge,3,-31.627,10.542,10.0,9.9,3.4637,2.7955,21.1275,11-26-22_17.11_BCNP1s_protocol_HPPC_IN21700_30T_cycle_#456.mat
BOOST_NEGPULSE_1S,456,0.92534,2.75233,0.221,10,charge,3,27.503,9.168,2.0,2.0,3.4749,3.798,11.7478,11-26-22_17.11_BCNP1s_protocol_HPPC_IN21700_30T_cycle_#456.mat
BOOST_NEGPULSE_1S,456,0.92534,2.75233,0.221,10,charge,3,27.503,9.168,10.0,9.9,3.4749,3.8784,14.6711,11-26-22_17.11_BCNP1s_protocol_HPPC_IN21700_30T_cycle_#456.mat
BOOST_NEGPULSE_1S,456,0.92534,2.75233,0.1749,11,discharge,0,-2.751,0.917,2.0,2.0,3.4197,3.3783,15.0513,11-26-22_17.11_BCNP1s_protocol_HPPC_IN21700_30T_cycle_#456.mat
BOOST_NEGPULSE_1S,456,0.92534,2.75233,0.1749,11,discharge,0,-2.751,0.917,10.0,9.9,3.4197,3.3634,20.4683,11-26-22_17.11_BCNP1s_protocol_HPPC_IN21700_30T_cycle_#456.mat
BOOST_NEGPULSE_1S,456,0.92534,2.75233,0.1749,11,charge,0,1.376,0.459,2.0,2.0,3.4221,3.4419,14.3937,11-26-22_17.11_BCNP1s_protocol_HPPC_IN21700_30T_cycle_#456.mat
BOOST_NEGPULSE_1S,456,0.92534,2.75233,0.1749,11,charge,0,1.376,0.459,10.0,9.9,3.4221,3.4473,18.3193,11-26-22_17.11_BCNP1s_protocol_HPPC_IN21700_30T_cycle_#456.mat
BOOST_NEGPULSE_1S,456,0.92534,2.75233,0.1748,11,discharge,1,-11.0,3.667,2.0,2.0,3.4203,3.2486,15.6091,11-26-22_17.11_BCNP1s_protocol_HPPC_IN21700_30T_cycle_#456.mat
BOOST_NEGPULSE_1S,456,0.92534,2.75233,0.1748,11,discharge,1,-11.0,3.667,10.0,9.9,3.4203,3.1651,23.2,11-26-22_17.11_BCNP1s_protocol_HPPC_IN21700_30T_cycle_#456.mat
BOOST_NEGPULSE_1S,456,0.92534,2.75233,0.175,11,charge,1,5.502,1.834,2.0,2.0,3.4278,3.5034,13.7417,11-26-22_17.11_BCNP1s_protocol_HPPC_IN21700_30T_cycle_#456.mat
BOOST_NEGPULSE_1S,456,0.92534,2.75233,0.175,11,charge,1,5.502,1.834,10.0,9.9,3.4278,3.5197,16.7045,11-26-22_17.11_BCNP1s_protocol_HPPC_IN21700_30T_cycle_#456.mat
BOOST_NEGPULSE_1S,456,0.92534,2.75233,0.1747,11,discharge,2,-22.002,7.334,2.0,2.0,3.4221,3.0677,16.1076,11-26-22_17.11_BCNP1s_protocol_HPPC_IN21700_30T_cycle_#456.mat
BOOST_NEGPULSE_1S,456,0.92534,2.75233,0.1747,11,discharge,2,-22.002,7.334,10.0,9.9,3.4221,2.7784,29.2564,11-26-22_17.11_BCNP1s_protocol_HPPC_IN21700_30T_cycle_#456.mat
BOOST_NEGPULSE_1S,456,0.92534,2.75233,0.1751,11,charge,2,16.501,5.5,2.0,2.0,3.4331,3.6381,12.4235,11-26-22_17.11_BCNP1s_protocol_HPPC_IN21700_30T_cycle_#456.mat
BOOST_NEGPULSE_1S,456,0.92534,2.75233,0.1751,11,charge,2,16.501,5.5,10.0,9.9,3.4331,3.6839,15.1991,11-26-22_17.11_BCNP1s_protocol_HPPC_IN21700_30T_cycle_#456.mat
BOOST_NEGPULSE_1S,456,0.92534,2.75233,0.1747,11,discharge,3,-31.627,10.542,2.0,2.0,3.4212,2.9032,16.3784,11-26-22_17.11_BCNP1s_protocol_HPPC_IN21700_30T_cycle_#456.mat
BOOST_NEGPULSE_1S,456,0.92534,2.75233,0.1747,11,discharge,3,-31.627,10.542,10.0,9.9,3.4212,2.4998,29.1333,11-26-22_17.11_BCNP1s_protocol_HPPC_IN21700_30T_cycle_#456.mat
BOOST_NEGPULSE_1S,456,0.92534,2.75233,0.1751,11,charge,3,27.502,9.167,2.0,2.0,3.4357,3.7564,11.661,11-26-22_17.11_BCNP1s_protocol_HPPC_IN21700_30T_cycle_#456.mat
BOOST_NEGPULSE_1S,456,0.92534,2.75233,0.1751,11,charge,3,27.502,9.167,10.0,9.9,3.4357,3.8327,14.4353,11-26-22_17.11_BCNP1s_protocol_HPPC_IN21700_30T_cycle_#456.mat
BOOST_NEGPULSE_1S,456,0.92534,2.75233,0.1291,12,discharge,0,-2.751,0.917,2.0,2.0,3.3701,3.3169,19.3419,11-26-22_17.11_BCNP1s_protocol_HPPC_IN21700_30T_cycle_#456.mat
BOOST_NEGPULSE_1S,456,0.92534,2.75233,0.1291,12,discharge,0,-2.751,0.917,10.0,9.9,3.3701,3.2871,30.1763,11-26-22_17.11_BCNP1s_protocol_HPPC_IN21700_30T_cycle_#456.mat
BOOST_NEGPULSE_1S,456,0.92534,2.75233,0.1291,12,charge,0,1.376,0.459,2.0,2.0,3.374,3.3979,17.373,11-26-22_17.11_BCNP1s_protocol_HPPC_IN21700_30T_cycle_#456.mat
BOOST_NEGPULSE_1S,456,0.92534,2.75233,0.1291,12,charge,0,1.376,0.459,10.0,9.9,3.374,3.4071,24.0605,11-26-22_17.11_BCNP1s_protocol_HPPC_IN21700_30T_cycle_#456.mat
BOOST_NEGPULSE_1S,456,0.92534,2.75233,0.129,12,discharge,1,-11.001,3.667,2.0,1.9,3.3716,3.1309,21.8798,11-26-22_17.11_BCNP1s_protocol_HPPC_IN21700_30T_cycle_#456.mat
BOOST_NEGPULSE_1S,456,0.92534,2.75233,0.129,12,discharge,1,-11.001,3.667,10.0,9.9,3.3716,2.8687,45.714,11-26-22_17.11_BCNP1s_protocol_HPPC_IN21700_30T_cycle_#456.mat
BOOST_NEGPULSE_1S,456,0.92534,2.75233,0.1291,12,charge,1,5.501,1.834,2.0,2.0,3.3836,3.4699,15.6878,11-26-22_17.11_BCNP1s_protocol_HPPC_IN21700_30T_cycle_#456.mat
BOOST_NEGPULSE_1S,456,0.92534,2.75233,0.1291,12,charge,1,5.501,1.834,10.0,9.9,3.3836,3.4923,19.7597,11-26-22_17.11_BCNP1s_protocol_HPPC_IN21700_30T_cycle_#456.mat
BOOST_NEGPULSE_1S,456,0.92534,2.75233,0.1289,12,discharge,2,-21.998,7.333,2.0,2.0,3.3746,2.8352,24.5204,11-26-22_17.11_BCNP1s_protocol_HPPC_IN21700_30T_cycle_#456.mat
BOOST_NEGPULSE_1S,456,0.92534,2.75233,0.1289,12,discharge,2,-21.998,7.333,10.0,9.9,3.3746,2.4999,39.7627,11-26-22_17.11_BCNP1s_protocol_HPPC_IN21700_30T_cycle_#456.mat
BOOST_NEGPULSE_1S,456,0.92534,2.75233,0.1292,12,charge,2,16.502,5.501,2.0,2.0,3.3901,3.6085,13.2348,11-26-22_17.11_BCNP1s_protocol_HPPC_IN21700_30T_cycle_#456.mat
BOOST_NEGPULSE_1S,456,0.92534,2.75233,0.1292,12,charge,2,16.502,5.501,10.0,9.9,3.3901,3.6493,15.7072,11-26-22_17.11_BCNP1s_protocol_HPPC_IN21700_30T_cycle_#456.mat
BOOST_NEGPULSE_1S,456,0.92534,2.75233,0.1288,12,discharge,3,-20.953,6.984,2.0,2.0,3.3742,2.5583,38.9395,11-26-22_17.11_BCNP1s_protocol_HPPC_IN21700_30T_cycle_#456.mat
BOOST_NEGPULSE_1S,456,0.92534,2.75233,0.1288,12,discharge,3,-20.953,6.984,10.0,9.9,3.3742,2.4999,41.7267,11-26-22_17.11_BCNP1s_protocol_HPPC_IN21700_30T_cycle_#456.mat
BOOST_NEGPULSE_1S,456,0.92534,2.75233,0.1293,12,charge,3,27.501,9.167,2.0,2.0,3.3908,3.7291,12.3014,11-26-22_17.11_BCNP1s_protocol_HPPC_IN21700_30T_cycle_#456.mat
BOOST_NEGPULSE_1S,456,0.92534,2.75233,0.1293,12,charge,3,27.501,9.167,10.0,9.9,3.3908,3.7946,14.6831,11-26-22_17.11_BCNP1s_protocol_HPPC_IN21700_30T_cycle_#456.mat
BOOST_NEGPULSE_1S,493,0.92515,2.75178,1.0,0,discharge,0,-2.752,0.917,2.0,2.0,4.1482,4.1101,13.842,12-01-22_09.01_BCNP1s_protocol_HPPC_IN21700_30T_cycle_#493.mat
BOOST_NEGPULSE_1S,493,0.92515,2.75178,1.0,0,discharge,0,-2.752,0.917,10.0,9.7,4.1482,4.0924,20.2725,12-01-22_09.01_BCNP1s_protocol_HPPC_IN21700_30T_cycle_#493.mat
BOOST_NEGPULSE_1S,493,0.92515,2.75178,1.0,0,charge,0,1.376,0.459,2.0,2.0,4.1611,4.1857,17.8792,12-01-22_09.01_BCNP1s_protocol_HPPC_IN21700_30T_cycle_#493.mat
BOOST_NEGPULSE_1S,493,0.92515,2.75178,1.0,0,charge,0,1.376,0.459,10.0,9.9,4.1611,4.1965,25.7286,12-01-22_09.01_BCNP1s_protocol_HPPC_IN21700_30T_cycle_#493.mat
BOOST_NEGPULSE_1S,493,0.92515,2.75178,0.9999,0,discharge,1,-11.01,3.67,2.0,2.0,4.1574,3.974,16.6576,12-01-22_09.01_BCNP1s_protocol_HPPC_IN21700_30T_cycle_#493.mat
BOOST_NEGPULSE_1S,493,0.92515,2.75178,0.9999,0,discharge,1,-11.01,3.67,10.0,9.9,4.1574,3.9333,20.3542,12-01-22_09.01_BCNP1s_protocol_HPPC_IN21700_30T_cycle_#493.mat
BOOST_NEGPULSE_1S,493,0.92515,2.75178,1.0,0,charge,1,1.682,0.561,2.0,2.0,4.1646,4.2,21.0489,12-01-22_09.01_BCNP1s_protocol_HPPC_IN21700_30T_cycle_#493.mat
BOOST_NEGPULSE_1S,493,0.92515,2.75178,1.0,0,charge,1,1.682,0.561,10.0,9.9,4.1646,4.1999,20.9894,12-01-22_09.01_BCNP1s_protocol_HPPC_IN21700_30T_cycle_#493.mat
BOOST_NEGPULSE_1S,493,0.92515,2.75178,0.9998,0,discharge,2,-22.017,7.339,2.0,1.9,4.1567,3.819,15.3381,12-01-22_09.01_BCNP1s_protocol_HPPC_IN21700_30T_cycle_#493.mat
BOOST_NEGPULSE_1S,493,0.92515,2.75178,0.9998,0,discharge,2,-22.017,7.339,10.0,9.9,4.1567,3.7666,17.7181,12-01-22_09.01_BCNP1s_protocol_HPPC_IN21700_30T_cycle_#493.mat
BOOST_NEGPULSE_1S,493,0.92515,2.75178,1.0,0,charge,2,1.564,0.521,2.0,2.0,4.1677,4.2001,20.7108,12-01-22_09.01_BCNP1s_protocol_HPPC_IN21700_30T_cycle_#493.mat
BOOST_NEGPULSE_1S,493,0.92515,2.75178,1.0,0,charge,2,1.564,0.521,10.0,9.9,4.1677,4.2,20.6469,12-01-22_09.01_BCNP1s_protocol_HPPC_IN21700_30T_cycle_#493.mat
BOOST_NEGPULSE_1S,493,0.92515,2.75178,0.9997,0,discharge,3,-31.647,10.549,2.0,1.9,4.1562,3.6969,14.5132,12-01-22_09.01_BCNP1s_protocol_HPPC_IN21700_30T_cycle_#493.mat
BOOST_NEGPULSE_1S,493,0.92515,2.75178,0.9997,0,discharge,3,-31.647,10.549,10.0,9.9,4.1562,3.634,16.5008,12-01-22_09.01_BCNP1s_protocol_HPPC_IN21700_30T_cycle_#493.mat
BOOST_NEGPULSE_1S,493,0.92515,2.75178,1.0,0,charge,3,1.492,0.497,2.0,2.0,4.1696,4.2,20.3794,12-01-22_09.01_BCNP1s_protocol_HPPC_IN21700_30T_cycle_#493.mat
BOOST_NEGPULSE_1S,493,0.92515,2.75178,1.0,0,charge,3,1.492,0.497,10.0,9.9,4.1696,4.2,20.3794,12-01-22_09.01_BCNP1s_protocol_HPPC_IN21700_30T_cycle_#493.mat
BOOST_NEGPULSE_1S,493,0.92515,2.75178,0.9541,1,discharge,0,-2.754,0.918,2.0,2.0,4.0973,4.0556,15.14,12-01-22_09.01_BCNP1s_protocol_HPPC_IN21700_30T_cycle_#493.mat
BOOST_NEGPULSE_1S,493,0.92515,2.75178,0.9541,1,discharge,0,-2.754,0.918,10.0,9.9,4.0973,4.0459,18.6617,12-01-22_09.01_BCNP1s_protocol_HPPC_IN21700_30T_cycle_#493.mat
BOOST_NEGPULSE_1S,493,0.92515,2.75178,0.9541,1,charge,0,1.376,0.459,2.0,2.0,4.0986,4.1192,14.9742,12-01-22_09.01_BCNP1s_protocol_HPPC_IN21700_30T_cycle_#493.mat
BOOST_NEGPULSE_1S,493,0.92515,2.75178,0.9541,1,charge,0,1.376,0.459,10.0,9.9,4.0986,4.1246,18.8995,12-01-22_09.01_BCNP1s_protocol_HPPC_IN21700_30T_cycle_#493.mat
BOOST_NEGPULSE_1S,493,0.92515,2.75178,0.954,1,discharge,1,-11.007,3.669,2.0,2.0,4.0967,3.9359,14.6089,12-01-22_09.01_BCNP1s_protocol_HPPC_IN21700_30T_cycle_#493.mat
BOOST_NEGPULSE_1S,493,0.92515,2.75178,0.954,1,discharge,1,-11.007,3.669,10.0,9.9,4.0967,3.9081,17.1346,12-01-22_09.01_BCNP1s_protocol_HPPC_IN21700_30T_cycle_#493.mat
BOOST_NEGPULSE_1S,493,0.92515,2.75178,0.9542,1,charge,1,5.503,1.834,2.0,2.0,4.1009,4.1839,15.0816,12-01-22_09.01_BCNP1s_protocol_HPPC_IN21700_30T_cycle_#493.mat
BOOST_NEGPULSE_1S,493,0.92515,2.75178,0.9542,1,charge,1,5.503,1.834,10.0,9.9,4.1009,4.2,18.0071,12-01-22_09.01_BCNP1s_protocol_HPPC_IN21700_30T_cycle_#493.mat
BOOST_NEGPULSE_1S,493,0.92515,2.75178,0.954,1,discharge,2,-22.016,7.339,2.0,2.0,4.0976,3.7899,13.9762,12-01-22_09.01_BCNP1s_protocol_HPPC_IN21700_30T_cycle_#493.mat
BOOST_NEGPULSE_1S,493,0.92515,2.75178,0.954,1,discharge,2,-22.016,7.339,10.0,9.9,4.0976,3.744,16.061,12-01-22_09.01_BCNP1s_protocol_HPPC_IN21700_30T_cycle_#493.mat
BOOST_NEGPULSE_1S,493,0.92515,2.75178,0.9542,1,charge,2,5.799,1.933,2.0,2.0,4.1034,4.2001,16.6764,12-01-22_09.01_BCNP1s_protocol_HPPC_IN21700_30T_cycle_#493.mat
BOOST_NEGPULSE_1S,493,0.92515,2.75178,0.9542,1,charge,2,5.799,1.933,10.0,9.9,4.1034,4.2,16.6592,12-01-22_09.01_BCNP1s_protocol_HPPC_IN21700_30T_cycle_#493.mat
BOOST_NEGPULSE_1S,493,0.92515,2.75178,0.9539,1,discharge,3,-31.647,10.549,2.0,1.9,4.0981,3.674,13.401,12-01-22_09.01_BCNP1s_protocol_HPPC_IN21700_30T_cycle_#493.mat
BOOST_NEGPULSE_1S,493,0.92515,2.75178,0.9539,1,discharge,3,-31.647,10.549,10.0,9.9,4.0981,3.6102,15.4169,12-01-22_09.01_BCNP1s_protocol_HPPC_IN21700_30T_cycle_#493.mat
BOOST_NEGPULSE_1S,493,0.92515,2.75178,0.9542,1,charge,3,5.702,1.901,2.0,1.9,4.1053,4.2,16.6088,12-01-22_09.01_BCNP1s_protocol_HPPC_IN21700_30T_cycle_#493.mat
BOOST_NEGPULSE_1S,493,0.92515,2.75178,0.9542,1,charge,3,5.702,1.901,10.0,9.9,4.1053,4.2,16.6088,12-01-22_09.01_BCNP1s_protocol_HPPC_IN21700_30T_cycle_#493.mat
BOOST_NEGPULSE_1S,493,0.92515,2.75178,0.9082,2,discharge,0,-2.754,0.918,2.0,2.0,4.0805,4.0417,14.0871,12-01-22_09.01_BCNP1s_protocol_HPPC_IN21700_30T_cycle_#493.mat
BOOST_NEGPULSE_1S,493,0.92515,2.75178,0.9082,2,discharge,0,-2.754,0.918,10.0,9.9,4.0805,4.0331,17.2095,12-01-22_09.01_BCNP1s_protocol_HPPC_IN21700_30T_cycle_#493.mat
BOOST_NEGPULSE_1S,493,0.92515,2.75178,0.9083,2,charge,0,1.376,0.459,2.0,2.0,4.0817,4.1008,13.8828,12-01-22_09.01_BCNP1s_protocol_HPPC_IN21700_30T_cycle_#493.mat
BOOST_NEGPULSE_1S,493,0.92515,2.75178,0.9083,2,charge,0,1.376,0.459,10.0,9.9,4.0817,4.105,16.9356,12-01-22_09.01_BCNP1s_protocol_HPPC_IN21700_30T_cycle_#493.mat
BOOST_NEGPULSE_1S,493,0.92515,2.75178,0.9082,2,discharge,1,-11.009,3.67,2.0,2.0,4.0799,3.9279,13.8069,12-01-22_09.01_BCNP1s_protocol_HPPC_IN21700_30T_cycle_#493.mat
BOOST_NEGPULSE_1S,493,0.92515,2.75178,0.9082,2,discharge,1,-11.009,3.67,10.0,9.9,4.0799,3.8971,16.6046,12-01-22_09.01_BCNP1s_protocol_HPPC_IN21700_30T_cycle_#493.mat
BOOST_NEGPULSE_1S,493,0.92515,2.75178,0.9083,2,charge,1,5.503,1.834,2.0,2.0,4.0834,4.1596,13.8462,12-01-22_09.01_BCNP1s_protocol_HPPC_IN21700_30T_cycle_#493.mat
BOOST_NEGPULSE_1S,493,0.92515,2.75178,0.9083,2,charge,1,5.503,1.834,10.0,9.9,4.0834,4.1757,16.7718,12-01-22_09.01_BCNP1s_protocol_HPPC_IN21700_30T_cycle_#493.mat
BOOST_NEGPULSE_1S,493,0.92515,2.75178,0.9081,2,discharge,2,-22.017,7.339,2.0,2.0,4.0809,3.7856,13.4124,12-01-22_09.01_BCNP1s_protocol_HPPC_IN21700_30T_cycle_#493.mat
BOOST_NEGPULSE_1S,493,0.92515,2.75178,0.9081,2,discharge,2,-22.017,7.339,10.0,9.9,4.0809,3.7304,15.9195,12-01-22_09.01_BCNP1s_protocol_HPPC_IN21700_30T_cycle_#493.mat
BOOST_NEGPULSE_1S,493,0.92515,2.75178,0.9083,2,charge,2,7.777,2.592,2.0,2.0,4.0852,4.2,14.7615,12-01-22_09.01_BCNP1s_protocol_HPPC_IN21700_30T_cycle_#493.mat
BOOST_NEGPULSE_1S,493,0.92515,2.75178,0.9083,2,charge,2,7.777,2.592,10.0,9.9,4.0852,4.2,14.7615,12-01-22_09.01_BCNP1s_protocol_HPPC_IN21700_30T_cycle_#493.mat
BOOST_NEGPULSE_1S,493,0.92515,2.75178,0.908,2,discharge,3,-31.647,10.549,2.0,1.9,4.0811,3.6716,12.9396,12-01-22_09.01_BCNP1s_protocol_HPPC_IN21700_30T_cycle_#493.mat
BOOST_NEGPULSE_1S,493,0.92515,2.75178,0.908,2,discharge,3,-31.647,10.549,10.0,9.9,4.0811,3.5936,15.4043,12-01-22_09.01_BCNP1s_protocol_HPPC_IN21700_30T_cycle_#493.mat
BOOST_NEGPULSE_1S,493,0.92515,2.75178,0.9084,2,charge,3,7.705,2.568,2.0,1.9,4.0858,4.2,14.8208,12-01-22_09.01_BCNP1s_protocol_HPPC_IN21700_30T_cycle_#493.mat
BOOST_NEGPULSE_1S,493,0.92515,2.75178,0.9084,2,charge,3,7.705,2.568,10.0,9.9,4.0858,4.2,14.8208,12-01-22_09.01_BCNP1s_protocol_HPPC_IN21700_30T_cycle_#493.mat
BOOST_NEGPULSE_1S,493,0.92515,2.75178,0.8165,3,discharge,0,-2.753,0.918,2.0,2.0,4.0237,3.9861,13.6598,12-01-22_09.01_BCNP1s_protocol_HPPC_IN21700_30T_cycle_#493.mat
BOOST_NEGPULSE_1S,493,0.92515,2.75178,0.8165,3,discharge,0,-2.753,0.918,10.0,9.9,4.0237,3.972,18.7822,12-01-22_09.01_BCNP1s_protocol_HPPC_IN21700_30T_cycle_#493.mat
BOOST_NEGPULSE_1S,493,0.92515,2.75178,0.8166,3,charge,0,1.376,0.459,2.0,1.9,4.0257,4.0436,13.0097,12-01-22_09.01_BCNP1s_protocol_HPPC_IN21700_30T_cycle_#493.mat
BOOST_NEGPULSE_1S,493,0.92515,2.75178,0.8166,3,charge,0,1.376,0.459,10.0,9.9,4.0257,4.0499,17.5885,12-01-22_09.01_BCNP1s_protocol_HPPC_IN21700_30T_cycle_#493.mat
BOOST_NEGPULSE_1S,493,0.92515,2.75178,0.8165,3,discharge,1,-11.008,3.669,2.0,1.9,4.0241,3.876,13.4539,12-01-22_09.01_BCNP1s_protocol_HPPC_IN21700_30T_cycle_#493.mat
BOOST_NEGPULSE_1S,493,0.92515,2.75178,0.8165,3,discharge,1,-11.008,3.669,10.0,9.9,4.0241,3.8256,18.0323,12-01-22_09.01_BCNP1s_protocol_HPPC_IN21700_30T_cycle_#493.mat
BOOST_NEGPULSE_1S,493,0.92515,2.75178,0.8166,3,charge,1,5.504,1.835,2.0,2.0,4.0287,4.0996,12.882,12-01-22_09.01_BCNP1s_protocol_HPPC_IN21700_30T_cycle_#493.mat
BOOST_NEGPULSE_1S,493,0.92515,2.75178,0.8166,3,charge,1,5.504,1.835,10.0,9.9,4.0287,4.1198,16.5522,12-01-22_09.01_BCNP1s_protocol_HPPC_IN21700_30T_cycle_#493.mat
BOOST_NEGPULSE_1S,493,0.92515,2.75178,0.8164,3,discharge,2,-22.017,7.339,2.0,1.9,4.0246,3.7356,13.1262,12-01-22_09.01_BCNP1s_protocol_HPPC_IN21700_30T_cycle_#493.mat
