Repository: KikETs/ECM_HYBRID_BMS_JOINT

## Results

| Arm | Model | Size | Protocol | Result | Worst cell |
|---|---|---|---|---|---|
| SOP | 2RC table + trim (A8) | 4 effective coefficients, 2 EW states | leave-one-cell-out | usable current 69.6 % discharge, 59.5 % charge (τ = 10 s) | 59.9 % / 53.5 % (BOOST_REST) |
| SOH | dQ/dV ridge | 65 coefficients | leave-one-cell-out | RMSE 0.0094, bias −0.0005 | 0.0130 (BOOST_REST) |
| SOC | 2RC EKF, low-current gate | 3 states | leave-one-cell-out | **2.34 %p** over six sensor disturbances on estimated SOH (2.325 on true SOH), per cell 2.00–2.75 | 4.60 %p (BOOST_NEGPULSE_1S, current offset −0.10 A) |

The SOH arm was a 10,945-parameter CNN until the second audit round. Nested

File: analysis/uypydj_hppc_resistance.csv (part 155 of 225)
protocol,cycle,SOH,CAP_Ah,SOC,soc_group,direction,rate_rank,I_A,CRate_rated,tau_s,tau_actual_s,V_pre_V,V_tau_V,R_mOhm,file
BOOST_NEGPULSE_1S,493,0.92515,2.75178,0.8164,3,discharge,2,-22.017,7.339,10.0,9.9,4.0246,3.6594,16.5872,12-01-22_09.01_BCNP1s_protocol_HPPC_IN21700_30T_cycle_#493.mat
BOOST_NEGPULSE_1S,493,0.92515,2.75178,0.8167,3,charge,2,12.328,4.109,2.0,2.0,4.0309,4.2001,13.7249,12-01-22_09.01_BCNP1s_protocol_HPPC_IN21700_30T_cycle_#493.mat
BOOST_NEGPULSE_1S,493,0.92515,2.75178,0.8167,3,charge,2,12.328,4.109,10.0,9.9,4.0309,4.2,13.7167,12-01-22_09.01_BCNP1s_protocol_HPPC_IN21700_30T_cycle_#493.mat
BOOST_NEGPULSE_1S,493,0.92515,2.75178,0.8163,3,discharge,3,-31.647,10.549,2.0,2.0,4.0251,3.6189,12.8353,12-01-22_09.01_BCNP1s_protocol_HPPC_IN21700_30T_cycle_#493.mat
BOOST_NEGPULSE_1S,493,0.92515,2.75178,0.8163,3,discharge,3,-31.647,10.549,10.0,9.9,4.0251,3.5259,15.774,12-01-22_09.01_BCNP1s_protocol_HPPC_IN21700_30T_cycle_#493.mat
BOOST_NEGPULSE_1S,493,0.92515,2.75178,0.8167,3,charge,3,12.347,4.116,2.0,2.0,4.0326,4.2001,13.566,12-01-22_09.01_BCNP1s_protocol_HPPC_IN21700_30T_cycle_#493.mat
BOOST_NEGPULSE_1S,493,0.92515,2.75178,0.8167,3,charge,3,12.347,4.116,10.0,9.9,4.0326,4.2,13.5579,12-01-22_09.01_BCNP1s_protocol_HPPC_IN21700_30T_cycle_#493.mat
BOOST_NEGPULSE_1S,493,0.92515,2.75178,0.7248,4,discharge,0,-2.754,0.918,2.0,2.0,3.9224,3.8866,12.9974,12-01-22_09.01_BCNP1s_protocol_HPPC_IN21700_30T_cycle_#493.mat
BOOST_NEGPULSE_1S,493,0.92515,2.75178,0.7248,4,discharge,0,-2.754,0.918,10.0,9.9,3.9224,3.8726,18.0802,12-01-22_09.01_BCNP1s_protocol_HPPC_IN21700_30T_cycle_#493.mat
BOOST_NEGPULSE_1S,493,0.92515,2.75178,0.7248,4,charge,0,1.376,0.459,2.0,1.9,3.9244,3.9416,12.5027,12-01-22_09.01_BCNP1s_protocol_HPPC_IN21700_30T_cycle_#493.mat
BOOST_NEGPULSE_1S,493,0.92515,2.75178,0.7248,4,charge,0,1.376,0.459,10.0,9.9,3.9244,3.9472,16.5734,12-01-22_09.01_BCNP1s_protocol_HPPC_IN21700_30T_cycle_#493.mat
BOOST_NEGPULSE_1S,493,0.92515,2.75178,0.7247,4,discharge,1,-11.011,3.67,2.0,1.9,3.9227,3.7804,12.9234,12-01-22_09.01_BCNP1s_protocol_HPPC_IN21700_30T_cycle_#493.mat
BOOST_NEGPULSE_1S,493,0.92515,2.75178,0.7247,4,discharge,1,-11.011,3.67,10.0,9.9,3.9227,3.7365,16.9104,12-01-22_09.01_BCNP1s_protocol_HPPC_IN21700_30T_cycle_#493.mat
BOOST_NEGPULSE_1S,493,0.92515,2.75178,0.7249,4,charge,1,5.503,1.835,2.0,1.9,3.9278,3.9942,12.065,12-01-22_09.01_BCNP1s_protocol_HPPC_IN21700_30T_cycle_#493.mat
BOOST_NEGPULSE_1S,493,0.92515,2.75178,0.7249,4,charge,1,5.503,1.835,10.0,9.9,3.9278,4.0107,15.0631,12-01-22_09.01_BCNP1s_protocol_HPPC_IN21700_30T_cycle_#493.mat
BOOST_NEGPULSE_1S,493,0.92515,2.75178,0.7246,4,discharge,2,-22.017,7.339,2.0,1.9,3.9229,3.6471,12.5267,12-01-22_09.01_BCNP1s_protocol_HPPC_IN21700_30T_cycle_#493.mat
BOOST_NEGPULSE_1S,493,0.92515,2.75178,0.7246,4,discharge,2,-22.017,7.339,10.0,9.9,3.9229,3.5834,15.4199,12-01-22_09.01_BCNP1s_protocol_HPPC_IN21700_30T_cycle_#493.mat
BOOST_NEGPULSE_1S,493,0.92515,2.75178,0.7249,4,charge,2,16.51,5.503,2.0,2.0,3.9297,4.1208,11.5748,12-01-22_09.01_BCNP1s_protocol_HPPC_IN21700_30T_cycle_#493.mat
BOOST_NEGPULSE_1S,493,0.92515,2.75178,0.7249,4,charge,2,16.51,5.503,10.0,9.9,3.9297,4.1681,14.4397,12-01-22_09.01_BCNP1s_protocol_HPPC_IN21700_30T_cycle_#493.mat
BOOST_NEGPULSE_1S,493,0.92515,2.75178,0.7246,4,discharge,3,-31.648,10.549,2.0,2.0,3.9233,3.5367,12.2156,12-01-22_09.01_BCNP1s_protocol_HPPC_IN21700_30T_cycle_#493.mat
BOOST_NEGPULSE_1S,493,0.92515,2.75178,0.7246,4,discharge,3,-31.648,10.549,10.0,9.9,3.9233,3.4547,14.8066,12-01-22_09.01_BCNP1s_protocol_HPPC_IN21700_30T_cycle_#493.mat
BOOST_NEGPULSE_1S,493,0.92515,2.75178,0.725,4,charge,3,21.652,7.217,2.0,2.0,3.9308,4.2002,12.4423,12-01-22_09.01_BCNP1s_protocol_HPPC_IN21700_30T_cycle_#493.mat
BOOST_NEGPULSE_1S,493,0.92515,2.75178,0.725,4,charge,3,21.652,7.217,10.0,9.9,3.9308,4.2001,12.4377,12-01-22_09.01_BCNP1s_protocol_HPPC_IN21700_30T_cycle_#493.mat
BOOST_NEGPULSE_1S,493,0.92515,2.75178,0.633,5,discharge,0,-2.752,0.917,2.0,1.9,3.8372,3.8026,12.5704,12-01-22_09.01_BCNP1s_protocol_HPPC_IN21700_30T_cycle_#493.mat
BOOST_NEGPULSE_1S,493,0.92515,2.75178,0.633,5,discharge,0,-2.752,0.917,10.0,9.9,3.8372,3.7893,17.4024,12-01-22_09.01_BCNP1s_protocol_HPPC_IN21700_30T_cycle_#493.mat
BOOST_NEGPULSE_1S,493,0.92515,2.75178,0.6331,5,charge,0,1.376,0.459,2.0,2.0,3.8385,3.8556,12.4282,12-01-22_09.01_BCNP1s_protocol_HPPC_IN21700_30T_cycle_#493.mat
BOOST_NEGPULSE_1S,493,0.92515,2.75178,0.6331,5,charge,0,1.376,0.459,10.0,9.9,3.8385,3.861,16.3529,12-01-22_09.01_BCNP1s_protocol_HPPC_IN21700_30T_cycle_#493.mat
BOOST_NEGPULSE_1S,493,0.92515,2.75178,0.633,5,discharge,1,-11.011,3.67,2.0,2.0,3.8369,3.7,12.433,12-01-22_09.01_BCNP1s_protocol_HPPC_IN21700_30T_cycle_#493.mat
BOOST_NEGPULSE_1S,493,0.92515,2.75178,0.633,5,discharge,1,-11.011,3.67,10.0,9.9,3.8369,3.662,15.8841,12-01-22_09.01_BCNP1s_protocol_HPPC_IN21700_30T_cycle_#493.mat
BOOST_NEGPULSE_1S,493,0.92515,2.75178,0.6331,5,charge,1,5.504,1.835,2.0,2.0,3.8413,3.9082,12.1557,12-01-22_09.01_BCNP1s_protocol_HPPC_IN21700_30T_cycle_#493.mat
BOOST_NEGPULSE_1S,493,0.92515,2.75178,0.6331,5,charge,1,5.504,1.835,10.0,9.9,3.8413,3.9278,15.717,12-01-22_09.01_BCNP1s_protocol_HPPC_IN21700_30T_cycle_#493.mat
BOOST_NEGPULSE_1S,493,0.92515,2.75178,0.6329,5,discharge,2,-22.017,7.339,2.0,2.0,3.8362,3.5711,12.0407,12-01-22_09.01_BCNP1s_protocol_HPPC_IN21700_30T_cycle_#493.mat
BOOST_NEGPULSE_1S,493,0.92515,2.75178,0.6329,5,discharge,2,-22.017,7.339,10.0,9.9,3.8362,3.507,14.9521,12-01-22_09.01_BCNP1s_protocol_HPPC_IN21700_30T_cycle_#493.mat
BOOST_NEGPULSE_1S,493,0.92515,2.75178,0.6332,5,charge,2,16.51,5.503,2.0,2.0,3.8437,4.0365,11.6778,12-01-22_09.01_BCNP1s_protocol_HPPC_IN21700_30T_cycle_#493.mat
BOOST_NEGPULSE_1S,493,0.92515,2.75178,0.6332,5,charge,2,16.51,5.503,10.0,9.9,3.8437,4.0852,14.6275,12-01-22_09.01_BCNP1s_protocol_HPPC_IN21700_30T_cycle_#493.mat
BOOST_NEGPULSE_1S,493,0.92515,2.75178,0.6328,5,discharge,3,-31.646,10.549,2.0,2.0,3.8359,3.4637,11.7614,12-01-22_09.01_BCNP1s_protocol_HPPC_IN21700_30T_cycle_#493.mat
BOOST_NEGPULSE_1S,493,0.92515,2.75178,0.6328,5,discharge,3,-31.646,10.549,10.0,9.9,3.8359,3.3757,14.5421,12-01-22_09.01_BCNP1s_protocol_HPPC_IN21700_30T_cycle_#493.mat
BOOST_NEGPULSE_1S,493,0.92515,2.75178,0.6333,5,charge,3,27.521,9.174,2.0,2.0,3.8454,4.1561,11.2896,12-01-22_09.01_BCNP1s_protocol_HPPC_IN21700_30T_cycle_#493.mat
BOOST_NEGPULSE_1S,493,0.92515,2.75178,0.6333,5,charge,3,27.521,9.174,10.0,9.9,3.8454,4.2,12.8847,12-01-22_09.01_BCNP1s_protocol_HPPC_IN21700_30T_cycle_#493.mat
BOOST_NEGPULSE_1S,493,0.92515,2.75178,0.5413,6,discharge,0,-2.753,0.918,2.0,1.9,3.7403,3.7076,11.8792,12-01-22_09.01_BCNP1s_protocol_HPPC_IN21700_30T_cycle_#493.mat
BOOST_NEGPULSE_1S,493,0.92515,2.75178,0.5413,6,discharge,0,-2.753,0.918,10.0,9.9,3.7403,3.6966,15.8753,12-01-22_09.01_BCNP1s_protocol_HPPC_IN21700_30T_cycle_#493.mat
BOOST_NEGPULSE_1S,493,0.92515,2.75178,0.5413,6,charge,0,1.376,0.459,2.0,1.9,3.7416,3.7578,11.775,12-01-22_09.01_BCNP1s_protocol_HPPC_IN21700_30T_cycle_#493.mat
BOOST_NEGPULSE_1S,493,0.92515,2.75178,0.5413,6,charge,0,1.376,0.459,10.0,9.9,3.7416,3.7626,15.2638,12-01-22_09.01_BCNP1s_protocol_HPPC_IN21700_30T_cycle_#493.mat
BOOST_NEGPULSE_1S,493,0.92515,2.75178,0.5412,6,discharge,1,-11.007,3.669,2.0,2.0,3.7405,3.6094,11.9106,12-01-22_09.01_BCNP1s_protocol_HPPC_IN21700_30T_cycle_#493.mat
BOOST_NEGPULSE_1S,493,0.92515,2.75178,0.5412,6,discharge,1,-11.007,3.669,10.0,9.9,3.7405,3.5705,15.4447,12-01-22_09.01_BCNP1s_protocol_HPPC_IN21700_30T_cycle_#493.mat
BOOST_NEGPULSE_1S,493,0.92515,2.75178,0.5414,6,charge,1,5.504,1.835,2.0,2.0,3.7441,3.8083,11.6642,12-01-22_09.01_BCNP1s_protocol_HPPC_IN21700_30T_cycle_#493.mat
BOOST_NEGPULSE_1S,493,0.92515,2.75178,0.5414,6,charge,1,5.504,1.835,10.0,9.9,3.7441,3.8266,14.9891,12-01-22_09.01_BCNP1s_protocol_HPPC_IN21700_30T_cycle_#493.mat
BOOST_NEGPULSE_1S,493,0.92515,2.75178,0.5412,6,discharge,2,-22.017,7.339,2.0,2.0,3.7405,3.481,11.7863,12-01-22_09.01_BCNP1s_protocol_HPPC_IN21700_30T_cycle_#493.mat
BOOST_NEGPULSE_1S,493,0.92515,2.75178,0.5412,6,discharge,2,-22.017,7.339,10.0,9.9,3.7405,3.412,14.9203,12-01-22_09.01_BCNP1s_protocol_HPPC_IN21700_30T_cycle_#493.mat
BOOST_NEGPULSE_1S,493,0.92515,2.75178,0.5415,6,charge,2,16.511,5.504,2.0,2.0,3.7465,3.9352,11.4287,12-01-22_09.01_BCNP1s_protocol_HPPC_IN21700_30T_cycle_#493.mat
BOOST_NEGPULSE_1S,493,0.92515,2.75178,0.5415,6,charge,2,16.511,5.504,10.0,9.9,3.7465,3.982,14.2632,12-01-22_09.01_BCNP1s_protocol_HPPC_IN21700_30T_cycle_#493.mat
BOOST_NEGPULSE_1S,493,0.92515,2.75178,0.5411,6,discharge,3,-31.647,10.549,2.0,1.9,3.74,3.374,11.5651,12-01-22_09.01_BCNP1s_protocol_HPPC_IN21700_30T_cycle_#493.mat
BOOST_NEGPULSE_1S,493,0.92515,2.75178,0.5411,6,discharge,3,-31.647,10.549,10.0,9.9,3.74,3.2777,14.608,12-01-22_09.01_BCNP1s_protocol_HPPC_IN21700_30T_cycle_#493.mat
BOOST_NEGPULSE_1S,493,0.92515,2.75178,0.5416,6,charge,3,27.521,9.174,2.0,2.0,3.748,4.0551,11.1588,12-01-22_09.01_BCNP1s_protocol_HPPC_IN21700_30T_cycle_#493.mat
BOOST_NEGPULSE_1S,493,0.92515,2.75178,0.5416,6,charge,3,27.521,9.174,10.0,9.9,3.748,4.1287,13.8331,12-01-22_09.01_BCNP1s_protocol_HPPC_IN21700_30T_cycle_#493.mat
BOOST_NEGPULSE_1S,493,0.92515,2.75178,0.4496,7,discharge,0,-2.752,0.917,2.0,1.9,3.6578,3.6257,11.6625,12-01-22_09.01_BCNP1s_protocol_HPPC_IN21700_30T_cycle_#493.mat
BOOST_NEGPULSE_1S,493,0.92515,2.75178,0.4496,7,discharge,0,-2.752,0.917,10.0,9.9,3.6578,3.6154,15.4047,12-01-22_09.01_BCNP1s_protocol_HPPC_IN21700_30T_cycle_#493.mat
BOOST_NEGPULSE_1S,493,0.92515,2.75178,0.4496,7,charge,0,1.376,0.459,2.0,1.9,3.6593,3.675,11.4132,12-01-22_09.01_BCNP1s_protocol_HPPC_IN21700_30T_cycle_#493.mat
BOOST_NEGPULSE_1S,493,0.92515,2.75178,0.4496,7,charge,0,1.376,0.459,10.0,9.9,3.6593,3.6795,14.6845,12-01-22_09.01_BCNP1s_protocol_HPPC_IN21700_30T_cycle_#493.mat
BOOST_NEGPULSE_1S,493,0.92515,2.75178,0.4495,7,discharge,1,-11.009,3.67,2.0,2.0,3.658,3.5289,11.7268,12-01-22_09.01_BCNP1s_protocol_HPPC_IN21700_30T_cycle_#493.mat
BOOST_NEGPULSE_1S,493,0.92515,2.75178,0.4495,7,discharge,1,-11.009,3.67,10.0,9.9,3.658,3.491,15.1694,12-01-22_09.01_BCNP1s_protocol_HPPC_IN21700_30T_cycle_#493.mat
BOOST_NEGPULSE_1S,493,0.92515,2.75178,0.4496,7,charge,1,5.503,1.835,2.0,2.0,3.662,3.7254,11.5199,12-01-22_09.01_BCNP1s_protocol_HPPC_IN21700_30T_cycle_#493.mat
BOOST_NEGPULSE_1S,493,0.92515,2.75178,0.4496,7,charge,1,5.503,1.835,10.0,9.9,3.662,3.7425,14.6271,12-01-22_09.01_BCNP1s_protocol_HPPC_IN21700_30T_cycle_#493.mat
BOOST_NEGPULSE_1S,493,0.92515,2.75178,0.4494,7,discharge,2,-22.017,7.339,2.0,2.0,3.6582,3.4005,11.7046,12-01-22_09.01_BCNP1s_protocol_HPPC_IN21700_30T_cycle_#493.mat
BOOST_NEGPULSE_1S,493,0.92515,2.75178,0.4494,7,discharge,2,-22.017,7.339,10.0,9.9,3.6582,3.3326,14.7886,12-01-22_09.01_BCNP1s_protocol_HPPC_IN21700_30T_cycle_#493.mat
BOOST_NEGPULSE_1S,493,0.92515,2.75178,0.4497,7,charge,2,16.512,5.504,2.0,2.0,3.6644,3.8509,11.2948,12-01-22_09.01_BCNP1s_protocol_HPPC_IN21700_30T_cycle_#493.mat
BOOST_NEGPULSE_1S,493,0.92515,2.75178,0.4497,7,charge,2,16.512,5.504,10.0,9.9,3.6644,3.8935,13.8748,12-01-22_09.01_BCNP1s_protocol_HPPC_IN21700_30T_cycle_#493.mat
BOOST_NEGPULSE_1S,493,0.92515,2.75178,0.4493,7,discharge,3,-31.645,10.548,2.0,1.9,3.6585,3.2931,11.5468,12-01-22_09.01_BCNP1s_protocol_HPPC_IN21700_30T_cycle_#493.mat
BOOST_NEGPULSE_1S,493,0.92515,2.75178,0.4493,7,discharge,3,-31.645,10.548,10.0,9.9,3.6585,3.1975,14.5679,12-01-22_09.01_BCNP1s_protocol_HPPC_IN21700_30T_cycle_#493.mat
BOOST_NEGPULSE_1S,493,0.92515,2.75178,0.4498,7,charge,3,27.52,9.173,2.0,2.0,3.666,3.9699,11.0429,12-01-22_09.01_BCNP1s_protocol_HPPC_IN21700_30T_cycle_#493.mat
BOOST_NEGPULSE_1S,493,0.92515,2.75178,0.4498,7,charge,3,27.52,9.173,10.0,9.9,3.666,4.0381,13.5211,12-01-22_09.01_BCNP1s_protocol_HPPC_IN21700_30T_cycle_#493.mat
BOOST_NEGPULSE_1S,493,0.92515,2.75178,0.3578,8,discharge,0,-2.753,0.918,2.0,2.0,3.5953,3.5623,11.9878,12-01-22_09.01_BCNP1s_protocol_HPPC_IN21700_30T_cycle_#493.mat
BOOST_NEGPULSE_1S,493,0.92515,2.75178,0.3578,8,discharge,0,-2.753,0.918,10.0,9.9,3.5953,3.5521,15.6931,12-01-22_09.01_BCNP1s_protocol_HPPC_IN21700_30T_cycle_#493.mat
BOOST_NEGPULSE_1S,493,0.92515,2.75178,0.3579,8,charge,0,1.376,0.459,2.0,2.0,3.5967,3.6128,11.7031,12-01-22_09.01_BCNP1s_protocol_HPPC_IN21700_30T_cycle_#493.mat
BOOST_NEGPULSE_1S,493,0.92515,2.75178,0.3579,8,charge,0,1.376,0.459,10.0,9.9,3.5967,3.6174,15.0469,12-01-22_09.01_BCNP1s_protocol_HPPC_IN21700_30T_cycle_#493.mat
BOOST_NEGPULSE_1S,493,0.92515,2.75178,0.3578,8,discharge,1,-11.009,3.67,2.0,2.0,3.5954,3.4629,12.0356,12-01-22_09.01_BCNP1s_protocol_HPPC_IN21700_30T_cycle_#493.mat
BOOST_NEGPULSE_1S,493,0.92515,2.75178,0.3578,8,discharge,1,-11.009,3.67,10.0,9.9,3.5954,3.4241,15.56,12-01-22_09.01_BCNP1s_protocol_HPPC_IN21700_30T_cycle_#493.mat
BOOST_NEGPULSE_1S,493,0.92515,2.75178,0.3579,8,charge,1,5.504,1.835,2.0,2.0,3.5996,3.6644,11.7739,12-01-22_09.01_BCNP1s_protocol_HPPC_IN21700_30T_cycle_#493.mat
BOOST_NEGPULSE_1S,493,0.92515,2.75178,0.3579,8,charge,1,5.504,1.835,10.0,9.9,3.5996,3.6822,15.0081,12-01-22_09.01_BCNP1s_protocol_HPPC_IN21700_30T_cycle_#493.mat
BOOST_NEGPULSE_1S,493,0.92515,2.75178,0.3577,8,discharge,2,-22.017,7.339,2.0,2.0,3.5958,3.3317,11.9953,12-01-22_09.01_BCNP1s_protocol_HPPC_IN21700_30T_cycle_#493.mat
BOOST_NEGPULSE_1S,493,0.92515,2.75178,0.3577,8,discharge,2,-22.017,7.339,10.0,9.9,3.5958,3.259,15.2973,12-01-22_09.01_BCNP1s_protocol_HPPC_IN21700_30T_cycle_#493.mat
BOOST_NEGPULSE_1S,493,0.92515,2.75178,0.358,8,charge,2,16.512,5.504,2.0,2.0,3.6031,3.793,11.5007,12-01-22_09.01_BCNP1s_protocol_HPPC_IN21700_30T_cycle_#493.mat
BOOST_NEGPULSE_1S,493,0.92515,2.75178,0.358,8,charge,2,16.512,5.504,10.0,9.9,3.6031,3.8356,14.0807,12-01-22_09.01_BCNP1s_protocol_HPPC_IN21700_30T_cycle_#493.mat
BOOST_NEGPULSE_1S,493,0.92515,2.75178,0.3576,8,discharge,3,-31.646,10.549,2.0,2.0,3.5962,3.2197,11.8972,12-01-22_09.01_BCNP1s_protocol_HPPC_IN21700_30T_cycle_#493.mat
BOOST_NEGPULSE_1S,493,0.92515,2.75178,0.3576,8,discharge,3,-31.646,10.549,10.0,9.9,3.5962,3.1168,15.1488,12-01-22_09.01_BCNP1s_protocol_HPPC_IN21700_30T_cycle_#493.mat
BOOST_NEGPULSE_1S,493,0.92515,2.75178,0.3581,8,charge,3,27.521,9.174,2.0,2.0,3.6051,3.914,11.2242,12-01-22_09.01_BCNP1s_protocol_HPPC_IN21700_30T_cycle_#493.mat
BOOST_NEGPULSE_1S,493,0.92515,2.75178,0.3581,8,charge,3,27.521,9.174,10.0,9.9,3.6051,3.9779,13.546,12-01-22_09.01_BCNP1s_protocol_HPPC_IN21700_30T_cycle_#493.mat
BOOST_NEGPULSE_1S,493,0.92515,2.75178,0.2661,9,discharge,0,-2.753,0.918,2.0,2.0,3.5126,3.477,12.9332,12-01-22_09.01_BCNP1s_protocol_HPPC_IN21700_30T_cycle_#493.mat
BOOST_NEGPULSE_1S,493,0.92515,2.75178,0.2661,9,discharge,0,-2.753,0.918,10.0,9.9,3.5126,3.4653,17.1838,12-01-22_09.01_BCNP1s_protocol_HPPC_IN21700_30T_cycle_#493.mat
BOOST_NEGPULSE_1S,493,0.92515,2.75178,0.2661,9,charge,0,1.376,0.459,2.0,2.0,3.5142,3.5316,12.6481,12-01-22_09.01_BCNP1s_protocol_HPPC_IN21700_30T_cycle_#493.mat
BOOST_NEGPULSE_1S,493,0.92515,2.75178,0.2661,9,charge,0,1.376,0.459,10.0,9.9,3.5142,3.5367,16.3553,12-01-22_09.01_BCNP1s_protocol_HPPC_IN21700_30T_cycle_#493.mat
BOOST_NEGPULSE_1S,493,0.92515,2.75178,0.266,9,discharge,1,-11.01,3.67,2.0,2.0,3.5129,3.3693,13.0427,12-01-22_09.01_BCNP1s_protocol_HPPC_IN21700_30T_cycle_#493.mat
BOOST_NEGPULSE_1S,493,0.92515,2.75178,0.266,9,discharge,1,-11.01,3.67,10.0,9.9,3.5129,3.3261,16.9664,12-01-22_09.01_BCNP1s_protocol_HPPC_IN21700_30T_cycle_#493.mat
BOOST_NEGPULSE_1S,493,0.92515,2.75178,0.2662,9,charge,1,5.504,1.835,2.0,1.9,3.5192,3.5877,12.4457,12-01-22_09.01_BCNP1s_protocol_HPPC_IN21700_30T_cycle_#493.mat
BOOST_NEGPULSE_1S,493,0.92515,2.75178,0.2662,9,charge,1,5.504,1.835,10.0,9.9,3.5192,3.6075,16.0432,12-01-22_09.01_BCNP1s_protocol_HPPC_IN21700_30T_cycle_#493.mat
BOOST_NEGPULSE_1S,493,0.92515,2.75178,0.266,9,discharge,2,-22.017,7.339,2.0,2.0,3.5145,3.2278,13.0218,12-01-22_09.01_BCNP1s_protocol_HPPC_IN21700_30T_cycle_#493.mat
BOOST_NEGPULSE_1S,493,0.92515,2.75178,0.266,9,discharge,2,-22.017,7.339,10.0,9.9,3.5145,3.1351,17.2321,12-01-22_09.01_BCNP1s_protocol_HPPC_IN21700_30T_cycle_#493.mat
BOOST_NEGPULSE_1S,493,0.92515,2.75178,0.2663,9,charge,2,16.511,5.504,2.0,2.0,3.524,3.7231,12.0586,12-01-22_09.01_BCNP1s_protocol_HPPC_IN21700_30T_cycle_#493.mat
BOOST_NEGPULSE_1S,493,0.92515,2.75178,0.2663,9,charge,2,16.511,5.504,10.0,9.9,3.524,3.7752,15.2141,12-01-22_09.01_BCNP1s_protocol_HPPC_IN21700_30T_cycle_#493.mat
BOOST_NEGPULSE_1S,493,0.92515,2.75178,0.2659,9,discharge,3,-31.647,10.549,2.0,2.0,3.5161,3.1056,12.9712,12-01-22_09.01_BCNP1s_protocol_HPPC_IN21700_30T_cycle_#493.mat
BOOST_NEGPULSE_1S,493,0.92515,2.75178,0.2659,9,discharge,3,-31.647,10.549,10.0,9.9,3.5161,2.9547,17.7394,12-01-22_09.01_BCNP1s_protocol_HPPC_IN21700_30T_cycle_#493.mat
BOOST_NEGPULSE_1S,493,0.92515,2.75178,0.2663,9,charge,3,27.521,9.174,2.0,2.0,3.527,3.8485,11.682,12-01-22_09.01_BCNP1s_protocol_HPPC_IN21700_30T_cycle_#493.mat
BOOST_NEGPULSE_1S,493,0.92515,2.75178,0.2663,9,charge,3,27.521,9.174,10.0,9.9,3.527,3.9229,14.3854,12-01-22_09.01_BCNP1s_protocol_HPPC_IN21700_30T_cycle_#493.mat
BOOST_NEGPULSE_1S,493,0.92515,2.75178,0.2202,10,discharge,0,-2.752,0.917,2.0,2.0,3.4588,3.4203,13.9878,12-01-22_09.01_BCNP1s_protocol_HPPC_IN21700_30T_cycle_#493.mat
BOOST_NEGPULSE_1S,493,0.92515,2.75178,0.2202,10,discharge,0,-2.752,0.917,10.0,9.9,3.4588,3.408,18.4566,12-01-22_09.01_BCNP1s_protocol_HPPC_IN21700_30T_cycle_#493.mat
BOOST_NEGPULSE_1S,493,0.92515,2.75178,0.2203,10,charge,0,1.376,0.459,2.0,2.0,3.4607,3.4792,13.4477,12-01-22_09.01_BCNP1s_protocol_HPPC_IN21700_30T_cycle_#493.mat
BOOST_NEGPULSE_1S,493,0.92515,2.75178,0.2203,10,charge,0,1.376,0.459,10.0,9.9,3.4607,3.4846,17.373,12-01-22_09.01_BCNP1s_protocol_HPPC_IN21700_30T_cycle_#493.mat
BOOST_NEGPULSE_1S,493,0.92515,2.75178,0.2202,10,discharge,1,-11.009,3.67,2.0,2.0,3.4592,3.3039,14.1066,12-01-22_09.01_BCNP1s_protocol_HPPC_IN21700_30T_cycle_#493.mat
BOOST_NEGPULSE_1S,493,0.92515,2.75178,0.2202,10,discharge,1,-11.009,3.67,10.0,9.9,3.4592,3.254,18.6393,12-01-22_09.01_BCNP1s_protocol_HPPC_IN21700_30T_cycle_#493.mat
BOOST_NEGPULSE_1S,493,0.92515,2.75178,0.2203,10,charge,1,5.503,1.834,2.0,2.0,3.4656,3.5378,13.1192,12-01-22_09.01_BCNP1s_protocol_HPPC_IN21700_30T_cycle_#493.mat
BOOST_NEGPULSE_1S,493,0.92515,2.75178,0.2203,10,charge,1,5.503,1.834,10.0,9.9,3.4656,3.5574,16.6806,12-01-22_09.01_BCNP1s_protocol_HPPC_IN21700_30T_cycle_#493.mat
BOOST_NEGPULSE_1S,493,0.92515,2.75178,0.2201,10,discharge,2,-22.017,7.339,2.0,2.0,3.4608,3.1481,14.2027,12-01-22_09.01_BCNP1s_protocol_HPPC_IN21700_30T_cycle_#493.mat
BOOST_NEGPULSE_1S,493,0.92515,2.75178,0.2201,10,discharge,2,-22.017,7.339,10.0,9.9,3.4608,3.0127,20.3525,12-01-22_09.01_BCNP1s_protocol_HPPC_IN21700_30T_cycle_#493.mat
BOOST_NEGPULSE_1S,493,0.92515,2.75178,0.2204,10,charge,2,16.51,5.503,2.0,2.0,3.4697,3.675,12.4349,12-01-22_09.01_BCNP1s_protocol_HPPC_IN21700_30T_cycle_#493.mat
BOOST_NEGPULSE_1S,493,0.92515,2.75178,0.2204,10,charge,2,16.51,5.503,10.0,9.9,3.4697,3.7284,15.6693,12-01-22_09.01_BCNP1s_protocol_HPPC_IN21700_30T_cycle_#493.mat
BOOST_NEGPULSE_1S,493,0.92515,2.75178,0.22,10,discharge,3,-31.647,10.549,2.0,2.0,3.4605,3.0113,14.1941,12-01-22_09.01_BCNP1s_protocol_HPPC_IN21700_30T_cycle_#493.mat
BOOST_NEGPULSE_1S,493,0.92515,2.75178,0.22,10,discharge,3,-31.647,10.549,10.0,9.9,3.4605,2.7553,22.2833,12-01-22_09.01_BCNP1s_protocol_HPPC_IN21700_30T_cycle_#493.mat
BOOST_NEGPULSE_1S,493,0.92515,2.75178,0.2205,10,charge,3,27.52,9.173,2.0,1.9,3.4722,3.7977,11.8278,12-01-22_09.01_BCNP1s_protocol_HPPC_IN21700_30T_cycle_#493.mat
BOOST_NEGPULSE_1S,493,0.92515,2.75178,0.2205,10,charge,3,27.52,9.173,10.0,9.9,3.4722,3.8807,14.8438,12-01-22_09.01_BCNP1s_protocol_HPPC_IN21700_30T_cycle_#493.mat
BOOST_NEGPULSE_1S,493,0.92515,2.75178,0.1744,11,discharge,0,-2.753,0.918,2.0,1.9,3.4177,3.375,15.5109,12-01-22_09.01_BCNP1s_protocol_HPPC_IN21700_30T_cycle_#493.mat
BOOST_NEGPULSE_1S,493,0.92515,2.75178,0.1744,11,discharge,0,-2.753,0.918,10.0,9.9,3.4177,3.3589,21.3593,12-01-22_09.01_BCNP1s_protocol_HPPC_IN21700_30T_cycle_#493.mat
BOOST_NEGPULSE_1S,493,0.92515,2.75178,0.1744,11,charge,0,1.376,0.459,2.0,2.0,3.4202,3.4406,14.8277,12-01-22_09.01_BCNP1s_protocol_HPPC_IN21700_30T_cycle_#493.mat
BOOST_NEGPULSE_1S,493,0.92515,2.75178,0.1744,11,charge,0,1.376,0.459,10.0,9.9,3.4202,3.4463,18.9708,12-01-22_09.01_BCNP1s_protocol_HPPC_IN21700_30T_cycle_#493.mat
BOOST_NEGPULSE_1S,493,0.92515,2.75178,0.1743,11,discharge,1,-11.009,3.67,2.0,2.0,3.4187,3.2392,16.3048,12-01-22_09.01_BCNP1s_protocol_HPPC_IN21700_30T_cycle_#493.mat
BOOST_NEGPULSE_1S,493,0.92515,2.75178,0.1743,11,discharge,1,-11.009,3.67,10.0,9.9,3.4187,3.1453,24.8342,12-01-22_09.01_BCNP1s_protocol_HPPC_IN21700_30T_cycle_#493.mat
BOOST_NEGPULSE_1S,493,0.92515,2.75178,0.1744,11,charge,1,5.504,1.835,2.0,1.9,3.4269,3.5032,13.8634,12-01-22_09.01_BCNP1s_protocol_HPPC_IN21700_30T_cycle_#493.mat
BOOST_NEGPULSE_1S,493,0.92515,2.75178,0.1744,11,charge,1,5.504,1.835,10.0,9.9,3.4269,3.5202,16.9522,12-01-22_09.01_BCNP1s_protocol_HPPC_IN21700_30T_cycle_#493.mat
BOOST_NEGPULSE_1S,493,0.92515,2.75178,0.1742,11,discharge,2,-22.017,7.339,2.0,2.0,3.4195,3.05,16.7825,12-01-22_09.01_BCNP1s_protocol_HPPC_IN21700_30T_cycle_#493.mat
BOOST_NEGPULSE_1S,493,0.92515,2.75178,0.1742,11,discharge,2,-22.017,7.339,10.0,9.9,3.4195,2.727,31.453,12-01-22_09.01_BCNP1s_protocol_HPPC_IN21700_30T_cycle_#493.mat
BOOST_NEGPULSE_1S,493,0.92515,2.75178,0.1745,11,charge,2,16.512,5.504,2.0,2.0,3.4316,3.6398,12.609,12-01-22_09.01_BCNP1s_protocol_HPPC_IN21700_30T_cycle_#493.mat
BOOST_NEGPULSE_1S,493,0.92515,2.75178,0.1745,11,charge,2,16.512,5.504,10.0,9.9,3.4316,3.6855,15.3767,12-01-22_09.01_BCNP1s_protocol_HPPC_IN21700_30T_cycle_#493.mat
BOOST_NEGPULSE_1S,493,0.92515,2.75178,0.1741,11,discharge,3,-31.648,10.549,2.0,2.0,3.4194,2.8783,17.0974,12-01-22_09.01_BCNP1s_protocol_HPPC_IN21700_30T_cycle_#493.mat
BOOST_NEGPULSE_1S,493,0.92515,2.75178,0.1741,11,discharge,3,-31.648,10.549,10.0,9.9,3.4194,2.4998,29.0571,12-01-22_09.01_BCNP1s_protocol_HPPC_IN21700_30T_cycle_#493.mat
BOOST_NEGPULSE_1S,493,0.92515,2.75178,0.1746,11,charge,3,27.521,9.174,2.0,1.9,3.434,3.7574,11.751,12-01-22_09.01_BCNP1s_protocol_HPPC_IN21700_30T_cycle_#493.mat
BOOST_NEGPULSE_1S,493,0.92515,2.75178,0.1746,11,charge,3,27.521,9.174,10.0,9.9,3.434,3.8355,14.5889,12-01-22_09.01_BCNP1s_protocol_HPPC_IN21700_30T_cycle_#493.mat
BOOST_NEGPULSE_1S,493,0.92515,2.75178,0.1285,12,discharge,0,-2.753,0.918,2.0,2.0,3.3639,3.3077,20.4171,12-01-22_09.01_BCNP1s_protocol_HPPC_IN21700_30T_cycle_#493.mat
BOOST_NEGPULSE_1S,493,0.92515,2.75178,0.1285,12,discharge,0,-2.753,0.918,10.0,9.9,3.3639,3.2748,32.3694,12-01-22_09.01_BCNP1s_protocol_HPPC_IN21700_30T_cycle_#493.mat
BOOST_NEGPULSE_1S,493,0.92515,2.75178,0.1285,12,charge,0,1.376,0.459,2.0,2.0,3.3679,3.393,18.2453,12-01-22_09.01_BCNP1s_protocol_HPPC_IN21700_30T_cycle_#493.mat
BOOST_NEGPULSE_1S,493,0.92515,2.75178,0.1285,12,charge,0,1.376,0.459,10.0,9.9,3.3679,3.4029,25.4416,12-01-22_09.01_BCNP1s_protocol_HPPC_IN21700_30T_cycle_#493.mat
BOOST_NEGPULSE_1S,493,0.92515,2.75178,0.1284,12,discharge,1,-11.009,3.67,2.0,2.0,3.3649,3.1059,23.5262,12-01-22_09.01_BCNP1s_protocol_HPPC_IN21700_30T_cycle_#493.mat
BOOST_NEGPULSE_1S,493,0.92515,2.75178,0.1284,12,discharge,1,-11.009,3.67,10.0,9.9,3.3649,2.8224,49.2779,12-01-22_09.01_BCNP1s_protocol_HPPC_IN21700_30T_cycle_#493.mat
BOOST_NEGPULSE_1S,493,0.92515,2.75178,0.1286,12,charge,1,5.504,1.835,2.0,2.0,3.3778,3.4674,16.28,12-01-22_09.01_BCNP1s_protocol_HPPC_IN21700_30T_cycle_#493.mat
BOOST_NEGPULSE_1S,493,0.92515,2.75178,0.1286,12,charge,1,5.504,1.835,10.0,9.9,3.3778,3.4918,20.7133,12-01-22_09.01_BCNP1s_protocol_HPPC_IN21700_30T_cycle_#493.mat
BOOST_NEGPULSE_1S,493,0.92515,2.75178,0.1283,12,discharge,2,-21.564,7.188,2.0,2.0,3.3687,2.7974,26.4932,12-01-22_09.01_BCNP1s_protocol_HPPC_IN21700_30T_cycle_#493.mat
BOOST_NEGPULSE_1S,493,0.92515,2.75178,0.1283,12,discharge,2,-21.564,7.188,10.0,9.9,3.3687,2.4999,40.2894,12-01-22_09.01_BCNP1s_protocol_HPPC_IN21700_30T_cycle_#493.mat
BOOST_NEGPULSE_1S,493,0.92515,2.75178,0.1286,12,charge,2,16.513,5.504,2.0,2.0,3.3841,3.6099,13.6741,12-01-22_09.01_BCNP1s_protocol_HPPC_IN21700_30T_cycle_#493.mat
BOOST_NEGPULSE_1S,493,0.92515,2.75178,0.1286,12,charge,2,16.513,5.504,10.0,9.9,3.3841,3.6518,16.2115,12-01-22_09.01_BCNP1s_protocol_HPPC_IN21700_30T_cycle_#493.mat
BOOST_NEGPULSE_1S,493,0.92515,2.75178,0.1283,12,discharge,3,-19.495,6.498,2.0,1.9,3.3682,2.5234,43.3342,12-01-22_09.01_BCNP1s_protocol_HPPC_IN21700_30T_cycle_#493.mat
BOOST_NEGPULSE_1S,493,0.92515,2.75178,0.1283,12,discharge,3,-19.495,6.498,10.0,9.9,3.3682,2.4999,44.5396,12-01-22_09.01_BCNP1s_protocol_HPPC_IN21700_30T_cycle_#493.mat
BOOST_NEGPULSE_1S,493,0.92515,2.75178,0.1287,12,charge,3,27.519,9.173,2.0,2.0,3.386,3.7321,12.5768,12-01-22_09.01_BCNP1s_protocol_HPPC_IN21700_30T_cycle_#493.mat
BOOST_NEGPULSE_1S,493,0.92515,2.75178,0.1287,12,charge,3,27.519,9.173,10.0,9.9,3.386,3.7983,14.9824,12-01-22_09.01_BCNP1s_protocol_HPPC_IN21700_30T_cycle_#493.mat
BOOST_NEGPULSE_1S,531,0.91689,2.72718,1.0,0,discharge,0,-2.725,0.908,2.0,2.0,4.146,4.1063,14.5709,12-12-22_01.45_BCNP1s_protocol_HPPC_IN21700_30T_cycle_#531.mat
BOOST_NEGPULSE_1S,531,0.91689,2.72718,1.0,0,discharge,0,-2.725,0.908,10.0,9.7,4.146,4.0883,21.1774,12-12-22_01.45_BCNP1s_protocol_HPPC_IN21700_30T_cycle_#531.mat
BOOST_NEGPULSE_1S,531,0.91689,2.72718,1.0,0,charge,0,1.365,0.455,2.0,2.0,4.1592,4.185,18.8956,12-12-22_01.45_BCNP1s_protocol_HPPC_IN21700_30T_cycle_#531.mat
BOOST_NEGPULSE_1S,531,0.91689,2.72718,1.0,0,charge,0,1.365,0.455,10.0,9.9,4.1592,4.196,26.9518,12-12-22_01.45_BCNP1s_protocol_HPPC_IN21700_30T_cycle_#531.mat
BOOST_NEGPULSE_1S,531,0.91689,2.72718,0.9999,0,discharge,1,-10.906,3.635,2.0,2.0,4.1554,3.9661,17.3574,12-12-22_01.45_BCNP1s_protocol_HPPC_IN21700_30T_cycle_#531.mat
BOOST_NEGPULSE_1S,531,0.91689,2.72718,0.9999,0,discharge,1,-10.906,3.635,10.0,9.9,4.1554,3.9268,20.9609,12-12-22_01.45_BCNP1s_protocol_HPPC_IN21700_30T_cycle_#531.mat
BOOST_NEGPULSE_1S,531,0.91689,2.72718,1.0,0,charge,1,1.683,0.561,2.0,1.9,4.162,4.2,22.5774,12-12-22_01.45_BCNP1s_protocol_HPPC_IN21700_30T_cycle_#531.mat
BOOST_NEGPULSE_1S,531,0.91689,2.72718,1.0,0,charge,1,1.683,0.561,10.0,9.9,4.162,4.2,22.5774,12-12-22_01.45_BCNP1s_protocol_HPPC_IN21700_30T_cycle_#531.mat
BOOST_NEGPULSE_1S,531,0.91689,2.72718,0.9998,0,discharge,2,-21.811,7.27,2.0,1.9,4.1546,3.8092,15.836,12-12-22_01.45_BCNP1s_protocol_HPPC_IN21700_30T_cycle_#531.mat
BOOST_NEGPULSE_1S,531,0.91689,2.72718,0.9998,0,discharge,2,-21.811,7.27,10.0,9.9,4.1546,3.7591,18.1331,12-12-22_01.45_BCNP1s_protocol_HPPC_IN21700_30T_cycle_#531.mat
BOOST_NEGPULSE_1S,531,0.91689,2.72718,1.0,0,charge,2,1.565,0.522,2.0,2.0,4.166,4.1999,21.6558,12-12-22_01.45_BCNP1s_protocol_HPPC_IN21700_30T_cycle_#531.mat
BOOST_NEGPULSE_1S,531,0.91689,2.72718,1.0,0,charge,2,1.565,0.522,10.0,9.9,4.166,4.1999,21.6558,12-12-22_01.45_BCNP1s_protocol_HPPC_IN21700_30T_cycle_#531.mat
BOOST_NEGPULSE_1S,531,0.91689,2.72718,0.9997,0,discharge,3,-31.351,10.45,2.0,2.0,4.1542,3.6845,14.982,12-12-22_01.45_BCNP1s_protocol_HPPC_IN21700_30T_cycle_#531.mat
BOOST_NEGPULSE_1S,531,0.91689,2.72718,0.9997,0,discharge,3,-31.351,10.45,10.0,9.9,4.1542,3.6264,16.8352,12-12-22_01.45_BCNP1s_protocol_HPPC_IN21700_30T_cycle_#531.mat
BOOST_NEGPULSE_1S,531,0.91689,2.72718,1.0,0,charge,3,1.492,0.497,2.0,2.0,4.168,4.2,21.4434,12-12-22_01.45_BCNP1s_protocol_HPPC_IN21700_30T_cycle_#531.mat
BOOST_NEGPULSE_1S,531,0.91689,2.72718,1.0,0,charge,3,1.492,0.497,10.0,9.9,4.168,4.2,21.4434,12-12-22_01.45_BCNP1s_protocol_HPPC_IN21700_30T_cycle_#531.mat
BOOST_NEGPULSE_1S,531,0.91689,2.72718,0.9545,1,discharge,0,-2.727,0.909,2.0,2.0,4.0962,4.0531,15.8078,12-12-22_01.45_BCNP1s_protocol_HPPC_IN21700_30T_cycle_#531.mat
BOOST_NEGPULSE_1S,531,0.91689,2.72718,0.9545,1,discharge,0,-2.727,0.909,10.0,9.9,4.0962,4.0433,19.4022,12-12-22_01.45_BCNP1s_protocol_HPPC_IN21700_30T_cycle_#531.mat
BOOST_NEGPULSE_1S,531,0.91689,2.72718,0.9546,1,charge,0,1.364,0.455,2.0,2.0,4.0977,4.1192,15.7671,12-12-22_01.45_BCNP1s_protocol_HPPC_IN21700_30T_cycle_#531.mat
BOOST_NEGPULSE_1S,531,0.91689,2.72718,0.9546,1,charge,0,1.364,0.455,10.0,9.9,4.0977,4.1247,19.8005,12-12-22_01.45_BCNP1s_protocol_HPPC_IN21700_30T_cycle_#531.mat
BOOST_NEGPULSE_1S,531,0.91689,2.72718,0.9545,1,discharge,1,-10.906,3.635,2.0,2.0,4.0963,3.93,15.2485,12-12-22_01.45_BCNP1s_protocol_HPPC_IN21700_30T_cycle_#531.mat
BOOST_NEGPULSE_1S,531,0.91689,2.72718,0.9545,1,discharge,1,-10.906,3.635,10.0,9.9,4.0963,3.9026,17.7609,12-12-22_01.45_BCNP1s_protocol_HPPC_IN21700_30T_cycle_#531.mat
BOOST_NEGPULSE_1S,531,0.91689,2.72718,0.9546,1,charge,1,5.451,1.817,2.0,2.0,4.0999,4.186,15.7944,12-12-22_01.45_BCNP1s_protocol_HPPC_IN21700_30T_cycle_#531.mat
BOOST_NEGPULSE_1S,531,0.91689,2.72718,0.9546,1,charge,1,5.451,1.817,10.0,9.9,4.0999,4.1999,18.3442,12-12-22_01.45_BCNP1s_protocol_HPPC_IN21700_30T_cycle_#531.mat
BOOST_NEGPULSE_1S,531,0.91689,2.72718,0.9544,1,discharge,2,-21.809,7.27,2.0,2.0,4.0958,3.782,14.3886,12-12-22_01.45_BCNP1s_protocol_HPPC_IN21700_30T_cycle_#531.mat
BOOST_NEGPULSE_1S,531,0.91689,2.72718,0.9544,1,discharge,2,-21.809,7.27,10.0,9.9,4.0958,3.7373,16.4382,12-12-22_01.45_BCNP1s_protocol_HPPC_IN21700_30T_cycle_#531.mat
BOOST_NEGPULSE_1S,531,0.91689,2.72718,0.9546,1,charge,2,5.6,1.867,2.0,1.9,4.1024,4.2001,17.4467,12-12-22_01.45_BCNP1s_protocol_HPPC_IN21700_30T_cycle_#531.mat
BOOST_NEGPULSE_1S,531,0.91689,2.72718,0.9546,1,charge,2,5.6,1.867,10.0,9.9,4.1024,4.2001,17.4467,12-12-22_01.45_BCNP1s_protocol_HPPC_IN21700_30T_cycle_#531.mat
BOOST_NEGPULSE_1S,531,0.91689,2.72718,0.9543,1,discharge,3,-31.351,10.45,2.0,2.0,4.0973,3.664,13.8209,12-12-22_01.45_BCNP1s_protocol_HPPC_IN21700_30T_cycle_#531.mat
BOOST_NEGPULSE_1S,531,0.91689,2.72718,0.9543,1,discharge,3,-31.351,10.45,10.0,9.9,4.0973,3.6033,15.7571,12-12-22_01.45_BCNP1s_protocol_HPPC_IN21700_30T_cycle_#531.mat
BOOST_NEGPULSE_1S,531,0.91689,2.72718,0.9546,1,charge,3,5.498,1.833,2.0,2.0,4.1044,4.2,17.3891,12-12-22_01.45_BCNP1s_protocol_HPPC_IN21700_30T_cycle_#531.mat
BOOST_NEGPULSE_1S,531,0.91689,2.72718,0.9546,1,charge,3,5.498,1.833,10.0,9.9,4.1044,4.2,17.3891,12-12-22_01.45_BCNP1s_protocol_HPPC_IN21700_30T_cycle_#531.mat
BOOST_NEGPULSE_1S,531,0.91689,2.72718,0.9091,2,discharge,0,-2.726,0.909,2.0,2.0,4.08,4.0399,14.708,12-12-22_01.45_BCNP1s_protocol_HPPC_IN21700_30T_cycle_#531.mat
BOOST_NEGPULSE_1S,531,0.91689,2.72718,0.9091,2,discharge,0,-2.726,0.909,10.0,9.9,4.08,4.0312,17.8991,12-12-22_01.45_BCNP1s_protocol_HPPC_IN21700_30T_cycle_#531.mat
BOOST_NEGPULSE_1S,531,0.91689,2.72718,0.9091,2,charge,0,1.364,0.455,2.0,2.0,4.0803,4.101,15.1804,12-12-22_01.45_BCNP1s_protocol_HPPC_IN21700_30T_cycle_#531.mat
BOOST_NEGPULSE_1S,531,0.91689,2.72718,0.9091,2,charge,0,1.364,0.455,10.0,9.9,4.0803,4.1052,18.2605,12-12-22_01.45_BCNP1s_protocol_HPPC_IN21700_30T_cycle_#531.mat
BOOST_NEGPULSE_1S,531,0.91689,2.72718,0.909,2,discharge,1,-10.906,3.635,2.0,2.0,4.0801,3.923,14.4049,12-12-22_01.45_BCNP1s_protocol_HPPC_IN21700_30T_cycle_#531.mat
BOOST_NEGPULSE_1S,531,0.91689,2.72718,0.909,2,discharge,1,-10.906,3.635,10.0,9.9,4.0801,3.8922,17.229,12-12-22_01.45_BCNP1s_protocol_HPPC_IN21700_30T_cycle_#531.mat
BOOST_NEGPULSE_1S,531,0.91689,2.72718,0.9092,2,charge,1,5.452,1.817,2.0,2.0,4.0829,4.1615,14.417,12-12-22_01.45_BCNP1s_protocol_HPPC_IN21700_30T_cycle_#531.mat
BOOST_NEGPULSE_1S,531,0.91689,2.72718,0.9092,2,charge,1,5.452,1.817,10.0,9.9,4.0829,4.1779,17.4251,12-12-22_01.45_BCNP1s_protocol_HPPC_IN21700_30T_cycle_#531.mat
BOOST_NEGPULSE_1S,531,0.91689,2.72718,0.9089,2,discharge,2,-21.811,7.27,2.0,2.0,4.0803,3.7785,13.8371,12-12-22_01.45_BCNP1s_protocol_HPPC_IN21700_30T_cycle_#531.mat
BOOST_NEGPULSE_1S,531,0.91689,2.72718,0.9089,2,discharge,2,-21.811,7.27,10.0,9.9,4.0803,3.7237,16.3495,12-12-22_01.45_BCNP1s_protocol_HPPC_IN21700_30T_cycle_#531.mat
BOOST_NEGPULSE_1S,531,0.91689,2.72718,0.9092,2,charge,2,7.5,2.5,2.0,1.9,4.0847,4.2001,15.3858,12-12-22_01.45_BCNP1s_protocol_HPPC_IN21700_30T_cycle_#531.mat
BOOST_NEGPULSE_1S,531,0.91689,2.72718,0.9092,2,charge,2,7.5,2.5,10.0,9.9,4.0847,4.2,15.3725,12-12-22_01.45_BCNP1s_protocol_HPPC_IN21700_30T_cycle_#531.mat
BOOST_NEGPULSE_1S,531,0.91689,2.72718,0.9089,2,discharge,3,-31.351,10.45,2.0,2.0,4.0809,3.6618,13.368,12-12-22_01.45_BCNP1s_protocol_HPPC_IN21700_30T_cycle_#531.mat
BOOST_NEGPULSE_1S,531,0.91689,2.72718,0.9089,2,discharge,3,-31.351,10.45,10.0,9.9,4.0809,3.5868,15.7603,12-12-22_01.45_BCNP1s_protocol_HPPC_IN21700_30T_cycle_#531.mat
BOOST_NEGPULSE_1S,531,0.91689,2.72718,0.9092,2,charge,3,7.423,2.474,2.0,2.0,4.0864,4.2,15.3042,12-12-22_01.45_BCNP1s_protocol_HPPC_IN21700_30T_cycle_#531.mat
BOOST_NEGPULSE_1S,531,0.91689,2.72718,0.9092,2,charge,3,7.423,2.474,10.0,9.9,4.0864,4.2,15.3042,12-12-22_01.45_BCNP1s_protocol_HPPC_IN21700_30T_cycle_#531.mat
BOOST_NEGPULSE_1S,531,0.91689,2.72718,0.8182,3,discharge,0,-2.726,0.909,2.0,1.9,4.0236,3.9857,13.9011,12-12-22_01.45_BCNP1s_protocol_HPPC_IN21700_30T_cycle_#531.mat
BOOST_NEGPULSE_1S,531,0.91689,2.72718,0.8182,3,discharge,0,-2.726,0.909,10.0,9.9,4.0236,3.9711,19.2562,12-12-22_01.45_BCNP1s_protocol_HPPC_IN21700_30T_cycle_#531.mat
BOOST_NEGPULSE_1S,531,0.91689,2.72718,0.8183,3,charge,0,1.364,0.455,2.0,1.9,4.0255,4.0439,13.4937,12-12-22_01.45_BCNP1s_protocol_HPPC_IN21700_30T_cycle_#531.mat
BOOST_NEGPULSE_1S,531,0.91689,2.72718,0.8183,3,charge,0,1.364,0.455,10.0,9.9,4.0255,4.05,17.9671,12-12-22_01.45_BCNP1s_protocol_HPPC_IN21700_30T_cycle_#531.mat
BOOST_NEGPULSE_1S,531,0.91689,2.72718,0.8182,3,discharge,1,-10.906,3.635,2.0,2.0,4.0241,3.8724,13.9098,12-12-22_01.45_BCNP1s_protocol_HPPC_IN21700_30T_cycle_#531.mat
BOOST_NEGPULSE_1S,531,0.91689,2.72718,0.8182,3,discharge,1,-10.906,3.635,10.0,9.9,4.0241,3.8231,18.4302,12-12-22_01.45_BCNP1s_protocol_HPPC_IN21700_30T_cycle_#531.mat
BOOST_NEGPULSE_1S,531,0.91689,2.72718,0.8183,3,charge,1,5.452,1.817,2.0,2.0,4.0288,4.1009,13.2245,12-12-22_01.45_BCNP1s_protocol_HPPC_IN21700_30T_cycle_#531.mat
BOOST_NEGPULSE_1S,531,0.91689,2.72718,0.8183,3,charge,1,5.452,1.817,10.0,9.9,4.0288,4.1212,16.9479,12-12-22_01.45_BCNP1s_protocol_HPPC_IN21700_30T_cycle_#531.mat
BOOST_NEGPULSE_1S,531,0.91689,2.72718,0.8181,3,discharge,2,-21.811,7.27,2.0,1.9,4.0247,3.7316,13.4382,12-12-22_01.45_BCNP1s_protocol_HPPC_IN21700_30T_cycle_#531.mat
BOOST_NEGPULSE_1S,531,0.91689,2.72718,0.8181,3,discharge,2,-21.811,7.27,10.0,9.9,4.0247,3.6558,16.9135,12-12-22_01.45_BCNP1s_protocol_HPPC_IN21700_30T_cycle_#531.mat
BOOST_NEGPULSE_1S,531,0.91689,2.72718,0.8184,3,charge,2,12.008,4.003,2.0,1.9,4.0311,4.2001,14.074,12-12-22_01.45_BCNP1s_protocol_HPPC_IN21700_30T_cycle_#531.mat
BOOST_NEGPULSE_1S,531,0.91689,2.72718,0.8184,3,charge,2,12.008,4.003,10.0,9.9,4.0311,4.2,14.0656,12-12-22_01.45_BCNP1s_protocol_HPPC_IN21700_30T_cycle_#531.mat
BOOST_NEGPULSE_1S,531,0.91689,2.72718,0.818,3,discharge,3,-31.353,10.451,2.0,1.9,4.0252,3.6165,13.0354,12-12-22_01.45_BCNP1s_protocol_HPPC_IN21700_30T_cycle_#531.mat
BOOST_NEGPULSE_1S,531,0.91689,2.72718,0.818,3,discharge,3,-31.353,10.451,10.0,9.9,4.0252,3.5223,16.0399,12-12-22_01.45_BCNP1s_protocol_HPPC_IN21700_30T_cycle_#531.mat
BOOST_NEGPULSE_1S,531,0.91689,2.72718,0.8184,3,charge,3,12.011,4.004,2.0,2.0,4.0327,4.1999,13.9206,12-12-22_01.45_BCNP1s_protocol_HPPC_IN21700_30T_cycle_#531.mat
BOOST_NEGPULSE_1S,531,0.91689,2.72718,0.8184,3,charge,3,12.011,4.004,10.0,9.9,4.0327,4.1999,13.9206,12-12-22_01.45_BCNP1s_protocol_HPPC_IN21700_30T_cycle_#531.mat
BOOST_NEGPULSE_1S,531,0.91689,2.72718,0.7273,4,discharge,0,-2.727,0.909,2.0,2.0,3.9224,3.8862,13.2771,12-12-22_01.45_BCNP1s_protocol_HPPC_IN21700_30T_cycle_#531.mat
BOOST_NEGPULSE_1S,531,0.91689,2.72718,0.7273,4,discharge,0,-2.727,0.909,10.0,9.9,3.9224,3.8723,18.3752,12-12-22_01.45_BCNP1s_protocol_HPPC_IN21700_30T_cycle_#531.mat
BOOST_NEGPULSE_1S,531,0.91689,2.72718,0.7274,4,charge,0,1.363,0.454,2.0,2.0,3.9245,3.9421,12.9108,12-12-22_01.45_BCNP1s_protocol_HPPC_IN21700_30T_cycle_#531.mat
BOOST_NEGPULSE_1S,531,0.91689,2.72718,0.7274,4,charge,0,1.363,0.454,10.0,9.9,3.9245,3.9476,16.9454,12-12-22_01.45_BCNP1s_protocol_HPPC_IN21700_30T_cycle_#531.mat
BOOST_NEGPULSE_1S,531,0.91689,2.72718,0.7273,4,discharge,1,-10.905,3.635,2.0,2.0,3.9226,3.7783,13.2325,12-12-22_01.45_BCNP1s_protocol_HPPC_IN21700_30T_cycle_#531.mat
BOOST_NEGPULSE_1S,531,0.91689,2.72718,0.7273,4,discharge,1,-10.905,3.635,10.0,9.9,3.9226,3.7353,17.1756,12-12-22_01.45_BCNP1s_protocol_HPPC_IN21700_30T_cycle_#531.mat
BOOST_NEGPULSE_1S,531,0.91689,2.72718,0.7274,4,charge,1,5.452,1.817,2.0,2.0,3.9278,3.9955,12.4186,12-12-22_01.45_BCNP1s_protocol_HPPC_IN21700_30T_cycle_#531.mat
BOOST_NEGPULSE_1S,531,0.91689,2.72718,0.7274,4,charge,1,5.452,1.817,10.0,9.9,3.9278,4.0123,15.5003,12-12-22_01.45_BCNP1s_protocol_HPPC_IN21700_30T_cycle_#531.mat
BOOST_NEGPULSE_1S,531,0.91689,2.72718,0.7272,4,discharge,2,-21.81,7.27,2.0,2.0,3.9229,3.6429,12.8381,12-12-22_01.45_BCNP1s_protocol_HPPC_IN21700_30T_cycle_#531.mat
BOOST_NEGPULSE_1S,531,0.91689,2.72718,0.7272,4,discharge,2,-21.81,7.27,10.0,9.9,3.9229,3.5808,15.6855,12-12-22_01.45_BCNP1s_protocol_HPPC_IN21700_30T_cycle_#531.mat
BOOST_NEGPULSE_1S,531,0.91689,2.72718,0.7275,4,charge,2,16.356,5.452,2.0,2.0,3.9299,4.1235,11.8366,12-12-22_01.45_BCNP1s_protocol_HPPC_IN21700_30T_cycle_#531.mat
BOOST_NEGPULSE_1S,531,0.91689,2.72718,0.7275,4,charge,2,16.356,5.452,10.0,9.9,3.9299,4.1713,14.7591,12-12-22_01.45_BCNP1s_protocol_HPPC_IN21700_30T_cycle_#531.mat
BOOST_NEGPULSE_1S,531,0.91689,2.72718,0.7271,4,discharge,3,-31.35,10.45,2.0,2.0,3.9224,3.5334,12.4083,12-12-22_01.45_BCNP1s_protocol_HPPC_IN21700_30T_cycle_#531.mat
BOOST_NEGPULSE_1S,531,0.91689,2.72718,0.7271,4,discharge,3,-31.35,10.45,10.0,9.9,3.9224,3.4518,15.0112,12-12-22_01.45_BCNP1s_protocol_HPPC_IN21700_30T_cycle_#531.mat
BOOST_NEGPULSE_1S,531,0.91689,2.72718,0.7276,4,charge,3,21.161,7.054,2.0,1.9,3.9309,4.2001,12.7215,12-12-22_01.45_BCNP1s_protocol_HPPC_IN21700_30T_cycle_#531.mat
BOOST_NEGPULSE_1S,531,0.91689,2.72718,0.7276,4,charge,3,21.161,7.054,10.0,9.9,3.9309,4.2,12.7168,12-12-22_01.45_BCNP1s_protocol_HPPC_IN21700_30T_cycle_#531.mat
BOOST_NEGPULSE_1S,531,0.91689,2.72718,0.6365,5,discharge,0,-2.726,0.909,2.0,2.0,3.8383,3.803,12.948,12-12-22_01.45_BCNP1s_protocol_HPPC_IN21700_30T_cycle_#531.mat
BOOST_NEGPULSE_1S,531,0.91689,2.72718,0.6365,5,discharge,0,-2.726,0.909,10.0,9.9,3.8383,3.7904,17.5696,12-12-22_01.45_BCNP1s_protocol_HPPC_IN21700_30T_cycle_#531.mat
BOOST_NEGPULSE_1S,531,0.91689,2.72718,0.6365,5,charge,0,1.364,0.455,2.0,1.9,3.8396,3.8567,12.5385,12-12-22_01.45_BCNP1s_protocol_HPPC_IN21700_30T_cycle_#531.mat
BOOST_NEGPULSE_1S,531,0.91689,2.72718,0.6365,5,charge,0,1.364,0.455,10.0,9.9,3.8396,3.862,16.4247,12-12-22_01.45_BCNP1s_protocol_HPPC_IN21700_30T_cycle_#531.mat
BOOST_NEGPULSE_1S,531,0.91689,2.72718,0.6364,5,discharge,1,-10.905,3.635,2.0,2.0,3.8378,3.7,12.6364,12-12-22_01.45_BCNP1s_protocol_HPPC_IN21700_30T_cycle_#531.mat
BOOST_NEGPULSE_1S,531,0.91689,2.72718,0.6364,5,discharge,1,-10.905,3.635,10.0,9.9,3.8378,3.6617,16.1486,12-12-22_01.45_BCNP1s_protocol_HPPC_IN21700_30T_cycle_#531.mat
BOOST_NEGPULSE_1S,531,0.91689,2.72718,0.6365,5,charge,1,5.452,1.817,2.0,2.0,3.8422,3.9096,12.3622,12-12-22_01.45_BCNP1s_protocol_HPPC_IN21700_30T_cycle_#531.mat
BOOST_NEGPULSE_1S,531,0.91689,2.72718,0.6365,5,charge,1,5.452,1.817,10.0,9.9,3.8422,3.9288,15.8838,12-12-22_01.45_BCNP1s_protocol_HPPC_IN21700_30T_cycle_#531.mat
BOOST_NEGPULSE_1S,531,0.91689,2.72718,0.6363,5,discharge,2,-21.811,7.27,2.0,2.0,3.8375,3.57,12.2645,12-12-22_01.45_BCNP1s_protocol_HPPC_IN21700_30T_cycle_#531.mat
BOOST_NEGPULSE_1S,531,0.91689,2.72718,0.6363,5,discharge,2,-21.811,7.27,10.0,9.9,3.8375,3.5055,15.2217,12-12-22_01.45_BCNP1s_protocol_HPPC_IN21700_30T_cycle_#531.mat
BOOST_NEGPULSE_1S,531,0.91689,2.72718,0.6366,5,charge,2,16.357,5.452,2.0,1.9,3.8448,4.0377,11.7931,12-12-22_01.45_BCNP1s_protocol_HPPC_IN21700_30T_cycle_#531.mat
BOOST_NEGPULSE_1S,531,0.91689,2.72718,0.6366,5,charge,2,16.357,5.452,10.0,9.9,3.8448,4.0868,14.7949,12-12-22_01.45_BCNP1s_protocol_HPPC_IN21700_30T_cycle_#531.mat
BOOST_NEGPULSE_1S,531,0.91689,2.72718,0.6363,5,discharge,3,-31.351,10.45,2.0,1.9,3.8371,3.4632,11.9263,12-12-22_01.45_BCNP1s_protocol_HPPC_IN21700_30T_cycle_#531.mat
