Repository: KikETs/ECM_HYBRID_BMS_JOINT

## Results

| Arm | Model | Size | Protocol | Result | Worst cell |
|---|---|---|---|---|---|
| SOP | 2RC table + trim (A8) | 4 effective coefficients, 2 EW states | leave-one-cell-out | usable current 69.6 % discharge, 59.5 % charge (τ = 10 s) | 59.9 % / 53.5 % (BOOST_REST) |
| SOH | dQ/dV ridge | 65 coefficients | leave-one-cell-out | RMSE 0.0094, bias −0.0005 | 0.0130 (BOOST_REST) |
| SOC | 2RC EKF, low-current gate | 3 states | leave-one-cell-out | **2.34 %p** over six sensor disturbances on estimated SOH (2.325 on true SOH), per cell 2.00–2.75 | 4.60 %p (BOOST_NEGPULSE_1S, current offset −0.10 A) |

The SOH arm was a 10,945-parameter CNN until the second audit round. Nested

File: analysis/uypydj_hppc_resistance.csv (part 156 of 225)
protocol,cycle,SOH,CAP_Ah,SOC,soc_group,direction,rate_rank,I_A,CRate_rated,tau_s,tau_actual_s,V_pre_V,V_tau_V,R_mOhm,file
BOOST_NEGPULSE_1S,531,0.91689,2.72718,0.6363,5,discharge,3,-31.351,10.45,10.0,9.9,3.8371,3.3733,14.7938,12-12-22_01.45_BCNP1s_protocol_HPPC_IN21700_30T_cycle_#531.mat
BOOST_NEGPULSE_1S,531,0.91689,2.72718,0.6367,5,charge,3,27.262,9.087,2.0,2.0,3.8465,4.159,11.4628,12-12-22_01.45_BCNP1s_protocol_HPPC_IN21700_30T_cycle_#531.mat
BOOST_NEGPULSE_1S,531,0.91689,2.72718,0.6367,5,charge,3,27.262,9.087,10.0,9.9,3.8465,4.1999,12.9631,12-12-22_01.45_BCNP1s_protocol_HPPC_IN21700_30T_cycle_#531.mat
BOOST_NEGPULSE_1S,531,0.91689,2.72718,0.5456,6,discharge,0,-2.727,0.909,2.0,2.0,3.7431,3.7099,12.1768,12-12-22_01.45_BCNP1s_protocol_HPPC_IN21700_30T_cycle_#531.mat
BOOST_NEGPULSE_1S,531,0.91689,2.72718,0.5456,6,discharge,0,-2.727,0.909,10.0,9.9,3.7431,3.699,16.1746,12-12-22_01.45_BCNP1s_protocol_HPPC_IN21700_30T_cycle_#531.mat
BOOST_NEGPULSE_1S,531,0.91689,2.72718,0.5456,6,charge,0,1.363,0.454,2.0,2.0,3.7445,3.7609,12.0279,12-12-22_01.45_BCNP1s_protocol_HPPC_IN21700_30T_cycle_#531.mat
BOOST_NEGPULSE_1S,531,0.91689,2.72718,0.5456,6,charge,0,1.363,0.454,10.0,9.9,3.7445,3.7657,15.5482,12-12-22_01.45_BCNP1s_protocol_HPPC_IN21700_30T_cycle_#531.mat
BOOST_NEGPULSE_1S,531,0.91689,2.72718,0.5455,6,discharge,1,-10.906,3.635,2.0,2.0,3.7432,3.6108,12.1401,12-12-22_01.45_BCNP1s_protocol_HPPC_IN21700_30T_cycle_#531.mat
BOOST_NEGPULSE_1S,531,0.91689,2.72718,0.5455,6,discharge,1,-10.906,3.635,10.0,9.9,3.7432,3.5716,15.7345,12-12-22_01.45_BCNP1s_protocol_HPPC_IN21700_30T_cycle_#531.mat
BOOST_NEGPULSE_1S,531,0.91689,2.72718,0.5457,6,charge,1,5.452,1.817,2.0,1.9,3.747,3.8118,11.8864,12-12-22_01.45_BCNP1s_protocol_HPPC_IN21700_30T_cycle_#531.mat
BOOST_NEGPULSE_1S,531,0.91689,2.72718,0.5457,6,charge,1,5.452,1.817,10.0,9.9,3.747,3.8302,15.2616,12-12-22_01.45_BCNP1s_protocol_HPPC_IN21700_30T_cycle_#531.mat
BOOST_NEGPULSE_1S,531,0.91689,2.72718,0.5455,6,discharge,2,-21.811,7.27,2.0,2.0,3.7434,3.4813,12.0169,12-12-22_01.45_BCNP1s_protocol_HPPC_IN21700_30T_cycle_#531.mat
BOOST_NEGPULSE_1S,531,0.91689,2.72718,0.5455,6,discharge,2,-21.811,7.27,10.0,9.9,3.7434,3.4122,15.185,12-12-22_01.45_BCNP1s_protocol_HPPC_IN21700_30T_cycle_#531.mat
BOOST_NEGPULSE_1S,531,0.91689,2.72718,0.5458,6,charge,2,16.356,5.452,2.0,1.9,3.7494,3.9385,11.5615,12-12-22_01.45_BCNP1s_protocol_HPPC_IN21700_30T_cycle_#531.mat
BOOST_NEGPULSE_1S,531,0.91689,2.72718,0.5458,6,charge,2,16.356,5.452,10.0,9.9,3.7494,3.9865,14.4962,12-12-22_01.45_BCNP1s_protocol_HPPC_IN21700_30T_cycle_#531.mat
BOOST_NEGPULSE_1S,531,0.91689,2.72718,0.5454,6,discharge,3,-31.351,10.45,2.0,2.0,3.7435,3.3718,11.8561,12-12-22_01.45_BCNP1s_protocol_HPPC_IN21700_30T_cycle_#531.mat
BOOST_NEGPULSE_1S,531,0.91689,2.72718,0.5454,6,discharge,3,-31.351,10.45,10.0,9.9,3.7435,3.2777,14.8576,12-12-22_01.45_BCNP1s_protocol_HPPC_IN21700_30T_cycle_#531.mat
BOOST_NEGPULSE_1S,531,0.91689,2.72718,0.5458,6,charge,3,27.26,9.087,2.0,2.0,3.7512,4.0602,11.3353,12-12-22_01.45_BCNP1s_protocol_HPPC_IN21700_30T_cycle_#531.mat
BOOST_NEGPULSE_1S,531,0.91689,2.72718,0.5458,6,charge,3,27.26,9.087,10.0,9.9,3.7512,4.1333,14.0169,12-12-22_01.45_BCNP1s_protocol_HPPC_IN21700_30T_cycle_#531.mat
BOOST_NEGPULSE_1S,531,0.91689,2.72718,0.4547,7,discharge,0,-2.727,0.909,2.0,2.0,3.6599,3.6274,11.92,12-12-22_01.45_BCNP1s_protocol_HPPC_IN21700_30T_cycle_#531.mat
BOOST_NEGPULSE_1S,531,0.91689,2.72718,0.4547,7,discharge,0,-2.727,0.909,10.0,9.9,3.6599,3.6174,15.5877,12-12-22_01.45_BCNP1s_protocol_HPPC_IN21700_30T_cycle_#531.mat
BOOST_NEGPULSE_1S,531,0.91689,2.72718,0.4547,7,charge,0,1.363,0.454,2.0,2.0,3.6613,3.6774,11.8087,12-12-22_01.45_BCNP1s_protocol_HPPC_IN21700_30T_cycle_#531.mat
BOOST_NEGPULSE_1S,531,0.91689,2.72718,0.4547,7,charge,0,1.363,0.454,10.0,9.9,3.6613,3.6821,15.256,12-12-22_01.45_BCNP1s_protocol_HPPC_IN21700_30T_cycle_#531.mat
BOOST_NEGPULSE_1S,531,0.91689,2.72718,0.4547,7,discharge,1,-10.906,3.635,2.0,2.0,3.6601,3.5294,11.9842,12-12-22_01.45_BCNP1s_protocol_HPPC_IN21700_30T_cycle_#531.mat
BOOST_NEGPULSE_1S,531,0.91689,2.72718,0.4547,7,discharge,1,-10.906,3.635,10.0,9.9,3.6601,3.4915,15.4594,12-12-22_01.45_BCNP1s_protocol_HPPC_IN21700_30T_cycle_#531.mat
BOOST_NEGPULSE_1S,531,0.91689,2.72718,0.4548,7,charge,1,5.452,1.817,2.0,1.9,3.6641,3.7279,11.703,12-12-22_01.45_BCNP1s_protocol_HPPC_IN21700_30T_cycle_#531.mat
BOOST_NEGPULSE_1S,531,0.91689,2.72718,0.4548,7,charge,1,5.452,1.817,10.0,9.9,3.6641,3.7456,14.9497,12-12-22_01.45_BCNP1s_protocol_HPPC_IN21700_30T_cycle_#531.mat
BOOST_NEGPULSE_1S,531,0.91689,2.72718,0.4546,7,discharge,2,-21.811,7.27,2.0,2.0,3.6604,3.4001,11.9343,12-12-22_01.45_BCNP1s_protocol_HPPC_IN21700_30T_cycle_#531.mat
BOOST_NEGPULSE_1S,531,0.91689,2.72718,0.4546,7,discharge,2,-21.811,7.27,10.0,9.9,3.6604,3.3322,15.0475,12-12-22_01.45_BCNP1s_protocol_HPPC_IN21700_30T_cycle_#531.mat
BOOST_NEGPULSE_1S,531,0.91689,2.72718,0.4549,7,charge,2,16.356,5.452,2.0,2.0,3.6665,3.8551,11.5309,12-12-22_01.45_BCNP1s_protocol_HPPC_IN21700_30T_cycle_#531.mat
BOOST_NEGPULSE_1S,531,0.91689,2.72718,0.4549,7,charge,2,16.356,5.452,10.0,9.9,3.6665,3.898,14.1538,12-12-22_01.45_BCNP1s_protocol_HPPC_IN21700_30T_cycle_#531.mat
BOOST_NEGPULSE_1S,531,0.91689,2.72718,0.4545,7,discharge,3,-31.351,10.45,2.0,2.0,3.6605,3.2898,11.8242,12-12-22_01.45_BCNP1s_protocol_HPPC_IN21700_30T_cycle_#531.mat
BOOST_NEGPULSE_1S,531,0.91689,2.72718,0.4545,7,discharge,3,-31.351,10.45,10.0,9.9,3.6605,3.1967,14.7938,12-12-22_01.45_BCNP1s_protocol_HPPC_IN21700_30T_cycle_#531.mat
BOOST_NEGPULSE_1S,531,0.91689,2.72718,0.4549,7,charge,3,27.262,9.087,2.0,2.0,3.6682,3.9748,11.2464,12-12-22_01.45_BCNP1s_protocol_HPPC_IN21700_30T_cycle_#531.mat
BOOST_NEGPULSE_1S,531,0.91689,2.72718,0.4549,7,charge,3,27.262,9.087,10.0,9.9,3.6682,4.043,13.7481,12-12-22_01.45_BCNP1s_protocol_HPPC_IN21700_30T_cycle_#531.mat
BOOST_NEGPULSE_1S,531,0.91689,2.72718,0.3638,8,discharge,0,-2.727,0.909,2.0,2.0,3.5963,3.5637,11.9558,12-12-22_01.45_BCNP1s_protocol_HPPC_IN21700_30T_cycle_#531.mat
BOOST_NEGPULSE_1S,531,0.91689,2.72718,0.3638,8,discharge,0,-2.727,0.909,10.0,9.9,3.5963,3.5536,15.66,12-12-22_01.45_BCNP1s_protocol_HPPC_IN21700_30T_cycle_#531.mat
BOOST_NEGPULSE_1S,531,0.91689,2.72718,0.3639,8,charge,0,1.363,0.454,2.0,2.0,3.5978,3.6149,12.5422,12-12-22_01.45_BCNP1s_protocol_HPPC_IN21700_30T_cycle_#531.mat
BOOST_NEGPULSE_1S,531,0.91689,2.72718,0.3639,8,charge,0,1.363,0.454,10.0,9.9,3.5978,3.6195,15.9161,12-12-22_01.45_BCNP1s_protocol_HPPC_IN21700_30T_cycle_#531.mat
BOOST_NEGPULSE_1S,531,0.91689,2.72718,0.3638,8,discharge,1,-10.906,3.635,2.0,1.9,3.5973,3.4641,12.2135,12-12-22_01.45_BCNP1s_protocol_HPPC_IN21700_30T_cycle_#531.mat
BOOST_NEGPULSE_1S,531,0.91689,2.72718,0.3638,8,discharge,1,-10.906,3.635,10.0,9.9,3.5973,3.4246,15.8353,12-12-22_01.45_BCNP1s_protocol_HPPC_IN21700_30T_cycle_#531.mat
BOOST_NEGPULSE_1S,531,0.91689,2.72718,0.3639,8,charge,1,5.452,1.817,2.0,1.9,3.6014,3.6665,11.9414,12-12-22_01.45_BCNP1s_protocol_HPPC_IN21700_30T_cycle_#531.mat
BOOST_NEGPULSE_1S,531,0.91689,2.72718,0.3639,8,charge,1,5.452,1.817,10.0,9.9,3.6014,3.6846,15.2616,12-12-22_01.45_BCNP1s_protocol_HPPC_IN21700_30T_cycle_#531.mat
BOOST_NEGPULSE_1S,531,0.91689,2.72718,0.3637,8,discharge,2,-21.811,7.27,2.0,2.0,3.5976,3.3309,12.2278,12-12-22_01.45_BCNP1s_protocol_HPPC_IN21700_30T_cycle_#531.mat
BOOST_NEGPULSE_1S,531,0.91689,2.72718,0.3637,8,discharge,2,-21.811,7.27,10.0,9.9,3.5976,3.2582,15.561,12-12-22_01.45_BCNP1s_protocol_HPPC_IN21700_30T_cycle_#531.mat
BOOST_NEGPULSE_1S,531,0.91689,2.72718,0.364,8,charge,2,16.356,5.452,2.0,2.0,3.6051,3.7967,11.7144,12-12-22_01.45_BCNP1s_protocol_HPPC_IN21700_30T_cycle_#531.mat
BOOST_NEGPULSE_1S,531,0.91689,2.72718,0.364,8,charge,2,16.356,5.452,10.0,9.9,3.6051,3.8395,14.3311,12-12-22_01.45_BCNP1s_protocol_HPPC_IN21700_30T_cycle_#531.mat
BOOST_NEGPULSE_1S,531,0.91689,2.72718,0.3636,8,discharge,3,-31.353,10.451,2.0,1.9,3.5981,3.22,12.0595,12-12-22_01.45_BCNP1s_protocol_HPPC_IN21700_30T_cycle_#531.mat
BOOST_NEGPULSE_1S,531,0.91689,2.72718,0.3636,8,discharge,3,-31.353,10.451,10.0,9.9,3.5981,3.1155,15.3925,12-12-22_01.45_BCNP1s_protocol_HPPC_IN21700_30T_cycle_#531.mat
BOOST_NEGPULSE_1S,531,0.91689,2.72718,0.3641,8,charge,3,27.262,9.087,2.0,2.0,3.6078,3.9184,11.3931,12-12-22_01.45_BCNP1s_protocol_HPPC_IN21700_30T_cycle_#531.mat
BOOST_NEGPULSE_1S,531,0.91689,2.72718,0.3641,8,charge,3,27.262,9.087,10.0,9.9,3.6078,3.9822,13.7334,12-12-22_01.45_BCNP1s_protocol_HPPC_IN21700_30T_cycle_#531.mat
BOOST_NEGPULSE_1S,531,0.91689,2.72718,0.273,9,discharge,0,-2.727,0.909,2.0,2.0,3.5157,3.4794,13.3133,12-12-22_01.45_BCNP1s_protocol_HPPC_IN21700_30T_cycle_#531.mat
BOOST_NEGPULSE_1S,531,0.91689,2.72718,0.273,9,discharge,0,-2.727,0.909,10.0,9.9,3.5157,3.4678,17.5677,12-12-22_01.45_BCNP1s_protocol_HPPC_IN21700_30T_cycle_#531.mat
BOOST_NEGPULSE_1S,531,0.91689,2.72718,0.273,9,charge,0,1.363,0.454,2.0,2.0,3.5172,3.5346,12.7622,12-12-22_01.45_BCNP1s_protocol_HPPC_IN21700_30T_cycle_#531.mat
BOOST_NEGPULSE_1S,531,0.91689,2.72718,0.273,9,charge,0,1.363,0.454,10.0,9.9,3.5172,3.5399,16.6496,12-12-22_01.45_BCNP1s_protocol_HPPC_IN21700_30T_cycle_#531.mat
BOOST_NEGPULSE_1S,531,0.91689,2.72718,0.2729,9,discharge,1,-10.906,3.635,2.0,2.0,3.516,3.3705,13.3413,12-12-22_01.45_BCNP1s_protocol_HPPC_IN21700_30T_cycle_#531.mat
BOOST_NEGPULSE_1S,531,0.91689,2.72718,0.2729,9,discharge,1,-10.906,3.635,10.0,9.9,3.516,3.327,17.3299,12-12-22_01.45_BCNP1s_protocol_HPPC_IN21700_30T_cycle_#531.mat
BOOST_NEGPULSE_1S,531,0.91689,2.72718,0.273,9,charge,1,5.452,1.817,2.0,2.0,3.5221,3.5917,12.7664,12-12-22_01.45_BCNP1s_protocol_HPPC_IN21700_30T_cycle_#531.mat
BOOST_NEGPULSE_1S,531,0.91689,2.72718,0.273,9,charge,1,5.452,1.817,10.0,9.9,3.5221,3.611,16.3065,12-12-22_01.45_BCNP1s_protocol_HPPC_IN21700_30T_cycle_#531.mat
BOOST_NEGPULSE_1S,531,0.91689,2.72718,0.2728,9,discharge,2,-21.811,7.27,2.0,2.0,3.5181,3.2277,13.3144,12-12-22_01.45_BCNP1s_protocol_HPPC_IN21700_30T_cycle_#531.mat
BOOST_NEGPULSE_1S,531,0.91689,2.72718,0.2728,9,discharge,2,-21.811,7.27,10.0,9.9,3.5181,3.1352,17.5554,12-12-22_01.45_BCNP1s_protocol_HPPC_IN21700_30T_cycle_#531.mat
BOOST_NEGPULSE_1S,531,0.91689,2.72718,0.2731,9,charge,2,16.357,5.452,2.0,2.0,3.5268,3.7279,12.2944,12-12-22_01.45_BCNP1s_protocol_HPPC_IN21700_30T_cycle_#531.mat
BOOST_NEGPULSE_1S,531,0.91689,2.72718,0.2731,9,charge,2,16.357,5.452,10.0,9.9,3.5268,3.7795,15.449,12-12-22_01.45_BCNP1s_protocol_HPPC_IN21700_30T_cycle_#531.mat
BOOST_NEGPULSE_1S,531,0.91689,2.72718,0.2728,9,discharge,3,-31.353,10.451,2.0,2.0,3.5193,3.1053,13.2045,12-12-22_01.45_BCNP1s_protocol_HPPC_IN21700_30T_cycle_#531.mat
BOOST_NEGPULSE_1S,531,0.91689,2.72718,0.2728,9,discharge,3,-31.353,10.451,10.0,9.9,3.5193,2.9557,17.976,12-12-22_01.45_BCNP1s_protocol_HPPC_IN21700_30T_cycle_#531.mat
BOOST_NEGPULSE_1S,531,0.91689,2.72718,0.2732,9,charge,3,27.26,9.087,2.0,2.0,3.5301,3.8534,11.8599,12-12-22_01.45_BCNP1s_protocol_HPPC_IN21700_30T_cycle_#531.mat
BOOST_NEGPULSE_1S,531,0.91689,2.72718,0.2732,9,charge,3,27.26,9.087,10.0,9.9,3.5301,3.9271,14.5635,12-12-22_01.45_BCNP1s_protocol_HPPC_IN21700_30T_cycle_#531.mat
BOOST_NEGPULSE_1S,531,0.91689,2.72718,0.2275,10,discharge,0,-2.727,0.909,2.0,2.0,3.4627,3.4244,14.0468,12-12-22_01.45_BCNP1s_protocol_HPPC_IN21700_30T_cycle_#531.mat
BOOST_NEGPULSE_1S,531,0.91689,2.72718,0.2275,10,discharge,0,-2.727,0.909,10.0,9.9,3.4627,3.4119,18.6313,12-12-22_01.45_BCNP1s_protocol_HPPC_IN21700_30T_cycle_#531.mat
BOOST_NEGPULSE_1S,531,0.91689,2.72718,0.2276,10,charge,0,1.363,0.454,2.0,2.0,3.4652,3.4842,13.9357,12-12-22_01.45_BCNP1s_protocol_HPPC_IN21700_30T_cycle_#531.mat
BOOST_NEGPULSE_1S,531,0.91689,2.72718,0.2276,10,charge,0,1.363,0.454,10.0,9.9,3.4652,3.4896,17.8964,12-12-22_01.45_BCNP1s_protocol_HPPC_IN21700_30T_cycle_#531.mat
BOOST_NEGPULSE_1S,531,0.91689,2.72718,0.2275,10,discharge,1,-10.906,3.635,2.0,2.0,3.4638,3.306,14.4691,12-12-22_01.45_BCNP1s_protocol_HPPC_IN21700_30T_cycle_#531.mat
BOOST_NEGPULSE_1S,531,0.91689,2.72718,0.2275,10,discharge,1,-10.906,3.635,10.0,9.9,3.4638,3.2552,19.1271,12-12-22_01.45_BCNP1s_protocol_HPPC_IN21700_30T_cycle_#531.mat
BOOST_NEGPULSE_1S,531,0.91689,2.72718,0.2276,10,charge,1,5.452,1.817,2.0,2.0,3.4701,3.5433,13.427,12-12-22_01.45_BCNP1s_protocol_HPPC_IN21700_30T_cycle_#531.mat
BOOST_NEGPULSE_1S,531,0.91689,2.72718,0.2276,10,charge,1,5.452,1.817,10.0,9.9,3.4701,3.5629,17.0222,12-12-22_01.45_BCNP1s_protocol_HPPC_IN21700_30T_cycle_#531.mat
BOOST_NEGPULSE_1S,531,0.91689,2.72718,0.2274,10,discharge,2,-21.811,7.27,2.0,2.0,3.4654,3.1489,14.511,12-12-22_01.45_BCNP1s_protocol_HPPC_IN21700_30T_cycle_#531.mat
BOOST_NEGPULSE_1S,531,0.91689,2.72718,0.2274,10,discharge,2,-21.811,7.27,10.0,9.9,3.4654,3.0145,20.6731,12-12-22_01.45_BCNP1s_protocol_HPPC_IN21700_30T_cycle_#531.mat
BOOST_NEGPULSE_1S,531,0.91689,2.72718,0.2277,10,charge,2,16.357,5.452,2.0,1.9,3.4742,3.6807,12.6246,12-12-22_01.45_BCNP1s_protocol_HPPC_IN21700_30T_cycle_#531.mat
BOOST_NEGPULSE_1S,531,0.91689,2.72718,0.2277,10,charge,2,16.357,5.452,10.0,9.9,3.4742,3.7345,15.9137,12-12-22_01.45_BCNP1s_protocol_HPPC_IN21700_30T_cycle_#531.mat
BOOST_NEGPULSE_1S,531,0.91689,2.72718,0.2273,10,discharge,3,-31.351,10.45,2.0,1.9,3.4653,3.0149,14.3664,12-12-22_01.45_BCNP1s_protocol_HPPC_IN21700_30T_cycle_#531.mat
BOOST_NEGPULSE_1S,531,0.91689,2.72718,0.2273,10,discharge,3,-31.351,10.45,10.0,9.9,3.4653,2.7619,22.4363,12-12-22_01.45_BCNP1s_protocol_HPPC_IN21700_30T_cycle_#531.mat
BOOST_NEGPULSE_1S,531,0.91689,2.72718,0.2278,10,charge,3,27.262,9.087,2.0,2.0,3.4762,3.8066,12.1194,12-12-22_01.45_BCNP1s_protocol_HPPC_IN21700_30T_cycle_#531.mat
BOOST_NEGPULSE_1S,531,0.91689,2.72718,0.2278,10,charge,3,27.262,9.087,10.0,9.9,3.4762,3.8868,15.0613,12-12-22_01.45_BCNP1s_protocol_HPPC_IN21700_30T_cycle_#531.mat
BOOST_NEGPULSE_1S,531,0.91689,2.72718,0.1821,11,discharge,0,-2.727,0.909,2.0,2.0,3.4215,3.378,15.9534,12-12-22_01.45_BCNP1s_protocol_HPPC_IN21700_30T_cycle_#531.mat
BOOST_NEGPULSE_1S,531,0.91689,2.72718,0.1821,11,discharge,0,-2.727,0.909,10.0,9.9,3.4215,3.3622,21.7479,12-12-22_01.45_BCNP1s_protocol_HPPC_IN21700_30T_cycle_#531.mat
BOOST_NEGPULSE_1S,531,0.91689,2.72718,0.1821,11,charge,0,1.363,0.454,2.0,2.0,3.424,3.4445,15.0381,12-12-22_01.45_BCNP1s_protocol_HPPC_IN21700_30T_cycle_#531.mat
BOOST_NEGPULSE_1S,531,0.91689,2.72718,0.1821,11,charge,0,1.363,0.454,10.0,9.9,3.424,3.4502,19.2195,12-12-22_01.45_BCNP1s_protocol_HPPC_IN21700_30T_cycle_#531.mat
BOOST_NEGPULSE_1S,531,0.91689,2.72718,0.182,11,discharge,1,-10.906,3.635,2.0,2.0,3.4221,3.2415,16.5597,12-12-22_01.45_BCNP1s_protocol_HPPC_IN21700_30T_cycle_#531.mat
BOOST_NEGPULSE_1S,531,0.91689,2.72718,0.182,11,discharge,1,-10.906,3.635,10.0,9.9,3.4221,3.1509,24.867,12-12-22_01.45_BCNP1s_protocol_HPPC_IN21700_30T_cycle_#531.mat
BOOST_NEGPULSE_1S,531,0.91689,2.72718,0.1822,11,charge,1,5.454,1.818,2.0,2.0,3.4306,3.5083,14.2472,12-12-22_01.45_BCNP1s_protocol_HPPC_IN21700_30T_cycle_#531.mat
BOOST_NEGPULSE_1S,531,0.91689,2.72718,0.1822,11,charge,1,5.454,1.818,10.0,9.9,3.4306,3.525,17.3093,12-12-22_01.45_BCNP1s_protocol_HPPC_IN21700_30T_cycle_#531.mat
BOOST_NEGPULSE_1S,531,0.91689,2.72718,0.1819,11,discharge,2,-21.809,7.27,2.0,2.0,3.4241,3.0533,17.0022,12-12-22_01.45_BCNP1s_protocol_HPPC_IN21700_30T_cycle_#531.mat
BOOST_NEGPULSE_1S,531,0.91689,2.72718,0.1819,11,discharge,2,-21.809,7.27,10.0,9.9,3.4241,2.7504,30.8909,12-12-22_01.45_BCNP1s_protocol_HPPC_IN21700_30T_cycle_#531.mat
BOOST_NEGPULSE_1S,531,0.91689,2.72718,0.1822,11,charge,2,16.354,5.451,2.0,2.0,3.4357,3.6461,12.8654,12-12-22_01.45_BCNP1s_protocol_HPPC_IN21700_30T_cycle_#531.mat
BOOST_NEGPULSE_1S,531,0.91689,2.72718,0.1822,11,charge,2,16.354,5.451,10.0,9.9,3.4357,3.6919,15.6659,12-12-22_01.45_BCNP1s_protocol_HPPC_IN21700_30T_cycle_#531.mat
BOOST_NEGPULSE_1S,531,0.91689,2.72718,0.1819,11,discharge,3,-31.351,10.45,2.0,2.0,3.4235,2.8839,17.2116,12-12-22_01.45_BCNP1s_protocol_HPPC_IN21700_30T_cycle_#531.mat
BOOST_NEGPULSE_1S,531,0.91689,2.72718,0.1819,11,discharge,3,-31.351,10.45,10.0,9.9,3.4235,2.4998,29.4632,12-12-22_01.45_BCNP1s_protocol_HPPC_IN21700_30T_cycle_#531.mat
BOOST_NEGPULSE_1S,531,0.91689,2.72718,0.1823,11,charge,3,27.262,9.087,2.0,2.0,3.4381,3.7655,12.0094,12-12-22_01.45_BCNP1s_protocol_HPPC_IN21700_30T_cycle_#531.mat
BOOST_NEGPULSE_1S,531,0.91689,2.72718,0.1823,11,charge,3,27.262,9.087,10.0,9.9,3.4381,3.8413,14.7898,12-12-22_01.45_BCNP1s_protocol_HPPC_IN21700_30T_cycle_#531.mat
BOOST_NEGPULSE_1S,531,0.91689,2.72718,0.1367,12,discharge,0,-2.727,0.909,2.0,2.0,3.3698,3.314,20.4643,12-12-22_01.45_BCNP1s_protocol_HPPC_IN21700_30T_cycle_#531.mat
BOOST_NEGPULSE_1S,531,0.91689,2.72718,0.1367,12,discharge,0,-2.727,0.909,10.0,9.9,3.3698,3.2824,32.0534,12-12-22_01.45_BCNP1s_protocol_HPPC_IN21700_30T_cycle_#531.mat
BOOST_NEGPULSE_1S,531,0.91689,2.72718,0.1367,12,charge,0,1.363,0.454,2.0,2.0,3.3736,3.3987,18.4085,12-12-22_01.45_BCNP1s_protocol_HPPC_IN21700_30T_cycle_#531.mat
BOOST_NEGPULSE_1S,531,0.91689,2.72718,0.1367,12,charge,0,1.363,0.454,10.0,9.9,3.3736,3.4083,25.4492,12-12-22_01.45_BCNP1s_protocol_HPPC_IN21700_30T_cycle_#531.mat
BOOST_NEGPULSE_1S,531,0.91689,2.72718,0.1366,12,discharge,1,-10.906,3.635,2.0,1.9,3.3707,3.1205,22.9415,12-12-22_01.45_BCNP1s_protocol_HPPC_IN21700_30T_cycle_#531.mat
BOOST_NEGPULSE_1S,531,0.91689,2.72718,0.1366,12,discharge,1,-10.906,3.635,10.0,9.9,3.3707,2.8567,47.13,12-12-22_01.45_BCNP1s_protocol_HPPC_IN21700_30T_cycle_#531.mat
BOOST_NEGPULSE_1S,531,0.91689,2.72718,0.1367,12,charge,1,5.452,1.817,2.0,2.0,3.3834,3.4729,16.4172,12-12-22_01.45_BCNP1s_protocol_HPPC_IN21700_30T_cycle_#531.mat
BOOST_NEGPULSE_1S,531,0.91689,2.72718,0.1367,12,charge,1,5.452,1.817,10.0,9.9,3.3834,3.4966,20.7645,12-12-22_01.45_BCNP1s_protocol_HPPC_IN21700_30T_cycle_#531.mat
BOOST_NEGPULSE_1S,531,0.91689,2.72718,0.1365,12,discharge,2,-21.805,7.268,2.0,2.0,3.3745,2.8199,25.4345,12-12-22_01.45_BCNP1s_protocol_HPPC_IN21700_30T_cycle_#531.mat
BOOST_NEGPULSE_1S,531,0.91689,2.72718,0.1365,12,discharge,2,-21.805,7.268,10.0,9.9,3.3745,2.4999,40.1101,12-12-22_01.45_BCNP1s_protocol_HPPC_IN21700_30T_cycle_#531.mat
BOOST_NEGPULSE_1S,531,0.91689,2.72718,0.1368,12,charge,2,16.357,5.452,2.0,2.0,3.3906,3.6153,13.7372,12-12-22_01.45_BCNP1s_protocol_HPPC_IN21700_30T_cycle_#531.mat
BOOST_NEGPULSE_1S,531,0.91689,2.72718,0.1368,12,charge,2,16.357,5.452,10.0,9.9,3.3906,3.6568,16.2744,12-12-22_01.45_BCNP1s_protocol_HPPC_IN21700_30T_cycle_#531.mat
BOOST_NEGPULSE_1S,531,0.91689,2.72718,0.1364,12,discharge,3,-20.663,6.888,2.0,2.0,3.3742,2.5426,40.2459,12-12-22_01.45_BCNP1s_protocol_HPPC_IN21700_30T_cycle_#531.mat
BOOST_NEGPULSE_1S,531,0.91689,2.72718,0.1364,12,discharge,3,-20.663,6.888,10.0,9.9,3.3742,2.5,42.3075,12-12-22_01.45_BCNP1s_protocol_HPPC_IN21700_30T_cycle_#531.mat
BOOST_NEGPULSE_1S,531,0.91689,2.72718,0.1369,12,charge,3,27.26,9.087,2.0,2.0,3.3919,3.7372,12.6669,12-12-22_01.45_BCNP1s_protocol_HPPC_IN21700_30T_cycle_#531.mat
BOOST_NEGPULSE_1S,531,0.91689,2.72718,0.1369,12,charge,3,27.26,9.087,10.0,9.9,3.3919,3.8033,15.0917,12-12-22_01.45_BCNP1s_protocol_HPPC_IN21700_30T_cycle_#531.mat
BOOST_NEGPULSE_1S,568,0.91428,2.71942,1.0,0,discharge,0,-2.717,0.906,2.0,1.9,4.1447,4.1039,15.0166,12-16-22_20.46_BCNP1s_protocol_HPPC_IN21700_30T_cycle_#568.mat
BOOST_NEGPULSE_1S,568,0.91428,2.71942,1.0,0,discharge,0,-2.717,0.906,10.0,9.7,4.1447,4.0856,21.7519,12-16-22_20.46_BCNP1s_protocol_HPPC_IN21700_30T_cycle_#568.mat
BOOST_NEGPULSE_1S,568,0.91428,2.71942,1.0,0,charge,0,1.36,0.453,2.0,2.0,4.158,4.1842,19.2704,12-16-22_20.46_BCNP1s_protocol_HPPC_IN21700_30T_cycle_#568.mat
BOOST_NEGPULSE_1S,568,0.91428,2.71942,1.0,0,charge,0,1.36,0.453,10.0,9.9,4.158,4.1954,27.5081,12-16-22_20.46_BCNP1s_protocol_HPPC_IN21700_30T_cycle_#568.mat
BOOST_NEGPULSE_1S,568,0.91428,2.71942,0.9999,0,discharge,1,-10.878,3.626,2.0,2.0,4.154,3.9605,17.7882,12-16-22_20.46_BCNP1s_protocol_HPPC_IN21700_30T_cycle_#568.mat
BOOST_NEGPULSE_1S,568,0.91428,2.71942,0.9999,0,discharge,1,-10.878,3.626,10.0,9.9,4.154,3.9215,21.3734,12-16-22_20.46_BCNP1s_protocol_HPPC_IN21700_30T_cycle_#568.mat
BOOST_NEGPULSE_1S,568,0.91428,2.71942,1.0,0,charge,1,1.689,0.563,2.0,1.9,4.1616,4.2001,22.7946,12-16-22_20.46_BCNP1s_protocol_HPPC_IN21700_30T_cycle_#568.mat
BOOST_NEGPULSE_1S,568,0.91428,2.71942,1.0,0,charge,1,1.689,0.563,10.0,9.9,4.1616,4.2001,22.7946,12-16-22_20.46_BCNP1s_protocol_HPPC_IN21700_30T_cycle_#568.mat
BOOST_NEGPULSE_1S,568,0.91428,2.71942,0.9998,0,discharge,2,-21.752,7.251,2.0,2.0,4.1531,3.8001,16.2284,12-16-22_20.46_BCNP1s_protocol_HPPC_IN21700_30T_cycle_#568.mat
BOOST_NEGPULSE_1S,568,0.91428,2.71942,0.9998,0,discharge,2,-21.752,7.251,10.0,9.9,4.1531,3.7513,18.4719,12-16-22_20.46_BCNP1s_protocol_HPPC_IN21700_30T_cycle_#568.mat
BOOST_NEGPULSE_1S,568,0.91428,2.71942,1.0,0,charge,2,1.583,0.528,2.0,2.0,4.1647,4.2,22.2938,12-16-22_20.46_BCNP1s_protocol_HPPC_IN21700_30T_cycle_#568.mat
BOOST_NEGPULSE_1S,568,0.91428,2.71942,1.0,0,charge,2,1.583,0.528,10.0,9.9,4.1647,4.2,22.2938,12-16-22_20.46_BCNP1s_protocol_HPPC_IN21700_30T_cycle_#568.mat
BOOST_NEGPULSE_1S,568,0.91428,2.71942,0.9997,0,discharge,3,-31.271,10.424,2.0,2.0,4.1527,3.6758,15.2506,12-16-22_20.46_BCNP1s_protocol_HPPC_IN21700_30T_cycle_#568.mat
BOOST_NEGPULSE_1S,568,0.91428,2.71942,0.9997,0,discharge,3,-31.271,10.424,10.0,9.9,4.1527,3.6167,17.1405,12-16-22_20.46_BCNP1s_protocol_HPPC_IN21700_30T_cycle_#568.mat
BOOST_NEGPULSE_1S,568,0.91428,2.71942,1.0,0,charge,3,1.513,0.504,2.0,2.0,4.1667,4.2,22.0107,12-16-22_20.46_BCNP1s_protocol_HPPC_IN21700_30T_cycle_#568.mat
BOOST_NEGPULSE_1S,568,0.91428,2.71942,1.0,0,charge,3,1.513,0.504,10.0,9.9,4.1667,4.2001,22.0768,12-16-22_20.46_BCNP1s_protocol_HPPC_IN21700_30T_cycle_#568.mat
BOOST_NEGPULSE_1S,568,0.91428,2.71942,0.9547,1,discharge,0,-2.719,0.906,2.0,2.0,4.0959,4.0514,16.3663,12-16-22_20.46_BCNP1s_protocol_HPPC_IN21700_30T_cycle_#568.mat
BOOST_NEGPULSE_1S,568,0.91428,2.71942,0.9547,1,discharge,0,-2.719,0.906,10.0,9.9,4.0959,4.0415,20.0074,12-16-22_20.46_BCNP1s_protocol_HPPC_IN21700_30T_cycle_#568.mat
BOOST_NEGPULSE_1S,568,0.91428,2.71942,0.9547,1,charge,0,1.362,0.454,2.0,2.0,4.0971,4.1193,16.3043,12-16-22_20.46_BCNP1s_protocol_HPPC_IN21700_30T_cycle_#568.mat
BOOST_NEGPULSE_1S,568,0.91428,2.71942,0.9547,1,charge,0,1.362,0.454,10.0,9.9,4.0971,4.1249,20.4172,12-16-22_20.46_BCNP1s_protocol_HPPC_IN21700_30T_cycle_#568.mat
BOOST_NEGPULSE_1S,568,0.91428,2.71942,0.9546,1,discharge,1,-10.878,3.626,2.0,2.0,4.0961,3.9254,15.6922,12-16-22_20.46_BCNP1s_protocol_HPPC_IN21700_30T_cycle_#568.mat
BOOST_NEGPULSE_1S,568,0.91428,2.71942,0.9546,1,discharge,1,-10.878,3.626,10.0,9.9,4.0961,3.8977,18.2386,12-16-22_20.46_BCNP1s_protocol_HPPC_IN21700_30T_cycle_#568.mat
BOOST_NEGPULSE_1S,568,0.91428,2.71942,0.9547,1,charge,1,5.437,1.812,2.0,1.9,4.0995,4.1873,16.1474,12-16-22_20.46_BCNP1s_protocol_HPPC_IN21700_30T_cycle_#568.mat
BOOST_NEGPULSE_1S,568,0.91428,2.71942,0.9547,1,charge,1,5.437,1.812,10.0,9.9,4.0995,4.2,18.4831,12-16-22_20.46_BCNP1s_protocol_HPPC_IN21700_30T_cycle_#568.mat
BOOST_NEGPULSE_1S,568,0.91428,2.71942,0.9545,1,discharge,2,-21.753,7.251,2.0,2.0,4.0962,3.7756,14.7382,12-16-22_20.46_BCNP1s_protocol_HPPC_IN21700_30T_cycle_#568.mat
BOOST_NEGPULSE_1S,568,0.91428,2.71942,0.9545,1,discharge,2,-21.753,7.251,10.0,9.9,4.0962,3.7299,16.8391,12-16-22_20.46_BCNP1s_protocol_HPPC_IN21700_30T_cycle_#568.mat
BOOST_NEGPULSE_1S,568,0.91428,2.71942,0.9548,1,charge,2,5.474,1.825,2.0,2.0,4.1022,4.2002,17.9035,12-16-22_20.46_BCNP1s_protocol_HPPC_IN21700_30T_cycle_#568.mat
BOOST_NEGPULSE_1S,568,0.91428,2.71942,0.9548,1,charge,2,5.474,1.825,10.0,9.9,4.1022,4.2002,17.9035,12-16-22_20.46_BCNP1s_protocol_HPPC_IN21700_30T_cycle_#568.mat
BOOST_NEGPULSE_1S,568,0.91428,2.71942,0.9544,1,discharge,3,-31.271,10.424,2.0,2.0,4.0968,3.6561,14.0929,12-16-22_20.46_BCNP1s_protocol_HPPC_IN21700_30T_cycle_#568.mat
BOOST_NEGPULSE_1S,568,0.91428,2.71942,0.9544,1,discharge,3,-31.271,10.424,10.0,9.9,4.0968,3.5935,16.0948,12-16-22_20.46_BCNP1s_protocol_HPPC_IN21700_30T_cycle_#568.mat
BOOST_NEGPULSE_1S,568,0.91428,2.71942,0.9548,1,charge,3,5.367,1.789,2.0,2.0,4.1043,4.2,17.8329,12-16-22_20.46_BCNP1s_protocol_HPPC_IN21700_30T_cycle_#568.mat
BOOST_NEGPULSE_1S,568,0.91428,2.71942,0.9548,1,charge,3,5.367,1.789,10.0,9.9,4.1043,4.2,17.8329,12-16-22_20.46_BCNP1s_protocol_HPPC_IN21700_30T_cycle_#568.mat
BOOST_NEGPULSE_1S,568,0.91428,2.71942,0.9093,2,discharge,0,-2.719,0.906,2.0,2.0,4.0798,4.0386,15.1543,12-16-22_20.46_BCNP1s_protocol_HPPC_IN21700_30T_cycle_#568.mat
BOOST_NEGPULSE_1S,568,0.91428,2.71942,0.9093,2,discharge,0,-2.719,0.906,10.0,9.9,4.0798,4.0298,18.3911,12-16-22_20.46_BCNP1s_protocol_HPPC_IN21700_30T_cycle_#568.mat
BOOST_NEGPULSE_1S,568,0.91428,2.71942,0.9094,2,charge,0,1.362,0.454,2.0,2.0,4.0809,4.1013,14.9791,12-16-22_20.46_BCNP1s_protocol_HPPC_IN21700_30T_cycle_#568.mat
BOOST_NEGPULSE_1S,568,0.91428,2.71942,0.9094,2,charge,0,1.362,0.454,10.0,9.9,4.0809,4.1056,18.1364,12-16-22_20.46_BCNP1s_protocol_HPPC_IN21700_30T_cycle_#568.mat
BOOST_NEGPULSE_1S,568,0.91428,2.71942,0.9093,2,discharge,1,-10.878,3.626,2.0,2.0,4.08,3.9194,14.7637,12-16-22_20.46_BCNP1s_protocol_HPPC_IN21700_30T_cycle_#568.mat
BOOST_NEGPULSE_1S,568,0.91428,2.71942,0.9093,2,discharge,1,-10.878,3.626,10.0,9.9,4.08,3.8878,17.6687,12-16-22_20.46_BCNP1s_protocol_HPPC_IN21700_30T_cycle_#568.mat
BOOST_NEGPULSE_1S,568,0.91428,2.71942,0.9094,2,charge,1,5.436,1.812,2.0,2.0,4.0829,4.1631,14.7524,12-16-22_20.46_BCNP1s_protocol_HPPC_IN21700_30T_cycle_#568.mat
BOOST_NEGPULSE_1S,568,0.91428,2.71942,0.9094,2,charge,1,5.436,1.812,10.0,9.9,4.0829,4.1799,17.8427,12-16-22_20.46_BCNP1s_protocol_HPPC_IN21700_30T_cycle_#568.mat
BOOST_NEGPULSE_1S,568,0.91428,2.71942,0.9092,2,discharge,2,-21.752,7.251,2.0,2.0,4.0801,3.7724,14.1458,12-16-22_20.46_BCNP1s_protocol_HPPC_IN21700_30T_cycle_#568.mat
BOOST_NEGPULSE_1S,568,0.91428,2.71942,0.9092,2,discharge,2,-21.752,7.251,10.0,9.9,4.0801,3.7161,16.7341,12-16-22_20.46_BCNP1s_protocol_HPPC_IN21700_30T_cycle_#568.mat
BOOST_NEGPULSE_1S,568,0.91428,2.71942,0.9094,2,charge,2,7.314,2.438,2.0,2.0,4.0846,4.2,15.779,12-16-22_20.46_BCNP1s_protocol_HPPC_IN21700_30T_cycle_#568.mat
BOOST_NEGPULSE_1S,568,0.91428,2.71942,0.9094,2,charge,2,7.314,2.438,10.0,9.9,4.0846,4.2,15.779,12-16-22_20.46_BCNP1s_protocol_HPPC_IN21700_30T_cycle_#568.mat
BOOST_NEGPULSE_1S,568,0.91428,2.71942,0.9091,2,discharge,3,-31.271,10.424,2.0,2.0,4.0806,3.6541,13.6388,12-16-22_20.46_BCNP1s_protocol_HPPC_IN21700_30T_cycle_#568.mat
BOOST_NEGPULSE_1S,568,0.91428,2.71942,0.9091,2,discharge,3,-31.271,10.424,10.0,9.9,4.0806,3.5771,16.1012,12-16-22_20.46_BCNP1s_protocol_HPPC_IN21700_30T_cycle_#568.mat
BOOST_NEGPULSE_1S,568,0.91428,2.71942,0.9094,2,charge,3,7.251,2.417,2.0,2.0,4.0854,4.2,15.804,12-16-22_20.46_BCNP1s_protocol_HPPC_IN21700_30T_cycle_#568.mat
BOOST_NEGPULSE_1S,568,0.91428,2.71942,0.9094,2,charge,3,7.251,2.417,10.0,9.9,4.0854,4.2,15.804,12-16-22_20.46_BCNP1s_protocol_HPPC_IN21700_30T_cycle_#568.mat
BOOST_NEGPULSE_1S,568,0.91428,2.71942,0.8187,3,discharge,0,-2.719,0.906,2.0,2.0,4.0212,3.9832,13.9768,12-16-22_20.46_BCNP1s_protocol_HPPC_IN21700_30T_cycle_#568.mat
BOOST_NEGPULSE_1S,568,0.91428,2.71942,0.8187,3,discharge,0,-2.719,0.906,10.0,9.9,4.0212,3.9688,19.2732,12-16-22_20.46_BCNP1s_protocol_HPPC_IN21700_30T_cycle_#568.mat
BOOST_NEGPULSE_1S,568,0.91428,2.71942,0.8187,3,charge,0,1.362,0.454,2.0,1.9,4.024,4.0429,13.8807,12-16-22_20.46_BCNP1s_protocol_HPPC_IN21700_30T_cycle_#568.mat
BOOST_NEGPULSE_1S,568,0.91428,2.71942,0.8187,3,charge,0,1.362,0.454,10.0,9.9,4.024,4.0491,18.4342,12-16-22_20.46_BCNP1s_protocol_HPPC_IN21700_30T_cycle_#568.mat
BOOST_NEGPULSE_1S,568,0.91428,2.71942,0.8186,3,discharge,1,-10.876,3.625,2.0,1.9,4.0226,3.8692,14.1045,12-16-22_20.46_BCNP1s_protocol_HPPC_IN21700_30T_cycle_#568.mat
BOOST_NEGPULSE_1S,568,0.91428,2.71942,0.8186,3,discharge,1,-10.876,3.625,10.0,9.9,4.0226,3.8183,18.7845,12-16-22_20.46_BCNP1s_protocol_HPPC_IN21700_30T_cycle_#568.mat
BOOST_NEGPULSE_1S,568,0.91428,2.71942,0.8188,3,charge,1,5.438,1.813,2.0,2.0,4.0273,4.101,13.5518,12-16-22_20.46_BCNP1s_protocol_HPPC_IN21700_30T_cycle_#568.mat
BOOST_NEGPULSE_1S,568,0.91428,2.71942,0.8188,3,charge,1,5.438,1.813,10.0,9.9,4.0273,4.1217,17.358,12-16-22_20.46_BCNP1s_protocol_HPPC_IN21700_30T_cycle_#568.mat
BOOST_NEGPULSE_1S,568,0.91428,2.71942,0.8185,3,discharge,2,-21.754,7.251,2.0,2.0,4.0232,3.7232,13.7906,12-16-22_20.46_BCNP1s_protocol_HPPC_IN21700_30T_cycle_#568.mat
BOOST_NEGPULSE_1S,568,0.91428,2.71942,0.8185,3,discharge,2,-21.754,7.251,10.0,9.9,4.0232,3.6484,17.229,12-16-22_20.46_BCNP1s_protocol_HPPC_IN21700_30T_cycle_#568.mat
BOOST_NEGPULSE_1S,568,0.91428,2.71942,0.8188,3,charge,2,11.839,3.946,2.0,2.0,4.0299,4.2001,14.3762,12-16-22_20.46_BCNP1s_protocol_HPPC_IN21700_30T_cycle_#568.mat
BOOST_NEGPULSE_1S,568,0.91428,2.71942,0.8188,3,charge,2,11.839,3.946,10.0,9.9,4.0299,4.2,14.3678,12-16-22_20.46_BCNP1s_protocol_HPPC_IN21700_30T_cycle_#568.mat
BOOST_NEGPULSE_1S,568,0.91428,2.71942,0.8184,3,discharge,3,-31.271,10.424,2.0,2.0,4.0238,3.6062,13.3542,12-16-22_20.46_BCNP1s_protocol_HPPC_IN21700_30T_cycle_#568.mat
BOOST_NEGPULSE_1S,568,0.91428,2.71942,0.8184,3,discharge,3,-31.271,10.424,10.0,9.9,4.0238,3.5132,16.3282,12-16-22_20.46_BCNP1s_protocol_HPPC_IN21700_30T_cycle_#568.mat
BOOST_NEGPULSE_1S,568,0.91428,2.71942,0.8188,3,charge,3,11.847,3.949,2.0,2.0,4.0316,4.2,14.2146,12-16-22_20.46_BCNP1s_protocol_HPPC_IN21700_30T_cycle_#568.mat
BOOST_NEGPULSE_1S,568,0.91428,2.71942,0.8188,3,charge,3,11.847,3.949,10.0,9.9,4.0316,4.1999,14.2061,12-16-22_20.46_BCNP1s_protocol_HPPC_IN21700_30T_cycle_#568.mat
BOOST_NEGPULSE_1S,568,0.91428,2.71942,0.7281,4,discharge,0,-2.719,0.906,2.0,2.0,3.9219,3.8849,13.6069,12-16-22_20.46_BCNP1s_protocol_HPPC_IN21700_30T_cycle_#568.mat
BOOST_NEGPULSE_1S,568,0.91428,2.71942,0.7281,4,discharge,0,-2.719,0.906,10.0,9.9,3.9219,3.8708,18.7923,12-16-22_20.46_BCNP1s_protocol_HPPC_IN21700_30T_cycle_#568.mat
BOOST_NEGPULSE_1S,568,0.91428,2.71942,0.7281,4,charge,0,1.362,0.454,2.0,2.0,3.9239,3.9417,13.0729,12-16-22_20.46_BCNP1s_protocol_HPPC_IN21700_30T_cycle_#568.mat
BOOST_NEGPULSE_1S,568,0.91428,2.71942,0.7281,4,charge,0,1.362,0.454,10.0,9.9,3.9239,3.9471,17.0388,12-16-22_20.46_BCNP1s_protocol_HPPC_IN21700_30T_cycle_#568.mat
BOOST_NEGPULSE_1S,568,0.91428,2.71942,0.728,4,discharge,1,-10.878,3.626,2.0,2.0,3.922,3.7752,13.4951,12-16-22_20.46_BCNP1s_protocol_HPPC_IN21700_30T_cycle_#568.mat
BOOST_NEGPULSE_1S,568,0.91428,2.71942,0.728,4,discharge,1,-10.878,3.626,10.0,9.9,3.922,3.7317,17.494,12-16-22_20.46_BCNP1s_protocol_HPPC_IN21700_30T_cycle_#568.mat
BOOST_NEGPULSE_1S,568,0.91428,2.71942,0.7281,4,charge,1,5.438,1.813,2.0,2.0,3.9272,3.9962,12.6885,12-16-22_20.46_BCNP1s_protocol_HPPC_IN21700_30T_cycle_#568.mat
BOOST_NEGPULSE_1S,568,0.91428,2.71942,0.7281,4,charge,1,5.438,1.813,10.0,9.9,3.9272,4.0131,15.7962,12-16-22_20.46_BCNP1s_protocol_HPPC_IN21700_30T_cycle_#568.mat
BOOST_NEGPULSE_1S,568,0.91428,2.71942,0.7279,4,discharge,2,-21.752,7.251,2.0,2.0,3.9223,3.6377,13.0839,12-16-22_20.46_BCNP1s_protocol_HPPC_IN21700_30T_cycle_#568.mat
BOOST_NEGPULSE_1S,568,0.91428,2.71942,0.7279,4,discharge,2,-21.752,7.251,10.0,9.9,3.9223,3.5747,15.9801,12-16-22_20.46_BCNP1s_protocol_HPPC_IN21700_30T_cycle_#568.mat
BOOST_NEGPULSE_1S,568,0.91428,2.71942,0.7282,4,charge,2,16.316,5.439,2.0,1.9,3.9294,4.1252,12.0005,12-16-22_20.46_BCNP1s_protocol_HPPC_IN21700_30T_cycle_#568.mat
BOOST_NEGPULSE_1S,568,0.91428,2.71942,0.7282,4,charge,2,16.316,5.439,10.0,9.9,3.9294,4.1743,15.0098,12-16-22_20.46_BCNP1s_protocol_HPPC_IN21700_30T_cycle_#568.mat
BOOST_NEGPULSE_1S,568,0.91428,2.71942,0.7278,4,discharge,3,-31.271,10.424,2.0,1.9,3.9229,3.5284,12.6155,12-16-22_20.46_BCNP1s_protocol_HPPC_IN21700_30T_cycle_#568.mat
BOOST_NEGPULSE_1S,568,0.91428,2.71942,0.7278,4,discharge,3,-31.271,10.424,10.0,9.9,3.9229,3.4436,15.3273,12-16-22_20.46_BCNP1s_protocol_HPPC_IN21700_30T_cycle_#568.mat
BOOST_NEGPULSE_1S,568,0.91428,2.71942,0.7283,4,charge,3,20.85,6.95,2.0,1.9,3.9305,4.2002,12.9353,12-16-22_20.46_BCNP1s_protocol_HPPC_IN21700_30T_cycle_#568.mat
BOOST_NEGPULSE_1S,568,0.91428,2.71942,0.7283,4,charge,3,20.85,6.95,10.0,9.9,3.9305,4.2,12.9257,12-16-22_20.46_BCNP1s_protocol_HPPC_IN21700_30T_cycle_#568.mat
BOOST_NEGPULSE_1S,568,0.91428,2.71942,0.6374,5,discharge,0,-2.719,0.906,2.0,2.0,3.836,3.8013,12.7606,12-16-22_20.46_BCNP1s_protocol_HPPC_IN21700_30T_cycle_#568.mat
BOOST_NEGPULSE_1S,568,0.91428,2.71942,0.6374,5,discharge,0,-2.719,0.906,10.0,9.9,3.836,3.7886,17.431,12-16-22_20.46_BCNP1s_protocol_HPPC_IN21700_30T_cycle_#568.mat
BOOST_NEGPULSE_1S,568,0.91428,2.71942,0.6374,5,charge,0,1.36,0.453,2.0,2.0,3.8382,3.8555,12.7243,12-16-22_20.46_BCNP1s_protocol_HPPC_IN21700_30T_cycle_#568.mat
BOOST_NEGPULSE_1S,568,0.91428,2.71942,0.6374,5,charge,0,1.36,0.453,10.0,9.9,3.8382,3.861,16.7696,12-16-22_20.46_BCNP1s_protocol_HPPC_IN21700_30T_cycle_#568.mat
BOOST_NEGPULSE_1S,568,0.91428,2.71942,0.6374,5,discharge,1,-10.879,3.626,2.0,2.0,3.8365,3.6968,12.8413,12-16-22_20.46_BCNP1s_protocol_HPPC_IN21700_30T_cycle_#568.mat
BOOST_NEGPULSE_1S,568,0.91428,2.71942,0.6374,5,discharge,1,-10.879,3.626,10.0,9.9,3.8365,3.6583,16.3802,12-16-22_20.46_BCNP1s_protocol_HPPC_IN21700_30T_cycle_#568.mat
BOOST_NEGPULSE_1S,568,0.91428,2.71942,0.6375,5,charge,1,5.438,1.813,2.0,1.9,3.841,3.9091,12.5221,12-16-22_20.46_BCNP1s_protocol_HPPC_IN21700_30T_cycle_#568.mat
BOOST_NEGPULSE_1S,568,0.91428,2.71942,0.6375,5,charge,1,5.438,1.813,10.0,9.9,3.841,3.9288,16.1445,12-16-22_20.46_BCNP1s_protocol_HPPC_IN21700_30T_cycle_#568.mat
BOOST_NEGPULSE_1S,568,0.91428,2.71942,0.6373,5,discharge,2,-21.754,7.251,2.0,1.9,3.8361,3.5662,12.4069,12-16-22_20.46_BCNP1s_protocol_HPPC_IN21700_30T_cycle_#568.mat
BOOST_NEGPULSE_1S,568,0.91428,2.71942,0.6373,5,discharge,2,-21.754,7.251,10.0,9.9,3.8361,3.4993,15.4822,12-16-22_20.46_BCNP1s_protocol_HPPC_IN21700_30T_cycle_#568.mat
BOOST_NEGPULSE_1S,568,0.91428,2.71942,0.6376,5,charge,2,16.316,5.439,2.0,1.9,3.8435,4.0395,12.0127,12-16-22_20.46_BCNP1s_protocol_HPPC_IN21700_30T_cycle_#568.mat
BOOST_NEGPULSE_1S,568,0.91428,2.71942,0.6376,5,charge,2,16.316,5.439,10.0,9.9,3.8435,4.0893,15.065,12-16-22_20.46_BCNP1s_protocol_HPPC_IN21700_30T_cycle_#568.mat
BOOST_NEGPULSE_1S,568,0.91428,2.71942,0.6372,5,discharge,3,-31.271,10.424,2.0,2.0,3.8359,3.4548,12.187,12-16-22_20.46_BCNP1s_protocol_HPPC_IN21700_30T_cycle_#568.mat
BOOST_NEGPULSE_1S,568,0.91428,2.71942,0.6372,5,discharge,3,-31.271,10.424,10.0,9.9,3.8359,3.3651,15.0555,12-16-22_20.46_BCNP1s_protocol_HPPC_IN21700_30T_cycle_#568.mat
BOOST_NEGPULSE_1S,568,0.91428,2.71942,0.6376,5,charge,3,27.19,9.063,2.0,1.9,3.8453,4.1607,11.5999,12-16-22_20.46_BCNP1s_protocol_HPPC_IN21700_30T_cycle_#568.mat
BOOST_NEGPULSE_1S,568,0.91428,2.71942,0.6376,5,charge,3,27.19,9.063,10.0,9.9,3.8453,4.2,13.0452,12-16-22_20.46_BCNP1s_protocol_HPPC_IN21700_30T_cycle_#568.mat
BOOST_NEGPULSE_1S,568,0.91428,2.71942,0.5468,6,discharge,0,-2.719,0.906,2.0,2.0,3.7423,3.7085,12.4292,12-16-22_20.46_BCNP1s_protocol_HPPC_IN21700_30T_cycle_#568.mat
BOOST_NEGPULSE_1S,568,0.91428,2.71942,0.5468,6,discharge,0,-2.719,0.906,10.0,9.9,3.7423,3.6973,16.5478,12-16-22_20.46_BCNP1s_protocol_HPPC_IN21700_30T_cycle_#568.mat
BOOST_NEGPULSE_1S,568,0.91428,2.71942,0.5468,6,charge,0,1.359,0.453,2.0,2.0,3.7436,3.7604,12.3602,12-16-22_20.46_BCNP1s_protocol_HPPC_IN21700_30T_cycle_#568.mat
BOOST_NEGPULSE_1S,568,0.91428,2.71942,0.5468,6,charge,0,1.359,0.453,10.0,9.9,3.7436,3.7654,16.0388,12-16-22_20.46_BCNP1s_protocol_HPPC_IN21700_30T_cycle_#568.mat
BOOST_NEGPULSE_1S,568,0.91428,2.71942,0.5467,6,discharge,1,-10.877,3.626,2.0,1.9,3.7426,3.6087,12.3104,12-16-22_20.46_BCNP1s_protocol_HPPC_IN21700_30T_cycle_#568.mat
BOOST_NEGPULSE_1S,568,0.91428,2.71942,0.5467,6,discharge,1,-10.877,3.626,10.0,9.9,3.7426,3.5678,16.0706,12-16-22_20.46_BCNP1s_protocol_HPPC_IN21700_30T_cycle_#568.mat
BOOST_NEGPULSE_1S,568,0.91428,2.71942,0.5468,6,charge,1,5.438,1.813,2.0,2.0,3.7463,3.8123,12.1359,12-16-22_20.46_BCNP1s_protocol_HPPC_IN21700_30T_cycle_#568.mat
BOOST_NEGPULSE_1S,568,0.91428,2.71942,0.5468,6,charge,1,5.438,1.813,10.0,9.9,3.7463,3.8308,15.5377,12-16-22_20.46_BCNP1s_protocol_HPPC_IN21700_30T_cycle_#568.mat
BOOST_NEGPULSE_1S,568,0.91428,2.71942,0.5466,6,discharge,2,-21.752,7.251,2.0,2.0,3.7427,3.4763,12.2471,12-16-22_20.46_BCNP1s_protocol_HPPC_IN21700_30T_cycle_#568.mat
BOOST_NEGPULSE_1S,568,0.91428,2.71942,0.5466,6,discharge,2,-21.752,7.251,10.0,9.9,3.7427,3.406,15.479,12-16-22_20.46_BCNP1s_protocol_HPPC_IN21700_30T_cycle_#568.mat
BOOST_NEGPULSE_1S,568,0.91428,2.71942,0.5469,6,charge,2,16.316,5.439,2.0,2.0,3.748,3.9419,11.884,12-16-22_20.46_BCNP1s_protocol_HPPC_IN21700_30T_cycle_#568.mat
BOOST_NEGPULSE_1S,568,0.91428,2.71942,0.5469,6,charge,2,16.316,5.439,10.0,9.9,3.748,3.9889,14.7646,12-16-22_20.46_BCNP1s_protocol_HPPC_IN21700_30T_cycle_#568.mat
BOOST_NEGPULSE_1S,568,0.91428,2.71942,0.5465,6,discharge,3,-31.271,10.424,2.0,2.0,3.7427,3.3651,12.0751,12-16-22_20.46_BCNP1s_protocol_HPPC_IN21700_30T_cycle_#568.mat
BOOST_NEGPULSE_1S,568,0.91428,2.71942,0.5465,6,discharge,3,-31.271,10.424,10.0,9.9,3.7427,3.2693,15.1386,12-16-22_20.46_BCNP1s_protocol_HPPC_IN21700_30T_cycle_#568.mat
BOOST_NEGPULSE_1S,568,0.91428,2.71942,0.547,6,charge,3,27.193,9.064,2.0,2.0,3.7505,4.0636,11.514,12-16-22_20.46_BCNP1s_protocol_HPPC_IN21700_30T_cycle_#568.mat
BOOST_NEGPULSE_1S,568,0.91428,2.71942,0.547,6,charge,3,27.193,9.064,10.0,9.9,3.7505,4.1368,14.2059,12-16-22_20.46_BCNP1s_protocol_HPPC_IN21700_30T_cycle_#568.mat
BOOST_NEGPULSE_1S,568,0.91428,2.71942,0.4561,7,discharge,0,-2.719,0.906,2.0,1.9,3.6594,3.6262,12.2095,12-16-22_20.46_BCNP1s_protocol_HPPC_IN21700_30T_cycle_#568.mat
BOOST_NEGPULSE_1S,568,0.91428,2.71942,0.4561,7,discharge,0,-2.719,0.906,10.0,9.9,3.6594,3.6159,15.9974,12-16-22_20.46_BCNP1s_protocol_HPPC_IN21700_30T_cycle_#568.mat
BOOST_NEGPULSE_1S,568,0.91428,2.71942,0.4562,7,charge,0,1.36,0.453,2.0,2.0,3.6608,3.6771,11.9888,12-16-22_20.46_BCNP1s_protocol_HPPC_IN21700_30T_cycle_#568.mat
BOOST_NEGPULSE_1S,568,0.91428,2.71942,0.4562,7,charge,0,1.36,0.453,10.0,9.9,3.6608,3.6817,15.3722,12-16-22_20.46_BCNP1s_protocol_HPPC_IN21700_30T_cycle_#568.mat
BOOST_NEGPULSE_1S,568,0.91428,2.71942,0.4561,7,discharge,1,-10.877,3.626,2.0,2.0,3.6595,3.5265,12.2276,12-16-22_20.46_BCNP1s_protocol_HPPC_IN21700_30T_cycle_#568.mat
BOOST_NEGPULSE_1S,568,0.91428,2.71942,0.4561,7,discharge,1,-10.877,3.626,10.0,9.9,3.6595,3.488,15.7672,12-16-22_20.46_BCNP1s_protocol_HPPC_IN21700_30T_cycle_#568.mat
BOOST_NEGPULSE_1S,568,0.91428,2.71942,0.4562,7,charge,1,5.438,1.813,2.0,2.0,3.6635,3.7289,12.0258,12-16-22_20.46_BCNP1s_protocol_HPPC_IN21700_30T_cycle_#568.mat
BOOST_NEGPULSE_1S,568,0.91428,2.71942,0.4562,7,charge,1,5.438,1.813,10.0,9.9,3.6635,3.7465,15.2621,12-16-22_20.46_BCNP1s_protocol_HPPC_IN21700_30T_cycle_#568.mat
BOOST_NEGPULSE_1S,568,0.91428,2.71942,0.456,7,discharge,2,-21.754,7.251,2.0,2.0,3.6597,3.3951,12.1633,12-16-22_20.46_BCNP1s_protocol_HPPC_IN21700_30T_cycle_#568.mat
BOOST_NEGPULSE_1S,568,0.91428,2.71942,0.456,7,discharge,2,-21.754,7.251,10.0,9.9,3.6597,3.326,15.3397,12-16-22_20.46_BCNP1s_protocol_HPPC_IN21700_30T_cycle_#568.mat
BOOST_NEGPULSE_1S,568,0.91428,2.71942,0.4563,7,charge,2,16.316,5.439,2.0,1.9,3.6661,3.8566,11.6757,12-16-22_20.46_BCNP1s_protocol_HPPC_IN21700_30T_cycle_#568.mat
BOOST_NEGPULSE_1S,568,0.91428,2.71942,0.4563,7,charge,2,16.316,5.439,10.0,9.9,3.6661,3.9007,14.3785,12-16-22_20.46_BCNP1s_protocol_HPPC_IN21700_30T_cycle_#568.mat
BOOST_NEGPULSE_1S,568,0.91428,2.71942,0.4559,7,discharge,3,-31.271,10.424,2.0,2.0,3.6593,3.2835,12.0175,12-16-22_20.46_BCNP1s_protocol_HPPC_IN21700_30T_cycle_#568.mat
BOOST_NEGPULSE_1S,568,0.91428,2.71942,0.4559,7,discharge,3,-31.271,10.424,10.0,9.9,3.6593,3.1885,15.0555,12-16-22_20.46_BCNP1s_protocol_HPPC_IN21700_30T_cycle_#568.mat
BOOST_NEGPULSE_1S,568,0.91428,2.71942,0.4564,7,charge,3,27.192,9.064,2.0,2.0,3.668,3.9785,11.4188,12-16-22_20.46_BCNP1s_protocol_HPPC_IN21700_30T_cycle_#568.mat
BOOST_NEGPULSE_1S,568,0.91428,2.71942,0.4564,7,charge,3,27.192,9.064,10.0,9.9,3.668,4.0472,13.9453,12-16-22_20.46_BCNP1s_protocol_HPPC_IN21700_30T_cycle_#568.mat
BOOST_NEGPULSE_1S,568,0.91428,2.71942,0.3655,8,discharge,0,-2.719,0.906,2.0,1.9,3.5965,3.5625,12.5032,12-16-22_20.46_BCNP1s_protocol_HPPC_IN21700_30T_cycle_#568.mat
