Repository: KikETs/ECM_HYBRID_BMS_JOINT

## Results

| Arm | Model | Size | Protocol | Result | Worst cell |
|---|---|---|---|---|---|
| SOP | 2RC table + trim (A8) | 4 effective coefficients, 2 EW states | leave-one-cell-out | usable current 69.6 % discharge, 59.5 % charge (τ = 10 s) | 59.9 % / 53.5 % (BOOST_REST) |
| SOH | dQ/dV ridge | 65 coefficients | leave-one-cell-out | RMSE 0.0094, bias −0.0005 | 0.0130 (BOOST_REST) |
| SOC | 2RC EKF, low-current gate | 3 states | leave-one-cell-out | **2.34 %p** over six sensor disturbances on estimated SOH (2.325 on true SOH), per cell 2.00–2.75 | 4.60 %p (BOOST_NEGPULSE_1S, current offset −0.10 A) |

The SOH arm was a 10,945-parameter CNN until the second audit round. Nested

File: analysis/uypydj_hppc_resistance.csv (part 157 of 225)
protocol,cycle,SOH,CAP_Ah,SOC,soc_group,direction,rate_rank,I_A,CRate_rated,tau_s,tau_actual_s,V_pre_V,V_tau_V,R_mOhm,file
BOOST_NEGPULSE_1S,568,0.91428,2.71942,0.3655,8,discharge,0,-2.719,0.906,10.0,9.9,3.5965,3.5522,16.291,12-16-22_20.46_BCNP1s_protocol_HPPC_IN21700_30T_cycle_#568.mat
BOOST_NEGPULSE_1S,568,0.91428,2.71942,0.3655,8,charge,0,1.361,0.454,2.0,2.0,3.5978,3.6147,12.4128,12-16-22_20.46_BCNP1s_protocol_HPPC_IN21700_30T_cycle_#568.mat
BOOST_NEGPULSE_1S,568,0.91428,2.71942,0.3655,8,charge,0,1.361,0.454,10.0,9.9,3.5978,3.6194,15.8649,12-16-22_20.46_BCNP1s_protocol_HPPC_IN21700_30T_cycle_#568.mat
BOOST_NEGPULSE_1S,568,0.91428,2.71942,0.3654,8,discharge,1,-10.878,3.626,2.0,2.0,3.5967,3.4601,12.5575,12-16-22_20.46_BCNP1s_protocol_HPPC_IN21700_30T_cycle_#568.mat
BOOST_NEGPULSE_1S,568,0.91428,2.71942,0.3654,8,discharge,1,-10.878,3.626,10.0,9.9,3.5967,3.4207,16.1794,12-16-22_20.46_BCNP1s_protocol_HPPC_IN21700_30T_cycle_#568.mat
BOOST_NEGPULSE_1S,568,0.91428,2.71942,0.3656,8,charge,1,5.438,1.813,2.0,2.0,3.6008,3.6675,12.2651,12-16-22_20.46_BCNP1s_protocol_HPPC_IN21700_30T_cycle_#568.mat
BOOST_NEGPULSE_1S,568,0.91428,2.71942,0.3656,8,charge,1,5.438,1.813,10.0,9.9,3.6008,3.6855,15.575,12-16-22_20.46_BCNP1s_protocol_HPPC_IN21700_30T_cycle_#568.mat
BOOST_NEGPULSE_1S,568,0.91428,2.71942,0.3654,8,discharge,2,-21.753,7.251,2.0,1.9,3.597,3.327,12.4121,12-16-22_20.46_BCNP1s_protocol_HPPC_IN21700_30T_cycle_#568.mat
BOOST_NEGPULSE_1S,568,0.91428,2.71942,0.3654,8,discharge,2,-21.753,7.251,10.0,9.9,3.597,3.2512,15.8967,12-16-22_20.46_BCNP1s_protocol_HPPC_IN21700_30T_cycle_#568.mat
BOOST_NEGPULSE_1S,568,0.91428,2.71942,0.3656,8,charge,2,16.316,5.439,2.0,2.0,3.6048,3.7993,11.9208,12-16-22_20.46_BCNP1s_protocol_HPPC_IN21700_30T_cycle_#568.mat
BOOST_NEGPULSE_1S,568,0.91428,2.71942,0.3656,8,charge,2,16.316,5.439,10.0,9.9,3.6048,3.8424,14.5624,12-16-22_20.46_BCNP1s_protocol_HPPC_IN21700_30T_cycle_#568.mat
BOOST_NEGPULSE_1S,568,0.91428,2.71942,0.3652,8,discharge,3,-31.27,10.423,2.0,1.9,3.5974,3.2131,12.2897,12-16-22_20.46_BCNP1s_protocol_HPPC_IN21700_30T_cycle_#568.mat
BOOST_NEGPULSE_1S,568,0.91428,2.71942,0.3652,8,discharge,3,-31.27,10.423,10.0,9.9,3.5974,3.1061,15.7115,12-16-22_20.46_BCNP1s_protocol_HPPC_IN21700_30T_cycle_#568.mat
BOOST_NEGPULSE_1S,568,0.91428,2.71942,0.3657,8,charge,3,27.191,9.064,2.0,1.9,3.6068,3.9209,11.5516,12-16-22_20.46_BCNP1s_protocol_HPPC_IN21700_30T_cycle_#568.mat
BOOST_NEGPULSE_1S,568,0.91428,2.71942,0.3657,8,charge,3,27.191,9.064,10.0,9.9,3.6068,3.9867,13.9715,12-16-22_20.46_BCNP1s_protocol_HPPC_IN21700_30T_cycle_#568.mat
BOOST_NEGPULSE_1S,568,0.91428,2.71942,0.2749,9,discharge,0,-2.719,0.906,2.0,1.9,3.5141,3.478,13.276,12-16-22_20.46_BCNP1s_protocol_HPPC_IN21700_30T_cycle_#568.mat
BOOST_NEGPULSE_1S,568,0.91428,2.71942,0.2749,9,discharge,0,-2.719,0.906,10.0,9.9,3.5141,3.4662,17.6155,12-16-22_20.46_BCNP1s_protocol_HPPC_IN21700_30T_cycle_#568.mat
BOOST_NEGPULSE_1S,568,0.91428,2.71942,0.2749,9,charge,0,1.361,0.454,2.0,2.0,3.5165,3.5345,13.2227,12-16-22_20.46_BCNP1s_protocol_HPPC_IN21700_30T_cycle_#568.mat
BOOST_NEGPULSE_1S,568,0.91428,2.71942,0.2749,9,charge,0,1.361,0.454,10.0,9.9,3.5165,3.5397,17.0425,12-16-22_20.46_BCNP1s_protocol_HPPC_IN21700_30T_cycle_#568.mat
BOOST_NEGPULSE_1S,568,0.91428,2.71942,0.2748,9,discharge,1,-10.878,3.626,2.0,2.0,3.5151,3.3664,13.6698,12-16-22_20.46_BCNP1s_protocol_HPPC_IN21700_30T_cycle_#568.mat
BOOST_NEGPULSE_1S,568,0.91428,2.71942,0.2748,9,discharge,1,-10.878,3.626,10.0,9.9,3.5151,3.3218,17.7698,12-16-22_20.46_BCNP1s_protocol_HPPC_IN21700_30T_cycle_#568.mat
BOOST_NEGPULSE_1S,568,0.91428,2.71942,0.2749,9,charge,1,5.436,1.812,2.0,2.0,3.5214,3.5926,13.0981,12-16-22_20.46_BCNP1s_protocol_HPPC_IN21700_30T_cycle_#568.mat
BOOST_NEGPULSE_1S,568,0.91428,2.71942,0.2749,9,charge,1,5.436,1.812,10.0,9.9,3.5214,3.6122,16.7038,12-16-22_20.46_BCNP1s_protocol_HPPC_IN21700_30T_cycle_#568.mat
BOOST_NEGPULSE_1S,568,0.91428,2.71942,0.2747,9,discharge,2,-21.755,7.252,2.0,2.0,3.5172,3.2205,13.6382,12-16-22_20.46_BCNP1s_protocol_HPPC_IN21700_30T_cycle_#568.mat
BOOST_NEGPULSE_1S,568,0.91428,2.71942,0.2747,9,discharge,2,-21.755,7.252,10.0,9.9,3.5172,3.1249,18.0326,12-16-22_20.46_BCNP1s_protocol_HPPC_IN21700_30T_cycle_#568.mat
BOOST_NEGPULSE_1S,568,0.91428,2.71942,0.275,9,charge,2,16.318,5.439,2.0,1.9,3.5255,3.7295,12.5015,12-16-22_20.46_BCNP1s_protocol_HPPC_IN21700_30T_cycle_#568.mat
BOOST_NEGPULSE_1S,568,0.91428,2.71942,0.275,9,charge,2,16.318,5.439,10.0,9.9,3.5255,3.7828,15.7679,12-16-22_20.46_BCNP1s_protocol_HPPC_IN21700_30T_cycle_#568.mat
BOOST_NEGPULSE_1S,568,0.91428,2.71942,0.2746,9,discharge,3,-31.269,10.423,2.0,2.0,3.5182,3.0961,13.499,12-16-22_20.46_BCNP1s_protocol_HPPC_IN21700_30T_cycle_#568.mat
BOOST_NEGPULSE_1S,568,0.91428,2.71942,0.2746,9,discharge,3,-31.269,10.423,10.0,9.9,3.5182,2.9395,18.5071,12-16-22_20.46_BCNP1s_protocol_HPPC_IN21700_30T_cycle_#568.mat
BOOST_NEGPULSE_1S,568,0.91428,2.71942,0.2751,9,charge,3,27.191,9.064,2.0,1.9,3.5294,3.8561,12.015,12-16-22_20.46_BCNP1s_protocol_HPPC_IN21700_30T_cycle_#568.mat
BOOST_NEGPULSE_1S,568,0.91428,2.71942,0.2751,9,charge,3,27.191,9.064,10.0,9.9,3.5294,3.9316,14.7917,12-16-22_20.46_BCNP1s_protocol_HPPC_IN21700_30T_cycle_#568.mat
BOOST_NEGPULSE_1S,568,0.91428,2.71942,0.2295,10,discharge,0,-2.717,0.906,2.0,2.0,3.4625,3.4224,14.7573,12-16-22_20.46_BCNP1s_protocol_HPPC_IN21700_30T_cycle_#568.mat
BOOST_NEGPULSE_1S,568,0.91428,2.71942,0.2295,10,discharge,0,-2.717,0.906,10.0,9.9,3.4625,3.4097,19.4311,12-16-22_20.46_BCNP1s_protocol_HPPC_IN21700_30T_cycle_#568.mat
BOOST_NEGPULSE_1S,568,0.91428,2.71942,0.2296,10,charge,0,1.361,0.454,2.0,2.0,3.4645,3.4836,14.0297,12-16-22_20.46_BCNP1s_protocol_HPPC_IN21700_30T_cycle_#568.mat
BOOST_NEGPULSE_1S,568,0.91428,2.71942,0.2296,10,charge,0,1.361,0.454,10.0,9.9,3.4645,3.4891,18.0696,12-16-22_20.46_BCNP1s_protocol_HPPC_IN21700_30T_cycle_#568.mat
BOOST_NEGPULSE_1S,568,0.91428,2.71942,0.2294,10,discharge,1,-10.877,3.626,2.0,2.0,3.4628,3.3012,14.857,12-16-22_20.46_BCNP1s_protocol_HPPC_IN21700_30T_cycle_#568.mat
BOOST_NEGPULSE_1S,568,0.91428,2.71942,0.2294,10,discharge,1,-10.877,3.626,10.0,9.9,3.4628,3.2489,19.6653,12-16-22_20.46_BCNP1s_protocol_HPPC_IN21700_30T_cycle_#568.mat
BOOST_NEGPULSE_1S,568,0.91428,2.71942,0.2296,10,charge,1,5.438,1.813,2.0,1.9,3.4693,3.5437,13.6812,12-16-22_20.46_BCNP1s_protocol_HPPC_IN21700_30T_cycle_#568.mat
BOOST_NEGPULSE_1S,568,0.91428,2.71942,0.2296,10,charge,1,5.438,1.813,10.0,9.9,3.4693,3.5637,17.359,12-16-22_20.46_BCNP1s_protocol_HPPC_IN21700_30T_cycle_#568.mat
BOOST_NEGPULSE_1S,568,0.91428,2.71942,0.2294,10,discharge,2,-21.753,7.251,2.0,2.0,3.4645,3.1403,14.9037,12-16-22_20.46_BCNP1s_protocol_HPPC_IN21700_30T_cycle_#568.mat
BOOST_NEGPULSE_1S,568,0.91428,2.71942,0.2294,10,discharge,2,-21.753,7.251,10.0,9.9,3.4645,2.9991,21.3948,12-16-22_20.46_BCNP1s_protocol_HPPC_IN21700_30T_cycle_#568.mat
BOOST_NEGPULSE_1S,568,0.91428,2.71942,0.2297,10,charge,2,16.316,5.439,2.0,1.9,3.4734,3.6832,12.8585,12-16-22_20.46_BCNP1s_protocol_HPPC_IN21700_30T_cycle_#568.mat
BOOST_NEGPULSE_1S,568,0.91428,2.71942,0.2297,10,charge,2,16.316,5.439,10.0,9.9,3.4734,3.7376,16.1927,12-16-22_20.46_BCNP1s_protocol_HPPC_IN21700_30T_cycle_#568.mat
BOOST_NEGPULSE_1S,568,0.91428,2.71942,0.2293,10,discharge,3,-31.271,10.424,2.0,2.0,3.4643,3.0001,14.8444,12-16-22_20.46_BCNP1s_protocol_HPPC_IN21700_30T_cycle_#568.mat
BOOST_NEGPULSE_1S,568,0.91428,2.71942,0.2293,10,discharge,3,-31.271,10.424,10.0,9.9,3.4643,2.7354,23.3091,12-16-22_20.46_BCNP1s_protocol_HPPC_IN21700_30T_cycle_#568.mat
BOOST_NEGPULSE_1S,568,0.91428,2.71942,0.2298,10,charge,3,27.192,9.064,2.0,1.9,3.4762,3.8084,12.2168,12-16-22_20.46_BCNP1s_protocol_HPPC_IN21700_30T_cycle_#568.mat
BOOST_NEGPULSE_1S,568,0.91428,2.71942,0.2298,10,charge,3,27.192,9.064,10.0,9.9,3.4762,3.8905,15.2361,12-16-22_20.46_BCNP1s_protocol_HPPC_IN21700_30T_cycle_#568.mat
BOOST_NEGPULSE_1S,568,0.91428,2.71942,0.1842,11,discharge,0,-2.719,0.906,2.0,1.9,3.421,3.3768,16.2542,12-16-22_20.46_BCNP1s_protocol_HPPC_IN21700_30T_cycle_#568.mat
BOOST_NEGPULSE_1S,568,0.91428,2.71942,0.1842,11,discharge,0,-2.719,0.906,10.0,9.9,3.421,3.3601,22.3955,12-16-22_20.46_BCNP1s_protocol_HPPC_IN21700_30T_cycle_#568.mat
BOOST_NEGPULSE_1S,568,0.91428,2.71942,0.1842,11,charge,0,1.361,0.454,2.0,2.0,3.4236,3.4448,15.5733,12-16-22_20.46_BCNP1s_protocol_HPPC_IN21700_30T_cycle_#568.mat
BOOST_NEGPULSE_1S,568,0.91428,2.71942,0.1842,11,charge,0,1.361,0.454,10.0,9.9,3.4236,3.4506,19.834,12-16-22_20.46_BCNP1s_protocol_HPPC_IN21700_30T_cycle_#568.mat
BOOST_NEGPULSE_1S,568,0.91428,2.71942,0.1841,11,discharge,1,-10.879,3.626,2.0,2.0,3.4217,3.2357,17.0972,12-16-22_20.46_BCNP1s_protocol_HPPC_IN21700_30T_cycle_#568.mat
BOOST_NEGPULSE_1S,568,0.91428,2.71942,0.1841,11,discharge,1,-10.879,3.626,10.0,9.9,3.4217,3.1396,25.9307,12-16-22_20.46_BCNP1s_protocol_HPPC_IN21700_30T_cycle_#568.mat
BOOST_NEGPULSE_1S,568,0.91428,2.71942,0.1843,11,charge,1,5.436,1.812,2.0,2.0,3.4303,3.5098,14.6242,12-16-22_20.46_BCNP1s_protocol_HPPC_IN21700_30T_cycle_#568.mat
BOOST_NEGPULSE_1S,568,0.91428,2.71942,0.1843,11,charge,1,5.436,1.812,10.0,9.9,3.4303,3.5266,17.7146,12-16-22_20.46_BCNP1s_protocol_HPPC_IN21700_30T_cycle_#568.mat
BOOST_NEGPULSE_1S,568,0.91428,2.71942,0.1841,11,discharge,2,-21.753,7.251,2.0,2.0,3.4237,3.0418,17.5562,12-16-22_20.46_BCNP1s_protocol_HPPC_IN21700_30T_cycle_#568.mat
BOOST_NEGPULSE_1S,568,0.91428,2.71942,0.1841,11,discharge,2,-21.753,7.251,10.0,9.9,3.4237,2.7225,32.2346,12-16-22_20.46_BCNP1s_protocol_HPPC_IN21700_30T_cycle_#568.mat
BOOST_NEGPULSE_1S,568,0.91428,2.71942,0.1844,11,charge,2,16.316,5.439,2.0,2.0,3.4354,3.6487,13.0731,12-16-22_20.46_BCNP1s_protocol_HPPC_IN21700_30T_cycle_#568.mat
BOOST_NEGPULSE_1S,568,0.91428,2.71942,0.1844,11,charge,2,16.316,5.439,10.0,9.9,3.4354,3.6947,15.8924,12-16-22_20.46_BCNP1s_protocol_HPPC_IN21700_30T_cycle_#568.mat
BOOST_NEGPULSE_1S,568,0.91428,2.71942,0.184,11,discharge,3,-31.271,10.424,2.0,2.0,3.423,2.8672,17.7737,12-16-22_20.46_BCNP1s_protocol_HPPC_IN21700_30T_cycle_#568.mat
BOOST_NEGPULSE_1S,568,0.91428,2.71942,0.184,11,discharge,3,-31.271,10.424,10.0,9.9,3.423,2.4997,29.5258,12-16-22_20.46_BCNP1s_protocol_HPPC_IN21700_30T_cycle_#568.mat
BOOST_NEGPULSE_1S,568,0.91428,2.71942,0.1844,11,charge,3,27.191,9.064,2.0,2.0,3.438,3.769,12.1731,12-16-22_20.46_BCNP1s_protocol_HPPC_IN21700_30T_cycle_#568.mat
BOOST_NEGPULSE_1S,568,0.91428,2.71942,0.1844,11,charge,3,27.191,9.064,10.0,9.9,3.438,3.8453,14.9792,12-16-22_20.46_BCNP1s_protocol_HPPC_IN21700_30T_cycle_#568.mat
BOOST_NEGPULSE_1S,568,0.91428,2.71942,0.1389,12,discharge,0,-2.719,0.906,2.0,2.0,3.3686,3.3108,21.2555,12-16-22_20.46_BCNP1s_protocol_HPPC_IN21700_30T_cycle_#568.mat
BOOST_NEGPULSE_1S,568,0.91428,2.71942,0.1389,12,discharge,0,-2.719,0.906,10.0,9.9,3.3686,3.2777,33.4277,12-16-22_20.46_BCNP1s_protocol_HPPC_IN21700_30T_cycle_#568.mat
BOOST_NEGPULSE_1S,568,0.91428,2.71942,0.1389,12,charge,0,1.361,0.454,2.0,2.0,3.3722,3.3982,19.0994,12-16-22_20.46_BCNP1s_protocol_HPPC_IN21700_30T_cycle_#568.mat
BOOST_NEGPULSE_1S,568,0.91428,2.71942,0.1389,12,charge,0,1.361,0.454,10.0,9.9,3.3722,3.408,26.2984,12-16-22_20.46_BCNP1s_protocol_HPPC_IN21700_30T_cycle_#568.mat
BOOST_NEGPULSE_1S,568,0.91428,2.71942,0.1388,12,discharge,1,-10.877,3.626,2.0,1.9,3.37,3.11,23.9036,12-16-22_20.46_BCNP1s_protocol_HPPC_IN21700_30T_cycle_#568.mat
BOOST_NEGPULSE_1S,568,0.91428,2.71942,0.1388,12,discharge,1,-10.877,3.626,10.0,9.9,3.37,2.8338,49.2967,12-16-22_20.46_BCNP1s_protocol_HPPC_IN21700_30T_cycle_#568.mat
BOOST_NEGPULSE_1S,568,0.91428,2.71942,0.139,12,charge,1,5.438,1.813,2.0,2.0,3.3817,3.474,16.9725,12-16-22_20.46_BCNP1s_protocol_HPPC_IN21700_30T_cycle_#568.mat
BOOST_NEGPULSE_1S,568,0.91428,2.71942,0.139,12,charge,1,5.438,1.813,10.0,9.9,3.3817,3.4982,21.4225,12-16-22_20.46_BCNP1s_protocol_HPPC_IN21700_30T_cycle_#568.mat
BOOST_NEGPULSE_1S,568,0.91428,2.71942,0.1387,12,discharge,2,-21.621,7.207,2.0,2.0,3.3731,2.8011,26.4558,12-16-22_20.46_BCNP1s_protocol_HPPC_IN21700_30T_cycle_#568.mat
BOOST_NEGPULSE_1S,568,0.91428,2.71942,0.1387,12,discharge,2,-21.621,7.207,10.0,9.9,3.3731,2.4998,40.3913,12-16-22_20.46_BCNP1s_protocol_HPPC_IN21700_30T_cycle_#568.mat
BOOST_NEGPULSE_1S,568,0.91428,2.71942,0.1391,12,charge,2,16.316,5.439,2.0,2.0,3.3897,3.6181,13.9985,12-16-22_20.46_BCNP1s_protocol_HPPC_IN21700_30T_cycle_#568.mat
BOOST_NEGPULSE_1S,568,0.91428,2.71942,0.1391,12,charge,2,16.316,5.439,10.0,9.9,3.3897,3.6598,16.5543,12-16-22_20.46_BCNP1s_protocol_HPPC_IN21700_30T_cycle_#568.mat
BOOST_NEGPULSE_1S,568,0.91428,2.71942,0.1387,12,discharge,3,-19.891,6.63,2.0,2.0,3.3729,2.5151,43.125,12-16-22_20.46_BCNP1s_protocol_HPPC_IN21700_30T_cycle_#568.mat
BOOST_NEGPULSE_1S,568,0.91428,2.71942,0.1387,12,discharge,3,-19.891,6.63,10.0,9.9,3.3729,2.5,43.8842,12-16-22_20.46_BCNP1s_protocol_HPPC_IN21700_30T_cycle_#568.mat
BOOST_NEGPULSE_1S,568,0.91428,2.71942,0.1391,12,charge,3,27.191,9.064,2.0,2.0,3.391,3.7413,12.8829,12-16-22_20.46_BCNP1s_protocol_HPPC_IN21700_30T_cycle_#568.mat
BOOST_NEGPULSE_1S,568,0.91428,2.71942,0.1391,12,charge,3,27.191,9.064,10.0,9.9,3.391,3.8077,15.3249,12-16-22_20.46_BCNP1s_protocol_HPPC_IN21700_30T_cycle_#568.mat
BOOST_NEGPULSE_1S,606,0.90836,2.70183,1.0,0,discharge,0,-2.701,0.9,2.0,2.0,4.1432,4.0998,16.0681,12-25-22_16.09_BCNP1s_protocol_HPPC_IN21700_30T_cycle_#606.mat
BOOST_NEGPULSE_1S,606,0.90836,2.70183,1.0,0,discharge,0,-2.701,0.9,10.0,9.7,4.1432,4.0817,22.7693,12-25-22_16.09_BCNP1s_protocol_HPPC_IN21700_30T_cycle_#606.mat
BOOST_NEGPULSE_1S,606,0.90836,2.70183,1.0,0,charge,0,1.351,0.45,2.0,1.9,4.1563,4.1836,20.2058,12-25-22_16.09_BCNP1s_protocol_HPPC_IN21700_30T_cycle_#606.mat
BOOST_NEGPULSE_1S,606,0.90836,2.70183,1.0,0,charge,0,1.351,0.45,10.0,9.9,4.1563,4.1952,28.7914,12-25-22_16.09_BCNP1s_protocol_HPPC_IN21700_30T_cycle_#606.mat
BOOST_NEGPULSE_1S,606,0.90836,2.70183,0.9999,0,discharge,1,-10.806,3.602,2.0,2.0,4.1523,3.953,18.4435,12-25-22_16.09_BCNP1s_protocol_HPPC_IN21700_30T_cycle_#606.mat
BOOST_NEGPULSE_1S,606,0.90836,2.70183,0.9999,0,discharge,1,-10.806,3.602,10.0,9.9,4.1523,3.9149,21.9693,12-25-22_16.09_BCNP1s_protocol_HPPC_IN21700_30T_cycle_#606.mat
BOOST_NEGPULSE_1S,606,0.90836,2.70183,1.0,0,charge,1,1.677,0.559,2.0,1.9,4.1601,4.2,23.7854,12-25-22_16.09_BCNP1s_protocol_HPPC_IN21700_30T_cycle_#606.mat
BOOST_NEGPULSE_1S,606,0.90836,2.70183,1.0,0,charge,1,1.677,0.559,10.0,9.9,4.1601,4.2001,23.845,12-25-22_16.09_BCNP1s_protocol_HPPC_IN21700_30T_cycle_#606.mat
BOOST_NEGPULSE_1S,606,0.90836,2.70183,0.9998,0,discharge,2,-21.61,7.203,2.0,2.0,4.1514,3.7905,16.7006,12-25-22_16.09_BCNP1s_protocol_HPPC_IN21700_30T_cycle_#606.mat
BOOST_NEGPULSE_1S,606,0.90836,2.70183,0.9998,0,discharge,2,-21.61,7.203,10.0,9.9,4.1514,3.7431,18.894,12-25-22_16.09_BCNP1s_protocol_HPPC_IN21700_30T_cycle_#606.mat
BOOST_NEGPULSE_1S,606,0.90836,2.70183,1.0,0,charge,2,1.566,0.522,2.0,2.0,4.1633,4.2,23.44,12-25-22_16.09_BCNP1s_protocol_HPPC_IN21700_30T_cycle_#606.mat
BOOST_NEGPULSE_1S,606,0.90836,2.70183,1.0,0,charge,2,1.566,0.522,10.0,9.9,4.1633,4.2,23.44,12-25-22_16.09_BCNP1s_protocol_HPPC_IN21700_30T_cycle_#606.mat
BOOST_NEGPULSE_1S,606,0.90836,2.70183,0.9997,0,discharge,3,-31.064,10.355,2.0,2.0,4.151,3.6656,15.6258,12-25-22_16.09_BCNP1s_protocol_HPPC_IN21700_30T_cycle_#606.mat
BOOST_NEGPULSE_1S,606,0.90836,2.70183,0.9997,0,discharge,3,-31.064,10.355,10.0,9.9,4.151,3.6082,17.4736,12-25-22_16.09_BCNP1s_protocol_HPPC_IN21700_30T_cycle_#606.mat
BOOST_NEGPULSE_1S,606,0.90836,2.70183,1.0,0,charge,3,1.5,0.5,2.0,2.0,4.1653,4.1999,23.0605,12-25-22_16.09_BCNP1s_protocol_HPPC_IN21700_30T_cycle_#606.mat
BOOST_NEGPULSE_1S,606,0.90836,2.70183,1.0,0,charge,3,1.5,0.5,10.0,9.9,4.1653,4.1999,23.0605,12-25-22_16.09_BCNP1s_protocol_HPPC_IN21700_30T_cycle_#606.mat
BOOST_NEGPULSE_1S,606,0.90836,2.70183,0.955,1,discharge,0,-2.699,0.9,2.0,2.0,4.0951,4.049,17.0785,12-25-22_16.09_BCNP1s_protocol_HPPC_IN21700_30T_cycle_#606.mat
BOOST_NEGPULSE_1S,606,0.90836,2.70183,0.955,1,discharge,0,-2.699,0.9,10.0,9.9,4.0951,4.0391,20.7461,12-25-22_16.09_BCNP1s_protocol_HPPC_IN21700_30T_cycle_#606.mat
BOOST_NEGPULSE_1S,606,0.90836,2.70183,0.955,1,charge,0,1.351,0.45,2.0,2.0,4.0964,4.1192,16.8776,12-25-22_16.09_BCNP1s_protocol_HPPC_IN21700_30T_cycle_#606.mat
BOOST_NEGPULSE_1S,606,0.90836,2.70183,0.955,1,charge,0,1.351,0.45,10.0,9.9,4.0964,4.125,21.1711,12-25-22_16.09_BCNP1s_protocol_HPPC_IN21700_30T_cycle_#606.mat
BOOST_NEGPULSE_1S,606,0.90836,2.70183,0.9549,1,discharge,1,-10.804,3.601,2.0,1.9,4.0946,3.9203,16.1329,12-25-22_16.09_BCNP1s_protocol_HPPC_IN21700_30T_cycle_#606.mat
BOOST_NEGPULSE_1S,606,0.90836,2.70183,0.9549,1,discharge,1,-10.804,3.601,10.0,9.9,4.0946,3.8922,18.7338,12-25-22_16.09_BCNP1s_protocol_HPPC_IN21700_30T_cycle_#606.mat
BOOST_NEGPULSE_1S,606,0.90836,2.70183,0.955,1,charge,1,5.352,1.784,2.0,2.0,4.099,4.1904,17.078,12-25-22_16.09_BCNP1s_protocol_HPPC_IN21700_30T_cycle_#606.mat
BOOST_NEGPULSE_1S,606,0.90836,2.70183,0.955,1,charge,1,5.352,1.784,10.0,9.9,4.099,4.2,18.8718,12-25-22_16.09_BCNP1s_protocol_HPPC_IN21700_30T_cycle_#606.mat
BOOST_NEGPULSE_1S,606,0.90836,2.70183,0.9548,1,discharge,2,-21.612,7.204,2.0,2.0,4.0947,3.7675,15.1397,12-25-22_16.09_BCNP1s_protocol_HPPC_IN21700_30T_cycle_#606.mat
BOOST_NEGPULSE_1S,606,0.90836,2.70183,0.9548,1,discharge,2,-21.612,7.204,10.0,9.9,4.0947,3.7222,17.2358,12-25-22_16.09_BCNP1s_protocol_HPPC_IN21700_30T_cycle_#606.mat
BOOST_NEGPULSE_1S,606,0.90836,2.70183,0.9551,1,charge,2,5.295,1.765,2.0,2.0,4.1016,4.2,18.583,12-25-22_16.09_BCNP1s_protocol_HPPC_IN21700_30T_cycle_#606.mat
BOOST_NEGPULSE_1S,606,0.90836,2.70183,0.9551,1,charge,2,5.295,1.765,10.0,9.9,4.1016,4.1999,18.5642,12-25-22_16.09_BCNP1s_protocol_HPPC_IN21700_30T_cycle_#606.mat
BOOST_NEGPULSE_1S,606,0.90836,2.70183,0.9547,1,discharge,3,-31.066,10.355,2.0,1.9,4.0954,3.6484,14.3887,12-25-22_16.09_BCNP1s_protocol_HPPC_IN21700_30T_cycle_#606.mat
BOOST_NEGPULSE_1S,606,0.90836,2.70183,0.9547,1,discharge,3,-31.066,10.355,10.0,9.9,4.0954,3.5855,16.4134,12-25-22_16.09_BCNP1s_protocol_HPPC_IN21700_30T_cycle_#606.mat
BOOST_NEGPULSE_1S,606,0.90836,2.70183,0.9551,1,charge,3,5.197,1.732,2.0,1.9,4.1038,4.2001,18.5285,12-25-22_16.09_BCNP1s_protocol_HPPC_IN21700_30T_cycle_#606.mat
BOOST_NEGPULSE_1S,606,0.90836,2.70183,0.9551,1,charge,3,5.197,1.732,10.0,9.9,4.1038,4.1999,18.49,12-25-22_16.09_BCNP1s_protocol_HPPC_IN21700_30T_cycle_#606.mat
BOOST_NEGPULSE_1S,606,0.90836,2.70183,0.9099,2,discharge,0,-2.701,0.9,2.0,2.0,4.0793,4.0369,15.6961,12-25-22_16.09_BCNP1s_protocol_HPPC_IN21700_30T_cycle_#606.mat
BOOST_NEGPULSE_1S,606,0.90836,2.70183,0.9099,2,discharge,0,-2.701,0.9,10.0,9.9,4.0793,4.028,18.9909,12-25-22_16.09_BCNP1s_protocol_HPPC_IN21700_30T_cycle_#606.mat
BOOST_NEGPULSE_1S,606,0.90836,2.70183,0.91,2,charge,0,1.351,0.45,2.0,2.0,4.0806,4.1013,15.322,12-25-22_16.09_BCNP1s_protocol_HPPC_IN21700_30T_cycle_#606.mat
BOOST_NEGPULSE_1S,606,0.90836,2.70183,0.91,2,charge,0,1.351,0.45,10.0,9.9,4.0806,4.1057,18.5788,12-25-22_16.09_BCNP1s_protocol_HPPC_IN21700_30T_cycle_#606.mat
BOOST_NEGPULSE_1S,606,0.90836,2.70183,0.9099,2,discharge,1,-10.804,3.601,2.0,1.9,4.0787,3.9152,15.1333,12-25-22_16.09_BCNP1s_protocol_HPPC_IN21700_30T_cycle_#606.mat
BOOST_NEGPULSE_1S,606,0.90836,2.70183,0.9099,2,discharge,1,-10.804,3.601,10.0,9.9,4.0787,3.8828,18.1322,12-25-22_16.09_BCNP1s_protocol_HPPC_IN21700_30T_cycle_#606.mat
BOOST_NEGPULSE_1S,606,0.90836,2.70183,0.91,2,charge,1,5.402,1.801,2.0,1.9,4.0824,4.165,15.2912,12-25-22_16.09_BCNP1s_protocol_HPPC_IN21700_30T_cycle_#606.mat
BOOST_NEGPULSE_1S,606,0.90836,2.70183,0.91,2,charge,1,5.402,1.801,10.0,9.9,4.0824,4.1825,18.5309,12-25-22_16.09_BCNP1s_protocol_HPPC_IN21700_30T_cycle_#606.mat
BOOST_NEGPULSE_1S,606,0.90836,2.70183,0.9098,2,discharge,2,-21.61,7.203,2.0,2.0,4.0799,3.7652,14.5627,12-25-22_16.09_BCNP1s_protocol_HPPC_IN21700_30T_cycle_#606.mat
BOOST_NEGPULSE_1S,606,0.90836,2.70183,0.9098,2,discharge,2,-21.61,7.203,10.0,9.9,4.0799,3.7088,17.1726,12-25-22_16.09_BCNP1s_protocol_HPPC_IN21700_30T_cycle_#606.mat
BOOST_NEGPULSE_1S,606,0.90836,2.70183,0.91,2,charge,2,7.066,2.355,2.0,2.0,4.0842,4.2,16.3888,12-25-22_16.09_BCNP1s_protocol_HPPC_IN21700_30T_cycle_#606.mat
BOOST_NEGPULSE_1S,606,0.90836,2.70183,0.91,2,charge,2,7.066,2.355,10.0,9.9,4.0842,4.2,16.3888,12-25-22_16.09_BCNP1s_protocol_HPPC_IN21700_30T_cycle_#606.mat
BOOST_NEGPULSE_1S,606,0.90836,2.70183,0.9097,2,discharge,3,-31.064,10.355,2.0,1.9,4.0804,3.6475,13.9357,12-25-22_16.09_BCNP1s_protocol_HPPC_IN21700_30T_cycle_#606.mat
BOOST_NEGPULSE_1S,606,0.90836,2.70183,0.9097,2,discharge,3,-31.064,10.355,10.0,9.9,4.0804,3.5694,16.4499,12-25-22_16.09_BCNP1s_protocol_HPPC_IN21700_30T_cycle_#606.mat
BOOST_NEGPULSE_1S,606,0.90836,2.70183,0.91,2,charge,3,6.993,2.331,2.0,2.0,4.0861,4.2001,16.3011,12-25-22_16.09_BCNP1s_protocol_HPPC_IN21700_30T_cycle_#606.mat
BOOST_NEGPULSE_1S,606,0.90836,2.70183,0.91,2,charge,3,6.993,2.331,10.0,9.9,4.0861,4.2002,16.3154,12-25-22_16.09_BCNP1s_protocol_HPPC_IN21700_30T_cycle_#606.mat
BOOST_NEGPULSE_1S,606,0.90836,2.70183,0.8199,3,discharge,0,-2.699,0.9,2.0,2.0,4.0213,3.9815,14.744,12-25-22_16.09_BCNP1s_protocol_HPPC_IN21700_30T_cycle_#606.mat
BOOST_NEGPULSE_1S,606,0.90836,2.70183,0.8199,3,discharge,0,-2.699,0.9,10.0,9.9,4.0213,3.9669,20.1526,12-25-22_16.09_BCNP1s_protocol_HPPC_IN21700_30T_cycle_#606.mat
BOOST_NEGPULSE_1S,606,0.90836,2.70183,0.8199,3,charge,0,1.351,0.45,2.0,2.0,4.0233,4.0425,14.2117,12-25-22_16.09_BCNP1s_protocol_HPPC_IN21700_30T_cycle_#606.mat
BOOST_NEGPULSE_1S,606,0.90836,2.70183,0.8199,3,charge,0,1.351,0.45,10.0,9.9,4.0233,4.0489,18.9489,12-25-22_16.09_BCNP1s_protocol_HPPC_IN21700_30T_cycle_#606.mat
BOOST_NEGPULSE_1S,606,0.90836,2.70183,0.8198,3,discharge,1,-10.806,3.602,2.0,2.0,4.0211,3.8643,14.5105,12-25-22_16.09_BCNP1s_protocol_HPPC_IN21700_30T_cycle_#606.mat
BOOST_NEGPULSE_1S,606,0.90836,2.70183,0.8198,3,discharge,1,-10.806,3.602,10.0,9.9,4.0211,3.8142,19.1468,12-25-22_16.09_BCNP1s_protocol_HPPC_IN21700_30T_cycle_#606.mat
BOOST_NEGPULSE_1S,606,0.90836,2.70183,0.82,3,charge,1,5.402,1.801,2.0,2.0,4.0267,4.102,13.9395,12-25-22_16.09_BCNP1s_protocol_HPPC_IN21700_30T_cycle_#606.mat
BOOST_NEGPULSE_1S,606,0.90836,2.70183,0.82,3,charge,1,5.402,1.801,10.0,9.9,4.0267,4.1232,17.8641,12-25-22_16.09_BCNP1s_protocol_HPPC_IN21700_30T_cycle_#606.mat
BOOST_NEGPULSE_1S,606,0.90836,2.70183,0.8197,3,discharge,2,-21.61,7.203,2.0,2.0,4.0226,3.7176,14.1138,12-25-22_16.09_BCNP1s_protocol_HPPC_IN21700_30T_cycle_#606.mat
BOOST_NEGPULSE_1S,606,0.90836,2.70183,0.8197,3,discharge,2,-21.61,7.203,10.0,9.9,4.0226,3.6429,17.5706,12-25-22_16.09_BCNP1s_protocol_HPPC_IN21700_30T_cycle_#606.mat
BOOST_NEGPULSE_1S,606,0.90836,2.70183,0.82,3,charge,2,11.559,3.853,2.0,2.0,4.0293,4.2001,14.7764,12-25-22_16.09_BCNP1s_protocol_HPPC_IN21700_30T_cycle_#606.mat
BOOST_NEGPULSE_1S,606,0.90836,2.70183,0.82,3,charge,2,11.559,3.853,10.0,9.9,4.0293,4.2,14.7677,12-25-22_16.09_BCNP1s_protocol_HPPC_IN21700_30T_cycle_#606.mat
BOOST_NEGPULSE_1S,606,0.90836,2.70183,0.8196,3,discharge,3,-31.066,10.355,2.0,2.0,4.0232,3.5994,13.6419,12-25-22_16.09_BCNP1s_protocol_HPPC_IN21700_30T_cycle_#606.mat
BOOST_NEGPULSE_1S,606,0.90836,2.70183,0.8196,3,discharge,3,-31.066,10.355,10.0,9.9,4.0232,3.507,16.6162,12-25-22_16.09_BCNP1s_protocol_HPPC_IN21700_30T_cycle_#606.mat
BOOST_NEGPULSE_1S,606,0.90836,2.70183,0.82,3,charge,3,11.561,3.854,2.0,2.0,4.0314,4.1999,14.5749,12-25-22_16.09_BCNP1s_protocol_HPPC_IN21700_30T_cycle_#606.mat
BOOST_NEGPULSE_1S,606,0.90836,2.70183,0.82,3,charge,3,11.561,3.854,10.0,9.9,4.0314,4.1999,14.5749,12-25-22_16.09_BCNP1s_protocol_HPPC_IN21700_30T_cycle_#606.mat
BOOST_NEGPULSE_1S,606,0.90836,2.70183,0.7298,4,discharge,0,-2.701,0.9,2.0,2.0,3.9214,3.8839,13.8812,12-25-22_16.09_BCNP1s_protocol_HPPC_IN21700_30T_cycle_#606.mat
BOOST_NEGPULSE_1S,606,0.90836,2.70183,0.7298,4,discharge,0,-2.701,0.9,10.0,9.9,3.9214,3.8698,19.1005,12-25-22_16.09_BCNP1s_protocol_HPPC_IN21700_30T_cycle_#606.mat
BOOST_NEGPULSE_1S,606,0.90836,2.70183,0.7299,4,charge,0,1.349,0.45,2.0,2.0,3.9225,3.9418,14.3069,12-25-22_16.09_BCNP1s_protocol_HPPC_IN21700_30T_cycle_#606.mat
BOOST_NEGPULSE_1S,606,0.90836,2.70183,0.7299,4,charge,0,1.349,0.45,10.0,9.9,3.9225,3.9473,18.384,12-25-22_16.09_BCNP1s_protocol_HPPC_IN21700_30T_cycle_#606.mat
BOOST_NEGPULSE_1S,606,0.90836,2.70183,0.7298,4,discharge,1,-10.805,3.602,2.0,2.0,3.9216,3.7723,13.8177,12-25-22_16.09_BCNP1s_protocol_HPPC_IN21700_30T_cycle_#606.mat
BOOST_NEGPULSE_1S,606,0.90836,2.70183,0.7298,4,discharge,1,-10.805,3.602,10.0,9.9,3.9216,3.7288,17.8436,12-25-22_16.09_BCNP1s_protocol_HPPC_IN21700_30T_cycle_#606.mat
BOOST_NEGPULSE_1S,606,0.90836,2.70183,0.7299,4,charge,1,5.402,1.801,2.0,2.0,3.927,3.9972,12.9961,12-25-22_16.09_BCNP1s_protocol_HPPC_IN21700_30T_cycle_#606.mat
BOOST_NEGPULSE_1S,606,0.90836,2.70183,0.7299,4,charge,1,5.402,1.801,10.0,9.9,3.927,4.0145,16.1989,12-25-22_16.09_BCNP1s_protocol_HPPC_IN21700_30T_cycle_#606.mat
BOOST_NEGPULSE_1S,606,0.90836,2.70183,0.7297,4,discharge,2,-21.612,7.204,2.0,2.0,3.922,3.6332,13.3629,12-25-22_16.09_BCNP1s_protocol_HPPC_IN21700_30T_cycle_#606.mat
BOOST_NEGPULSE_1S,606,0.90836,2.70183,0.7297,4,discharge,2,-21.612,7.204,10.0,9.9,3.922,3.5699,16.2919,12-25-22_16.09_BCNP1s_protocol_HPPC_IN21700_30T_cycle_#606.mat
BOOST_NEGPULSE_1S,606,0.90836,2.70183,0.73,4,charge,2,16.207,5.402,2.0,1.9,3.9292,4.1282,12.2786,12-25-22_16.09_BCNP1s_protocol_HPPC_IN21700_30T_cycle_#606.mat
BOOST_NEGPULSE_1S,606,0.90836,2.70183,0.73,4,charge,2,16.207,5.402,10.0,9.9,3.9292,4.1781,15.3576,12-25-22_16.09_BCNP1s_protocol_HPPC_IN21700_30T_cycle_#606.mat
BOOST_NEGPULSE_1S,606,0.90836,2.70183,0.7296,4,discharge,3,-31.064,10.355,2.0,2.0,3.9224,3.5211,12.9185,12-25-22_16.09_BCNP1s_protocol_HPPC_IN21700_30T_cycle_#606.mat
BOOST_NEGPULSE_1S,606,0.90836,2.70183,0.7296,4,discharge,3,-31.064,10.355,10.0,9.9,3.9224,3.4378,15.6001,12-25-22_16.09_BCNP1s_protocol_HPPC_IN21700_30T_cycle_#606.mat
BOOST_NEGPULSE_1S,606,0.90836,2.70183,0.7301,4,charge,3,20.421,6.807,2.0,2.0,3.9303,4.2002,13.2168,12-25-22_16.09_BCNP1s_protocol_HPPC_IN21700_30T_cycle_#606.mat
BOOST_NEGPULSE_1S,606,0.90836,2.70183,0.7301,4,charge,3,20.421,6.807,10.0,9.9,3.9303,4.2001,13.2119,12-25-22_16.09_BCNP1s_protocol_HPPC_IN21700_30T_cycle_#606.mat
BOOST_NEGPULSE_1S,606,0.90836,2.70183,0.6398,5,discharge,0,-2.702,0.901,2.0,2.0,3.8369,3.8008,13.362,12-25-22_16.09_BCNP1s_protocol_HPPC_IN21700_30T_cycle_#606.mat
BOOST_NEGPULSE_1S,606,0.90836,2.70183,0.6398,5,discharge,0,-2.702,0.901,10.0,9.9,3.8369,3.7881,18.0627,12-25-22_16.09_BCNP1s_protocol_HPPC_IN21700_30T_cycle_#606.mat
BOOST_NEGPULSE_1S,606,0.90836,2.70183,0.6398,5,charge,0,1.351,0.45,2.0,1.9,3.8383,3.8559,13.0293,12-25-22_16.09_BCNP1s_protocol_HPPC_IN21700_30T_cycle_#606.mat
BOOST_NEGPULSE_1S,606,0.90836,2.70183,0.6398,5,charge,0,1.351,0.45,10.0,9.9,3.8383,3.8615,17.175,12-25-22_16.09_BCNP1s_protocol_HPPC_IN21700_30T_cycle_#606.mat
BOOST_NEGPULSE_1S,606,0.90836,2.70183,0.6397,5,discharge,1,-10.804,3.601,2.0,2.0,3.8366,3.6951,13.097,12-25-22_16.09_BCNP1s_protocol_HPPC_IN21700_30T_cycle_#606.mat
BOOST_NEGPULSE_1S,606,0.90836,2.70183,0.6397,5,discharge,1,-10.804,3.601,10.0,9.9,3.8366,3.6561,16.7068,12-25-22_16.09_BCNP1s_protocol_HPPC_IN21700_30T_cycle_#606.mat
BOOST_NEGPULSE_1S,606,0.90836,2.70183,0.6399,5,charge,1,5.402,1.801,2.0,2.0,3.8412,3.9104,12.811,12-25-22_16.09_BCNP1s_protocol_HPPC_IN21700_30T_cycle_#606.mat
BOOST_NEGPULSE_1S,606,0.90836,2.70183,0.6399,5,charge,1,5.402,1.801,10.0,9.9,3.8412,3.9297,16.384,12-25-22_16.09_BCNP1s_protocol_HPPC_IN21700_30T_cycle_#606.mat
BOOST_NEGPULSE_1S,606,0.90836,2.70183,0.6397,5,discharge,2,-21.61,7.203,2.0,2.0,3.8363,3.561,12.7395,12-25-22_16.09_BCNP1s_protocol_HPPC_IN21700_30T_cycle_#606.mat
BOOST_NEGPULSE_1S,606,0.90836,2.70183,0.6397,5,discharge,2,-21.61,7.203,10.0,9.9,3.8363,3.4949,15.7982,12-25-22_16.09_BCNP1s_protocol_HPPC_IN21700_30T_cycle_#606.mat
BOOST_NEGPULSE_1S,606,0.90836,2.70183,0.64,5,charge,2,16.208,5.403,2.0,1.9,3.8437,4.042,12.2347,12-25-22_16.09_BCNP1s_protocol_HPPC_IN21700_30T_cycle_#606.mat
BOOST_NEGPULSE_1S,606,0.90836,2.70183,0.64,5,charge,2,16.208,5.403,10.0,9.9,3.8437,4.0918,15.3073,12-25-22_16.09_BCNP1s_protocol_HPPC_IN21700_30T_cycle_#606.mat
BOOST_NEGPULSE_1S,606,0.90836,2.70183,0.6395,5,discharge,3,-31.064,10.355,2.0,2.0,3.8362,3.4498,12.4388,12-25-22_16.09_BCNP1s_protocol_HPPC_IN21700_30T_cycle_#606.mat
BOOST_NEGPULSE_1S,606,0.90836,2.70183,0.6395,5,discharge,3,-31.064,10.355,10.0,9.9,3.8362,3.3597,15.3393,12-25-22_16.09_BCNP1s_protocol_HPPC_IN21700_30T_cycle_#606.mat
BOOST_NEGPULSE_1S,606,0.90836,2.70183,0.6401,5,charge,3,27.007,9.002,2.0,2.0,3.8456,4.1657,11.8525,12-25-22_16.09_BCNP1s_protocol_HPPC_IN21700_30T_cycle_#606.mat
BOOST_NEGPULSE_1S,606,0.90836,2.70183,0.6401,5,charge,3,27.007,9.002,10.0,9.9,3.8456,4.2001,13.1262,12-25-22_16.09_BCNP1s_protocol_HPPC_IN21700_30T_cycle_#606.mat
BOOST_NEGPULSE_1S,606,0.90836,2.70183,0.5498,6,discharge,0,-2.701,0.9,2.0,2.0,3.7436,3.7093,12.6967,12-25-22_16.09_BCNP1s_protocol_HPPC_IN21700_30T_cycle_#606.mat
BOOST_NEGPULSE_1S,606,0.90836,2.70183,0.5498,6,discharge,0,-2.701,0.9,10.0,9.9,3.7436,3.6979,16.9165,12-25-22_16.09_BCNP1s_protocol_HPPC_IN21700_30T_cycle_#606.mat
BOOST_NEGPULSE_1S,606,0.90836,2.70183,0.5498,6,charge,0,1.351,0.45,2.0,1.9,3.7451,3.7619,12.4343,12-25-22_16.09_BCNP1s_protocol_HPPC_IN21700_30T_cycle_#606.mat
BOOST_NEGPULSE_1S,606,0.90836,2.70183,0.5498,6,charge,0,1.351,0.45,10.0,9.9,3.7451,3.7669,16.135,12-25-22_16.09_BCNP1s_protocol_HPPC_IN21700_30T_cycle_#606.mat
BOOST_NEGPULSE_1S,606,0.90836,2.70183,0.5497,6,discharge,1,-10.807,3.602,2.0,2.0,3.743,3.607,12.5844,12-25-22_16.09_BCNP1s_protocol_HPPC_IN21700_30T_cycle_#606.mat
BOOST_NEGPULSE_1S,606,0.90836,2.70183,0.5497,6,discharge,1,-10.807,3.602,10.0,9.9,3.743,3.5665,16.332,12-25-22_16.09_BCNP1s_protocol_HPPC_IN21700_30T_cycle_#606.mat
BOOST_NEGPULSE_1S,606,0.90836,2.70183,0.5498,6,charge,1,5.402,1.801,2.0,1.9,3.7478,3.8146,12.3665,12-25-22_16.09_BCNP1s_protocol_HPPC_IN21700_30T_cycle_#606.mat
BOOST_NEGPULSE_1S,606,0.90836,2.70183,0.5498,6,charge,1,5.402,1.801,10.0,9.9,3.7478,3.8335,15.8654,12-25-22_16.09_BCNP1s_protocol_HPPC_IN21700_30T_cycle_#606.mat
BOOST_NEGPULSE_1S,606,0.90836,2.70183,0.5496,6,discharge,2,-21.61,7.203,2.0,2.0,3.7442,3.4735,12.5266,12-25-22_16.09_BCNP1s_protocol_HPPC_IN21700_30T_cycle_#606.mat
BOOST_NEGPULSE_1S,606,0.90836,2.70183,0.5496,6,discharge,2,-21.61,7.203,10.0,9.9,3.7442,3.4027,15.8029,12-25-22_16.09_BCNP1s_protocol_HPPC_IN21700_30T_cycle_#606.mat
BOOST_NEGPULSE_1S,606,0.90836,2.70183,0.5499,6,charge,2,16.206,5.402,2.0,2.0,3.7503,3.9459,12.0696,12-25-22_16.09_BCNP1s_protocol_HPPC_IN21700_30T_cycle_#606.mat
BOOST_NEGPULSE_1S,606,0.90836,2.70183,0.5499,6,charge,2,16.206,5.402,10.0,9.9,3.7503,3.993,14.9759,12-25-22_16.09_BCNP1s_protocol_HPPC_IN21700_30T_cycle_#606.mat
BOOST_NEGPULSE_1S,606,0.90836,2.70183,0.5496,6,discharge,3,-31.064,10.355,2.0,2.0,3.7442,3.3611,12.3326,12-25-22_16.09_BCNP1s_protocol_HPPC_IN21700_30T_cycle_#606.mat
BOOST_NEGPULSE_1S,606,0.90836,2.70183,0.5496,6,discharge,3,-31.064,10.355,10.0,9.9,3.7442,3.2651,15.423,12-25-22_16.09_BCNP1s_protocol_HPPC_IN21700_30T_cycle_#606.mat
BOOST_NEGPULSE_1S,606,0.90836,2.70183,0.55,6,charge,3,27.012,9.004,2.0,2.0,3.7513,4.0686,11.7466,12-25-22_16.09_BCNP1s_protocol_HPPC_IN21700_30T_cycle_#606.mat
BOOST_NEGPULSE_1S,606,0.90836,2.70183,0.55,6,charge,3,27.012,9.004,10.0,9.9,3.7513,4.1415,14.4454,12-25-22_16.09_BCNP1s_protocol_HPPC_IN21700_30T_cycle_#606.mat
BOOST_NEGPULSE_1S,606,0.90836,2.70183,0.4597,7,discharge,0,-2.701,0.9,2.0,2.0,3.6606,3.6267,12.55,12-25-22_16.09_BCNP1s_protocol_HPPC_IN21700_30T_cycle_#606.mat
BOOST_NEGPULSE_1S,606,0.90836,2.70183,0.4597,7,discharge,0,-2.701,0.9,10.0,9.9,3.6606,3.6163,16.4001,12-25-22_16.09_BCNP1s_protocol_HPPC_IN21700_30T_cycle_#606.mat
BOOST_NEGPULSE_1S,606,0.90836,2.70183,0.4598,7,charge,0,1.351,0.45,2.0,2.0,3.6613,3.6787,12.8793,12-25-22_16.09_BCNP1s_protocol_HPPC_IN21700_30T_cycle_#606.mat
BOOST_NEGPULSE_1S,606,0.90836,2.70183,0.4598,7,charge,0,1.351,0.45,10.0,9.9,3.6613,3.6834,16.3583,12-25-22_16.09_BCNP1s_protocol_HPPC_IN21700_30T_cycle_#606.mat
BOOST_NEGPULSE_1S,606,0.90836,2.70183,0.4597,7,discharge,1,-10.806,3.602,2.0,1.9,3.6608,3.5261,12.4653,12-25-22_16.09_BCNP1s_protocol_HPPC_IN21700_30T_cycle_#606.mat
BOOST_NEGPULSE_1S,606,0.90836,2.70183,0.4597,7,discharge,1,-10.806,3.602,10.0,9.9,3.6608,3.4867,16.1114,12-25-22_16.09_BCNP1s_protocol_HPPC_IN21700_30T_cycle_#606.mat
BOOST_NEGPULSE_1S,606,0.90836,2.70183,0.4598,7,charge,1,5.402,1.801,2.0,2.0,3.6649,3.7311,12.2549,12-25-22_16.09_BCNP1s_protocol_HPPC_IN21700_30T_cycle_#606.mat
BOOST_NEGPULSE_1S,606,0.90836,2.70183,0.4598,7,charge,1,5.402,1.801,10.0,9.9,3.6649,3.7488,15.5316,12-25-22_16.09_BCNP1s_protocol_HPPC_IN21700_30T_cycle_#606.mat
BOOST_NEGPULSE_1S,606,0.90836,2.70183,0.4596,7,discharge,2,-21.611,7.204,2.0,1.9,3.6609,3.3936,12.3687,12-25-22_16.09_BCNP1s_protocol_HPPC_IN21700_30T_cycle_#606.mat
BOOST_NEGPULSE_1S,606,0.90836,2.70183,0.4596,7,discharge,2,-21.611,7.204,10.0,9.9,3.6609,3.3229,15.6402,12-25-22_16.09_BCNP1s_protocol_HPPC_IN21700_30T_cycle_#606.mat
BOOST_NEGPULSE_1S,606,0.90836,2.70183,0.4599,7,charge,2,16.209,5.403,2.0,2.0,3.6673,3.8615,11.981,12-25-22_16.09_BCNP1s_protocol_HPPC_IN21700_30T_cycle_#606.mat
BOOST_NEGPULSE_1S,606,0.90836,2.70183,0.4599,7,charge,2,16.209,5.403,10.0,9.9,3.6673,3.9052,14.677,12-25-22_16.09_BCNP1s_protocol_HPPC_IN21700_30T_cycle_#606.mat
BOOST_NEGPULSE_1S,606,0.90836,2.70183,0.4595,7,discharge,3,-31.064,10.355,2.0,1.9,3.6613,3.2815,12.2264,12-25-22_16.09_BCNP1s_protocol_HPPC_IN21700_30T_cycle_#606.mat
BOOST_NEGPULSE_1S,606,0.90836,2.70183,0.4595,7,discharge,3,-31.064,10.355,10.0,9.9,3.6613,3.1844,15.3522,12-25-22_16.09_BCNP1s_protocol_HPPC_IN21700_30T_cycle_#606.mat
BOOST_NEGPULSE_1S,606,0.90836,2.70183,0.4599,7,charge,3,27.012,9.004,2.0,2.0,3.6693,3.9833,11.6245,12-25-22_16.09_BCNP1s_protocol_HPPC_IN21700_30T_cycle_#606.mat
BOOST_NEGPULSE_1S,606,0.90836,2.70183,0.4599,7,charge,3,27.012,9.004,10.0,9.9,3.6693,4.052,14.1678,12-25-22_16.09_BCNP1s_protocol_HPPC_IN21700_30T_cycle_#606.mat
BOOST_NEGPULSE_1S,606,0.90836,2.70183,0.3697,8,discharge,0,-2.701,0.9,2.0,2.0,3.5975,3.5629,12.8091,12-25-22_16.09_BCNP1s_protocol_HPPC_IN21700_30T_cycle_#606.mat
BOOST_NEGPULSE_1S,606,0.90836,2.70183,0.3697,8,discharge,0,-2.701,0.9,10.0,9.9,3.5975,3.5524,16.6963,12-25-22_16.09_BCNP1s_protocol_HPPC_IN21700_30T_cycle_#606.mat
BOOST_NEGPULSE_1S,606,0.90836,2.70183,0.3697,8,charge,0,1.349,0.45,2.0,2.0,3.5989,3.6159,12.601,12-25-22_16.09_BCNP1s_protocol_HPPC_IN21700_30T_cycle_#606.mat
BOOST_NEGPULSE_1S,606,0.90836,2.70183,0.3697,8,charge,0,1.349,0.45,10.0,9.9,3.5989,3.6207,16.1589,12-25-22_16.09_BCNP1s_protocol_HPPC_IN21700_30T_cycle_#606.mat
BOOST_NEGPULSE_1S,606,0.90836,2.70183,0.3696,8,discharge,1,-10.804,3.601,2.0,1.9,3.5976,3.4596,12.773,12-25-22_16.09_BCNP1s_protocol_HPPC_IN21700_30T_cycle_#606.mat
BOOST_NEGPULSE_1S,606,0.90836,2.70183,0.3696,8,discharge,1,-10.804,3.601,10.0,9.9,3.5976,3.419,16.5309,12-25-22_16.09_BCNP1s_protocol_HPPC_IN21700_30T_cycle_#606.mat
BOOST_NEGPULSE_1S,606,0.90836,2.70183,0.3698,8,charge,1,5.402,1.801,2.0,2.0,3.6019,3.6696,12.5333,12-25-22_16.09_BCNP1s_protocol_HPPC_IN21700_30T_cycle_#606.mat
BOOST_NEGPULSE_1S,606,0.90836,2.70183,0.3698,8,charge,1,5.402,1.801,10.0,9.9,3.6019,3.6879,15.9212,12-25-22_16.09_BCNP1s_protocol_HPPC_IN21700_30T_cycle_#606.mat
BOOST_NEGPULSE_1S,606,0.90836,2.70183,0.3695,8,discharge,2,-21.61,7.203,2.0,2.0,3.5981,3.322,12.7765,12-25-22_16.09_BCNP1s_protocol_HPPC_IN21700_30T_cycle_#606.mat
BOOST_NEGPULSE_1S,606,0.90836,2.70183,0.3695,8,discharge,2,-21.61,7.203,10.0,9.9,3.5981,3.2475,16.224,12-25-22_16.09_BCNP1s_protocol_HPPC_IN21700_30T_cycle_#606.mat
BOOST_NEGPULSE_1S,606,0.90836,2.70183,0.3698,8,charge,2,16.207,5.402,2.0,2.0,3.6058,3.8031,12.1738,12-25-22_16.09_BCNP1s_protocol_HPPC_IN21700_30T_cycle_#606.mat
BOOST_NEGPULSE_1S,606,0.90836,2.70183,0.3698,8,charge,2,16.207,5.402,10.0,9.9,3.6058,3.8464,14.8454,12-25-22_16.09_BCNP1s_protocol_HPPC_IN21700_30T_cycle_#606.mat
BOOST_NEGPULSE_1S,606,0.90836,2.70183,0.3694,8,discharge,3,-31.062,10.354,2.0,2.0,3.5978,3.2067,12.5909,12-25-22_16.09_BCNP1s_protocol_HPPC_IN21700_30T_cycle_#606.mat
BOOST_NEGPULSE_1S,606,0.90836,2.70183,0.3694,8,discharge,3,-31.062,10.354,10.0,9.9,3.5978,3.101,15.9938,12-25-22_16.09_BCNP1s_protocol_HPPC_IN21700_30T_cycle_#606.mat
BOOST_NEGPULSE_1S,606,0.90836,2.70183,0.3699,8,charge,3,27.013,9.004,2.0,2.0,3.6085,3.927,11.7906,12-25-22_16.09_BCNP1s_protocol_HPPC_IN21700_30T_cycle_#606.mat
BOOST_NEGPULSE_1S,606,0.90836,2.70183,0.3699,8,charge,3,27.013,9.004,10.0,9.9,3.6085,3.9911,14.1636,12-25-22_16.09_BCNP1s_protocol_HPPC_IN21700_30T_cycle_#606.mat
BOOST_NEGPULSE_1S,606,0.90836,2.70183,0.2796,9,discharge,0,-2.7,0.9,2.0,1.9,3.5166,3.4791,13.8904,12-25-22_16.09_BCNP1s_protocol_HPPC_IN21700_30T_cycle_#606.mat
BOOST_NEGPULSE_1S,606,0.90836,2.70183,0.2796,9,discharge,0,-2.7,0.9,10.0,9.9,3.5166,3.4668,18.4465,12-25-22_16.09_BCNP1s_protocol_HPPC_IN21700_30T_cycle_#606.mat
BOOST_NEGPULSE_1S,606,0.90836,2.70183,0.2797,9,charge,0,1.351,0.45,2.0,2.0,3.5182,3.5367,13.6925,12-25-22_16.09_BCNP1s_protocol_HPPC_IN21700_30T_cycle_#606.mat
BOOST_NEGPULSE_1S,606,0.90836,2.70183,0.2797,9,charge,0,1.351,0.45,10.0,9.9,3.5182,3.5419,17.5413,12-25-22_16.09_BCNP1s_protocol_HPPC_IN21700_30T_cycle_#606.mat
BOOST_NEGPULSE_1S,606,0.90836,2.70183,0.2796,9,discharge,1,-10.805,3.602,2.0,2.0,3.517,3.3649,14.0768,12-25-22_16.09_BCNP1s_protocol_HPPC_IN21700_30T_cycle_#606.mat
BOOST_NEGPULSE_1S,606,0.90836,2.70183,0.2796,9,discharge,1,-10.805,3.602,10.0,9.9,3.517,3.3196,18.2693,12-25-22_16.09_BCNP1s_protocol_HPPC_IN21700_30T_cycle_#606.mat
BOOST_NEGPULSE_1S,606,0.90836,2.70183,0.2797,9,charge,1,5.402,1.801,2.0,2.0,3.5232,3.5958,13.4397,12-25-22_16.09_BCNP1s_protocol_HPPC_IN21700_30T_cycle_#606.mat
BOOST_NEGPULSE_1S,606,0.90836,2.70183,0.2797,9,charge,1,5.402,1.801,10.0,9.9,3.5232,3.6155,17.0866,12-25-22_16.09_BCNP1s_protocol_HPPC_IN21700_30T_cycle_#606.mat
BOOST_NEGPULSE_1S,606,0.90836,2.70183,0.2795,9,discharge,2,-21.61,7.203,2.0,2.0,3.519,3.2165,13.9981,12-25-22_16.09_BCNP1s_protocol_HPPC_IN21700_30T_cycle_#606.mat
BOOST_NEGPULSE_1S,606,0.90836,2.70183,0.2795,9,discharge,2,-21.61,7.203,10.0,9.9,3.519,3.1198,18.4729,12-25-22_16.09_BCNP1s_protocol_HPPC_IN21700_30T_cycle_#606.mat
BOOST_NEGPULSE_1S,606,0.90836,2.70183,0.2798,9,charge,2,16.208,5.403,2.0,1.9,3.528,3.7346,12.7468,12-25-22_16.09_BCNP1s_protocol_HPPC_IN21700_30T_cycle_#606.mat
BOOST_NEGPULSE_1S,606,0.90836,2.70183,0.2798,9,charge,2,16.208,5.403,10.0,9.9,3.528,3.7875,16.0106,12-25-22_16.09_BCNP1s_protocol_HPPC_IN21700_30T_cycle_#606.mat
BOOST_NEGPULSE_1S,606,0.90836,2.70183,0.2794,9,discharge,3,-31.065,10.355,2.0,1.9,3.5199,3.0932,13.7357,12-25-22_16.09_BCNP1s_protocol_HPPC_IN21700_30T_cycle_#606.mat
BOOST_NEGPULSE_1S,606,0.90836,2.70183,0.2794,9,discharge,3,-31.065,10.355,10.0,9.9,3.5199,2.9322,18.9184,12-25-22_16.09_BCNP1s_protocol_HPPC_IN21700_30T_cycle_#606.mat
BOOST_NEGPULSE_1S,606,0.90836,2.70183,0.2799,9,charge,3,27.013,9.004,2.0,2.0,3.5306,3.8632,12.3126,12-25-22_16.09_BCNP1s_protocol_HPPC_IN21700_30T_cycle_#606.mat
BOOST_NEGPULSE_1S,606,0.90836,2.70183,0.2799,9,charge,3,27.013,9.004,10.0,9.9,3.5306,3.9367,15.0335,12-25-22_16.09_BCNP1s_protocol_HPPC_IN21700_30T_cycle_#606.mat
BOOST_NEGPULSE_1S,606,0.90836,2.70183,0.2346,10,discharge,0,-2.7,0.9,2.0,1.9,3.465,3.4245,14.9989,12-25-22_16.09_BCNP1s_protocol_HPPC_IN21700_30T_cycle_#606.mat
BOOST_NEGPULSE_1S,606,0.90836,2.70183,0.2346,10,discharge,0,-2.7,0.9,10.0,9.9,3.465,3.4111,19.9615,12-25-22_16.09_BCNP1s_protocol_HPPC_IN21700_30T_cycle_#606.mat
BOOST_NEGPULSE_1S,606,0.90836,2.70183,0.2346,10,charge,0,1.351,0.45,2.0,2.0,3.4668,3.4867,14.7298,12-25-22_16.09_BCNP1s_protocol_HPPC_IN21700_30T_cycle_#606.mat
BOOST_NEGPULSE_1S,606,0.90836,2.70183,0.2346,10,charge,0,1.351,0.45,10.0,9.9,3.4668,3.4922,18.8009,12-25-22_16.09_BCNP1s_protocol_HPPC_IN21700_30T_cycle_#606.mat
BOOST_NEGPULSE_1S,606,0.90836,2.70183,0.2345,10,discharge,1,-10.805,3.602,2.0,2.0,3.4656,3.3,15.3262,12-25-22_16.09_BCNP1s_protocol_HPPC_IN21700_30T_cycle_#606.mat
BOOST_NEGPULSE_1S,606,0.90836,2.70183,0.2345,10,discharge,1,-10.805,3.602,10.0,9.9,3.4656,3.2465,20.2776,12-25-22_16.09_BCNP1s_protocol_HPPC_IN21700_30T_cycle_#606.mat
