Repository: KikETs/ECM_HYBRID_BMS_JOINT

## Results

| Arm | Model | Size | Protocol | Result | Worst cell |
|---|---|---|---|---|---|
| SOP | 2RC table + trim (A8) | 4 effective coefficients, 2 EW states | leave-one-cell-out | usable current 69.6 % discharge, 59.5 % charge (τ = 10 s) | 59.9 % / 53.5 % (BOOST_REST) |
| SOH | dQ/dV ridge | 65 coefficients | leave-one-cell-out | RMSE 0.0094, bias −0.0005 | 0.0130 (BOOST_REST) |
| SOC | 2RC EKF, low-current gate | 3 states | leave-one-cell-out | **2.34 %p** over six sensor disturbances on estimated SOH (2.325 on true SOH), per cell 2.00–2.75 | 4.60 %p (BOOST_NEGPULSE_1S, current offset −0.10 A) |

The SOH arm was a 10,945-parameter CNN until the second audit round. Nested

File: analysis/uypydj_hppc_resistance.csv (part 158 of 225)
protocol,cycle,SOH,CAP_Ah,SOC,soc_group,direction,rate_rank,I_A,CRate_rated,tau_s,tau_actual_s,V_pre_V,V_tau_V,R_mOhm,file
BOOST_NEGPULSE_1S,606,0.90836,2.70183,0.2347,10,charge,1,5.402,1.801,2.0,2.0,3.4719,3.5482,14.1244,12-25-22_16.09_BCNP1s_protocol_HPPC_IN21700_30T_cycle_#606.mat
BOOST_NEGPULSE_1S,606,0.90836,2.70183,0.2347,10,charge,1,5.402,1.801,10.0,9.9,3.4719,3.568,17.7897,12-25-22_16.09_BCNP1s_protocol_HPPC_IN21700_30T_cycle_#606.mat
BOOST_NEGPULSE_1S,606,0.90836,2.70183,0.2345,10,discharge,2,-21.61,7.203,2.0,2.0,3.467,3.1363,15.3031,12-25-22_16.09_BCNP1s_protocol_HPPC_IN21700_30T_cycle_#606.mat
BOOST_NEGPULSE_1S,606,0.90836,2.70183,0.2345,10,discharge,2,-21.61,7.203,10.0,9.9,3.467,2.9934,21.9158,12-25-22_16.09_BCNP1s_protocol_HPPC_IN21700_30T_cycle_#606.mat
BOOST_NEGPULSE_1S,606,0.90836,2.70183,0.2348,10,charge,2,16.207,5.402,2.0,1.9,3.4762,3.6893,13.1486,12-25-22_16.09_BCNP1s_protocol_HPPC_IN21700_30T_cycle_#606.mat
BOOST_NEGPULSE_1S,606,0.90836,2.70183,0.2348,10,charge,2,16.207,5.402,10.0,9.9,3.4762,3.7432,16.4744,12-25-22_16.09_BCNP1s_protocol_HPPC_IN21700_30T_cycle_#606.mat
BOOST_NEGPULSE_1S,606,0.90836,2.70183,0.2344,10,discharge,3,-31.063,10.354,2.0,1.9,3.4669,2.9981,15.0919,12-25-22_16.09_BCNP1s_protocol_HPPC_IN21700_30T_cycle_#606.mat
BOOST_NEGPULSE_1S,606,0.90836,2.70183,0.2344,10,discharge,3,-31.063,10.354,10.0,9.9,3.4669,2.7293,23.7453,12-25-22_16.09_BCNP1s_protocol_HPPC_IN21700_30T_cycle_#606.mat
BOOST_NEGPULSE_1S,606,0.90836,2.70183,0.2349,10,charge,3,27.011,9.004,2.0,2.0,3.4789,3.8159,12.4764,12-25-22_16.09_BCNP1s_protocol_HPPC_IN21700_30T_cycle_#606.mat
BOOST_NEGPULSE_1S,606,0.90836,2.70183,0.2349,10,charge,3,27.011,9.004,10.0,9.9,3.4789,3.8958,15.4345,12-25-22_16.09_BCNP1s_protocol_HPPC_IN21700_30T_cycle_#606.mat
BOOST_NEGPULSE_1S,606,0.90836,2.70183,0.1896,11,discharge,0,-2.7,0.9,2.0,2.0,3.4234,3.3777,16.9253,12-25-22_16.09_BCNP1s_protocol_HPPC_IN21700_30T_cycle_#606.mat
BOOST_NEGPULSE_1S,606,0.90836,2.70183,0.1896,11,discharge,0,-2.7,0.9,10.0,9.9,3.4234,3.3613,22.9991,12-25-22_16.09_BCNP1s_protocol_HPPC_IN21700_30T_cycle_#606.mat
BOOST_NEGPULSE_1S,606,0.90836,2.70183,0.1896,11,charge,0,1.351,0.45,2.0,2.0,3.4258,3.4476,16.1362,12-25-22_16.09_BCNP1s_protocol_HPPC_IN21700_30T_cycle_#606.mat
BOOST_NEGPULSE_1S,606,0.90836,2.70183,0.1896,11,charge,0,1.351,0.45,10.0,9.9,3.4258,3.4535,20.5033,12-25-22_16.09_BCNP1s_protocol_HPPC_IN21700_30T_cycle_#606.mat
BOOST_NEGPULSE_1S,606,0.90836,2.70183,0.1895,11,discharge,1,-10.806,3.602,2.0,1.9,3.4238,3.2351,17.4625,12-25-22_16.09_BCNP1s_protocol_HPPC_IN21700_30T_cycle_#606.mat
BOOST_NEGPULSE_1S,606,0.90836,2.70183,0.1895,11,discharge,1,-10.806,3.602,10.0,9.9,3.4238,3.137,26.5408,12-25-22_16.09_BCNP1s_protocol_HPPC_IN21700_30T_cycle_#606.mat
BOOST_NEGPULSE_1S,606,0.90836,2.70183,0.1897,11,charge,1,5.402,1.801,2.0,2.0,3.4327,3.5138,15.0127,12-25-22_16.09_BCNP1s_protocol_HPPC_IN21700_30T_cycle_#606.mat
BOOST_NEGPULSE_1S,606,0.90836,2.70183,0.1897,11,charge,1,5.402,1.801,10.0,9.9,3.4327,3.5307,18.1411,12-25-22_16.09_BCNP1s_protocol_HPPC_IN21700_30T_cycle_#606.mat
BOOST_NEGPULSE_1S,606,0.90836,2.70183,0.1894,11,discharge,2,-21.612,7.204,2.0,2.0,3.426,3.0378,17.9622,12-25-22_16.09_BCNP1s_protocol_HPPC_IN21700_30T_cycle_#606.mat
BOOST_NEGPULSE_1S,606,0.90836,2.70183,0.1894,11,discharge,2,-21.612,7.204,10.0,9.9,3.426,2.7228,32.5375,12-25-22_16.09_BCNP1s_protocol_HPPC_IN21700_30T_cycle_#606.mat
BOOST_NEGPULSE_1S,606,0.90836,2.70183,0.1898,11,charge,2,16.208,5.403,2.0,2.0,3.4369,3.6543,13.4131,12-25-22_16.09_BCNP1s_protocol_HPPC_IN21700_30T_cycle_#606.mat
BOOST_NEGPULSE_1S,606,0.90836,2.70183,0.1898,11,charge,2,16.208,5.403,10.0,9.9,3.4369,3.7003,16.2512,12-25-22_16.09_BCNP1s_protocol_HPPC_IN21700_30T_cycle_#606.mat
BOOST_NEGPULSE_1S,606,0.90836,2.70183,0.1894,11,discharge,3,-31.063,10.354,2.0,2.0,3.4247,2.8633,18.0729,12-25-22_16.09_BCNP1s_protocol_HPPC_IN21700_30T_cycle_#606.mat
BOOST_NEGPULSE_1S,606,0.90836,2.70183,0.1894,11,discharge,3,-31.063,10.354,10.0,9.9,3.4247,2.4998,29.775,12-25-22_16.09_BCNP1s_protocol_HPPC_IN21700_30T_cycle_#606.mat
BOOST_NEGPULSE_1S,606,0.90836,2.70183,0.1898,11,charge,3,27.011,9.004,2.0,2.0,3.4403,3.775,12.3912,12-25-22_16.09_BCNP1s_protocol_HPPC_IN21700_30T_cycle_#606.mat
BOOST_NEGPULSE_1S,606,0.90836,2.70183,0.1898,11,charge,3,27.011,9.004,10.0,9.9,3.4403,3.8509,15.2012,12-25-22_16.09_BCNP1s_protocol_HPPC_IN21700_30T_cycle_#606.mat
BOOST_NEGPULSE_1S,606,0.90836,2.70183,0.1446,12,discharge,0,-2.701,0.9,2.0,2.0,3.3724,3.3138,21.6917,12-25-22_16.09_BCNP1s_protocol_HPPC_IN21700_30T_cycle_#606.mat
BOOST_NEGPULSE_1S,606,0.90836,2.70183,0.1446,12,discharge,0,-2.701,0.9,10.0,9.9,3.3724,3.2808,33.9071,12-25-22_16.09_BCNP1s_protocol_HPPC_IN21700_30T_cycle_#606.mat
BOOST_NEGPULSE_1S,606,0.90836,2.70183,0.1446,12,charge,0,1.351,0.45,2.0,2.0,3.3761,3.4022,19.3147,12-25-22_16.09_BCNP1s_protocol_HPPC_IN21700_30T_cycle_#606.mat
BOOST_NEGPULSE_1S,606,0.90836,2.70183,0.1446,12,charge,0,1.351,0.45,10.0,9.9,3.3761,3.412,26.567,12-25-22_16.09_BCNP1s_protocol_HPPC_IN21700_30T_cycle_#606.mat
BOOST_NEGPULSE_1S,606,0.90836,2.70183,0.1445,12,discharge,1,-10.805,3.602,2.0,2.0,3.3739,3.1078,24.6275,12-25-22_16.09_BCNP1s_protocol_HPPC_IN21700_30T_cycle_#606.mat
BOOST_NEGPULSE_1S,606,0.90836,2.70183,0.1445,12,discharge,1,-10.805,3.602,10.0,9.9,3.3739,2.8427,49.1624,12-25-22_16.09_BCNP1s_protocol_HPPC_IN21700_30T_cycle_#606.mat
BOOST_NEGPULSE_1S,606,0.90836,2.70183,0.1446,12,charge,1,5.402,1.801,2.0,2.0,3.386,3.4787,17.1597,12-25-22_16.09_BCNP1s_protocol_HPPC_IN21700_30T_cycle_#606.mat
BOOST_NEGPULSE_1S,606,0.90836,2.70183,0.1446,12,charge,1,5.402,1.801,10.0,9.9,3.386,3.5024,21.5468,12-25-22_16.09_BCNP1s_protocol_HPPC_IN21700_30T_cycle_#606.mat
BOOST_NEGPULSE_1S,606,0.90836,2.70183,0.1444,12,discharge,2,-21.6,7.2,2.0,2.0,3.3769,2.8057,26.4444,12-25-22_16.09_BCNP1s_protocol_HPPC_IN21700_30T_cycle_#606.mat
BOOST_NEGPULSE_1S,606,0.90836,2.70183,0.1444,12,discharge,2,-21.6,7.2,10.0,9.9,3.3769,2.5,40.5972,12-25-22_16.09_BCNP1s_protocol_HPPC_IN21700_30T_cycle_#606.mat
BOOST_NEGPULSE_1S,606,0.90836,2.70183,0.1447,12,charge,2,16.208,5.403,2.0,2.0,3.3934,3.6233,14.1844,12-25-22_16.09_BCNP1s_protocol_HPPC_IN21700_30T_cycle_#606.mat
BOOST_NEGPULSE_1S,606,0.90836,2.70183,0.1447,12,charge,2,16.208,5.403,10.0,9.9,3.3934,3.6649,16.751,12-25-22_16.09_BCNP1s_protocol_HPPC_IN21700_30T_cycle_#606.mat
BOOST_NEGPULSE_1S,606,0.90836,2.70183,0.1443,12,discharge,3,-20.24,6.747,2.0,2.0,3.3767,2.5265,42.0059,12-25-22_16.09_BCNP1s_protocol_HPPC_IN21700_30T_cycle_#606.mat
BOOST_NEGPULSE_1S,606,0.90836,2.70183,0.1443,12,discharge,3,-20.24,6.747,10.0,9.9,3.3767,2.5,43.3152,12-25-22_16.09_BCNP1s_protocol_HPPC_IN21700_30T_cycle_#606.mat
BOOST_NEGPULSE_1S,606,0.90836,2.70183,0.1448,12,charge,3,27.013,9.004,2.0,2.0,3.3949,3.7469,13.0308,12-25-22_16.09_BCNP1s_protocol_HPPC_IN21700_30T_cycle_#606.mat
BOOST_NEGPULSE_1S,606,0.90836,2.70183,0.1448,12,charge,3,27.013,9.004,10.0,9.9,3.3949,3.8131,15.4814,12-25-22_16.09_BCNP1s_protocol_HPPC_IN21700_30T_cycle_#606.mat
BOOST_NEGPULSE_1S,643,0.90059,2.67871,1.0,0,discharge,0,-2.677,0.892,2.0,2.0,4.1412,4.0964,16.7352,01-01-23_02.04_BCNP1s_protocol_HPPC_IN21700_30T_cycle_#643.mat
BOOST_NEGPULSE_1S,643,0.90059,2.67871,1.0,0,discharge,0,-2.677,0.892,10.0,9.7,4.1412,4.0783,23.4965,01-01-23_02.04_BCNP1s_protocol_HPPC_IN21700_30T_cycle_#643.mat
BOOST_NEGPULSE_1S,643,0.90059,2.67871,1.0,0,charge,0,1.34,0.447,2.0,2.0,4.155,4.1836,21.3401,01-01-23_02.04_BCNP1s_protocol_HPPC_IN21700_30T_cycle_#643.mat
BOOST_NEGPULSE_1S,643,0.90059,2.67871,1.0,0,charge,0,1.34,0.447,10.0,9.9,4.155,4.1954,30.1448,01-01-23_02.04_BCNP1s_protocol_HPPC_IN21700_30T_cycle_#643.mat
BOOST_NEGPULSE_1S,643,0.90059,2.67871,0.9999,0,discharge,1,-10.707,3.569,2.0,2.0,4.1508,3.9461,19.1183,01-01-23_02.04_BCNP1s_protocol_HPPC_IN21700_30T_cycle_#643.mat
BOOST_NEGPULSE_1S,643,0.90059,2.67871,0.9999,0,discharge,1,-10.707,3.569,10.0,9.9,4.1508,3.9089,22.5927,01-01-23_02.04_BCNP1s_protocol_HPPC_IN21700_30T_cycle_#643.mat
BOOST_NEGPULSE_1S,643,0.90059,2.67871,1.0,0,charge,1,1.658,0.553,2.0,2.0,4.1588,4.1999,24.7829,01-01-23_02.04_BCNP1s_protocol_HPPC_IN21700_30T_cycle_#643.mat
BOOST_NEGPULSE_1S,643,0.90059,2.67871,1.0,0,charge,1,1.658,0.553,10.0,9.9,4.1588,4.1998,24.7226,01-01-23_02.04_BCNP1s_protocol_HPPC_IN21700_30T_cycle_#643.mat
BOOST_NEGPULSE_1S,643,0.90059,2.67871,0.9998,0,discharge,2,-21.412,7.137,2.0,2.0,4.1491,3.7827,17.1119,01-01-23_02.04_BCNP1s_protocol_HPPC_IN21700_30T_cycle_#643.mat
BOOST_NEGPULSE_1S,643,0.90059,2.67871,0.9998,0,discharge,2,-21.412,7.137,10.0,9.9,4.1491,3.7362,19.2836,01-01-23_02.04_BCNP1s_protocol_HPPC_IN21700_30T_cycle_#643.mat
BOOST_NEGPULSE_1S,643,0.90059,2.67871,1.0,0,charge,2,1.556,0.519,2.0,1.9,4.1622,4.2,24.2931,01-01-23_02.04_BCNP1s_protocol_HPPC_IN21700_30T_cycle_#643.mat
BOOST_NEGPULSE_1S,643,0.90059,2.67871,1.0,0,charge,2,1.556,0.519,10.0,9.9,4.1622,4.2,24.2931,01-01-23_02.04_BCNP1s_protocol_HPPC_IN21700_30T_cycle_#643.mat
BOOST_NEGPULSE_1S,643,0.90059,2.67871,0.9997,0,discharge,3,-30.782,10.261,2.0,2.0,4.1495,3.657,15.9996,01-01-23_02.04_BCNP1s_protocol_HPPC_IN21700_30T_cycle_#643.mat
BOOST_NEGPULSE_1S,643,0.90059,2.67871,0.9997,0,discharge,3,-30.782,10.261,10.0,9.9,4.1495,3.6004,17.8383,01-01-23_02.04_BCNP1s_protocol_HPPC_IN21700_30T_cycle_#643.mat
BOOST_NEGPULSE_1S,643,0.90059,2.67871,1.0,0,charge,3,1.49,0.497,2.0,2.0,4.1641,4.2,24.0988,01-01-23_02.04_BCNP1s_protocol_HPPC_IN21700_30T_cycle_#643.mat
BOOST_NEGPULSE_1S,643,0.90059,2.67871,1.0,0,charge,3,1.49,0.497,10.0,9.9,4.1641,4.2,24.0988,01-01-23_02.04_BCNP1s_protocol_HPPC_IN21700_30T_cycle_#643.mat
BOOST_NEGPULSE_1S,643,0.90059,2.67871,0.9554,1,discharge,0,-2.677,0.892,2.0,2.0,4.0946,4.047,17.7811,01-01-23_02.04_BCNP1s_protocol_HPPC_IN21700_30T_cycle_#643.mat
BOOST_NEGPULSE_1S,643,0.90059,2.67871,0.9554,1,discharge,0,-2.677,0.892,10.0,9.9,4.0946,4.037,21.5166,01-01-23_02.04_BCNP1s_protocol_HPPC_IN21700_30T_cycle_#643.mat
BOOST_NEGPULSE_1S,643,0.90059,2.67871,0.9554,1,charge,0,1.34,0.447,2.0,1.9,4.096,4.1197,17.6839,01-01-23_02.04_BCNP1s_protocol_HPPC_IN21700_30T_cycle_#643.mat
BOOST_NEGPULSE_1S,643,0.90059,2.67871,0.9554,1,charge,0,1.34,0.447,10.0,9.9,4.096,4.1253,21.8624,01-01-23_02.04_BCNP1s_protocol_HPPC_IN21700_30T_cycle_#643.mat
BOOST_NEGPULSE_1S,643,0.90059,2.67871,0.9553,1,discharge,1,-10.705,3.568,2.0,2.0,4.0949,3.9145,16.8519,01-01-23_02.04_BCNP1s_protocol_HPPC_IN21700_30T_cycle_#643.mat
BOOST_NEGPULSE_1S,643,0.90059,2.67871,0.9553,1,discharge,1,-10.705,3.568,10.0,9.9,4.0949,3.887,19.4208,01-01-23_02.04_BCNP1s_protocol_HPPC_IN21700_30T_cycle_#643.mat
BOOST_NEGPULSE_1S,643,0.90059,2.67871,0.9554,1,charge,1,5.199,1.733,2.0,2.0,4.0984,4.1926,18.1199,01-01-23_02.04_BCNP1s_protocol_HPPC_IN21700_30T_cycle_#643.mat
BOOST_NEGPULSE_1S,643,0.90059,2.67871,0.9554,1,charge,1,5.199,1.733,10.0,9.9,4.0984,4.2,19.5433,01-01-23_02.04_BCNP1s_protocol_HPPC_IN21700_30T_cycle_#643.mat
BOOST_NEGPULSE_1S,643,0.90059,2.67871,0.9552,1,discharge,2,-21.412,7.137,2.0,2.0,4.095,3.7607,15.6127,01-01-23_02.04_BCNP1s_protocol_HPPC_IN21700_30T_cycle_#643.mat
BOOST_NEGPULSE_1S,643,0.90059,2.67871,0.9552,1,discharge,2,-21.412,7.137,10.0,9.9,4.095,3.7154,17.7284,01-01-23_02.04_BCNP1s_protocol_HPPC_IN21700_30T_cycle_#643.mat
BOOST_NEGPULSE_1S,643,0.90059,2.67871,0.9555,1,charge,2,5.107,1.702,2.0,2.0,4.1012,4.2001,19.3663,01-01-23_02.04_BCNP1s_protocol_HPPC_IN21700_30T_cycle_#643.mat
BOOST_NEGPULSE_1S,643,0.90059,2.67871,0.9555,1,charge,2,5.107,1.702,10.0,9.9,4.1012,4.2001,19.3663,01-01-23_02.04_BCNP1s_protocol_HPPC_IN21700_30T_cycle_#643.mat
BOOST_NEGPULSE_1S,643,0.90059,2.67871,0.9551,1,discharge,3,-30.78,10.26,2.0,1.9,4.0957,3.6414,14.7596,01-01-23_02.04_BCNP1s_protocol_HPPC_IN21700_30T_cycle_#643.mat
BOOST_NEGPULSE_1S,643,0.90059,2.67871,0.9551,1,discharge,3,-30.78,10.26,10.0,9.9,4.0957,3.5786,16.7999,01-01-23_02.04_BCNP1s_protocol_HPPC_IN21700_30T_cycle_#643.mat
BOOST_NEGPULSE_1S,643,0.90059,2.67871,0.9555,1,charge,3,5.01,1.67,2.0,1.9,4.1034,4.2,19.2826,01-01-23_02.04_BCNP1s_protocol_HPPC_IN21700_30T_cycle_#643.mat
BOOST_NEGPULSE_1S,643,0.90059,2.67871,0.9555,1,charge,3,5.01,1.67,10.0,9.9,4.1034,4.2002,19.3225,01-01-23_02.04_BCNP1s_protocol_HPPC_IN21700_30T_cycle_#643.mat
BOOST_NEGPULSE_1S,643,0.90059,2.67871,0.9108,2,discharge,0,-2.677,0.892,2.0,2.0,4.0792,4.0358,16.2122,01-01-23_02.04_BCNP1s_protocol_HPPC_IN21700_30T_cycle_#643.mat
BOOST_NEGPULSE_1S,643,0.90059,2.67871,0.9108,2,discharge,0,-2.677,0.892,10.0,9.9,4.0792,4.0267,19.6115,01-01-23_02.04_BCNP1s_protocol_HPPC_IN21700_30T_cycle_#643.mat
BOOST_NEGPULSE_1S,643,0.90059,2.67871,0.9108,2,charge,0,1.338,0.446,2.0,2.0,4.0803,4.1018,16.0688,01-01-23_02.04_BCNP1s_protocol_HPPC_IN21700_30T_cycle_#643.mat
BOOST_NEGPULSE_1S,643,0.90059,2.67871,0.9108,2,charge,0,1.338,0.446,10.0,9.9,4.0803,4.1062,19.3572,01-01-23_02.04_BCNP1s_protocol_HPPC_IN21700_30T_cycle_#643.mat
BOOST_NEGPULSE_1S,643,0.90059,2.67871,0.9107,2,discharge,1,-10.705,3.568,2.0,2.0,4.0793,3.9104,15.7777,01-01-23_02.04_BCNP1s_protocol_HPPC_IN21700_30T_cycle_#643.mat
BOOST_NEGPULSE_1S,643,0.90059,2.67871,0.9107,2,discharge,1,-10.705,3.568,10.0,9.9,4.0793,3.8782,18.7856,01-01-23_02.04_BCNP1s_protocol_HPPC_IN21700_30T_cycle_#643.mat
BOOST_NEGPULSE_1S,643,0.90059,2.67871,0.9108,2,charge,1,5.353,1.784,2.0,2.0,4.0816,4.1674,16.0296,01-01-23_02.04_BCNP1s_protocol_HPPC_IN21700_30T_cycle_#643.mat
BOOST_NEGPULSE_1S,643,0.90059,2.67871,0.9108,2,charge,1,5.353,1.784,10.0,9.9,4.0816,4.185,19.3177,01-01-23_02.04_BCNP1s_protocol_HPPC_IN21700_30T_cycle_#643.mat
BOOST_NEGPULSE_1S,643,0.90059,2.67871,0.9106,2,discharge,2,-21.412,7.137,2.0,2.0,4.0797,3.7597,14.9449,01-01-23_02.04_BCNP1s_protocol_HPPC_IN21700_30T_cycle_#643.mat
BOOST_NEGPULSE_1S,643,0.90059,2.67871,0.9106,2,discharge,2,-21.412,7.137,10.0,9.9,4.0797,3.703,17.5929,01-01-23_02.04_BCNP1s_protocol_HPPC_IN21700_30T_cycle_#643.mat
BOOST_NEGPULSE_1S,643,0.90059,2.67871,0.9109,2,charge,2,6.836,2.279,2.0,2.0,4.0836,4.2,17.0282,01-01-23_02.04_BCNP1s_protocol_HPPC_IN21700_30T_cycle_#643.mat
BOOST_NEGPULSE_1S,643,0.90059,2.67871,0.9109,2,charge,2,6.836,2.279,10.0,9.9,4.0836,4.2,17.0282,01-01-23_02.04_BCNP1s_protocol_HPPC_IN21700_30T_cycle_#643.mat
BOOST_NEGPULSE_1S,643,0.90059,2.67871,0.9105,2,discharge,3,-30.78,10.26,2.0,2.0,4.0801,3.6395,14.3145,01-01-23_02.04_BCNP1s_protocol_HPPC_IN21700_30T_cycle_#643.mat
BOOST_NEGPULSE_1S,643,0.90059,2.67871,0.9105,2,discharge,3,-30.78,10.26,10.0,9.9,4.0801,3.5627,16.8096,01-01-23_02.04_BCNP1s_protocol_HPPC_IN21700_30T_cycle_#643.mat
BOOST_NEGPULSE_1S,643,0.90059,2.67871,0.9109,2,charge,3,6.759,2.253,2.0,2.0,4.0861,4.2001,16.8666,01-01-23_02.04_BCNP1s_protocol_HPPC_IN21700_30T_cycle_#643.mat
BOOST_NEGPULSE_1S,643,0.90059,2.67871,0.9109,2,charge,3,6.759,2.253,10.0,9.9,4.0861,4.2,16.8519,01-01-23_02.04_BCNP1s_protocol_HPPC_IN21700_30T_cycle_#643.mat
BOOST_NEGPULSE_1S,643,0.90059,2.67871,0.8215,3,discharge,0,-2.677,0.892,2.0,2.0,4.0209,3.9802,15.2042,01-01-23_02.04_BCNP1s_protocol_HPPC_IN21700_30T_cycle_#643.mat
BOOST_NEGPULSE_1S,643,0.90059,2.67871,0.8215,3,discharge,0,-2.677,0.892,10.0,9.9,4.0209,3.9654,20.7329,01-01-23_02.04_BCNP1s_protocol_HPPC_IN21700_30T_cycle_#643.mat
BOOST_NEGPULSE_1S,643,0.90059,2.67871,0.8216,3,charge,0,1.338,0.446,2.0,2.0,4.0228,4.0424,14.6487,01-01-23_02.04_BCNP1s_protocol_HPPC_IN21700_30T_cycle_#643.mat
BOOST_NEGPULSE_1S,643,0.90059,2.67871,0.8216,3,charge,0,1.338,0.446,10.0,9.9,4.0228,4.0487,19.3572,01-01-23_02.04_BCNP1s_protocol_HPPC_IN21700_30T_cycle_#643.mat
BOOST_NEGPULSE_1S,643,0.90059,2.67871,0.8215,3,discharge,1,-10.705,3.568,2.0,2.0,4.0214,3.8611,14.9743,01-01-23_02.04_BCNP1s_protocol_HPPC_IN21700_30T_cycle_#643.mat
BOOST_NEGPULSE_1S,643,0.90059,2.67871,0.8215,3,discharge,1,-10.705,3.568,10.0,9.9,4.0214,3.8112,19.6357,01-01-23_02.04_BCNP1s_protocol_HPPC_IN21700_30T_cycle_#643.mat
BOOST_NEGPULSE_1S,643,0.90059,2.67871,0.8216,3,charge,1,5.353,1.784,2.0,2.0,4.0264,4.1032,14.3479,01-01-23_02.04_BCNP1s_protocol_HPPC_IN21700_30T_cycle_#643.mat
BOOST_NEGPULSE_1S,643,0.90059,2.67871,0.8216,3,charge,1,5.353,1.784,10.0,9.9,4.0264,4.1246,18.3459,01-01-23_02.04_BCNP1s_protocol_HPPC_IN21700_30T_cycle_#643.mat
BOOST_NEGPULSE_1S,643,0.90059,2.67871,0.8214,3,discharge,2,-21.412,7.137,2.0,1.9,4.0222,3.7149,14.3518,01-01-23_02.04_BCNP1s_protocol_HPPC_IN21700_30T_cycle_#643.mat
BOOST_NEGPULSE_1S,643,0.90059,2.67871,0.8214,3,discharge,2,-21.412,7.137,10.0,9.9,4.0222,3.6387,17.9105,01-01-23_02.04_BCNP1s_protocol_HPPC_IN21700_30T_cycle_#643.mat
BOOST_NEGPULSE_1S,643,0.90059,2.67871,0.8217,3,charge,2,11.283,3.761,2.0,2.0,4.0292,4.2001,15.1467,01-01-23_02.04_BCNP1s_protocol_HPPC_IN21700_30T_cycle_#643.mat
BOOST_NEGPULSE_1S,643,0.90059,2.67871,0.8217,3,charge,2,11.283,3.761,10.0,9.9,4.0292,4.2,15.1378,01-01-23_02.04_BCNP1s_protocol_HPPC_IN21700_30T_cycle_#643.mat
BOOST_NEGPULSE_1S,643,0.90059,2.67871,0.8213,3,discharge,3,-30.782,10.261,2.0,2.0,4.0228,3.5943,13.9205,01-01-23_02.04_BCNP1s_protocol_HPPC_IN21700_30T_cycle_#643.mat
BOOST_NEGPULSE_1S,643,0.90059,2.67871,0.8213,3,discharge,3,-30.782,10.261,10.0,9.9,4.0228,3.5019,16.9222,01-01-23_02.04_BCNP1s_protocol_HPPC_IN21700_30T_cycle_#643.mat
BOOST_NEGPULSE_1S,643,0.90059,2.67871,0.8217,3,charge,3,11.281,3.76,2.0,2.0,4.0306,4.2001,15.0253,01-01-23_02.04_BCNP1s_protocol_HPPC_IN21700_30T_cycle_#643.mat
BOOST_NEGPULSE_1S,643,0.90059,2.67871,0.8217,3,charge,3,11.281,3.76,10.0,9.9,4.0306,4.2,15.0164,01-01-23_02.04_BCNP1s_protocol_HPPC_IN21700_30T_cycle_#643.mat
BOOST_NEGPULSE_1S,643,0.90059,2.67871,0.7323,4,discharge,0,-2.679,0.893,2.0,2.0,3.9213,3.8833,14.1823,01-01-23_02.04_BCNP1s_protocol_HPPC_IN21700_30T_cycle_#643.mat
BOOST_NEGPULSE_1S,643,0.90059,2.67871,0.7323,4,discharge,0,-2.679,0.893,10.0,9.9,3.9213,3.8692,19.4447,01-01-23_02.04_BCNP1s_protocol_HPPC_IN21700_30T_cycle_#643.mat
BOOST_NEGPULSE_1S,643,0.90059,2.67871,0.7323,4,charge,0,1.338,0.446,2.0,2.0,3.9233,3.9416,13.6741,01-01-23_02.04_BCNP1s_protocol_HPPC_IN21700_30T_cycle_#643.mat
BOOST_NEGPULSE_1S,643,0.90059,2.67871,0.7323,4,charge,0,1.338,0.446,10.0,9.9,3.9233,3.9472,17.8585,01-01-23_02.04_BCNP1s_protocol_HPPC_IN21700_30T_cycle_#643.mat
BOOST_NEGPULSE_1S,643,0.90059,2.67871,0.7322,4,discharge,1,-10.706,3.569,2.0,2.0,3.9214,3.7704,14.1042,01-01-23_02.04_BCNP1s_protocol_HPPC_IN21700_30T_cycle_#643.mat
BOOST_NEGPULSE_1S,643,0.90059,2.67871,0.7322,4,discharge,1,-10.706,3.569,10.0,9.9,3.9214,3.7269,18.1674,01-01-23_02.04_BCNP1s_protocol_HPPC_IN21700_30T_cycle_#643.mat
BOOST_NEGPULSE_1S,643,0.90059,2.67871,0.7324,4,charge,1,5.353,1.784,2.0,1.9,3.9268,3.9976,13.2265,01-01-23_02.04_BCNP1s_protocol_HPPC_IN21700_30T_cycle_#643.mat
BOOST_NEGPULSE_1S,643,0.90059,2.67871,0.7324,4,charge,1,5.353,1.784,10.0,9.9,3.9268,4.0158,16.6265,01-01-23_02.04_BCNP1s_protocol_HPPC_IN21700_30T_cycle_#643.mat
BOOST_NEGPULSE_1S,643,0.90059,2.67871,0.7322,4,discharge,2,-21.413,7.138,2.0,1.9,3.9209,3.6315,13.5152,01-01-23_02.04_BCNP1s_protocol_HPPC_IN21700_30T_cycle_#643.mat
BOOST_NEGPULSE_1S,643,0.90059,2.67871,0.7322,4,discharge,2,-21.413,7.138,10.0,9.9,3.9209,3.5663,16.56,01-01-23_02.04_BCNP1s_protocol_HPPC_IN21700_30T_cycle_#643.mat
BOOST_NEGPULSE_1S,643,0.90059,2.67871,0.7324,4,charge,2,16.06,5.353,2.0,2.0,3.9291,4.1319,12.6276,01-01-23_02.04_BCNP1s_protocol_HPPC_IN21700_30T_cycle_#643.mat
BOOST_NEGPULSE_1S,643,0.90059,2.67871,0.7324,4,charge,2,16.06,5.353,10.0,9.9,3.9291,4.1814,15.7098,01-01-23_02.04_BCNP1s_protocol_HPPC_IN21700_30T_cycle_#643.mat
BOOST_NEGPULSE_1S,643,0.90059,2.67871,0.7321,4,discharge,3,-30.781,10.26,2.0,2.0,3.9222,3.5171,13.1607,01-01-23_02.04_BCNP1s_protocol_HPPC_IN21700_30T_cycle_#643.mat
BOOST_NEGPULSE_1S,643,0.90059,2.67871,0.7321,4,discharge,3,-30.781,10.26,10.0,9.9,3.9222,3.4333,15.8832,01-01-23_02.04_BCNP1s_protocol_HPPC_IN21700_30T_cycle_#643.mat
BOOST_NEGPULSE_1S,643,0.90059,2.67871,0.7325,4,charge,3,19.985,6.662,2.0,2.0,3.9296,4.2001,13.5352,01-01-23_02.04_BCNP1s_protocol_HPPC_IN21700_30T_cycle_#643.mat
BOOST_NEGPULSE_1S,643,0.90059,2.67871,0.7325,4,charge,3,19.985,6.662,10.0,9.9,3.9296,4.2,13.5301,01-01-23_02.04_BCNP1s_protocol_HPPC_IN21700_30T_cycle_#643.mat
BOOST_NEGPULSE_1S,643,0.90059,2.67871,0.6431,5,discharge,0,-2.677,0.892,2.0,2.0,3.838,3.8019,13.4832,01-01-23_02.04_BCNP1s_protocol_HPPC_IN21700_30T_cycle_#643.mat
BOOST_NEGPULSE_1S,643,0.90059,2.67871,0.6431,5,discharge,0,-2.677,0.892,10.0,9.9,3.838,3.7892,18.2266,01-01-23_02.04_BCNP1s_protocol_HPPC_IN21700_30T_cycle_#643.mat
BOOST_NEGPULSE_1S,643,0.90059,2.67871,0.6431,5,charge,0,1.338,0.446,2.0,1.9,3.8396,3.8574,13.3054,01-01-23_02.04_BCNP1s_protocol_HPPC_IN21700_30T_cycle_#643.mat
BOOST_NEGPULSE_1S,643,0.90059,2.67871,0.6431,5,charge,0,1.338,0.446,10.0,9.9,3.8396,3.8628,17.3419,01-01-23_02.04_BCNP1s_protocol_HPPC_IN21700_30T_cycle_#643.mat
BOOST_NEGPULSE_1S,643,0.90059,2.67871,0.643,5,discharge,1,-10.706,3.569,2.0,1.9,3.8379,3.6958,13.2729,01-01-23_02.04_BCNP1s_protocol_HPPC_IN21700_30T_cycle_#643.mat
BOOST_NEGPULSE_1S,643,0.90059,2.67871,0.643,5,discharge,1,-10.706,3.569,10.0,9.9,3.8379,3.6554,17.0465,01-01-23_02.04_BCNP1s_protocol_HPPC_IN21700_30T_cycle_#643.mat
BOOST_NEGPULSE_1S,643,0.90059,2.67871,0.6432,5,charge,1,5.353,1.784,2.0,2.0,3.8424,3.9126,13.1146,01-01-23_02.04_BCNP1s_protocol_HPPC_IN21700_30T_cycle_#643.mat
BOOST_NEGPULSE_1S,643,0.90059,2.67871,0.6432,5,charge,1,5.353,1.784,10.0,9.9,3.8424,3.9319,16.7202,01-01-23_02.04_BCNP1s_protocol_HPPC_IN21700_30T_cycle_#643.mat
BOOST_NEGPULSE_1S,643,0.90059,2.67871,0.6429,5,discharge,2,-21.412,7.137,2.0,1.9,3.8378,3.5611,12.9227,01-01-23_02.04_BCNP1s_protocol_HPPC_IN21700_30T_cycle_#643.mat
BOOST_NEGPULSE_1S,643,0.90059,2.67871,0.6429,5,discharge,2,-21.412,7.137,10.0,9.9,3.8378,3.493,16.1031,01-01-23_02.04_BCNP1s_protocol_HPPC_IN21700_30T_cycle_#643.mat
BOOST_NEGPULSE_1S,643,0.90059,2.67871,0.6432,5,charge,2,16.059,5.353,2.0,2.0,3.8452,4.0462,12.5163,01-01-23_02.04_BCNP1s_protocol_HPPC_IN21700_30T_cycle_#643.mat
BOOST_NEGPULSE_1S,643,0.90059,2.67871,0.6432,5,charge,2,16.059,5.353,10.0,9.9,3.8452,4.0947,15.5365,01-01-23_02.04_BCNP1s_protocol_HPPC_IN21700_30T_cycle_#643.mat
BOOST_NEGPULSE_1S,643,0.90059,2.67871,0.6428,5,discharge,3,-30.782,10.261,2.0,2.0,3.8374,3.4475,12.6665,01-01-23_02.04_BCNP1s_protocol_HPPC_IN21700_30T_cycle_#643.mat
BOOST_NEGPULSE_1S,643,0.90059,2.67871,0.6428,5,discharge,3,-30.782,10.261,10.0,9.9,3.8374,3.3568,15.613,01-01-23_02.04_BCNP1s_protocol_HPPC_IN21700_30T_cycle_#643.mat
BOOST_NEGPULSE_1S,643,0.90059,2.67871,0.6433,5,charge,3,26.663,8.888,2.0,2.0,3.847,4.1698,12.1067,01-01-23_02.04_BCNP1s_protocol_HPPC_IN21700_30T_cycle_#643.mat
BOOST_NEGPULSE_1S,643,0.90059,2.67871,0.6433,5,charge,3,26.663,8.888,10.0,9.9,3.847,4.2,13.2393,01-01-23_02.04_BCNP1s_protocol_HPPC_IN21700_30T_cycle_#643.mat
BOOST_NEGPULSE_1S,643,0.90059,2.67871,0.5538,6,discharge,0,-2.677,0.892,2.0,1.9,3.7462,3.7117,12.8871,01-01-23_02.04_BCNP1s_protocol_HPPC_IN21700_30T_cycle_#643.mat
BOOST_NEGPULSE_1S,643,0.90059,2.67871,0.5538,6,discharge,0,-2.677,0.892,10.0,9.9,3.7462,3.6999,17.2948,01-01-23_02.04_BCNP1s_protocol_HPPC_IN21700_30T_cycle_#643.mat
BOOST_NEGPULSE_1S,643,0.90059,2.67871,0.5539,6,charge,0,1.34,0.447,2.0,2.0,3.7476,3.7647,12.7621,01-01-23_02.04_BCNP1s_protocol_HPPC_IN21700_30T_cycle_#643.mat
BOOST_NEGPULSE_1S,643,0.90059,2.67871,0.5539,6,charge,0,1.34,0.447,10.0,9.9,3.7476,3.7699,16.643,01-01-23_02.04_BCNP1s_protocol_HPPC_IN21700_30T_cycle_#643.mat
BOOST_NEGPULSE_1S,643,0.90059,2.67871,0.5538,6,discharge,1,-10.707,3.569,2.0,2.0,3.7462,3.6077,12.9355,01-01-23_02.04_BCNP1s_protocol_HPPC_IN21700_30T_cycle_#643.mat
BOOST_NEGPULSE_1S,643,0.90059,2.67871,0.5538,6,discharge,1,-10.707,3.569,10.0,9.9,3.7462,3.5669,16.7461,01-01-23_02.04_BCNP1s_protocol_HPPC_IN21700_30T_cycle_#643.mat
BOOST_NEGPULSE_1S,643,0.90059,2.67871,0.5539,6,charge,1,5.353,1.784,2.0,2.0,3.7503,3.8182,12.6857,01-01-23_02.04_BCNP1s_protocol_HPPC_IN21700_30T_cycle_#643.mat
BOOST_NEGPULSE_1S,643,0.90059,2.67871,0.5539,6,charge,1,5.353,1.784,10.0,9.9,3.7503,3.8369,16.1794,01-01-23_02.04_BCNP1s_protocol_HPPC_IN21700_30T_cycle_#643.mat
BOOST_NEGPULSE_1S,643,0.90059,2.67871,0.5537,6,discharge,2,-21.414,7.138,2.0,2.0,3.7465,3.4729,12.7767,01-01-23_02.04_BCNP1s_protocol_HPPC_IN21700_30T_cycle_#643.mat
BOOST_NEGPULSE_1S,643,0.90059,2.67871,0.5537,6,discharge,2,-21.414,7.138,10.0,9.9,3.7465,3.4015,16.111,01-01-23_02.04_BCNP1s_protocol_HPPC_IN21700_30T_cycle_#643.mat
BOOST_NEGPULSE_1S,643,0.90059,2.67871,0.554,6,charge,2,16.061,5.354,2.0,2.0,3.7528,3.9507,12.3218,01-01-23_02.04_BCNP1s_protocol_HPPC_IN21700_30T_cycle_#643.mat
BOOST_NEGPULSE_1S,643,0.90059,2.67871,0.554,6,charge,2,16.061,5.354,10.0,9.9,3.7528,3.9978,15.2543,01-01-23_02.04_BCNP1s_protocol_HPPC_IN21700_30T_cycle_#643.mat
BOOST_NEGPULSE_1S,643,0.90059,2.67871,0.5536,6,discharge,3,-30.782,10.261,2.0,2.0,3.7467,3.3599,12.5658,01-01-23_02.04_BCNP1s_protocol_HPPC_IN21700_30T_cycle_#643.mat
BOOST_NEGPULSE_1S,643,0.90059,2.67871,0.5536,6,discharge,3,-30.782,10.261,10.0,9.9,3.7467,3.2633,15.704,01-01-23_02.04_BCNP1s_protocol_HPPC_IN21700_30T_cycle_#643.mat
BOOST_NEGPULSE_1S,643,0.90059,2.67871,0.5541,6,charge,3,26.765,8.922,2.0,2.0,3.7547,4.0738,11.9223,01-01-23_02.04_BCNP1s_protocol_HPPC_IN21700_30T_cycle_#643.mat
BOOST_NEGPULSE_1S,643,0.90059,2.67871,0.5541,6,charge,3,26.765,8.922,10.0,9.9,3.7547,4.1463,14.631,01-01-23_02.04_BCNP1s_protocol_HPPC_IN21700_30T_cycle_#643.mat
BOOST_NEGPULSE_1S,643,0.90059,2.67871,0.4646,7,discharge,0,-2.679,0.893,2.0,2.0,3.6624,3.628,12.8382,01-01-23_02.04_BCNP1s_protocol_HPPC_IN21700_30T_cycle_#643.mat
BOOST_NEGPULSE_1S,643,0.90059,2.67871,0.4646,7,discharge,0,-2.679,0.893,10.0,9.9,3.6624,3.6176,16.7195,01-01-23_02.04_BCNP1s_protocol_HPPC_IN21700_30T_cycle_#643.mat
BOOST_NEGPULSE_1S,643,0.90059,2.67871,0.4647,7,charge,0,1.338,0.446,2.0,1.9,3.6639,3.6806,12.4804,01-01-23_02.04_BCNP1s_protocol_HPPC_IN21700_30T_cycle_#643.mat
BOOST_NEGPULSE_1S,643,0.90059,2.67871,0.4647,7,charge,0,1.338,0.446,10.0,9.9,3.6639,3.6856,16.217,01-01-23_02.04_BCNP1s_protocol_HPPC_IN21700_30T_cycle_#643.mat
BOOST_NEGPULSE_1S,643,0.90059,2.67871,0.4646,7,discharge,1,-10.706,3.569,2.0,2.0,3.6625,3.5254,12.8059,01-01-23_02.04_BCNP1s_protocol_HPPC_IN21700_30T_cycle_#643.mat
BOOST_NEGPULSE_1S,643,0.90059,2.67871,0.4646,7,discharge,1,-10.706,3.569,10.0,9.9,3.6625,3.4864,16.4487,01-01-23_02.04_BCNP1s_protocol_HPPC_IN21700_30T_cycle_#643.mat
BOOST_NEGPULSE_1S,643,0.90059,2.67871,0.4647,7,charge,1,5.353,1.784,2.0,2.0,3.6667,3.734,12.5724,01-01-23_02.04_BCNP1s_protocol_HPPC_IN21700_30T_cycle_#643.mat
BOOST_NEGPULSE_1S,643,0.90059,2.67871,0.4647,7,charge,1,5.353,1.784,10.0,9.9,3.6667,3.752,15.935,01-01-23_02.04_BCNP1s_protocol_HPPC_IN21700_30T_cycle_#643.mat
BOOST_NEGPULSE_1S,643,0.90059,2.67871,0.4645,7,discharge,2,-21.411,7.137,2.0,2.0,3.6629,3.391,12.6991,01-01-23_02.04_BCNP1s_protocol_HPPC_IN21700_30T_cycle_#643.mat
BOOST_NEGPULSE_1S,643,0.90059,2.67871,0.4645,7,discharge,2,-21.411,7.137,10.0,9.9,3.6629,3.3211,15.9638,01-01-23_02.04_BCNP1s_protocol_HPPC_IN21700_30T_cycle_#643.mat
BOOST_NEGPULSE_1S,643,0.90059,2.67871,0.4648,7,charge,2,16.06,5.353,2.0,2.0,3.6695,3.8658,12.2229,01-01-23_02.04_BCNP1s_protocol_HPPC_IN21700_30T_cycle_#643.mat
BOOST_NEGPULSE_1S,643,0.90059,2.67871,0.4648,7,charge,2,16.06,5.353,10.0,9.9,3.6695,3.9099,14.9689,01-01-23_02.04_BCNP1s_protocol_HPPC_IN21700_30T_cycle_#643.mat
BOOST_NEGPULSE_1S,643,0.90059,2.67871,0.4644,7,discharge,3,-30.78,10.26,2.0,2.0,3.6632,3.2776,12.5276,01-01-23_02.04_BCNP1s_protocol_HPPC_IN21700_30T_cycle_#643.mat
BOOST_NEGPULSE_1S,643,0.90059,2.67871,0.4644,7,discharge,3,-30.78,10.26,10.0,9.9,3.6632,3.1819,15.6368,01-01-23_02.04_BCNP1s_protocol_HPPC_IN21700_30T_cycle_#643.mat
BOOST_NEGPULSE_1S,643,0.90059,2.67871,0.4649,7,charge,3,26.765,8.922,2.0,2.0,3.6714,3.9885,11.8476,01-01-23_02.04_BCNP1s_protocol_HPPC_IN21700_30T_cycle_#643.mat
BOOST_NEGPULSE_1S,643,0.90059,2.67871,0.4649,7,charge,3,26.765,8.922,10.0,9.9,3.6714,4.0576,14.4293,01-01-23_02.04_BCNP1s_protocol_HPPC_IN21700_30T_cycle_#643.mat
BOOST_NEGPULSE_1S,643,0.90059,2.67871,0.3754,8,discharge,0,-2.677,0.892,2.0,2.0,3.5991,3.5639,13.149,01-01-23_02.04_BCNP1s_protocol_HPPC_IN21700_30T_cycle_#643.mat
BOOST_NEGPULSE_1S,643,0.90059,2.67871,0.3754,8,discharge,0,-2.677,0.892,10.0,9.9,3.5991,3.5534,17.0713,01-01-23_02.04_BCNP1s_protocol_HPPC_IN21700_30T_cycle_#643.mat
BOOST_NEGPULSE_1S,643,0.90059,2.67871,0.3755,8,charge,0,1.338,0.446,2.0,2.0,3.6006,3.6177,12.7793,01-01-23_02.04_BCNP1s_protocol_HPPC_IN21700_30T_cycle_#643.mat
BOOST_NEGPULSE_1S,643,0.90059,2.67871,0.3755,8,charge,0,1.338,0.446,10.0,9.9,3.6006,3.6224,16.2918,01-01-23_02.04_BCNP1s_protocol_HPPC_IN21700_30T_cycle_#643.mat
BOOST_NEGPULSE_1S,643,0.90059,2.67871,0.3753,8,discharge,1,-10.707,3.569,2.0,2.0,3.5993,3.4588,13.1223,01-01-23_02.04_BCNP1s_protocol_HPPC_IN21700_30T_cycle_#643.mat
BOOST_NEGPULSE_1S,643,0.90059,2.67871,0.3753,8,discharge,1,-10.707,3.569,10.0,9.9,3.5993,3.4188,16.8581,01-01-23_02.04_BCNP1s_protocol_HPPC_IN21700_30T_cycle_#643.mat
BOOST_NEGPULSE_1S,643,0.90059,2.67871,0.3755,8,charge,1,5.353,1.784,2.0,1.9,3.6036,3.6719,12.7604,01-01-23_02.04_BCNP1s_protocol_HPPC_IN21700_30T_cycle_#643.mat
BOOST_NEGPULSE_1S,643,0.90059,2.67871,0.3755,8,charge,1,5.353,1.784,10.0,9.9,3.6036,3.6904,16.2167,01-01-23_02.04_BCNP1s_protocol_HPPC_IN21700_30T_cycle_#643.mat
BOOST_NEGPULSE_1S,643,0.90059,2.67871,0.3753,8,discharge,2,-21.414,7.138,2.0,2.0,3.5997,3.3208,13.0242,01-01-23_02.04_BCNP1s_protocol_HPPC_IN21700_30T_cycle_#643.mat
BOOST_NEGPULSE_1S,643,0.90059,2.67871,0.3753,8,discharge,2,-21.414,7.138,10.0,9.9,3.5997,3.246,16.5172,01-01-23_02.04_BCNP1s_protocol_HPPC_IN21700_30T_cycle_#643.mat
BOOST_NEGPULSE_1S,643,0.90059,2.67871,0.3756,8,charge,2,16.059,5.353,2.0,1.9,3.6075,3.8057,12.342,01-01-23_02.04_BCNP1s_protocol_HPPC_IN21700_30T_cycle_#643.mat
BOOST_NEGPULSE_1S,643,0.90059,2.67871,0.3756,8,charge,2,16.059,5.353,10.0,9.9,3.6075,3.8503,15.1192,01-01-23_02.04_BCNP1s_protocol_HPPC_IN21700_30T_cycle_#643.mat
BOOST_NEGPULSE_1S,643,0.90059,2.67871,0.3752,8,discharge,3,-30.78,10.26,2.0,2.0,3.6002,3.2049,12.8428,01-01-23_02.04_BCNP1s_protocol_HPPC_IN21700_30T_cycle_#643.mat
BOOST_NEGPULSE_1S,643,0.90059,2.67871,0.3752,8,discharge,3,-30.78,10.26,10.0,9.9,3.6002,3.0987,16.293,01-01-23_02.04_BCNP1s_protocol_HPPC_IN21700_30T_cycle_#643.mat
BOOST_NEGPULSE_1S,643,0.90059,2.67871,0.3756,8,charge,3,26.765,8.922,2.0,1.9,3.6103,3.9298,11.9372,01-01-23_02.04_BCNP1s_protocol_HPPC_IN21700_30T_cycle_#643.mat
BOOST_NEGPULSE_1S,643,0.90059,2.67871,0.3756,8,charge,3,26.765,8.922,10.0,9.9,3.6103,3.9958,14.4031,01-01-23_02.04_BCNP1s_protocol_HPPC_IN21700_30T_cycle_#643.mat
BOOST_NEGPULSE_1S,643,0.90059,2.67871,0.2862,9,discharge,0,-2.677,0.892,2.0,2.0,3.5192,3.4811,14.2308,01-01-23_02.04_BCNP1s_protocol_HPPC_IN21700_30T_cycle_#643.mat
BOOST_NEGPULSE_1S,643,0.90059,2.67871,0.2862,9,discharge,0,-2.677,0.892,10.0,9.9,3.5192,3.4691,18.7129,01-01-23_02.04_BCNP1s_protocol_HPPC_IN21700_30T_cycle_#643.mat
BOOST_NEGPULSE_1S,643,0.90059,2.67871,0.2862,9,charge,0,1.338,0.446,2.0,2.0,3.5209,3.5395,13.9013,01-01-23_02.04_BCNP1s_protocol_HPPC_IN21700_30T_cycle_#643.mat
BOOST_NEGPULSE_1S,643,0.90059,2.67871,0.2862,9,charge,0,1.338,0.446,10.0,9.9,3.5209,3.5447,17.7877,01-01-23_02.04_BCNP1s_protocol_HPPC_IN21700_30T_cycle_#643.mat
BOOST_NEGPULSE_1S,643,0.90059,2.67871,0.2861,9,discharge,1,-10.707,3.569,2.0,1.9,3.5197,3.3669,14.271,01-01-23_02.04_BCNP1s_protocol_HPPC_IN21700_30T_cycle_#643.mat
BOOST_NEGPULSE_1S,643,0.90059,2.67871,0.2861,9,discharge,1,-10.707,3.569,10.0,9.9,3.5197,3.3206,18.5953,01-01-23_02.04_BCNP1s_protocol_HPPC_IN21700_30T_cycle_#643.mat
BOOST_NEGPULSE_1S,643,0.90059,2.67871,0.2862,9,charge,1,5.354,1.785,2.0,2.0,3.5249,3.5991,13.8578,01-01-23_02.04_BCNP1s_protocol_HPPC_IN21700_30T_cycle_#643.mat
BOOST_NEGPULSE_1S,643,0.90059,2.67871,0.2862,9,charge,1,5.354,1.785,10.0,9.9,3.5249,3.6187,17.5183,01-01-23_02.04_BCNP1s_protocol_HPPC_IN21700_30T_cycle_#643.mat
BOOST_NEGPULSE_1S,643,0.90059,2.67871,0.2861,9,discharge,2,-21.412,7.137,2.0,1.9,3.5215,3.2187,14.1416,01-01-23_02.04_BCNP1s_protocol_HPPC_IN21700_30T_cycle_#643.mat
BOOST_NEGPULSE_1S,643,0.90059,2.67871,0.2861,9,discharge,2,-21.412,7.137,10.0,9.9,3.5215,3.1203,18.7372,01-01-23_02.04_BCNP1s_protocol_HPPC_IN21700_30T_cycle_#643.mat
BOOST_NEGPULSE_1S,643,0.90059,2.67871,0.2863,9,charge,2,16.059,5.353,2.0,2.0,3.5306,3.7397,13.0207,01-01-23_02.04_BCNP1s_protocol_HPPC_IN21700_30T_cycle_#643.mat
BOOST_NEGPULSE_1S,643,0.90059,2.67871,0.2863,9,charge,2,16.059,5.353,10.0,9.9,3.5306,3.7915,16.2463,01-01-23_02.04_BCNP1s_protocol_HPPC_IN21700_30T_cycle_#643.mat
BOOST_NEGPULSE_1S,643,0.90059,2.67871,0.286,9,discharge,3,-30.78,10.26,2.0,2.0,3.5223,3.0907,14.0221,01-01-23_02.04_BCNP1s_protocol_HPPC_IN21700_30T_cycle_#643.mat
BOOST_NEGPULSE_1S,643,0.90059,2.67871,0.286,9,discharge,3,-30.78,10.26,10.0,9.9,3.5223,2.9328,19.152,01-01-23_02.04_BCNP1s_protocol_HPPC_IN21700_30T_cycle_#643.mat
BOOST_NEGPULSE_1S,643,0.90059,2.67871,0.2865,9,charge,3,26.767,8.922,2.0,1.9,3.534,3.8662,12.4108,01-01-23_02.04_BCNP1s_protocol_HPPC_IN21700_30T_cycle_#643.mat
BOOST_NEGPULSE_1S,643,0.90059,2.67871,0.2865,9,charge,3,26.767,8.922,10.0,9.9,3.534,3.9409,15.2016,01-01-23_02.04_BCNP1s_protocol_HPPC_IN21700_30T_cycle_#643.mat
BOOST_NEGPULSE_1S,643,0.90059,2.67871,0.2416,10,discharge,0,-2.679,0.893,2.0,2.0,3.4691,3.4277,15.4512,01-01-23_02.04_BCNP1s_protocol_HPPC_IN21700_30T_cycle_#643.mat
BOOST_NEGPULSE_1S,643,0.90059,2.67871,0.2416,10,discharge,0,-2.679,0.893,10.0,9.9,3.4691,3.4146,20.3404,01-01-23_02.04_BCNP1s_protocol_HPPC_IN21700_30T_cycle_#643.mat
BOOST_NEGPULSE_1S,643,0.90059,2.67871,0.2416,10,charge,0,1.338,0.446,2.0,1.9,3.471,3.491,14.9488,01-01-23_02.04_BCNP1s_protocol_HPPC_IN21700_30T_cycle_#643.mat
BOOST_NEGPULSE_1S,643,0.90059,2.67871,0.2416,10,charge,0,1.338,0.446,10.0,9.9,3.471,3.4965,19.0597,01-01-23_02.04_BCNP1s_protocol_HPPC_IN21700_30T_cycle_#643.mat
BOOST_NEGPULSE_1S,643,0.90059,2.67871,0.2415,10,discharge,1,-10.706,3.569,2.0,1.9,3.4697,3.3033,15.5427,01-01-23_02.04_BCNP1s_protocol_HPPC_IN21700_30T_cycle_#643.mat
BOOST_NEGPULSE_1S,643,0.90059,2.67871,0.2415,10,discharge,1,-10.706,3.569,10.0,9.9,3.4697,3.2483,20.68,01-01-23_02.04_BCNP1s_protocol_HPPC_IN21700_30T_cycle_#643.mat
BOOST_NEGPULSE_1S,643,0.90059,2.67871,0.2417,10,charge,1,5.353,1.784,2.0,1.9,3.4753,3.5528,14.4789,01-01-23_02.04_BCNP1s_protocol_HPPC_IN21700_30T_cycle_#643.mat
BOOST_NEGPULSE_1S,643,0.90059,2.67871,0.2417,10,charge,1,5.353,1.784,10.0,9.9,3.4753,3.5731,18.2715,01-01-23_02.04_BCNP1s_protocol_HPPC_IN21700_30T_cycle_#643.mat
BOOST_NEGPULSE_1S,643,0.90059,2.67871,0.2414,10,discharge,2,-21.413,7.138,2.0,2.0,3.4705,3.1382,15.5186,01-01-23_02.04_BCNP1s_protocol_HPPC_IN21700_30T_cycle_#643.mat
BOOST_NEGPULSE_1S,643,0.90059,2.67871,0.2414,10,discharge,2,-21.413,7.138,10.0,9.9,3.4705,2.9965,22.1361,01-01-23_02.04_BCNP1s_protocol_HPPC_IN21700_30T_cycle_#643.mat
BOOST_NEGPULSE_1S,643,0.90059,2.67871,0.2417,10,charge,2,16.059,5.353,2.0,1.9,3.4802,3.695,13.3757,01-01-23_02.04_BCNP1s_protocol_HPPC_IN21700_30T_cycle_#643.mat
BOOST_NEGPULSE_1S,643,0.90059,2.67871,0.2417,10,charge,2,16.059,5.353,10.0,9.9,3.4802,3.749,16.7383,01-01-23_02.04_BCNP1s_protocol_HPPC_IN21700_30T_cycle_#643.mat
BOOST_NEGPULSE_1S,643,0.90059,2.67871,0.2413,10,discharge,3,-30.78,10.26,2.0,2.0,3.4712,2.9966,15.4191,01-01-23_02.04_BCNP1s_protocol_HPPC_IN21700_30T_cycle_#643.mat
BOOST_NEGPULSE_1S,643,0.90059,2.67871,0.2413,10,discharge,3,-30.78,10.26,10.0,9.9,3.4712,2.7365,23.8694,01-01-23_02.04_BCNP1s_protocol_HPPC_IN21700_30T_cycle_#643.mat
BOOST_NEGPULSE_1S,643,0.90059,2.67871,0.2418,10,charge,3,26.767,8.922,2.0,1.9,3.4832,3.8208,12.6125,01-01-23_02.04_BCNP1s_protocol_HPPC_IN21700_30T_cycle_#643.mat
BOOST_NEGPULSE_1S,643,0.90059,2.67871,0.2418,10,charge,3,26.767,8.922,10.0,9.9,3.4832,3.902,15.6461,01-01-23_02.04_BCNP1s_protocol_HPPC_IN21700_30T_cycle_#643.mat
BOOST_NEGPULSE_1S,643,0.90059,2.67871,0.197,11,discharge,0,-2.679,0.893,2.0,1.9,3.4268,3.3811,17.058,01-01-23_02.04_BCNP1s_protocol_HPPC_IN21700_30T_cycle_#643.mat
BOOST_NEGPULSE_1S,643,0.90059,2.67871,0.197,11,discharge,0,-2.679,0.893,10.0,9.9,3.4268,3.3642,23.3661,01-01-23_02.04_BCNP1s_protocol_HPPC_IN21700_30T_cycle_#643.mat
BOOST_NEGPULSE_1S,643,0.90059,2.67871,0.197,11,charge,0,1.34,0.447,2.0,2.0,3.4293,3.4511,16.2723,01-01-23_02.04_BCNP1s_protocol_HPPC_IN21700_30T_cycle_#643.mat
BOOST_NEGPULSE_1S,643,0.90059,2.67871,0.197,11,charge,0,1.34,0.447,10.0,9.9,3.4293,3.4571,20.7509,01-01-23_02.04_BCNP1s_protocol_HPPC_IN21700_30T_cycle_#643.mat
BOOST_NEGPULSE_1S,643,0.90059,2.67871,0.1969,11,discharge,1,-10.705,3.568,2.0,2.0,3.4266,3.2368,17.73,01-01-23_02.04_BCNP1s_protocol_HPPC_IN21700_30T_cycle_#643.mat
BOOST_NEGPULSE_1S,643,0.90059,2.67871,0.1969,11,discharge,1,-10.705,3.568,10.0,9.9,3.4266,3.1436,26.4362,01-01-23_02.04_BCNP1s_protocol_HPPC_IN21700_30T_cycle_#643.mat
BOOST_NEGPULSE_1S,643,0.90059,2.67871,0.197,11,charge,1,5.353,1.784,2.0,1.9,3.4361,3.5174,15.1892,01-01-23_02.04_BCNP1s_protocol_HPPC_IN21700_30T_cycle_#643.mat
BOOST_NEGPULSE_1S,643,0.90059,2.67871,0.197,11,charge,1,5.353,1.784,10.0,9.9,3.4361,3.5347,18.4213,01-01-23_02.04_BCNP1s_protocol_HPPC_IN21700_30T_cycle_#643.mat
BOOST_NEGPULSE_1S,643,0.90059,2.67871,0.1968,11,discharge,2,-21.412,7.137,2.0,2.0,3.4287,3.0432,18.0039,01-01-23_02.04_BCNP1s_protocol_HPPC_IN21700_30T_cycle_#643.mat
BOOST_NEGPULSE_1S,643,0.90059,2.67871,0.1968,11,discharge,2,-21.412,7.137,10.0,9.9,3.4287,2.7461,31.8793,01-01-23_02.04_BCNP1s_protocol_HPPC_IN21700_30T_cycle_#643.mat
BOOST_NEGPULSE_1S,643,0.90059,2.67871,0.1971,11,charge,2,16.059,5.353,2.0,2.0,3.4411,3.6595,13.5999,01-01-23_02.04_BCNP1s_protocol_HPPC_IN21700_30T_cycle_#643.mat
BOOST_NEGPULSE_1S,643,0.90059,2.67871,0.1971,11,charge,2,16.059,5.353,10.0,9.9,3.4411,3.7058,16.483,01-01-23_02.04_BCNP1s_protocol_HPPC_IN21700_30T_cycle_#643.mat
BOOST_NEGPULSE_1S,643,0.90059,2.67871,0.1967,11,discharge,3,-30.78,10.26,2.0,2.0,3.4289,2.8711,18.1222,01-01-23_02.04_BCNP1s_protocol_HPPC_IN21700_30T_cycle_#643.mat
BOOST_NEGPULSE_1S,643,0.90059,2.67871,0.1967,11,discharge,3,-30.78,10.26,10.0,9.9,3.4289,2.4998,30.1852,01-01-23_02.04_BCNP1s_protocol_HPPC_IN21700_30T_cycle_#643.mat
BOOST_NEGPULSE_1S,643,0.90059,2.67871,0.1972,11,charge,3,26.767,8.922,2.0,2.0,3.4439,3.7803,12.5677,01-01-23_02.04_BCNP1s_protocol_HPPC_IN21700_30T_cycle_#643.mat
BOOST_NEGPULSE_1S,643,0.90059,2.67871,0.1972,11,charge,3,26.767,8.922,10.0,9.9,3.4439,3.8563,15.407,01-01-23_02.04_BCNP1s_protocol_HPPC_IN21700_30T_cycle_#643.mat
BOOST_NEGPULSE_1S,643,0.90059,2.67871,0.1524,12,discharge,0,-2.677,0.892,2.0,2.0,3.3781,3.32,21.7002,01-01-23_02.04_BCNP1s_protocol_HPPC_IN21700_30T_cycle_#643.mat
BOOST_NEGPULSE_1S,643,0.90059,2.67871,0.1524,12,discharge,0,-2.677,0.892,10.0,9.9,3.3781,3.2886,33.428,01-01-23_02.04_BCNP1s_protocol_HPPC_IN21700_30T_cycle_#643.mat
BOOST_NEGPULSE_1S,643,0.90059,2.67871,0.1524,12,charge,0,1.338,0.446,2.0,2.0,3.3816,3.4075,19.3601,01-01-23_02.04_BCNP1s_protocol_HPPC_IN21700_30T_cycle_#643.mat
BOOST_NEGPULSE_1S,643,0.90059,2.67871,0.1524,12,charge,0,1.338,0.446,10.0,9.9,3.3816,3.417,26.4614,01-01-23_02.04_BCNP1s_protocol_HPPC_IN21700_30T_cycle_#643.mat
BOOST_NEGPULSE_1S,643,0.90059,2.67871,0.1523,12,discharge,1,-10.705,3.568,2.0,2.0,3.3793,3.1199,24.2317,01-01-23_02.04_BCNP1s_protocol_HPPC_IN21700_30T_cycle_#643.mat
BOOST_NEGPULSE_1S,643,0.90059,2.67871,0.1523,12,discharge,1,-10.705,3.568,10.0,9.9,3.3793,2.8763,46.9874,01-01-23_02.04_BCNP1s_protocol_HPPC_IN21700_30T_cycle_#643.mat
BOOST_NEGPULSE_1S,643,0.90059,2.67871,0.1524,12,charge,1,5.352,1.784,2.0,1.9,3.3914,3.4835,17.2076,01-01-23_02.04_BCNP1s_protocol_HPPC_IN21700_30T_cycle_#643.mat
BOOST_NEGPULSE_1S,643,0.90059,2.67871,0.1524,12,charge,1,5.352,1.784,10.0,9.9,3.3914,3.5069,21.5795,01-01-23_02.04_BCNP1s_protocol_HPPC_IN21700_30T_cycle_#643.mat
BOOST_NEGPULSE_1S,643,0.90059,2.67871,0.1522,12,discharge,2,-21.412,7.137,2.0,2.0,3.3824,2.8295,25.822,01-01-23_02.04_BCNP1s_protocol_HPPC_IN21700_30T_cycle_#643.mat
BOOST_NEGPULSE_1S,643,0.90059,2.67871,0.1522,12,discharge,2,-21.412,7.137,10.0,9.9,3.3824,2.4999,41.2152,01-01-23_02.04_BCNP1s_protocol_HPPC_IN21700_30T_cycle_#643.mat
