Repository: KikETs/ECM_HYBRID_BMS_JOINT

## Results

| Arm | Model | Size | Protocol | Result | Worst cell |
|---|---|---|---|---|---|
| SOP | 2RC table + trim (A8) | 4 effective coefficients, 2 EW states | leave-one-cell-out | usable current 69.6 % discharge, 59.5 % charge (τ = 10 s) | 59.9 % / 53.5 % (BOOST_REST) |
| SOH | dQ/dV ridge | 65 coefficients | leave-one-cell-out | RMSE 0.0094, bias −0.0005 | 0.0130 (BOOST_REST) |
| SOC | 2RC EKF, low-current gate | 3 states | leave-one-cell-out | **2.34 %p** over six sensor disturbances on estimated SOH (2.325 on true SOH), per cell 2.00–2.75 | 4.60 %p (BOOST_NEGPULSE_1S, current offset −0.10 A) |

The SOH arm was a 10,945-parameter CNN until the second audit round. Nested

File: analysis/uypydj_hppc_resistance.csv (part 159 of 225)
protocol,cycle,SOH,CAP_Ah,SOC,soc_group,direction,rate_rank,I_A,CRate_rated,tau_s,tau_actual_s,V_pre_V,V_tau_V,R_mOhm,file
BOOST_NEGPULSE_1S,643,0.90059,2.67871,0.1525,12,charge,2,16.061,5.354,2.0,2.0,3.399,3.6285,14.2893,01-01-23_02.04_BCNP1s_protocol_HPPC_IN21700_30T_cycle_#643.mat
BOOST_NEGPULSE_1S,643,0.90059,2.67871,0.1525,12,charge,2,16.061,5.354,10.0,9.9,3.399,3.6698,16.8607,01-01-23_02.04_BCNP1s_protocol_HPPC_IN21700_30T_cycle_#643.mat
BOOST_NEGPULSE_1S,643,0.90059,2.67871,0.1521,12,discharge,3,-21.325,7.108,2.0,2.0,3.3823,2.5638,38.3822,01-01-23_02.04_BCNP1s_protocol_HPPC_IN21700_30T_cycle_#643.mat
BOOST_NEGPULSE_1S,643,0.90059,2.67871,0.1521,12,discharge,3,-21.325,7.108,10.0,9.9,3.3823,2.5,41.374,01-01-23_02.04_BCNP1s_protocol_HPPC_IN21700_30T_cycle_#643.mat
BOOST_NEGPULSE_1S,643,0.90059,2.67871,0.1526,12,charge,3,26.765,8.922,2.0,1.9,3.4005,3.7504,13.073,01-01-23_02.04_BCNP1s_protocol_HPPC_IN21700_30T_cycle_#643.mat
BOOST_NEGPULSE_1S,643,0.90059,2.67871,0.1526,12,charge,3,26.765,8.922,10.0,9.9,3.4005,3.8185,15.6174,01-01-23_02.04_BCNP1s_protocol_HPPC_IN21700_30T_cycle_#643.mat
BOOST_NEGPULSE_1S,681,0.89744,2.66936,1.0,0,discharge,0,-2.67,0.89,2.0,2.0,4.1392,4.0922,17.6063,01-11-23_17.45_BCNP1s_protocol_HPPC_IN21700_30T_cycle_#681.mat
BOOST_NEGPULSE_1S,681,0.89744,2.66936,1.0,0,discharge,0,-2.67,0.89,10.0,9.7,4.1392,4.0736,24.5739,01-11-23_17.45_BCNP1s_protocol_HPPC_IN21700_30T_cycle_#681.mat
BOOST_NEGPULSE_1S,681,0.89744,2.66936,1.0,0,charge,0,1.334,0.445,2.0,2.0,4.153,4.1827,22.2622,01-11-23_17.45_BCNP1s_protocol_HPPC_IN21700_30T_cycle_#681.mat
BOOST_NEGPULSE_1S,681,0.89744,2.66936,1.0,0,charge,0,1.334,0.445,10.0,9.9,4.153,4.1949,31.4069,01-11-23_17.45_BCNP1s_protocol_HPPC_IN21700_30T_cycle_#681.mat
BOOST_NEGPULSE_1S,681,0.89744,2.66936,0.9999,0,discharge,1,-10.672,3.557,2.0,2.0,4.1488,3.9377,19.7807,01-11-23_17.45_BCNP1s_protocol_HPPC_IN21700_30T_cycle_#681.mat
BOOST_NEGPULSE_1S,681,0.89744,2.66936,0.9999,0,discharge,1,-10.672,3.557,10.0,9.9,4.1488,3.9011,23.2103,01-11-23_17.45_BCNP1s_protocol_HPPC_IN21700_30T_cycle_#681.mat
BOOST_NEGPULSE_1S,681,0.89744,2.66936,1.0,0,charge,1,1.659,0.553,2.0,2.0,4.1569,4.2,25.9748,01-11-23_17.45_BCNP1s_protocol_HPPC_IN21700_30T_cycle_#681.mat
BOOST_NEGPULSE_1S,681,0.89744,2.66936,1.0,0,charge,1,1.659,0.553,10.0,9.9,4.1569,4.2,25.9748,01-11-23_17.45_BCNP1s_protocol_HPPC_IN21700_30T_cycle_#681.mat
BOOST_NEGPULSE_1S,681,0.89744,2.66936,0.9998,0,discharge,2,-21.345,7.115,2.0,2.0,4.1478,3.7717,17.6201,01-11-23_17.45_BCNP1s_protocol_HPPC_IN21700_30T_cycle_#681.mat
BOOST_NEGPULSE_1S,681,0.89744,2.66936,0.9998,0,discharge,2,-21.345,7.115,10.0,9.9,4.1478,3.726,19.7611,01-11-23_17.45_BCNP1s_protocol_HPPC_IN21700_30T_cycle_#681.mat
BOOST_NEGPULSE_1S,681,0.89744,2.66936,1.0,0,charge,2,1.56,0.52,2.0,2.0,4.1603,4.2,25.4471,01-11-23_17.45_BCNP1s_protocol_HPPC_IN21700_30T_cycle_#681.mat
BOOST_NEGPULSE_1S,681,0.89744,2.66936,1.0,0,charge,2,1.56,0.52,10.0,9.9,4.1603,4.2,25.4471,01-11-23_17.45_BCNP1s_protocol_HPPC_IN21700_30T_cycle_#681.mat
BOOST_NEGPULSE_1S,681,0.89744,2.66936,0.9997,0,discharge,3,-30.685,10.228,2.0,2.0,4.1464,3.6452,16.3337,01-11-23_17.45_BCNP1s_protocol_HPPC_IN21700_30T_cycle_#681.mat
BOOST_NEGPULSE_1S,681,0.89744,2.66936,0.9997,0,discharge,3,-30.685,10.228,10.0,9.9,4.1464,3.589,18.1652,01-11-23_17.45_BCNP1s_protocol_HPPC_IN21700_30T_cycle_#681.mat
BOOST_NEGPULSE_1S,681,0.89744,2.66936,1.0,0,charge,3,1.495,0.498,2.0,2.0,4.1617,4.2,25.6187,01-11-23_17.45_BCNP1s_protocol_HPPC_IN21700_30T_cycle_#681.mat
BOOST_NEGPULSE_1S,681,0.89744,2.66936,1.0,0,charge,3,1.495,0.498,10.0,9.9,4.1617,4.2001,25.6856,01-11-23_17.45_BCNP1s_protocol_HPPC_IN21700_30T_cycle_#681.mat
BOOST_NEGPULSE_1S,681,0.89744,2.66936,0.9555,1,discharge,0,-2.667,0.889,2.0,1.9,4.0935,4.0447,18.2957,01-11-23_17.45_BCNP1s_protocol_HPPC_IN21700_30T_cycle_#681.mat
BOOST_NEGPULSE_1S,681,0.89744,2.66936,0.9555,1,discharge,0,-2.667,0.889,10.0,9.9,4.0935,4.0342,22.2322,01-11-23_17.45_BCNP1s_protocol_HPPC_IN21700_30T_cycle_#681.mat
BOOST_NEGPULSE_1S,681,0.89744,2.66936,0.9555,1,charge,0,1.334,0.445,2.0,1.9,4.095,4.1193,18.2118,01-11-23_17.45_BCNP1s_protocol_HPPC_IN21700_30T_cycle_#681.mat
BOOST_NEGPULSE_1S,681,0.89744,2.66936,0.9555,1,charge,0,1.334,0.445,10.0,9.9,4.095,4.1255,22.8584,01-11-23_17.45_BCNP1s_protocol_HPPC_IN21700_30T_cycle_#681.mat
BOOST_NEGPULSE_1S,681,0.89744,2.66936,0.9554,1,discharge,1,-10.672,3.557,2.0,2.0,4.0938,3.9081,17.4007,01-11-23_17.45_BCNP1s_protocol_HPPC_IN21700_30T_cycle_#681.mat
BOOST_NEGPULSE_1S,681,0.89744,2.66936,0.9554,1,discharge,1,-10.672,3.557,10.0,9.9,4.0938,3.8805,19.9869,01-11-23_17.45_BCNP1s_protocol_HPPC_IN21700_30T_cycle_#681.mat
BOOST_NEGPULSE_1S,681,0.89744,2.66936,0.9556,1,charge,1,5.061,1.687,2.0,2.0,4.0974,4.1953,19.344,01-11-23_17.45_BCNP1s_protocol_HPPC_IN21700_30T_cycle_#681.mat
BOOST_NEGPULSE_1S,681,0.89744,2.66936,0.9556,1,charge,1,5.061,1.687,10.0,9.9,4.0974,4.2002,20.3122,01-11-23_17.45_BCNP1s_protocol_HPPC_IN21700_30T_cycle_#681.mat
BOOST_NEGPULSE_1S,681,0.89744,2.66936,0.9554,1,discharge,2,-21.345,7.115,2.0,2.0,4.0941,3.7514,16.0553,01-11-23_17.45_BCNP1s_protocol_HPPC_IN21700_30T_cycle_#681.mat
BOOST_NEGPULSE_1S,681,0.89744,2.66936,0.9554,1,discharge,2,-21.345,7.115,10.0,9.9,4.0941,3.7059,18.1869,01-11-23_17.45_BCNP1s_protocol_HPPC_IN21700_30T_cycle_#681.mat
BOOST_NEGPULSE_1S,681,0.89744,2.66936,0.9556,1,charge,2,4.952,1.651,2.0,2.0,4.1004,4.2,20.1123,01-11-23_17.45_BCNP1s_protocol_HPPC_IN21700_30T_cycle_#681.mat
BOOST_NEGPULSE_1S,681,0.89744,2.66936,0.9556,1,charge,2,4.952,1.651,10.0,9.9,4.1004,4.2,20.1123,01-11-23_17.45_BCNP1s_protocol_HPPC_IN21700_30T_cycle_#681.mat
BOOST_NEGPULSE_1S,681,0.89744,2.66936,0.9553,1,discharge,3,-30.684,10.228,2.0,2.0,4.0939,3.6291,15.148,01-11-23_17.45_BCNP1s_protocol_HPPC_IN21700_30T_cycle_#681.mat
BOOST_NEGPULSE_1S,681,0.89744,2.66936,0.9553,1,discharge,3,-30.684,10.228,10.0,9.9,4.0939,3.567,17.1718,01-11-23_17.45_BCNP1s_protocol_HPPC_IN21700_30T_cycle_#681.mat
BOOST_NEGPULSE_1S,681,0.89744,2.66936,0.9556,1,charge,3,4.854,1.618,2.0,2.0,4.1027,4.2,20.0449,01-11-23_17.45_BCNP1s_protocol_HPPC_IN21700_30T_cycle_#681.mat
BOOST_NEGPULSE_1S,681,0.89744,2.66936,0.9556,1,charge,3,4.854,1.618,10.0,9.9,4.1027,4.2,20.0449,01-11-23_17.45_BCNP1s_protocol_HPPC_IN21700_30T_cycle_#681.mat
BOOST_NEGPULSE_1S,681,0.89744,2.66936,0.911,2,discharge,0,-2.667,0.889,2.0,1.9,4.0785,4.0335,16.871,01-11-23_17.45_BCNP1s_protocol_HPPC_IN21700_30T_cycle_#681.mat
BOOST_NEGPULSE_1S,681,0.89744,2.66936,0.911,2,discharge,0,-2.667,0.889,10.0,9.9,4.0785,4.0242,20.3577,01-11-23_17.45_BCNP1s_protocol_HPPC_IN21700_30T_cycle_#681.mat
BOOST_NEGPULSE_1S,681,0.89744,2.66936,0.9111,2,charge,0,1.334,0.445,2.0,2.0,4.0797,4.102,16.7154,01-11-23_17.45_BCNP1s_protocol_HPPC_IN21700_30T_cycle_#681.mat
BOOST_NEGPULSE_1S,681,0.89744,2.66936,0.9111,2,charge,0,1.334,0.445,10.0,9.9,4.0797,4.1066,20.1634,01-11-23_17.45_BCNP1s_protocol_HPPC_IN21700_30T_cycle_#681.mat
BOOST_NEGPULSE_1S,681,0.89744,2.66936,0.911,2,discharge,1,-10.672,3.557,2.0,2.0,4.0787,3.9044,16.3325,01-11-23_17.45_BCNP1s_protocol_HPPC_IN21700_30T_cycle_#681.mat
BOOST_NEGPULSE_1S,681,0.89744,2.66936,0.911,2,discharge,1,-10.672,3.557,10.0,9.9,4.0787,3.8714,19.4247,01-11-23_17.45_BCNP1s_protocol_HPPC_IN21700_30T_cycle_#681.mat
BOOST_NEGPULSE_1S,681,0.89744,2.66936,0.9111,2,charge,1,5.338,1.779,2.0,1.9,4.0817,4.1695,16.4493,01-11-23_17.45_BCNP1s_protocol_HPPC_IN21700_30T_cycle_#681.mat
BOOST_NEGPULSE_1S,681,0.89744,2.66936,0.9111,2,charge,1,5.338,1.779,10.0,9.9,4.0817,4.1877,19.8591,01-11-23_17.45_BCNP1s_protocol_HPPC_IN21700_30T_cycle_#681.mat
BOOST_NEGPULSE_1S,681,0.89744,2.66936,0.9109,2,discharge,2,-21.344,7.115,2.0,1.9,4.0789,3.752,15.3158,01-11-23_17.45_BCNP1s_protocol_HPPC_IN21700_30T_cycle_#681.mat
BOOST_NEGPULSE_1S,681,0.89744,2.66936,0.9109,2,discharge,2,-21.344,7.115,10.0,9.9,4.0789,3.6929,18.0847,01-11-23_17.45_BCNP1s_protocol_HPPC_IN21700_30T_cycle_#681.mat
BOOST_NEGPULSE_1S,681,0.89744,2.66936,0.9111,2,charge,2,6.616,2.205,2.0,2.0,4.0838,4.2,17.5645,01-11-23_17.45_BCNP1s_protocol_HPPC_IN21700_30T_cycle_#681.mat
BOOST_NEGPULSE_1S,681,0.89744,2.66936,0.9111,2,charge,2,6.616,2.205,10.0,9.9,4.0838,4.2,17.5645,01-11-23_17.45_BCNP1s_protocol_HPPC_IN21700_30T_cycle_#681.mat
BOOST_NEGPULSE_1S,681,0.89744,2.66936,0.9108,2,discharge,3,-30.685,10.228,2.0,1.9,4.0787,3.6304,14.6097,01-11-23_17.45_BCNP1s_protocol_HPPC_IN21700_30T_cycle_#681.mat
BOOST_NEGPULSE_1S,681,0.89744,2.66936,0.9108,2,discharge,3,-30.685,10.228,10.0,9.9,4.0787,3.5514,17.1843,01-11-23_17.45_BCNP1s_protocol_HPPC_IN21700_30T_cycle_#681.mat
BOOST_NEGPULSE_1S,681,0.89744,2.66936,0.9111,2,charge,3,6.541,2.18,2.0,2.0,4.0856,4.2001,17.5052,01-11-23_17.45_BCNP1s_protocol_HPPC_IN21700_30T_cycle_#681.mat
BOOST_NEGPULSE_1S,681,0.89744,2.66936,0.9111,2,charge,3,6.541,2.18,10.0,9.9,4.0856,4.2,17.4899,01-11-23_17.45_BCNP1s_protocol_HPPC_IN21700_30T_cycle_#681.mat
BOOST_NEGPULSE_1S,681,0.89744,2.66936,0.8221,3,discharge,0,-2.671,0.89,2.0,2.0,4.0191,3.9773,15.6472,01-11-23_17.45_BCNP1s_protocol_HPPC_IN21700_30T_cycle_#681.mat
BOOST_NEGPULSE_1S,681,0.89744,2.66936,0.8221,3,discharge,0,-2.671,0.89,10.0,9.9,4.0191,3.9623,21.2623,01-11-23_17.45_BCNP1s_protocol_HPPC_IN21700_30T_cycle_#681.mat
BOOST_NEGPULSE_1S,681,0.89744,2.66936,0.8221,3,charge,0,1.334,0.445,2.0,1.9,4.0211,4.0414,15.2151,01-11-23_17.45_BCNP1s_protocol_HPPC_IN21700_30T_cycle_#681.mat
BOOST_NEGPULSE_1S,681,0.89744,2.66936,0.8221,3,charge,0,1.334,0.445,10.0,9.9,4.0211,4.0477,19.937,01-11-23_17.45_BCNP1s_protocol_HPPC_IN21700_30T_cycle_#681.mat
BOOST_NEGPULSE_1S,681,0.89744,2.66936,0.822,3,discharge,1,-10.674,3.558,2.0,2.0,4.0199,3.8552,15.43,01-11-23_17.45_BCNP1s_protocol_HPPC_IN21700_30T_cycle_#681.mat
BOOST_NEGPULSE_1S,681,0.89744,2.66936,0.822,3,discharge,1,-10.674,3.558,10.0,9.9,4.0199,3.8046,20.1705,01-11-23_17.45_BCNP1s_protocol_HPPC_IN21700_30T_cycle_#681.mat
BOOST_NEGPULSE_1S,681,0.89744,2.66936,0.8222,3,charge,1,5.338,1.779,2.0,2.0,4.0249,4.1037,14.7635,01-11-23_17.45_BCNP1s_protocol_HPPC_IN21700_30T_cycle_#681.mat
BOOST_NEGPULSE_1S,681,0.89744,2.66936,0.8222,3,charge,1,5.338,1.779,10.0,9.9,4.0249,4.1255,18.8478,01-11-23_17.45_BCNP1s_protocol_HPPC_IN21700_30T_cycle_#681.mat
BOOST_NEGPULSE_1S,681,0.89744,2.66936,0.8219,3,discharge,2,-21.345,7.115,2.0,2.0,4.0205,3.7046,14.7997,01-11-23_17.45_BCNP1s_protocol_HPPC_IN21700_30T_cycle_#681.mat
BOOST_NEGPULSE_1S,681,0.89744,2.66936,0.8219,3,discharge,2,-21.345,7.115,10.0,9.9,4.0205,3.6298,18.3041,01-11-23_17.45_BCNP1s_protocol_HPPC_IN21700_30T_cycle_#681.mat
BOOST_NEGPULSE_1S,681,0.89744,2.66936,0.8223,3,charge,2,11.054,3.685,2.0,2.0,4.0278,4.2001,15.5871,01-11-23_17.45_BCNP1s_protocol_HPPC_IN21700_30T_cycle_#681.mat
BOOST_NEGPULSE_1S,681,0.89744,2.66936,0.8223,3,charge,2,11.054,3.685,10.0,9.9,4.0278,4.2,15.5781,01-11-23_17.45_BCNP1s_protocol_HPPC_IN21700_30T_cycle_#681.mat
BOOST_NEGPULSE_1S,681,0.89744,2.66936,0.8218,3,discharge,3,-30.686,10.229,2.0,2.0,4.0213,3.584,14.2508,01-11-23_17.45_BCNP1s_protocol_HPPC_IN21700_30T_cycle_#681.mat
BOOST_NEGPULSE_1S,681,0.89744,2.66936,0.8218,3,discharge,3,-30.686,10.229,10.0,9.9,4.0213,3.4915,17.2652,01-11-23_17.45_BCNP1s_protocol_HPPC_IN21700_30T_cycle_#681.mat
BOOST_NEGPULSE_1S,681,0.89744,2.66936,0.8222,3,charge,3,11.056,3.685,2.0,2.0,4.0299,4.2001,15.3944,01-11-23_17.45_BCNP1s_protocol_HPPC_IN21700_30T_cycle_#681.mat
BOOST_NEGPULSE_1S,681,0.89744,2.66936,0.8222,3,charge,3,11.056,3.685,10.0,9.9,4.0299,4.2,15.3853,01-11-23_17.45_BCNP1s_protocol_HPPC_IN21700_30T_cycle_#681.mat
BOOST_NEGPULSE_1S,681,0.89744,2.66936,0.7332,4,discharge,0,-2.669,0.89,2.0,2.0,3.92,3.8811,14.5753,01-11-23_17.45_BCNP1s_protocol_HPPC_IN21700_30T_cycle_#681.mat
BOOST_NEGPULSE_1S,681,0.89744,2.66936,0.7332,4,discharge,0,-2.669,0.89,10.0,9.9,3.92,3.8668,19.9333,01-11-23_17.45_BCNP1s_protocol_HPPC_IN21700_30T_cycle_#681.mat
BOOST_NEGPULSE_1S,681,0.89744,2.66936,0.7332,4,charge,0,1.334,0.445,2.0,2.0,3.9223,3.941,14.0169,01-11-23_17.45_BCNP1s_protocol_HPPC_IN21700_30T_cycle_#681.mat
BOOST_NEGPULSE_1S,681,0.89744,2.66936,0.7332,4,charge,0,1.334,0.445,10.0,9.9,3.9223,3.9466,18.2145,01-11-23_17.45_BCNP1s_protocol_HPPC_IN21700_30T_cycle_#681.mat
BOOST_NEGPULSE_1S,681,0.89744,2.66936,0.7331,4,discharge,1,-10.671,3.557,2.0,1.9,3.9203,3.7671,14.3567,01-11-23_17.45_BCNP1s_protocol_HPPC_IN21700_30T_cycle_#681.mat
BOOST_NEGPULSE_1S,681,0.89744,2.66936,0.7331,4,discharge,1,-10.671,3.557,10.0,9.9,3.9203,3.7225,18.5362,01-11-23_17.45_BCNP1s_protocol_HPPC_IN21700_30T_cycle_#681.mat
BOOST_NEGPULSE_1S,681,0.89744,2.66936,0.7332,4,charge,1,5.337,1.779,2.0,2.0,3.9257,3.9989,13.7153,01-11-23_17.45_BCNP1s_protocol_HPPC_IN21700_30T_cycle_#681.mat
BOOST_NEGPULSE_1S,681,0.89744,2.66936,0.7332,4,charge,1,5.337,1.779,10.0,9.9,3.9257,4.017,17.1067,01-11-23_17.45_BCNP1s_protocol_HPPC_IN21700_30T_cycle_#681.mat
BOOST_NEGPULSE_1S,681,0.89744,2.66936,0.733,4,discharge,2,-21.344,7.115,2.0,2.0,3.9198,3.6235,13.8821,01-11-23_17.45_BCNP1s_protocol_HPPC_IN21700_30T_cycle_#681.mat
BOOST_NEGPULSE_1S,681,0.89744,2.66936,0.733,4,discharge,2,-21.344,7.115,10.0,9.9,3.9198,3.5592,16.8947,01-11-23_17.45_BCNP1s_protocol_HPPC_IN21700_30T_cycle_#681.mat
BOOST_NEGPULSE_1S,681,0.89744,2.66936,0.7333,4,charge,2,16.01,5.337,2.0,2.0,3.9282,4.135,12.9169,01-11-23_17.45_BCNP1s_protocol_HPPC_IN21700_30T_cycle_#681.mat
BOOST_NEGPULSE_1S,681,0.89744,2.66936,0.7333,4,charge,2,16.01,5.337,10.0,9.9,3.9282,4.1848,16.0275,01-11-23_17.45_BCNP1s_protocol_HPPC_IN21700_30T_cycle_#681.mat
BOOST_NEGPULSE_1S,681,0.89744,2.66936,0.7329,4,discharge,3,-30.684,10.228,2.0,2.0,3.921,3.5086,13.4402,01-11-23_17.45_BCNP1s_protocol_HPPC_IN21700_30T_cycle_#681.mat
BOOST_NEGPULSE_1S,681,0.89744,2.66936,0.7329,4,discharge,3,-30.684,10.228,10.0,9.9,3.921,3.4243,16.1876,01-11-23_17.45_BCNP1s_protocol_HPPC_IN21700_30T_cycle_#681.mat
BOOST_NEGPULSE_1S,681,0.89744,2.66936,0.7334,4,charge,3,19.618,6.539,2.0,2.0,3.9294,4.2001,13.7986,01-11-23_17.45_BCNP1s_protocol_HPPC_IN21700_30T_cycle_#681.mat
BOOST_NEGPULSE_1S,681,0.89744,2.66936,0.7334,4,charge,3,19.618,6.539,10.0,9.9,3.9294,4.2,13.7935,01-11-23_17.45_BCNP1s_protocol_HPPC_IN21700_30T_cycle_#681.mat
BOOST_NEGPULSE_1S,681,0.89744,2.66936,0.6442,5,discharge,0,-2.667,0.889,2.0,1.9,3.8361,3.7993,13.7972,01-11-23_17.45_BCNP1s_protocol_HPPC_IN21700_30T_cycle_#681.mat
BOOST_NEGPULSE_1S,681,0.89744,2.66936,0.6442,5,discharge,0,-2.667,0.889,10.0,9.9,3.8361,3.7865,18.5963,01-11-23_17.45_BCNP1s_protocol_HPPC_IN21700_30T_cycle_#681.mat
BOOST_NEGPULSE_1S,681,0.89744,2.66936,0.6442,5,charge,0,1.332,0.444,2.0,2.0,3.8376,3.8558,13.6626,01-11-23_17.45_BCNP1s_protocol_HPPC_IN21700_30T_cycle_#681.mat
BOOST_NEGPULSE_1S,681,0.89744,2.66936,0.6442,5,charge,0,1.332,0.444,10.0,9.9,3.8376,3.8612,17.7164,01-11-23_17.45_BCNP1s_protocol_HPPC_IN21700_30T_cycle_#681.mat
BOOST_NEGPULSE_1S,681,0.89744,2.66936,0.6441,5,discharge,1,-10.672,3.557,2.0,1.9,3.836,3.6909,13.5963,01-11-23_17.45_BCNP1s_protocol_HPPC_IN21700_30T_cycle_#681.mat
BOOST_NEGPULSE_1S,681,0.89744,2.66936,0.6441,5,discharge,1,-10.672,3.557,10.0,9.9,3.836,3.6502,17.41,01-11-23_17.45_BCNP1s_protocol_HPPC_IN21700_30T_cycle_#681.mat
BOOST_NEGPULSE_1S,681,0.89744,2.66936,0.6443,5,charge,1,5.336,1.779,2.0,2.0,3.8406,3.912,13.3818,01-11-23_17.45_BCNP1s_protocol_HPPC_IN21700_30T_cycle_#681.mat
BOOST_NEGPULSE_1S,681,0.89744,2.66936,0.6443,5,charge,1,5.336,1.779,10.0,9.9,3.8406,3.9314,17.0178,01-11-23_17.45_BCNP1s_protocol_HPPC_IN21700_30T_cycle_#681.mat
BOOST_NEGPULSE_1S,681,0.89744,2.66936,0.6441,5,discharge,2,-21.345,7.115,2.0,2.0,3.8358,3.5519,13.3005,01-11-23_17.45_BCNP1s_protocol_HPPC_IN21700_30T_cycle_#681.mat
BOOST_NEGPULSE_1S,681,0.89744,2.66936,0.6441,5,discharge,2,-21.345,7.115,10.0,9.9,3.8358,3.4844,16.4629,01-11-23_17.45_BCNP1s_protocol_HPPC_IN21700_30T_cycle_#681.mat
BOOST_NEGPULSE_1S,681,0.89744,2.66936,0.6444,5,charge,2,16.011,5.337,2.0,2.0,3.8434,4.048,12.7787,01-11-23_17.45_BCNP1s_protocol_HPPC_IN21700_30T_cycle_#681.mat
BOOST_NEGPULSE_1S,681,0.89744,2.66936,0.6444,5,charge,2,16.011,5.337,10.0,9.9,3.8434,4.0968,15.8266,01-11-23_17.45_BCNP1s_protocol_HPPC_IN21700_30T_cycle_#681.mat
BOOST_NEGPULSE_1S,681,0.89744,2.66936,0.644,5,discharge,3,-30.685,10.228,2.0,2.0,3.8356,3.4381,12.9542,01-11-23_17.45_BCNP1s_protocol_HPPC_IN21700_30T_cycle_#681.mat
BOOST_NEGPULSE_1S,681,0.89744,2.66936,0.644,5,discharge,3,-30.685,10.228,10.0,9.9,3.8356,3.3463,15.9459,01-11-23_17.45_BCNP1s_protocol_HPPC_IN21700_30T_cycle_#681.mat
BOOST_NEGPULSE_1S,681,0.89744,2.66936,0.6444,5,charge,3,26.431,8.81,2.0,2.0,3.8453,4.1731,12.4021,01-11-23_17.45_BCNP1s_protocol_HPPC_IN21700_30T_cycle_#681.mat
BOOST_NEGPULSE_1S,681,0.89744,2.66936,0.6444,5,charge,3,26.431,8.81,10.0,9.9,3.8453,4.2,13.4198,01-11-23_17.45_BCNP1s_protocol_HPPC_IN21700_30T_cycle_#681.mat
BOOST_NEGPULSE_1S,681,0.89744,2.66936,0.5553,6,discharge,0,-2.669,0.89,2.0,2.0,3.7451,3.7094,13.3758,01-11-23_17.45_BCNP1s_protocol_HPPC_IN21700_30T_cycle_#681.mat
BOOST_NEGPULSE_1S,681,0.89744,2.66936,0.5553,6,discharge,0,-2.669,0.89,10.0,9.9,3.7451,3.6978,17.722,01-11-23_17.45_BCNP1s_protocol_HPPC_IN21700_30T_cycle_#681.mat
BOOST_NEGPULSE_1S,681,0.89744,2.66936,0.5553,6,charge,0,1.334,0.445,2.0,2.0,3.7465,3.7639,13.0425,01-11-23_17.45_BCNP1s_protocol_HPPC_IN21700_30T_cycle_#681.mat
BOOST_NEGPULSE_1S,681,0.89744,2.66936,0.5553,6,charge,0,1.334,0.445,10.0,9.9,3.7465,3.7691,16.9403,01-11-23_17.45_BCNP1s_protocol_HPPC_IN21700_30T_cycle_#681.mat
BOOST_NEGPULSE_1S,681,0.89744,2.66936,0.5552,6,discharge,1,-10.671,3.557,2.0,2.0,3.7452,3.6034,13.2884,01-11-23_17.45_BCNP1s_protocol_HPPC_IN21700_30T_cycle_#681.mat
BOOST_NEGPULSE_1S,681,0.89744,2.66936,0.5552,6,discharge,1,-10.671,3.557,10.0,9.9,3.7452,3.5619,17.1774,01-11-23_17.45_BCNP1s_protocol_HPPC_IN21700_30T_cycle_#681.mat
BOOST_NEGPULSE_1S,681,0.89744,2.66936,0.5553,6,charge,1,5.337,1.779,2.0,2.0,3.7495,3.8189,13.0033,01-11-23_17.45_BCNP1s_protocol_HPPC_IN21700_30T_cycle_#681.mat
BOOST_NEGPULSE_1S,681,0.89744,2.66936,0.5553,6,charge,1,5.337,1.779,10.0,9.9,3.7495,3.8378,16.5446,01-11-23_17.45_BCNP1s_protocol_HPPC_IN21700_30T_cycle_#681.mat
BOOST_NEGPULSE_1S,681,0.89744,2.66936,0.5551,6,discharge,2,-21.344,7.115,2.0,2.0,3.7448,3.4661,13.0575,01-11-23_17.45_BCNP1s_protocol_HPPC_IN21700_30T_cycle_#681.mat
BOOST_NEGPULSE_1S,681,0.89744,2.66936,0.5551,6,discharge,2,-21.344,7.115,10.0,9.9,3.7448,3.394,16.4355,01-11-23_17.45_BCNP1s_protocol_HPPC_IN21700_30T_cycle_#681.mat
BOOST_NEGPULSE_1S,681,0.89744,2.66936,0.5554,6,charge,2,16.01,5.337,2.0,2.0,3.7519,3.9533,12.5796,01-11-23_17.45_BCNP1s_protocol_HPPC_IN21700_30T_cycle_#681.mat
BOOST_NEGPULSE_1S,681,0.89744,2.66936,0.5554,6,charge,2,16.01,5.337,10.0,9.9,3.7519,4.0003,15.5153,01-11-23_17.45_BCNP1s_protocol_HPPC_IN21700_30T_cycle_#681.mat
BOOST_NEGPULSE_1S,681,0.89744,2.66936,0.555,6,discharge,3,-30.684,10.228,2.0,2.0,3.7456,3.3515,12.8438,01-11-23_17.45_BCNP1s_protocol_HPPC_IN21700_30T_cycle_#681.mat
BOOST_NEGPULSE_1S,681,0.89744,2.66936,0.555,6,discharge,3,-30.684,10.228,10.0,9.9,3.7456,3.254,16.0214,01-11-23_17.45_BCNP1s_protocol_HPPC_IN21700_30T_cycle_#681.mat
BOOST_NEGPULSE_1S,681,0.89744,2.66936,0.5555,6,charge,3,26.683,8.894,2.0,2.0,3.754,4.0779,12.1388,01-11-23_17.45_BCNP1s_protocol_HPPC_IN21700_30T_cycle_#681.mat
BOOST_NEGPULSE_1S,681,0.89744,2.66936,0.5555,6,charge,3,26.683,8.894,10.0,9.9,3.754,4.1501,14.8447,01-11-23_17.45_BCNP1s_protocol_HPPC_IN21700_30T_cycle_#681.mat
BOOST_NEGPULSE_1S,681,0.89744,2.66936,0.4663,7,discharge,0,-2.67,0.89,2.0,1.9,3.6617,3.627,12.9987,01-11-23_17.45_BCNP1s_protocol_HPPC_IN21700_30T_cycle_#681.mat
BOOST_NEGPULSE_1S,681,0.89744,2.66936,0.4663,7,discharge,0,-2.67,0.89,10.0,9.9,3.6617,3.6161,17.0819,01-11-23_17.45_BCNP1s_protocol_HPPC_IN21700_30T_cycle_#681.mat
BOOST_NEGPULSE_1S,681,0.89744,2.66936,0.4664,7,charge,0,1.332,0.444,2.0,2.0,3.6633,3.6805,12.9119,01-11-23_17.45_BCNP1s_protocol_HPPC_IN21700_30T_cycle_#681.mat
BOOST_NEGPULSE_1S,681,0.89744,2.66936,0.4664,7,charge,0,1.332,0.444,10.0,9.9,3.6633,3.6853,16.5153,01-11-23_17.45_BCNP1s_protocol_HPPC_IN21700_30T_cycle_#681.mat
BOOST_NEGPULSE_1S,681,0.89744,2.66936,0.4662,7,discharge,1,-10.672,3.557,2.0,1.9,3.662,3.5223,13.0903,01-11-23_17.45_BCNP1s_protocol_HPPC_IN21700_30T_cycle_#681.mat
BOOST_NEGPULSE_1S,681,0.89744,2.66936,0.4662,7,discharge,1,-10.672,3.557,10.0,9.9,3.662,3.4821,16.8572,01-11-23_17.45_BCNP1s_protocol_HPPC_IN21700_30T_cycle_#681.mat
BOOST_NEGPULSE_1S,681,0.89744,2.66936,0.4664,7,charge,1,5.338,1.779,2.0,2.0,3.6663,3.7351,12.8894,01-11-23_17.45_BCNP1s_protocol_HPPC_IN21700_30T_cycle_#681.mat
BOOST_NEGPULSE_1S,681,0.89744,2.66936,0.4664,7,charge,1,5.338,1.779,10.0,9.9,3.6663,3.7533,16.2992,01-11-23_17.45_BCNP1s_protocol_HPPC_IN21700_30T_cycle_#681.mat
BOOST_NEGPULSE_1S,681,0.89744,2.66936,0.4662,7,discharge,2,-21.345,7.115,2.0,2.0,3.6623,3.3843,13.0241,01-11-23_17.45_BCNP1s_protocol_HPPC_IN21700_30T_cycle_#681.mat
BOOST_NEGPULSE_1S,681,0.89744,2.66936,0.4662,7,discharge,2,-21.345,7.115,10.0,9.9,3.6623,3.3138,16.327,01-11-23_17.45_BCNP1s_protocol_HPPC_IN21700_30T_cycle_#681.mat
BOOST_NEGPULSE_1S,681,0.89744,2.66936,0.4665,7,charge,2,16.009,5.336,2.0,2.0,3.6689,3.8691,12.5055,01-11-23_17.45_BCNP1s_protocol_HPPC_IN21700_30T_cycle_#681.mat
BOOST_NEGPULSE_1S,681,0.89744,2.66936,0.4665,7,charge,2,16.009,5.336,10.0,9.9,3.6689,3.9134,15.2727,01-11-23_17.45_BCNP1s_protocol_HPPC_IN21700_30T_cycle_#681.mat
BOOST_NEGPULSE_1S,681,0.89744,2.66936,0.4661,7,discharge,3,-30.685,10.228,2.0,2.0,3.6626,3.269,12.8271,01-11-23_17.45_BCNP1s_protocol_HPPC_IN21700_30T_cycle_#681.mat
BOOST_NEGPULSE_1S,681,0.89744,2.66936,0.4661,7,discharge,3,-30.685,10.228,10.0,9.9,3.6626,3.1724,15.9752,01-11-23_17.45_BCNP1s_protocol_HPPC_IN21700_30T_cycle_#681.mat
BOOST_NEGPULSE_1S,681,0.89744,2.66936,0.4666,7,charge,3,26.682,8.894,2.0,2.0,3.6709,3.9932,12.0793,01-11-23_17.45_BCNP1s_protocol_HPPC_IN21700_30T_cycle_#681.mat
BOOST_NEGPULSE_1S,681,0.89744,2.66936,0.4666,7,charge,3,26.682,8.894,10.0,9.9,3.6709,4.0621,14.6616,01-11-23_17.45_BCNP1s_protocol_HPPC_IN21700_30T_cycle_#681.mat
BOOST_NEGPULSE_1S,681,0.89744,2.66936,0.3774,8,discharge,0,-2.667,0.889,2.0,2.0,3.5983,3.5621,13.5723,01-11-23_17.45_BCNP1s_protocol_HPPC_IN21700_30T_cycle_#681.mat
BOOST_NEGPULSE_1S,681,0.89744,2.66936,0.3774,8,discharge,0,-2.667,0.889,10.0,9.9,3.5983,3.5515,17.5465,01-11-23_17.45_BCNP1s_protocol_HPPC_IN21700_30T_cycle_#681.mat
BOOST_NEGPULSE_1S,681,0.89744,2.66936,0.3774,8,charge,0,1.334,0.445,2.0,2.0,3.5997,3.6174,13.2694,01-11-23_17.45_BCNP1s_protocol_HPPC_IN21700_30T_cycle_#681.mat
BOOST_NEGPULSE_1S,681,0.89744,2.66936,0.3774,8,charge,0,1.334,0.445,10.0,9.9,3.5997,3.6222,16.8678,01-11-23_17.45_BCNP1s_protocol_HPPC_IN21700_30T_cycle_#681.mat
BOOST_NEGPULSE_1S,681,0.89744,2.66936,0.3773,8,discharge,1,-10.671,3.557,2.0,2.0,3.5984,3.4539,13.5414,01-11-23_17.45_BCNP1s_protocol_HPPC_IN21700_30T_cycle_#681.mat
BOOST_NEGPULSE_1S,681,0.89744,2.66936,0.3773,8,discharge,1,-10.671,3.557,10.0,9.9,3.5984,3.4134,17.3367,01-11-23_17.45_BCNP1s_protocol_HPPC_IN21700_30T_cycle_#681.mat
BOOST_NEGPULSE_1S,681,0.89744,2.66936,0.3774,8,charge,1,5.337,1.779,2.0,2.0,3.603,3.6733,13.1724,01-11-23_17.45_BCNP1s_protocol_HPPC_IN21700_30T_cycle_#681.mat
BOOST_NEGPULSE_1S,681,0.89744,2.66936,0.3774,8,charge,1,5.337,1.779,10.0,9.9,3.603,3.6918,16.6389,01-11-23_17.45_BCNP1s_protocol_HPPC_IN21700_30T_cycle_#681.mat
BOOST_NEGPULSE_1S,681,0.89744,2.66936,0.3772,8,discharge,2,-21.344,7.115,2.0,2.0,3.5991,3.313,13.4042,01-11-23_17.45_BCNP1s_protocol_HPPC_IN21700_30T_cycle_#681.mat
BOOST_NEGPULSE_1S,681,0.89744,2.66936,0.3772,8,discharge,2,-21.344,7.115,10.0,9.9,3.5991,3.2371,16.9603,01-11-23_17.45_BCNP1s_protocol_HPPC_IN21700_30T_cycle_#681.mat
BOOST_NEGPULSE_1S,681,0.89744,2.66936,0.3775,8,charge,2,16.011,5.337,2.0,1.9,3.6069,3.8094,12.6476,01-11-23_17.45_BCNP1s_protocol_HPPC_IN21700_30T_cycle_#681.mat
BOOST_NEGPULSE_1S,681,0.89744,2.66936,0.3775,8,charge,2,16.011,5.337,10.0,9.9,3.6069,3.8545,15.4644,01-11-23_17.45_BCNP1s_protocol_HPPC_IN21700_30T_cycle_#681.mat
BOOST_NEGPULSE_1S,681,0.89744,2.66936,0.3771,8,discharge,3,-30.684,10.228,2.0,2.0,3.5995,3.1955,13.1665,01-11-23_17.45_BCNP1s_protocol_HPPC_IN21700_30T_cycle_#681.mat
BOOST_NEGPULSE_1S,681,0.89744,2.66936,0.3771,8,discharge,3,-30.684,10.228,10.0,9.9,3.5995,3.0876,16.683,01-11-23_17.45_BCNP1s_protocol_HPPC_IN21700_30T_cycle_#681.mat
BOOST_NEGPULSE_1S,681,0.89744,2.66936,0.3776,8,charge,3,26.683,8.894,2.0,2.0,3.6099,3.9363,12.2325,01-11-23_17.45_BCNP1s_protocol_HPPC_IN21700_30T_cycle_#681.mat
BOOST_NEGPULSE_1S,681,0.89744,2.66936,0.3776,8,charge,3,26.683,8.894,10.0,9.9,3.6099,4.0004,14.6348,01-11-23_17.45_BCNP1s_protocol_HPPC_IN21700_30T_cycle_#681.mat
BOOST_NEGPULSE_1S,681,0.89744,2.66936,0.2884,9,discharge,0,-2.669,0.89,2.0,2.0,3.5181,3.4785,14.8354,01-11-23_17.45_BCNP1s_protocol_HPPC_IN21700_30T_cycle_#681.mat
BOOST_NEGPULSE_1S,681,0.89744,2.66936,0.2884,9,discharge,0,-2.669,0.89,10.0,9.9,3.5181,3.4662,19.4433,01-11-23_17.45_BCNP1s_protocol_HPPC_IN21700_30T_cycle_#681.mat
BOOST_NEGPULSE_1S,681,0.89744,2.66936,0.2885,9,charge,0,1.332,0.444,2.0,2.0,3.5199,3.539,14.3383,01-11-23_17.45_BCNP1s_protocol_HPPC_IN21700_30T_cycle_#681.mat
BOOST_NEGPULSE_1S,681,0.89744,2.66936,0.2885,9,charge,0,1.332,0.444,10.0,9.9,3.5199,3.5444,18.392,01-11-23_17.45_BCNP1s_protocol_HPPC_IN21700_30T_cycle_#681.mat
BOOST_NEGPULSE_1S,681,0.89744,2.66936,0.2884,9,discharge,1,-10.672,3.557,2.0,2.0,3.5185,3.3598,14.8707,01-11-23_17.45_BCNP1s_protocol_HPPC_IN21700_30T_cycle_#681.mat
BOOST_NEGPULSE_1S,681,0.89744,2.66936,0.2884,9,discharge,1,-10.672,3.557,10.0,9.9,3.5185,3.3131,19.2466,01-11-23_17.45_BCNP1s_protocol_HPPC_IN21700_30T_cycle_#681.mat
BOOST_NEGPULSE_1S,681,0.89744,2.66936,0.2885,9,charge,1,5.338,1.779,2.0,1.9,3.524,3.5997,14.1821,01-11-23_17.45_BCNP1s_protocol_HPPC_IN21700_30T_cycle_#681.mat
BOOST_NEGPULSE_1S,681,0.89744,2.66936,0.2885,9,charge,1,5.338,1.779,10.0,9.9,3.524,3.6203,18.0415,01-11-23_17.45_BCNP1s_protocol_HPPC_IN21700_30T_cycle_#681.mat
BOOST_NEGPULSE_1S,681,0.89744,2.66936,0.2883,9,discharge,2,-21.345,7.115,2.0,2.0,3.5202,3.2063,14.706,01-11-23_17.45_BCNP1s_protocol_HPPC_IN21700_30T_cycle_#681.mat
BOOST_NEGPULSE_1S,681,0.89744,2.66936,0.2883,9,discharge,2,-21.345,7.115,10.0,9.9,3.5202,3.1066,19.3769,01-11-23_17.45_BCNP1s_protocol_HPPC_IN21700_30T_cycle_#681.mat
BOOST_NEGPULSE_1S,681,0.89744,2.66936,0.2886,9,charge,2,16.011,5.337,2.0,2.0,3.5296,3.7436,13.3658,01-11-23_17.45_BCNP1s_protocol_HPPC_IN21700_30T_cycle_#681.mat
BOOST_NEGPULSE_1S,681,0.89744,2.66936,0.2886,9,charge,2,16.011,5.337,10.0,9.9,3.5296,3.7954,16.6011,01-11-23_17.45_BCNP1s_protocol_HPPC_IN21700_30T_cycle_#681.mat
BOOST_NEGPULSE_1S,681,0.89744,2.66936,0.2882,9,discharge,3,-30.683,10.228,2.0,2.0,3.5213,3.0776,14.4608,01-11-23_17.45_BCNP1s_protocol_HPPC_IN21700_30T_cycle_#681.mat
BOOST_NEGPULSE_1S,681,0.89744,2.66936,0.2882,9,discharge,3,-30.683,10.228,10.0,9.9,3.5213,2.9137,19.8025,01-11-23_17.45_BCNP1s_protocol_HPPC_IN21700_30T_cycle_#681.mat
BOOST_NEGPULSE_1S,681,0.89744,2.66936,0.2887,9,charge,3,26.682,8.894,2.0,1.9,3.5329,3.871,12.6715,01-11-23_17.45_BCNP1s_protocol_HPPC_IN21700_30T_cycle_#681.mat
BOOST_NEGPULSE_1S,681,0.89744,2.66936,0.2887,9,charge,3,26.682,8.894,10.0,9.9,3.5329,3.9457,15.4711,01-11-23_17.45_BCNP1s_protocol_HPPC_IN21700_30T_cycle_#681.mat
BOOST_NEGPULSE_1S,681,0.89744,2.66936,0.244,10,discharge,0,-2.669,0.89,2.0,2.0,3.468,3.4251,16.0722,01-11-23_17.45_BCNP1s_protocol_HPPC_IN21700_30T_cycle_#681.mat
BOOST_NEGPULSE_1S,681,0.89744,2.66936,0.244,10,discharge,0,-2.669,0.89,10.0,9.9,3.468,3.4116,21.1299,01-11-23_17.45_BCNP1s_protocol_HPPC_IN21700_30T_cycle_#681.mat
BOOST_NEGPULSE_1S,681,0.89744,2.66936,0.244,10,charge,0,1.334,0.445,2.0,2.0,3.4699,3.4904,15.3696,01-11-23_17.45_BCNP1s_protocol_HPPC_IN21700_30T_cycle_#681.mat
BOOST_NEGPULSE_1S,681,0.89744,2.66936,0.244,10,charge,0,1.334,0.445,10.0,9.9,3.4699,3.4961,19.6431,01-11-23_17.45_BCNP1s_protocol_HPPC_IN21700_30T_cycle_#681.mat
BOOST_NEGPULSE_1S,681,0.89744,2.66936,0.2439,10,discharge,1,-10.673,3.558,2.0,1.9,3.4684,3.2966,16.0967,01-11-23_17.45_BCNP1s_protocol_HPPC_IN21700_30T_cycle_#681.mat
BOOST_NEGPULSE_1S,681,0.89744,2.66936,0.2439,10,discharge,1,-10.673,3.558,10.0,9.9,3.4684,3.2396,21.4373,01-11-23_17.45_BCNP1s_protocol_HPPC_IN21700_30T_cycle_#681.mat
BOOST_NEGPULSE_1S,681,0.89744,2.66936,0.244,10,charge,1,5.337,1.779,2.0,1.9,3.4749,3.5538,14.7839,01-11-23_17.45_BCNP1s_protocol_HPPC_IN21700_30T_cycle_#681.mat
BOOST_NEGPULSE_1S,681,0.89744,2.66936,0.244,10,charge,1,5.337,1.779,10.0,9.9,3.4749,3.5742,18.6063,01-11-23_17.45_BCNP1s_protocol_HPPC_IN21700_30T_cycle_#681.mat
BOOST_NEGPULSE_1S,681,0.89744,2.66936,0.2438,10,discharge,2,-21.345,7.115,2.0,2.0,3.4699,3.1271,16.06,01-11-23_17.45_BCNP1s_protocol_HPPC_IN21700_30T_cycle_#681.mat
BOOST_NEGPULSE_1S,681,0.89744,2.66936,0.2438,10,discharge,2,-21.345,7.115,10.0,9.9,3.4699,2.9791,22.9937,01-11-23_17.45_BCNP1s_protocol_HPPC_IN21700_30T_cycle_#681.mat
BOOST_NEGPULSE_1S,681,0.89744,2.66936,0.2441,10,charge,2,16.01,5.337,2.0,2.0,3.4793,3.699,13.7227,01-11-23_17.45_BCNP1s_protocol_HPPC_IN21700_30T_cycle_#681.mat
BOOST_NEGPULSE_1S,681,0.89744,2.66936,0.2441,10,charge,2,16.01,5.337,10.0,9.9,3.4793,3.7518,17.0206,01-11-23_17.45_BCNP1s_protocol_HPPC_IN21700_30T_cycle_#681.mat
BOOST_NEGPULSE_1S,681,0.89744,2.66936,0.2437,10,discharge,3,-30.684,10.228,2.0,2.0,3.4699,2.9825,15.8845,01-11-23_17.45_BCNP1s_protocol_HPPC_IN21700_30T_cycle_#681.mat
BOOST_NEGPULSE_1S,681,0.89744,2.66936,0.2437,10,discharge,3,-30.684,10.228,10.0,9.9,3.4699,2.711,24.7328,01-11-23_17.45_BCNP1s_protocol_HPPC_IN21700_30T_cycle_#681.mat
BOOST_NEGPULSE_1S,681,0.89744,2.66936,0.2442,10,charge,3,26.682,8.894,2.0,1.9,3.4821,3.8244,12.8289,01-11-23_17.45_BCNP1s_protocol_HPPC_IN21700_30T_cycle_#681.mat
BOOST_NEGPULSE_1S,681,0.89744,2.66936,0.2442,10,charge,3,26.682,8.894,10.0,9.9,3.4821,3.9053,15.8609,01-11-23_17.45_BCNP1s_protocol_HPPC_IN21700_30T_cycle_#681.mat
BOOST_NEGPULSE_1S,681,0.89744,2.66936,0.1995,11,discharge,0,-2.669,0.89,2.0,2.0,3.4262,3.3783,17.9448,01-11-23_17.45_BCNP1s_protocol_HPPC_IN21700_30T_cycle_#681.mat
BOOST_NEGPULSE_1S,681,0.89744,2.66936,0.1995,11,discharge,0,-2.669,0.89,10.0,9.9,3.4262,3.3612,24.351,01-11-23_17.45_BCNP1s_protocol_HPPC_IN21700_30T_cycle_#681.mat
BOOST_NEGPULSE_1S,681,0.89744,2.66936,0.1995,11,charge,0,1.334,0.445,2.0,2.0,3.4288,3.4514,16.939,01-11-23_17.45_BCNP1s_protocol_HPPC_IN21700_30T_cycle_#681.mat
BOOST_NEGPULSE_1S,681,0.89744,2.66936,0.1995,11,charge,0,1.334,0.445,10.0,9.9,3.4288,3.4575,21.511,01-11-23_17.45_BCNP1s_protocol_HPPC_IN21700_30T_cycle_#681.mat
BOOST_NEGPULSE_1S,681,0.89744,2.66936,0.1994,11,discharge,1,-10.673,3.558,2.0,2.0,3.4267,3.2281,18.6077,01-11-23_17.45_BCNP1s_protocol_HPPC_IN21700_30T_cycle_#681.mat
BOOST_NEGPULSE_1S,681,0.89744,2.66936,0.1994,11,discharge,1,-10.673,3.558,10.0,9.9,3.4267,3.1288,27.9116,01-11-23_17.45_BCNP1s_protocol_HPPC_IN21700_30T_cycle_#681.mat
BOOST_NEGPULSE_1S,681,0.89744,2.66936,0.1996,11,charge,1,5.338,1.779,2.0,2.0,3.4356,3.5198,15.7752,01-11-23_17.45_BCNP1s_protocol_HPPC_IN21700_30T_cycle_#681.mat
BOOST_NEGPULSE_1S,681,0.89744,2.66936,0.1996,11,charge,1,5.338,1.779,10.0,9.9,3.4356,3.537,18.9977,01-11-23_17.45_BCNP1s_protocol_HPPC_IN21700_30T_cycle_#681.mat
BOOST_NEGPULSE_1S,681,0.89744,2.66936,0.1993,11,discharge,2,-21.345,7.115,2.0,2.0,3.4289,3.0274,18.81,01-11-23_17.45_BCNP1s_protocol_HPPC_IN21700_30T_cycle_#681.mat
BOOST_NEGPULSE_1S,681,0.89744,2.66936,0.1993,11,discharge,2,-21.345,7.115,10.0,9.9,3.4289,2.7137,33.5067,01-11-23_17.45_BCNP1s_protocol_HPPC_IN21700_30T_cycle_#681.mat
BOOST_NEGPULSE_1S,681,0.89744,2.66936,0.1996,11,charge,2,16.009,5.336,2.0,2.0,3.4407,3.6632,13.8984,01-11-23_17.45_BCNP1s_protocol_HPPC_IN21700_30T_cycle_#681.mat
BOOST_NEGPULSE_1S,681,0.89744,2.66936,0.1996,11,charge,2,16.009,5.336,10.0,9.9,3.4407,3.7092,16.7718,01-11-23_17.45_BCNP1s_protocol_HPPC_IN21700_30T_cycle_#681.mat
BOOST_NEGPULSE_1S,681,0.89744,2.66936,0.1993,11,discharge,3,-30.685,10.228,2.0,2.0,3.4284,2.8502,18.8431,01-11-23_17.45_BCNP1s_protocol_HPPC_IN21700_30T_cycle_#681.mat
BOOST_NEGPULSE_1S,681,0.89744,2.66936,0.1993,11,discharge,3,-30.685,10.228,10.0,9.9,3.4284,2.4998,30.2623,01-11-23_17.45_BCNP1s_protocol_HPPC_IN21700_30T_cycle_#681.mat
BOOST_NEGPULSE_1S,681,0.89744,2.66936,0.1997,11,charge,3,26.682,8.894,2.0,2.0,3.4435,3.7847,12.7876,01-11-23_17.45_BCNP1s_protocol_HPPC_IN21700_30T_cycle_#681.mat
BOOST_NEGPULSE_1S,681,0.89744,2.66936,0.1997,11,charge,3,26.682,8.894,10.0,9.9,3.4435,3.8601,15.6135,01-11-23_17.45_BCNP1s_protocol_HPPC_IN21700_30T_cycle_#681.mat
BOOST_NEGPULSE_1S,681,0.89744,2.66936,0.155,12,discharge,0,-2.669,0.89,2.0,2.0,3.3762,3.3157,22.666,01-11-23_17.45_BCNP1s_protocol_HPPC_IN21700_30T_cycle_#681.mat
BOOST_NEGPULSE_1S,681,0.89744,2.66936,0.155,12,discharge,0,-2.669,0.89,10.0,9.9,3.3762,3.2822,35.2165,01-11-23_17.45_BCNP1s_protocol_HPPC_IN21700_30T_cycle_#681.mat
BOOST_NEGPULSE_1S,681,0.89744,2.66936,0.1551,12,charge,0,1.334,0.445,2.0,1.9,3.38,3.407,20.2414,01-11-23_17.45_BCNP1s_protocol_HPPC_IN21700_30T_cycle_#681.mat
BOOST_NEGPULSE_1S,681,0.89744,2.66936,0.1551,12,charge,0,1.334,0.445,10.0,9.9,3.38,3.4168,27.5883,01-11-23_17.45_BCNP1s_protocol_HPPC_IN21700_30T_cycle_#681.mat
BOOST_NEGPULSE_1S,681,0.89744,2.66936,0.1549,12,discharge,1,-10.673,3.558,2.0,2.0,3.3777,3.1066,25.4005,01-11-23_17.45_BCNP1s_protocol_HPPC_IN21700_30T_cycle_#681.mat
BOOST_NEGPULSE_1S,681,0.89744,2.66936,0.1549,12,discharge,1,-10.673,3.558,10.0,9.9,3.3777,2.8502,49.4238,01-11-23_17.45_BCNP1s_protocol_HPPC_IN21700_30T_cycle_#681.mat
BOOST_NEGPULSE_1S,681,0.89744,2.66936,0.1551,12,charge,1,5.337,1.779,2.0,2.0,3.39,3.4854,17.8755,01-11-23_17.45_BCNP1s_protocol_HPPC_IN21700_30T_cycle_#681.mat
BOOST_NEGPULSE_1S,681,0.89744,2.66936,0.1551,12,charge,1,5.337,1.779,10.0,9.9,3.39,3.5092,22.3351,01-11-23_17.45_BCNP1s_protocol_HPPC_IN21700_30T_cycle_#681.mat
BOOST_NEGPULSE_1S,681,0.89744,2.66936,0.1549,12,discharge,2,-21.343,7.114,2.0,1.9,3.3808,2.8176,26.388,01-11-23_17.45_BCNP1s_protocol_HPPC_IN21700_30T_cycle_#681.mat
BOOST_NEGPULSE_1S,681,0.89744,2.66936,0.1549,12,discharge,2,-21.343,7.114,10.0,9.9,3.3808,2.4999,41.2735,01-11-23_17.45_BCNP1s_protocol_HPPC_IN21700_30T_cycle_#681.mat
BOOST_NEGPULSE_1S,681,0.89744,2.66936,0.1552,12,charge,2,16.011,5.337,2.0,1.9,3.3978,3.6312,14.5775,01-11-23_17.45_BCNP1s_protocol_HPPC_IN21700_30T_cycle_#681.mat
BOOST_NEGPULSE_1S,681,0.89744,2.66936,0.1552,12,charge,2,16.011,5.337,10.0,9.9,3.3978,3.6735,17.2194,01-11-23_17.45_BCNP1s_protocol_HPPC_IN21700_30T_cycle_#681.mat
BOOST_NEGPULSE_1S,681,0.89744,2.66936,0.1548,12,discharge,3,-20.497,6.832,2.0,2.0,3.3808,2.5349,41.2695,01-11-23_17.45_BCNP1s_protocol_HPPC_IN21700_30T_cycle_#681.mat
BOOST_NEGPULSE_1S,681,0.89744,2.66936,0.1548,12,discharge,3,-20.497,6.832,10.0,9.9,3.3808,2.4999,42.977,01-11-23_17.45_BCNP1s_protocol_HPPC_IN21700_30T_cycle_#681.mat
BOOST_NEGPULSE_1S,681,0.89744,2.66936,0.1553,12,charge,3,26.681,8.894,2.0,1.9,3.3994,3.7553,13.3391,01-11-23_17.45_BCNP1s_protocol_HPPC_IN21700_30T_cycle_#681.mat
BOOST_NEGPULSE_1S,681,0.89744,2.66936,0.1553,12,charge,3,26.681,8.894,10.0,9.9,3.3994,3.8225,15.8577,01-11-23_17.45_BCNP1s_protocol_HPPC_IN21700_30T_cycle_#681.mat
BOOST_NEGPULSE_1S,718,0.87569,2.60465,1.0,0,discharge,0,-2.6,0.867,2.0,1.9,4.1346,4.0812,20.54,02-23-23_19.48_BCNP1s_protocol_HPPC_IN21700_30T_cycle_#718.mat
BOOST_NEGPULSE_1S,718,0.87569,2.60465,1.0,0,discharge,0,-2.6,0.867,10.0,9.7,4.1346,4.0619,27.9637,02-23-23_19.48_BCNP1s_protocol_HPPC_IN21700_30T_cycle_#718.mat
BOOST_NEGPULSE_1S,718,0.87569,2.60465,1.0,0,charge,0,1.298,0.433,2.0,1.9,4.149,4.182,25.4335,02-23-23_19.48_BCNP1s_protocol_HPPC_IN21700_30T_cycle_#718.mat
BOOST_NEGPULSE_1S,718,0.87569,2.60465,1.0,0,charge,0,1.298,0.433,10.0,9.9,4.149,4.1955,35.8382,02-23-23_19.48_BCNP1s_protocol_HPPC_IN21700_30T_cycle_#718.mat
BOOST_NEGPULSE_1S,718,0.87569,2.60465,0.9999,0,discharge,1,-10.403,3.468,2.0,2.0,4.1435,3.9153,21.936,02-23-23_19.48_BCNP1s_protocol_HPPC_IN21700_30T_cycle_#718.mat
BOOST_NEGPULSE_1S,718,0.87569,2.60465,0.9999,0,discharge,1,-10.403,3.468,10.0,9.9,4.1435,3.8803,25.3004,02-23-23_19.48_BCNP1s_protocol_HPPC_IN21700_30T_cycle_#718.mat
BOOST_NEGPULSE_1S,718,0.87569,2.60465,1.0,0,charge,1,1.579,0.526,2.0,2.0,4.1532,4.2,29.6446,02-23-23_19.48_BCNP1s_protocol_HPPC_IN21700_30T_cycle_#718.mat
BOOST_NEGPULSE_1S,718,0.87569,2.60465,1.0,0,charge,1,1.579,0.526,10.0,9.9,4.1532,4.2,29.6446,02-23-23_19.48_BCNP1s_protocol_HPPC_IN21700_30T_cycle_#718.mat
BOOST_NEGPULSE_1S,718,0.87569,2.60465,0.9998,0,discharge,2,-20.805,6.935,2.0,1.9,4.1433,3.7454,19.1252,02-23-23_19.48_BCNP1s_protocol_HPPC_IN21700_30T_cycle_#718.mat
BOOST_NEGPULSE_1S,718,0.87569,2.60465,0.9998,0,discharge,2,-20.805,6.935,10.0,9.9,4.1433,3.6999,21.3122,02-23-23_19.48_BCNP1s_protocol_HPPC_IN21700_30T_cycle_#718.mat
BOOST_NEGPULSE_1S,718,0.87569,2.60465,1.0,0,charge,2,1.482,0.494,2.0,2.0,4.1567,4.2,29.2271,02-23-23_19.48_BCNP1s_protocol_HPPC_IN21700_30T_cycle_#718.mat
BOOST_NEGPULSE_1S,718,0.87569,2.60465,1.0,0,charge,2,1.482,0.494,10.0,9.9,4.1567,4.1999,29.1596,02-23-23_19.48_BCNP1s_protocol_HPPC_IN21700_30T_cycle_#718.mat
BOOST_NEGPULSE_1S,718,0.87569,2.60465,0.9998,0,discharge,3,-29.909,9.97,2.0,2.0,4.1425,3.6138,17.677,02-23-23_19.48_BCNP1s_protocol_HPPC_IN21700_30T_cycle_#718.mat
BOOST_NEGPULSE_1S,718,0.87569,2.60465,0.9998,0,discharge,3,-29.909,9.97,10.0,9.9,4.1425,3.5598,19.4824,02-23-23_19.48_BCNP1s_protocol_HPPC_IN21700_30T_cycle_#718.mat
BOOST_NEGPULSE_1S,718,0.87569,2.60465,1.0,0,charge,3,1.415,0.472,2.0,1.9,4.1593,4.2,28.7714,02-23-23_19.48_BCNP1s_protocol_HPPC_IN21700_30T_cycle_#718.mat
BOOST_NEGPULSE_1S,718,0.87569,2.60465,1.0,0,charge,3,1.415,0.472,10.0,9.9,4.1593,4.2,28.7714,02-23-23_19.48_BCNP1s_protocol_HPPC_IN21700_30T_cycle_#718.mat
BOOST_NEGPULSE_1S,718,0.87569,2.60465,0.9566,1,discharge,0,-2.6,0.867,2.0,2.0,4.0905,4.0367,20.6955,02-23-23_19.48_BCNP1s_protocol_HPPC_IN21700_30T_cycle_#718.mat
BOOST_NEGPULSE_1S,718,0.87569,2.60465,0.9566,1,discharge,0,-2.6,0.867,10.0,9.9,4.0905,4.026,24.8115,02-23-23_19.48_BCNP1s_protocol_HPPC_IN21700_30T_cycle_#718.mat
BOOST_NEGPULSE_1S,718,0.87569,2.60465,0.9567,1,charge,0,1.3,0.433,2.0,2.0,4.0928,4.1201,21.0,02-23-23_19.48_BCNP1s_protocol_HPPC_IN21700_30T_cycle_#718.mat
BOOST_NEGPULSE_1S,718,0.87569,2.60465,0.9567,1,charge,0,1.3,0.433,10.0,9.9,4.0928,4.1265,25.9231,02-23-23_19.48_BCNP1s_protocol_HPPC_IN21700_30T_cycle_#718.mat
BOOST_NEGPULSE_1S,718,0.87569,2.60465,0.9566,1,discharge,1,-10.402,3.467,2.0,2.0,4.0916,3.8894,19.4386,02-23-23_19.48_BCNP1s_protocol_HPPC_IN21700_30T_cycle_#718.mat
BOOST_NEGPULSE_1S,718,0.87569,2.60465,0.9566,1,discharge,1,-10.402,3.467,10.0,9.9,4.0916,3.8615,22.1207,02-23-23_19.48_BCNP1s_protocol_HPPC_IN21700_30T_cycle_#718.mat
BOOST_NEGPULSE_1S,718,0.87569,2.60465,0.9567,1,charge,1,4.54,1.513,2.0,2.0,4.0955,4.2001,23.0371,02-23-23_19.48_BCNP1s_protocol_HPPC_IN21700_30T_cycle_#718.mat
BOOST_NEGPULSE_1S,718,0.87569,2.60465,0.9567,1,charge,1,4.54,1.513,10.0,9.9,4.0955,4.2002,23.0591,02-23-23_19.48_BCNP1s_protocol_HPPC_IN21700_30T_cycle_#718.mat
BOOST_NEGPULSE_1S,718,0.87569,2.60465,0.9565,1,discharge,2,-20.806,6.935,2.0,2.0,4.0919,3.7269,17.543,02-23-23_19.48_BCNP1s_protocol_HPPC_IN21700_30T_cycle_#718.mat
BOOST_NEGPULSE_1S,718,0.87569,2.60465,0.9565,1,discharge,2,-20.806,6.935,10.0,9.9,4.0919,3.6812,19.7395,02-23-23_19.48_BCNP1s_protocol_HPPC_IN21700_30T_cycle_#718.mat
BOOST_NEGPULSE_1S,718,0.87569,2.60465,0.9567,1,charge,2,4.434,1.478,2.0,2.0,4.0978,4.2,23.0481,02-23-23_19.48_BCNP1s_protocol_HPPC_IN21700_30T_cycle_#718.mat
BOOST_NEGPULSE_1S,718,0.87569,2.60465,0.9567,1,charge,2,4.434,1.478,10.0,9.9,4.0978,4.2,23.0481,02-23-23_19.48_BCNP1s_protocol_HPPC_IN21700_30T_cycle_#718.mat
BOOST_NEGPULSE_1S,718,0.87569,2.60465,0.9564,1,discharge,3,-29.909,9.97,2.0,1.9,4.0926,3.6029,16.373,02-23-23_19.48_BCNP1s_protocol_HPPC_IN21700_30T_cycle_#718.mat
BOOST_NEGPULSE_1S,718,0.87569,2.60465,0.9564,1,discharge,3,-29.909,9.97,10.0,9.9,4.0926,3.5394,18.4961,02-23-23_19.48_BCNP1s_protocol_HPPC_IN21700_30T_cycle_#718.mat
BOOST_NEGPULSE_1S,718,0.87569,2.60465,0.9567,1,charge,3,4.306,1.435,2.0,2.0,4.1013,4.2001,22.9437,02-23-23_19.48_BCNP1s_protocol_HPPC_IN21700_30T_cycle_#718.mat
