Repository: KikETs/ECM_HYBRID_BMS_JOINT

## Results

| Arm | Model | Size | Protocol | Result | Worst cell |
|---|---|---|---|---|---|
| SOP | 2RC table + trim (A8) | 4 effective coefficients, 2 EW states | leave-one-cell-out | usable current 69.6 % discharge, 59.5 % charge (τ = 10 s) | 59.9 % / 53.5 % (BOOST_REST) |
| SOH | dQ/dV ridge | 65 coefficients | leave-one-cell-out | RMSE 0.0094, bias −0.0005 | 0.0130 (BOOST_REST) |
| SOC | 2RC EKF, low-current gate | 3 states | leave-one-cell-out | **2.34 %p** over six sensor disturbances on estimated SOH (2.325 on true SOH), per cell 2.00–2.75 | 4.60 %p (BOOST_NEGPULSE_1S, current offset −0.10 A) |

The SOH arm was a 10,945-parameter CNN until the second audit round. Nested

File: analysis/uypydj_hppc_resistance.csv (part 160 of 225)
protocol,cycle,SOH,CAP_Ah,SOC,soc_group,direction,rate_rank,I_A,CRate_rated,tau_s,tau_actual_s,V_pre_V,V_tau_V,R_mOhm,file
BOOST_NEGPULSE_1S,718,0.87569,2.60465,0.9567,1,charge,3,4.306,1.435,10.0,9.9,4.1013,4.2001,22.9437,02-23-23_19.48_BCNP1s_protocol_HPPC_IN21700_30T_cycle_#718.mat
BOOST_NEGPULSE_1S,718,0.87569,2.60465,0.9133,2,discharge,0,-2.602,0.867,2.0,2.0,4.0771,4.0272,19.1768,02-23-23_19.48_BCNP1s_protocol_HPPC_IN21700_30T_cycle_#718.mat
BOOST_NEGPULSE_1S,718,0.87569,2.60465,0.9133,2,discharge,0,-2.602,0.867,10.0,9.9,4.0771,4.0169,23.1352,02-23-23_19.48_BCNP1s_protocol_HPPC_IN21700_30T_cycle_#718.mat
BOOST_NEGPULSE_1S,718,0.87569,2.60465,0.9133,2,charge,0,1.3,0.433,2.0,2.0,4.0785,4.1029,18.7707,02-23-23_19.48_BCNP1s_protocol_HPPC_IN21700_30T_cycle_#718.mat
BOOST_NEGPULSE_1S,718,0.87569,2.60465,0.9133,2,charge,0,1.3,0.433,10.0,9.9,4.0785,4.1078,22.5402,02-23-23_19.48_BCNP1s_protocol_HPPC_IN21700_30T_cycle_#718.mat
BOOST_NEGPULSE_1S,718,0.87569,2.60465,0.9132,2,discharge,1,-10.402,3.467,2.0,2.0,4.0772,3.8886,18.1311,02-23-23_19.48_BCNP1s_protocol_HPPC_IN21700_30T_cycle_#718.mat
BOOST_NEGPULSE_1S,718,0.87569,2.60465,0.9132,2,discharge,1,-10.402,3.467,10.0,9.9,4.0772,3.854,21.4574,02-23-23_19.48_BCNP1s_protocol_HPPC_IN21700_30T_cycle_#718.mat
BOOST_NEGPULSE_1S,718,0.87569,2.60465,0.9133,2,charge,1,5.203,1.734,2.0,2.0,4.0808,4.1771,18.5093,02-23-23_19.48_BCNP1s_protocol_HPPC_IN21700_30T_cycle_#718.mat
BOOST_NEGPULSE_1S,718,0.87569,2.60465,0.9133,2,charge,1,5.203,1.734,10.0,9.9,4.0808,4.1966,22.2572,02-23-23_19.48_BCNP1s_protocol_HPPC_IN21700_30T_cycle_#718.mat
BOOST_NEGPULSE_1S,718,0.87569,2.60465,0.9131,2,discharge,2,-20.806,6.935,2.0,2.0,4.0776,3.7283,16.7884,02-23-23_19.48_BCNP1s_protocol_HPPC_IN21700_30T_cycle_#718.mat
BOOST_NEGPULSE_1S,718,0.87569,2.60465,0.9131,2,discharge,2,-20.806,6.935,10.0,9.9,4.0776,3.6694,19.6193,02-23-23_19.48_BCNP1s_protocol_HPPC_IN21700_30T_cycle_#718.mat
BOOST_NEGPULSE_1S,718,0.87569,2.60465,0.9134,2,charge,2,5.918,1.973,2.0,2.0,4.083,4.2001,19.7864,02-23-23_19.48_BCNP1s_protocol_HPPC_IN21700_30T_cycle_#718.mat
BOOST_NEGPULSE_1S,718,0.87569,2.60465,0.9134,2,charge,2,5.918,1.973,10.0,9.9,4.083,4.2,19.7695,02-23-23_19.48_BCNP1s_protocol_HPPC_IN21700_30T_cycle_#718.mat
BOOST_NEGPULSE_1S,718,0.87569,2.60465,0.9131,2,discharge,3,-29.909,9.97,2.0,1.9,4.0783,3.6046,15.838,02-23-23_19.48_BCNP1s_protocol_HPPC_IN21700_30T_cycle_#718.mat
BOOST_NEGPULSE_1S,718,0.87569,2.60465,0.9131,2,discharge,3,-29.909,9.97,10.0,9.9,4.0783,3.5249,18.5028,02-23-23_19.48_BCNP1s_protocol_HPPC_IN21700_30T_cycle_#718.mat
BOOST_NEGPULSE_1S,718,0.87569,2.60465,0.9134,2,charge,3,5.811,1.937,2.0,2.0,4.085,4.1999,19.7722,02-23-23_19.48_BCNP1s_protocol_HPPC_IN21700_30T_cycle_#718.mat
BOOST_NEGPULSE_1S,718,0.87569,2.60465,0.9134,2,charge,3,5.811,1.937,10.0,9.9,4.085,4.1999,19.7722,02-23-23_19.48_BCNP1s_protocol_HPPC_IN21700_30T_cycle_#718.mat
BOOST_NEGPULSE_1S,718,0.87569,2.60465,0.8266,3,discharge,0,-2.602,0.867,2.0,2.0,4.0154,3.9709,17.1035,02-23-23_19.48_BCNP1s_protocol_HPPC_IN21700_30T_cycle_#718.mat
BOOST_NEGPULSE_1S,718,0.87569,2.60465,0.8266,3,discharge,0,-2.602,0.867,10.0,9.9,4.0154,3.9554,23.061,02-23-23_19.48_BCNP1s_protocol_HPPC_IN21700_30T_cycle_#718.mat
BOOST_NEGPULSE_1S,718,0.87569,2.60465,0.8266,3,charge,0,1.3,0.433,2.0,2.0,4.0176,4.0394,16.7718,02-23-23_19.48_BCNP1s_protocol_HPPC_IN21700_30T_cycle_#718.mat
BOOST_NEGPULSE_1S,718,0.87569,2.60465,0.8266,3,charge,0,1.3,0.433,10.0,9.9,4.0176,4.046,21.8495,02-23-23_19.48_BCNP1s_protocol_HPPC_IN21700_30T_cycle_#718.mat
BOOST_NEGPULSE_1S,718,0.87569,2.60465,0.8265,3,discharge,1,-10.402,3.467,2.0,2.0,4.0154,3.8419,16.6795,02-23-23_19.48_BCNP1s_protocol_HPPC_IN21700_30T_cycle_#718.mat
BOOST_NEGPULSE_1S,718,0.87569,2.60465,0.8265,3,discharge,1,-10.402,3.467,10.0,9.9,4.0154,3.7915,21.5247,02-23-23_19.48_BCNP1s_protocol_HPPC_IN21700_30T_cycle_#718.mat
BOOST_NEGPULSE_1S,718,0.87569,2.60465,0.8266,3,charge,1,5.204,1.735,2.0,2.0,4.0209,4.1063,16.4105,02-23-23_19.48_BCNP1s_protocol_HPPC_IN21700_30T_cycle_#718.mat
BOOST_NEGPULSE_1S,718,0.87569,2.60465,0.8266,3,charge,1,5.204,1.735,10.0,9.9,4.0209,4.1292,20.8109,02-23-23_19.48_BCNP1s_protocol_HPPC_IN21700_30T_cycle_#718.mat
BOOST_NEGPULSE_1S,718,0.87569,2.60465,0.8265,3,discharge,2,-20.806,6.935,2.0,2.0,4.0171,3.6856,15.9329,02-23-23_19.48_BCNP1s_protocol_HPPC_IN21700_30T_cycle_#718.mat
BOOST_NEGPULSE_1S,718,0.87569,2.60465,0.8265,3,discharge,2,-20.806,6.935,10.0,9.9,4.0171,3.6107,19.5328,02-23-23_19.48_BCNP1s_protocol_HPPC_IN21700_30T_cycle_#718.mat
BOOST_NEGPULSE_1S,718,0.87569,2.60465,0.8267,3,charge,2,10.262,3.421,2.0,1.9,4.0252,4.2001,17.0435,02-23-23_19.48_BCNP1s_protocol_HPPC_IN21700_30T_cycle_#718.mat
BOOST_NEGPULSE_1S,718,0.87569,2.60465,0.8267,3,charge,2,10.262,3.421,10.0,9.9,4.0252,4.2001,17.0435,02-23-23_19.48_BCNP1s_protocol_HPPC_IN21700_30T_cycle_#718.mat
BOOST_NEGPULSE_1S,718,0.87569,2.60465,0.8264,3,discharge,3,-29.909,9.97,2.0,1.9,4.0179,3.5638,15.1827,02-23-23_19.48_BCNP1s_protocol_HPPC_IN21700_30T_cycle_#718.mat
BOOST_NEGPULSE_1S,718,0.87569,2.60465,0.8264,3,discharge,3,-29.909,9.97,10.0,9.9,4.0179,3.4688,18.359,02-23-23_19.48_BCNP1s_protocol_HPPC_IN21700_30T_cycle_#718.mat
BOOST_NEGPULSE_1S,718,0.87569,2.60465,0.8267,3,charge,3,10.218,3.406,2.0,2.0,4.0275,4.1999,16.8722,02-23-23_19.48_BCNP1s_protocol_HPPC_IN21700_30T_cycle_#718.mat
BOOST_NEGPULSE_1S,718,0.87569,2.60465,0.8267,3,charge,3,10.218,3.406,10.0,9.9,4.0275,4.1999,16.8722,02-23-23_19.48_BCNP1s_protocol_HPPC_IN21700_30T_cycle_#718.mat
BOOST_NEGPULSE_1S,718,0.87569,2.60465,0.7399,4,discharge,0,-2.6,0.867,2.0,2.0,3.9189,3.8778,15.8083,02-23-23_19.48_BCNP1s_protocol_HPPC_IN21700_30T_cycle_#718.mat
BOOST_NEGPULSE_1S,718,0.87569,2.60465,0.7399,4,discharge,0,-2.6,0.867,10.0,9.9,3.9189,3.8636,21.27,02-23-23_19.48_BCNP1s_protocol_HPPC_IN21700_30T_cycle_#718.mat
BOOST_NEGPULSE_1S,718,0.87569,2.60465,0.7399,4,charge,0,1.298,0.433,2.0,2.0,3.9211,3.9409,15.2531,02-23-23_19.48_BCNP1s_protocol_HPPC_IN21700_30T_cycle_#718.mat
BOOST_NEGPULSE_1S,718,0.87569,2.60465,0.7399,4,charge,0,1.298,0.433,10.0,9.9,3.9211,3.9467,19.7211,02-23-23_19.48_BCNP1s_protocol_HPPC_IN21700_30T_cycle_#718.mat
BOOST_NEGPULSE_1S,718,0.87569,2.60465,0.7398,4,discharge,1,-10.402,3.467,2.0,2.0,3.9192,3.7573,15.5643,02-23-23_19.48_BCNP1s_protocol_HPPC_IN21700_30T_cycle_#718.mat
BOOST_NEGPULSE_1S,718,0.87569,2.60465,0.7398,4,discharge,1,-10.402,3.467,10.0,9.9,3.9192,3.7132,19.8039,02-23-23_19.48_BCNP1s_protocol_HPPC_IN21700_30T_cycle_#718.mat
BOOST_NEGPULSE_1S,718,0.87569,2.60465,0.7399,4,charge,1,5.204,1.735,2.0,2.0,3.9245,4.0021,14.9107,02-23-23_19.48_BCNP1s_protocol_HPPC_IN21700_30T_cycle_#718.mat
BOOST_NEGPULSE_1S,718,0.87569,2.60465,0.7399,4,charge,1,5.204,1.735,10.0,9.9,3.9245,4.0211,18.5616,02-23-23_19.48_BCNP1s_protocol_HPPC_IN21700_30T_cycle_#718.mat
BOOST_NEGPULSE_1S,718,0.87569,2.60465,0.7398,4,discharge,2,-20.806,6.935,2.0,2.0,3.9197,3.6089,14.938,02-23-23_19.48_BCNP1s_protocol_HPPC_IN21700_30T_cycle_#718.mat
BOOST_NEGPULSE_1S,718,0.87569,2.60465,0.7398,4,discharge,2,-20.806,6.935,10.0,9.9,3.9197,3.5429,18.1102,02-23-23_19.48_BCNP1s_protocol_HPPC_IN21700_30T_cycle_#718.mat
BOOST_NEGPULSE_1S,718,0.87569,2.60465,0.74,4,charge,2,15.606,5.202,2.0,1.9,3.9276,4.1444,13.8921,02-23-23_19.48_BCNP1s_protocol_HPPC_IN21700_30T_cycle_#718.mat
BOOST_NEGPULSE_1S,718,0.87569,2.60465,0.74,4,charge,2,15.606,5.202,10.0,9.9,3.9276,4.1965,17.2306,02-23-23_19.48_BCNP1s_protocol_HPPC_IN21700_30T_cycle_#718.mat
BOOST_NEGPULSE_1S,718,0.87569,2.60465,0.7397,4,discharge,3,-29.909,9.97,2.0,1.9,3.92,3.4919,14.3134,02-23-23_19.48_BCNP1s_protocol_HPPC_IN21700_30T_cycle_#718.mat
BOOST_NEGPULSE_1S,718,0.87569,2.60465,0.7397,4,discharge,3,-29.909,9.97,10.0,9.9,3.92,3.4035,17.269,02-23-23_19.48_BCNP1s_protocol_HPPC_IN21700_30T_cycle_#718.mat
BOOST_NEGPULSE_1S,718,0.87569,2.60465,0.7401,4,charge,3,18.189,6.063,2.0,2.0,3.929,4.2001,14.9046,02-23-23_19.48_BCNP1s_protocol_HPPC_IN21700_30T_cycle_#718.mat
BOOST_NEGPULSE_1S,718,0.87569,2.60465,0.7401,4,charge,3,18.189,6.063,10.0,9.9,3.929,4.1999,14.8936,02-23-23_19.48_BCNP1s_protocol_HPPC_IN21700_30T_cycle_#718.mat
BOOST_NEGPULSE_1S,718,0.87569,2.60465,0.6532,5,discharge,0,-2.602,0.867,2.0,2.0,3.8378,3.799,14.9139,02-23-23_19.48_BCNP1s_protocol_HPPC_IN21700_30T_cycle_#718.mat
BOOST_NEGPULSE_1S,718,0.87569,2.60465,0.6532,5,discharge,0,-2.602,0.867,10.0,9.9,3.8378,3.7863,19.7955,02-23-23_19.48_BCNP1s_protocol_HPPC_IN21700_30T_cycle_#718.mat
BOOST_NEGPULSE_1S,718,0.87569,2.60465,0.6532,5,charge,0,1.3,0.433,2.0,2.0,3.8395,3.8584,14.5385,02-23-23_19.48_BCNP1s_protocol_HPPC_IN21700_30T_cycle_#718.mat
BOOST_NEGPULSE_1S,718,0.87569,2.60465,0.6532,5,charge,0,1.3,0.433,10.0,9.9,3.8395,3.8639,18.7692,02-23-23_19.48_BCNP1s_protocol_HPPC_IN21700_30T_cycle_#718.mat
BOOST_NEGPULSE_1S,718,0.87569,2.60465,0.6531,5,discharge,1,-10.402,3.467,2.0,2.0,3.8379,3.6844,14.7568,02-23-23_19.48_BCNP1s_protocol_HPPC_IN21700_30T_cycle_#718.mat
BOOST_NEGPULSE_1S,718,0.87569,2.60465,0.6531,5,discharge,1,-10.402,3.467,10.0,9.9,3.8379,3.6434,18.6983,02-23-23_19.48_BCNP1s_protocol_HPPC_IN21700_30T_cycle_#718.mat
BOOST_NEGPULSE_1S,718,0.87569,2.60465,0.6533,5,charge,1,5.202,1.734,2.0,1.9,3.8427,3.9173,14.3393,02-23-23_19.48_BCNP1s_protocol_HPPC_IN21700_30T_cycle_#718.mat
BOOST_NEGPULSE_1S,718,0.87569,2.60465,0.6533,5,charge,1,5.202,1.734,10.0,9.9,3.8427,3.9372,18.1643,02-23-23_19.48_BCNP1s_protocol_HPPC_IN21700_30T_cycle_#718.mat
BOOST_NEGPULSE_1S,718,0.87569,2.60465,0.653,5,discharge,2,-20.806,6.935,2.0,2.0,3.8371,3.5409,14.2363,02-23-23_19.48_BCNP1s_protocol_HPPC_IN21700_30T_cycle_#718.mat
BOOST_NEGPULSE_1S,718,0.87569,2.60465,0.653,5,discharge,2,-20.806,6.935,10.0,9.9,3.8371,3.4717,17.5622,02-23-23_19.48_BCNP1s_protocol_HPPC_IN21700_30T_cycle_#718.mat
BOOST_NEGPULSE_1S,718,0.87569,2.60465,0.6534,5,charge,2,15.604,5.201,2.0,2.0,3.8455,4.0595,13.7144,02-23-23_19.48_BCNP1s_protocol_HPPC_IN21700_30T_cycle_#718.mat
BOOST_NEGPULSE_1S,718,0.87569,2.60465,0.6534,5,charge,2,15.604,5.201,10.0,9.9,3.8455,4.1083,16.8418,02-23-23_19.48_BCNP1s_protocol_HPPC_IN21700_30T_cycle_#718.mat
BOOST_NEGPULSE_1S,718,0.87569,2.60465,0.653,5,discharge,3,-29.909,9.97,2.0,2.0,3.8376,3.423,13.862,02-23-23_19.48_BCNP1s_protocol_HPPC_IN21700_30T_cycle_#718.mat
BOOST_NEGPULSE_1S,718,0.87569,2.60465,0.653,5,discharge,3,-29.909,9.97,10.0,9.9,3.8376,3.3298,16.9782,02-23-23_19.48_BCNP1s_protocol_HPPC_IN21700_30T_cycle_#718.mat
BOOST_NEGPULSE_1S,718,0.87569,2.60465,0.6534,5,charge,3,24.818,8.273,2.0,2.0,3.8469,4.188,13.7441,02-23-23_19.48_BCNP1s_protocol_HPPC_IN21700_30T_cycle_#718.mat
BOOST_NEGPULSE_1S,718,0.87569,2.60465,0.6534,5,charge,3,24.818,8.273,10.0,9.9,3.8469,4.2,14.2276,02-23-23_19.48_BCNP1s_protocol_HPPC_IN21700_30T_cycle_#718.mat
BOOST_NEGPULSE_1S,718,0.87569,2.60465,0.5665,6,discharge,0,-2.602,0.867,2.0,1.9,3.7497,3.7122,14.4142,02-23-23_19.48_BCNP1s_protocol_HPPC_IN21700_30T_cycle_#718.mat
BOOST_NEGPULSE_1S,718,0.87569,2.60465,0.5665,6,discharge,0,-2.602,0.867,10.0,9.9,3.7497,3.7003,18.9883,02-23-23_19.48_BCNP1s_protocol_HPPC_IN21700_30T_cycle_#718.mat
BOOST_NEGPULSE_1S,718,0.87569,2.60465,0.5666,6,charge,0,1.3,0.433,2.0,2.0,3.7513,3.7695,14.0022,02-23-23_19.48_BCNP1s_protocol_HPPC_IN21700_30T_cycle_#718.mat
BOOST_NEGPULSE_1S,718,0.87569,2.60465,0.5666,6,charge,0,1.3,0.433,10.0,9.9,3.7513,3.7749,18.1566,02-23-23_19.48_BCNP1s_protocol_HPPC_IN21700_30T_cycle_#718.mat
BOOST_NEGPULSE_1S,718,0.87569,2.60465,0.5664,6,discharge,1,-10.402,3.467,2.0,2.0,3.7498,3.6006,14.3434,02-23-23_19.48_BCNP1s_protocol_HPPC_IN21700_30T_cycle_#718.mat
BOOST_NEGPULSE_1S,718,0.87569,2.60465,0.5664,6,discharge,1,-10.402,3.467,10.0,9.9,3.7498,3.5579,18.4484,02-23-23_19.48_BCNP1s_protocol_HPPC_IN21700_30T_cycle_#718.mat
BOOST_NEGPULSE_1S,718,0.87569,2.60465,0.5666,6,charge,1,5.203,1.734,2.0,1.9,3.7543,3.8269,13.9546,02-23-23_19.48_BCNP1s_protocol_HPPC_IN21700_30T_cycle_#718.mat
BOOST_NEGPULSE_1S,718,0.87569,2.60465,0.5666,6,charge,1,5.203,1.734,10.0,9.9,3.7543,3.847,17.818,02-23-23_19.48_BCNP1s_protocol_HPPC_IN21700_30T_cycle_#718.mat
BOOST_NEGPULSE_1S,718,0.87569,2.60465,0.5664,6,discharge,2,-20.806,6.935,2.0,2.0,3.7502,3.4574,14.0729,02-23-23_19.48_BCNP1s_protocol_HPPC_IN21700_30T_cycle_#718.mat
BOOST_NEGPULSE_1S,718,0.87569,2.60465,0.5664,6,discharge,2,-20.806,6.935,10.0,9.9,3.7502,3.3836,17.6199,02-23-23_19.48_BCNP1s_protocol_HPPC_IN21700_30T_cycle_#718.mat
BOOST_NEGPULSE_1S,718,0.87569,2.60465,0.5667,6,charge,2,15.606,5.202,2.0,2.0,3.7565,3.9676,13.5268,02-23-23_19.48_BCNP1s_protocol_HPPC_IN21700_30T_cycle_#718.mat
BOOST_NEGPULSE_1S,718,0.87569,2.60465,0.5667,6,charge,2,15.606,5.202,10.0,9.9,3.7565,4.0152,16.577,02-23-23_19.48_BCNP1s_protocol_HPPC_IN21700_30T_cycle_#718.mat
BOOST_NEGPULSE_1S,718,0.87569,2.60465,0.5663,6,discharge,3,-29.91,9.97,2.0,2.0,3.7498,3.3391,13.7312,02-23-23_19.48_BCNP1s_protocol_HPPC_IN21700_30T_cycle_#718.mat
BOOST_NEGPULSE_1S,718,0.87569,2.60465,0.5663,6,discharge,3,-29.91,9.97,10.0,9.9,3.7498,3.2402,17.0378,02-23-23_19.48_BCNP1s_protocol_HPPC_IN21700_30T_cycle_#718.mat
BOOST_NEGPULSE_1S,718,0.87569,2.60465,0.5667,6,charge,3,26.009,8.67,2.0,2.0,3.7592,4.0956,12.934,02-23-23_19.48_BCNP1s_protocol_HPPC_IN21700_30T_cycle_#718.mat
BOOST_NEGPULSE_1S,718,0.87569,2.60465,0.5667,6,charge,3,26.009,8.67,10.0,9.9,3.7592,4.1672,15.6869,02-23-23_19.48_BCNP1s_protocol_HPPC_IN21700_30T_cycle_#718.mat
BOOST_NEGPULSE_1S,718,0.87569,2.60465,0.4798,7,discharge,0,-2.602,0.867,2.0,2.0,3.6658,3.6286,14.2989,02-23-23_19.48_BCNP1s_protocol_HPPC_IN21700_30T_cycle_#718.mat
BOOST_NEGPULSE_1S,718,0.87569,2.60465,0.4798,7,discharge,0,-2.602,0.867,10.0,9.9,3.6658,3.6176,18.5271,02-23-23_19.48_BCNP1s_protocol_HPPC_IN21700_30T_cycle_#718.mat
BOOST_NEGPULSE_1S,718,0.87569,2.60465,0.4798,7,charge,0,1.3,0.433,2.0,2.0,3.6673,3.6855,14.0011,02-23-23_19.48_BCNP1s_protocol_HPPC_IN21700_30T_cycle_#718.mat
BOOST_NEGPULSE_1S,718,0.87569,2.60465,0.4798,7,charge,0,1.3,0.433,10.0,9.9,3.6673,3.6905,17.8475,02-23-23_19.48_BCNP1s_protocol_HPPC_IN21700_30T_cycle_#718.mat
BOOST_NEGPULSE_1S,718,0.87569,2.60465,0.4798,7,discharge,1,-10.402,3.467,2.0,2.0,3.6661,3.5178,14.2569,02-23-23_19.48_BCNP1s_protocol_HPPC_IN21700_30T_cycle_#718.mat
BOOST_NEGPULSE_1S,718,0.87569,2.60465,0.4798,7,discharge,1,-10.402,3.467,10.0,9.9,3.6661,3.4772,18.16,02-23-23_19.48_BCNP1s_protocol_HPPC_IN21700_30T_cycle_#718.mat
BOOST_NEGPULSE_1S,718,0.87569,2.60465,0.4799,7,charge,1,5.203,1.734,2.0,1.9,3.6704,3.7427,13.8969,02-23-23_19.48_BCNP1s_protocol_HPPC_IN21700_30T_cycle_#718.mat
BOOST_NEGPULSE_1S,718,0.87569,2.60465,0.4799,7,charge,1,5.203,1.734,10.0,9.9,3.6704,3.7619,17.5874,02-23-23_19.48_BCNP1s_protocol_HPPC_IN21700_30T_cycle_#718.mat
BOOST_NEGPULSE_1S,718,0.87569,2.60465,0.4797,7,discharge,2,-20.806,6.935,2.0,1.9,3.6663,3.3767,13.9191,02-23-23_19.48_BCNP1s_protocol_HPPC_IN21700_30T_cycle_#718.mat
BOOST_NEGPULSE_1S,718,0.87569,2.60465,0.4797,7,discharge,2,-20.806,6.935,10.0,9.9,3.6663,3.3032,17.4517,02-23-23_19.48_BCNP1s_protocol_HPPC_IN21700_30T_cycle_#718.mat
BOOST_NEGPULSE_1S,718,0.87569,2.60465,0.48,7,charge,2,15.607,5.202,2.0,2.0,3.6734,3.8826,13.4042,02-23-23_19.48_BCNP1s_protocol_HPPC_IN21700_30T_cycle_#718.mat
BOOST_NEGPULSE_1S,718,0.87569,2.60465,0.48,7,charge,2,15.607,5.202,10.0,9.9,3.6734,3.9287,16.358,02-23-23_19.48_BCNP1s_protocol_HPPC_IN21700_30T_cycle_#718.mat
BOOST_NEGPULSE_1S,718,0.87569,2.60465,0.4796,7,discharge,3,-29.909,9.97,2.0,2.0,3.6668,3.2565,13.7183,02-23-23_19.48_BCNP1s_protocol_HPPC_IN21700_30T_cycle_#718.mat
BOOST_NEGPULSE_1S,718,0.87569,2.60465,0.4796,7,discharge,3,-29.909,9.97,10.0,9.9,3.6668,3.1582,17.0049,02-23-23_19.48_BCNP1s_protocol_HPPC_IN21700_30T_cycle_#718.mat
BOOST_NEGPULSE_1S,718,0.87569,2.60465,0.4801,7,charge,3,26.008,8.669,2.0,2.0,3.676,4.0103,12.8537,02-23-23_19.48_BCNP1s_protocol_HPPC_IN21700_30T_cycle_#718.mat
BOOST_NEGPULSE_1S,718,0.87569,2.60465,0.4801,7,charge,3,26.008,8.669,10.0,9.9,3.676,4.0802,15.5414,02-23-23_19.48_BCNP1s_protocol_HPPC_IN21700_30T_cycle_#718.mat
BOOST_NEGPULSE_1S,718,0.87569,2.60465,0.3931,8,discharge,0,-2.602,0.867,2.0,2.0,3.6023,3.5638,14.7969,02-23-23_19.48_BCNP1s_protocol_HPPC_IN21700_30T_cycle_#718.mat
BOOST_NEGPULSE_1S,718,0.87569,2.60465,0.3931,8,discharge,0,-2.602,0.867,10.0,9.9,3.6023,3.5528,19.0246,02-23-23_19.48_BCNP1s_protocol_HPPC_IN21700_30T_cycle_#718.mat
BOOST_NEGPULSE_1S,718,0.87569,2.60465,0.3932,8,charge,0,1.3,0.433,2.0,2.0,3.6037,3.6224,14.3879,02-23-23_19.48_BCNP1s_protocol_HPPC_IN21700_30T_cycle_#718.mat
BOOST_NEGPULSE_1S,718,0.87569,2.60465,0.3932,8,charge,0,1.3,0.433,10.0,9.9,3.6037,3.6273,18.158,02-23-23_19.48_BCNP1s_protocol_HPPC_IN21700_30T_cycle_#718.mat
BOOST_NEGPULSE_1S,718,0.87569,2.60465,0.3931,8,discharge,1,-10.402,3.467,2.0,2.0,3.6025,3.4497,14.6895,02-23-23_19.48_BCNP1s_protocol_HPPC_IN21700_30T_cycle_#718.mat
BOOST_NEGPULSE_1S,718,0.87569,2.60465,0.3931,8,discharge,1,-10.402,3.467,10.0,9.9,3.6025,3.4081,18.6887,02-23-23_19.48_BCNP1s_protocol_HPPC_IN21700_30T_cycle_#718.mat
BOOST_NEGPULSE_1S,718,0.87569,2.60465,0.3932,8,charge,1,5.202,1.734,2.0,1.9,3.6061,3.6808,14.3596,02-23-23_19.48_BCNP1s_protocol_HPPC_IN21700_30T_cycle_#718.mat
BOOST_NEGPULSE_1S,718,0.87569,2.60465,0.3932,8,charge,1,5.202,1.734,10.0,9.9,3.6061,3.7002,18.0888,02-23-23_19.48_BCNP1s_protocol_HPPC_IN21700_30T_cycle_#718.mat
BOOST_NEGPULSE_1S,718,0.87569,2.60465,0.393,8,discharge,2,-20.806,6.935,2.0,2.0,3.6028,3.3033,14.3949,02-23-23_19.48_BCNP1s_protocol_HPPC_IN21700_30T_cycle_#718.mat
BOOST_NEGPULSE_1S,718,0.87569,2.60465,0.393,8,discharge,2,-20.806,6.935,10.0,9.9,3.6028,3.2261,18.1054,02-23-23_19.48_BCNP1s_protocol_HPPC_IN21700_30T_cycle_#718.mat
BOOST_NEGPULSE_1S,718,0.87569,2.60465,0.3933,8,charge,2,15.607,5.202,2.0,2.0,3.611,3.8235,13.6157,02-23-23_19.48_BCNP1s_protocol_HPPC_IN21700_30T_cycle_#718.mat
BOOST_NEGPULSE_1S,718,0.87569,2.60465,0.3933,8,charge,2,15.607,5.202,10.0,9.9,3.611,3.8687,16.5118,02-23-23_19.48_BCNP1s_protocol_HPPC_IN21700_30T_cycle_#718.mat
BOOST_NEGPULSE_1S,718,0.87569,2.60465,0.3929,8,discharge,3,-29.908,9.969,2.0,2.0,3.6032,3.182,14.0832,02-23-23_19.48_BCNP1s_protocol_HPPC_IN21700_30T_cycle_#718.mat
BOOST_NEGPULSE_1S,718,0.87569,2.60465,0.3929,8,discharge,3,-29.908,9.969,10.0,9.9,3.6032,3.0723,17.7511,02-23-23_19.48_BCNP1s_protocol_HPPC_IN21700_30T_cycle_#718.mat
BOOST_NEGPULSE_1S,718,0.87569,2.60465,0.3934,8,charge,3,26.008,8.669,2.0,2.0,3.6139,3.9528,13.0306,02-23-23_19.48_BCNP1s_protocol_HPPC_IN21700_30T_cycle_#718.mat
BOOST_NEGPULSE_1S,718,0.87569,2.60465,0.3934,8,charge,3,26.008,8.669,10.0,9.9,3.6139,4.0181,15.5414,02-23-23_19.48_BCNP1s_protocol_HPPC_IN21700_30T_cycle_#718.mat
BOOST_NEGPULSE_1S,718,0.87569,2.60465,0.3064,9,discharge,0,-2.6,0.867,2.0,2.0,3.5243,3.4824,16.116,02-23-23_19.48_BCNP1s_protocol_HPPC_IN21700_30T_cycle_#718.mat
BOOST_NEGPULSE_1S,718,0.87569,2.60465,0.3064,9,discharge,0,-2.6,0.867,10.0,9.9,3.5243,3.4698,20.9623,02-23-23_19.48_BCNP1s_protocol_HPPC_IN21700_30T_cycle_#718.mat
BOOST_NEGPULSE_1S,718,0.87569,2.60465,0.3065,9,charge,0,1.3,0.433,2.0,2.0,3.526,3.5465,15.7717,02-23-23_19.48_BCNP1s_protocol_HPPC_IN21700_30T_cycle_#718.mat
BOOST_NEGPULSE_1S,718,0.87569,2.60465,0.3065,9,charge,0,1.3,0.433,10.0,9.9,3.526,3.5519,19.9261,02-23-23_19.48_BCNP1s_protocol_HPPC_IN21700_30T_cycle_#718.mat
BOOST_NEGPULSE_1S,718,0.87569,2.60465,0.3064,9,discharge,1,-10.402,3.467,2.0,2.0,3.5248,3.3577,16.0642,02-23-23_19.48_BCNP1s_protocol_HPPC_IN21700_30T_cycle_#718.mat
BOOST_NEGPULSE_1S,718,0.87569,2.60465,0.3064,9,discharge,1,-10.402,3.467,10.0,9.9,3.5248,3.3093,20.7172,02-23-23_19.48_BCNP1s_protocol_HPPC_IN21700_30T_cycle_#718.mat
BOOST_NEGPULSE_1S,718,0.87569,2.60465,0.3065,9,charge,1,5.202,1.734,2.0,2.0,3.5302,3.6103,15.3976,02-23-23_19.48_BCNP1s_protocol_HPPC_IN21700_30T_cycle_#718.mat
BOOST_NEGPULSE_1S,718,0.87569,2.60465,0.3065,9,charge,1,5.202,1.734,10.0,9.9,3.5302,3.6303,19.2422,02-23-23_19.48_BCNP1s_protocol_HPPC_IN21700_30T_cycle_#718.mat
BOOST_NEGPULSE_1S,718,0.87569,2.60465,0.3063,9,discharge,2,-20.806,6.935,2.0,2.0,3.5265,3.1995,15.7166,02-23-23_19.48_BCNP1s_protocol_HPPC_IN21700_30T_cycle_#718.mat
BOOST_NEGPULSE_1S,718,0.87569,2.60465,0.3063,9,discharge,2,-20.806,6.935,10.0,9.9,3.5265,3.0971,20.6383,02-23-23_19.48_BCNP1s_protocol_HPPC_IN21700_30T_cycle_#718.mat
BOOST_NEGPULSE_1S,718,0.87569,2.60465,0.3066,9,charge,2,15.604,5.201,2.0,2.0,3.5359,3.7583,14.2528,02-23-23_19.48_BCNP1s_protocol_HPPC_IN21700_30T_cycle_#718.mat
BOOST_NEGPULSE_1S,718,0.87569,2.60465,0.3066,9,charge,2,15.604,5.201,10.0,9.9,3.5359,3.8098,17.5532,02-23-23_19.48_BCNP1s_protocol_HPPC_IN21700_30T_cycle_#718.mat
BOOST_NEGPULSE_1S,718,0.87569,2.60465,0.3062,9,discharge,3,-29.908,9.969,2.0,2.0,3.5273,3.0675,15.3738,02-23-23_19.48_BCNP1s_protocol_HPPC_IN21700_30T_cycle_#718.mat
BOOST_NEGPULSE_1S,718,0.87569,2.60465,0.3062,9,discharge,3,-29.908,9.969,10.0,9.9,3.5273,2.902,20.9074,02-23-23_19.48_BCNP1s_protocol_HPPC_IN21700_30T_cycle_#718.mat
BOOST_NEGPULSE_1S,718,0.87569,2.60465,0.3067,9,charge,3,26.009,8.67,2.0,2.0,3.5394,3.8898,13.4723,02-23-23_19.48_BCNP1s_protocol_HPPC_IN21700_30T_cycle_#718.mat
BOOST_NEGPULSE_1S,718,0.87569,2.60465,0.3067,9,charge,3,26.009,8.67,10.0,9.9,3.5394,3.9628,16.279,02-23-23_19.48_BCNP1s_protocol_HPPC_IN21700_30T_cycle_#718.mat
BOOST_NEGPULSE_1S,718,0.87569,2.60465,0.2631,10,discharge,0,-2.602,0.867,2.0,2.0,3.4762,3.4317,17.1055,02-23-23_19.48_BCNP1s_protocol_HPPC_IN21700_30T_cycle_#718.mat
BOOST_NEGPULSE_1S,718,0.87569,2.60465,0.2631,10,discharge,0,-2.602,0.867,10.0,9.9,3.4762,3.4175,22.5639,02-23-23_19.48_BCNP1s_protocol_HPPC_IN21700_30T_cycle_#718.mat
BOOST_NEGPULSE_1S,718,0.87569,2.60465,0.2631,10,charge,0,1.3,0.433,2.0,2.0,3.4788,3.5007,16.8487,02-23-23_19.48_BCNP1s_protocol_HPPC_IN21700_30T_cycle_#718.mat
BOOST_NEGPULSE_1S,718,0.87569,2.60465,0.2631,10,charge,0,1.3,0.433,10.0,9.9,3.4788,3.5065,21.311,02-23-23_19.48_BCNP1s_protocol_HPPC_IN21700_30T_cycle_#718.mat
BOOST_NEGPULSE_1S,718,0.87569,2.60465,0.263,10,discharge,1,-10.403,3.468,2.0,2.0,3.4773,3.2954,17.4853,02-23-23_19.48_BCNP1s_protocol_HPPC_IN21700_30T_cycle_#718.mat
BOOST_NEGPULSE_1S,718,0.87569,2.60465,0.263,10,discharge,1,-10.403,3.468,10.0,9.9,3.4773,3.2364,23.1568,02-23-23_19.48_BCNP1s_protocol_HPPC_IN21700_30T_cycle_#718.mat
BOOST_NEGPULSE_1S,718,0.87569,2.60465,0.2632,10,charge,1,5.202,1.734,2.0,2.0,3.4839,3.5675,16.0711,02-23-23_19.48_BCNP1s_protocol_HPPC_IN21700_30T_cycle_#718.mat
BOOST_NEGPULSE_1S,718,0.87569,2.60465,0.2632,10,charge,1,5.202,1.734,10.0,9.9,3.4839,3.5877,19.9542,02-23-23_19.48_BCNP1s_protocol_HPPC_IN21700_30T_cycle_#718.mat
BOOST_NEGPULSE_1S,718,0.87569,2.60465,0.2629,10,discharge,2,-20.804,6.935,2.0,1.9,3.4782,3.1248,16.9871,02-23-23_19.48_BCNP1s_protocol_HPPC_IN21700_30T_cycle_#718.mat
BOOST_NEGPULSE_1S,718,0.87569,2.60465,0.2629,10,discharge,2,-20.804,6.935,10.0,9.9,3.4782,2.9744,24.2165,02-23-23_19.48_BCNP1s_protocol_HPPC_IN21700_30T_cycle_#718.mat
BOOST_NEGPULSE_1S,718,0.87569,2.60465,0.2632,10,charge,2,15.604,5.201,2.0,2.0,3.4885,3.7172,14.6565,02-23-23_19.48_BCNP1s_protocol_HPPC_IN21700_30T_cycle_#718.mat
BOOST_NEGPULSE_1S,718,0.87569,2.60465,0.2632,10,charge,2,15.604,5.201,10.0,9.9,3.4885,3.7694,18.0018,02-23-23_19.48_BCNP1s_protocol_HPPC_IN21700_30T_cycle_#718.mat
BOOST_NEGPULSE_1S,718,0.87569,2.60465,0.2629,10,discharge,3,-29.908,9.969,2.0,2.0,3.4785,2.9753,16.8249,02-23-23_19.48_BCNP1s_protocol_HPPC_IN21700_30T_cycle_#718.mat
BOOST_NEGPULSE_1S,718,0.87569,2.60465,0.2629,10,discharge,3,-29.908,9.969,10.0,9.9,3.4785,2.7116,25.642,02-23-23_19.48_BCNP1s_protocol_HPPC_IN21700_30T_cycle_#718.mat
BOOST_NEGPULSE_1S,718,0.87569,2.60465,0.2633,10,charge,3,26.008,8.669,2.0,2.0,3.4917,3.8466,13.6458,02-23-23_19.48_BCNP1s_protocol_HPPC_IN21700_30T_cycle_#718.mat
BOOST_NEGPULSE_1S,718,0.87569,2.60465,0.2633,10,charge,3,26.008,8.669,10.0,9.9,3.4917,3.9244,16.6372,02-23-23_19.48_BCNP1s_protocol_HPPC_IN21700_30T_cycle_#718.mat
BOOST_NEGPULSE_1S,718,0.87569,2.60465,0.2197,11,discharge,0,-2.6,0.867,2.0,2.0,3.4335,3.383,19.4216,02-23-23_19.48_BCNP1s_protocol_HPPC_IN21700_30T_cycle_#718.mat
BOOST_NEGPULSE_1S,718,0.87569,2.60465,0.2197,11,discharge,0,-2.6,0.867,10.0,9.9,3.4335,3.3652,26.2672,02-23-23_19.48_BCNP1s_protocol_HPPC_IN21700_30T_cycle_#718.mat
BOOST_NEGPULSE_1S,718,0.87569,2.60465,0.2198,11,charge,0,1.301,0.434,2.0,2.0,3.4358,3.4599,18.5185,02-23-23_19.48_BCNP1s_protocol_HPPC_IN21700_30T_cycle_#718.mat
BOOST_NEGPULSE_1S,718,0.87569,2.60465,0.2198,11,charge,0,1.301,0.434,10.0,9.9,3.4358,3.4662,23.3595,02-23-23_19.48_BCNP1s_protocol_HPPC_IN21700_30T_cycle_#718.mat
BOOST_NEGPULSE_1S,718,0.87569,2.60465,0.2197,11,discharge,1,-10.402,3.467,2.0,2.0,3.4339,3.2273,19.8616,02-23-23_19.48_BCNP1s_protocol_HPPC_IN21700_30T_cycle_#718.mat
BOOST_NEGPULSE_1S,718,0.87569,2.60465,0.2197,11,discharge,1,-10.402,3.467,10.0,9.9,3.4339,3.1308,29.1386,02-23-23_19.48_BCNP1s_protocol_HPPC_IN21700_30T_cycle_#718.mat
BOOST_NEGPULSE_1S,718,0.87569,2.60465,0.2198,11,charge,1,5.202,1.734,2.0,2.0,3.442,3.5315,17.2033,02-23-23_19.48_BCNP1s_protocol_HPPC_IN21700_30T_cycle_#718.mat
BOOST_NEGPULSE_1S,718,0.87569,2.60465,0.2198,11,charge,1,5.202,1.734,10.0,9.9,3.442,3.5499,20.74,02-23-23_19.48_BCNP1s_protocol_HPPC_IN21700_30T_cycle_#718.mat
BOOST_NEGPULSE_1S,718,0.87569,2.60465,0.2196,11,discharge,2,-20.804,6.935,2.0,2.0,3.4359,3.0255,19.727,02-23-23_19.48_BCNP1s_protocol_HPPC_IN21700_30T_cycle_#718.mat
BOOST_NEGPULSE_1S,718,0.87569,2.60465,0.2196,11,discharge,2,-20.804,6.935,10.0,9.9,3.4359,2.7375,33.5705,02-23-23_19.48_BCNP1s_protocol_HPPC_IN21700_30T_cycle_#718.mat
BOOST_NEGPULSE_1S,718,0.87569,2.60465,0.2199,11,charge,2,15.606,5.202,2.0,2.0,3.4481,3.6803,14.8789,02-23-23_19.48_BCNP1s_protocol_HPPC_IN21700_30T_cycle_#718.mat
BOOST_NEGPULSE_1S,718,0.87569,2.60465,0.2199,11,charge,2,15.606,5.202,10.0,9.9,3.4481,3.7269,17.8649,02-23-23_19.48_BCNP1s_protocol_HPPC_IN21700_30T_cycle_#718.mat
BOOST_NEGPULSE_1S,718,0.87569,2.60465,0.2195,11,discharge,3,-29.909,9.97,2.0,2.0,3.4357,2.8495,19.5995,02-23-23_19.48_BCNP1s_protocol_HPPC_IN21700_30T_cycle_#718.mat
BOOST_NEGPULSE_1S,718,0.87569,2.60465,0.2195,11,discharge,3,-29.909,9.97,10.0,9.9,3.4357,2.4999,31.2882,02-23-23_19.48_BCNP1s_protocol_HPPC_IN21700_30T_cycle_#718.mat
BOOST_NEGPULSE_1S,718,0.87569,2.60465,0.22,11,charge,3,26.01,8.67,2.0,2.0,3.4513,3.8051,13.6025,02-23-23_19.48_BCNP1s_protocol_HPPC_IN21700_30T_cycle_#718.mat
BOOST_NEGPULSE_1S,718,0.87569,2.60465,0.22,11,charge,3,26.01,8.67,10.0,9.9,3.4513,3.88,16.4821,02-23-23_19.48_BCNP1s_protocol_HPPC_IN21700_30T_cycle_#718.mat
BOOST_NEGPULSE_1S,718,0.87569,2.60465,0.1764,12,discharge,0,-2.602,0.867,2.0,2.0,3.3878,3.3262,23.6777,02-23-23_19.48_BCNP1s_protocol_HPPC_IN21700_30T_cycle_#718.mat
BOOST_NEGPULSE_1S,718,0.87569,2.60465,0.1764,12,discharge,0,-2.602,0.867,10.0,9.9,3.3878,3.2946,35.8241,02-23-23_19.48_BCNP1s_protocol_HPPC_IN21700_30T_cycle_#718.mat
BOOST_NEGPULSE_1S,718,0.87569,2.60465,0.1764,12,charge,0,1.3,0.433,2.0,2.0,3.3912,3.4189,21.311,02-23-23_19.48_BCNP1s_protocol_HPPC_IN21700_30T_cycle_#718.mat
BOOST_NEGPULSE_1S,718,0.87569,2.60465,0.1764,12,charge,0,1.3,0.433,10.0,9.9,3.3912,3.4284,28.6198,02-23-23_19.48_BCNP1s_protocol_HPPC_IN21700_30T_cycle_#718.mat
BOOST_NEGPULSE_1S,718,0.87569,2.60465,0.1763,12,discharge,1,-10.402,3.467,2.0,2.0,3.3889,3.1215,25.7066,02-23-23_19.48_BCNP1s_protocol_HPPC_IN21700_30T_cycle_#718.mat
BOOST_NEGPULSE_1S,718,0.87569,2.60465,0.1763,12,discharge,1,-10.402,3.467,10.0,9.9,3.3889,2.8964,47.3467,02-23-23_19.48_BCNP1s_protocol_HPPC_IN21700_30T_cycle_#718.mat
BOOST_NEGPULSE_1S,718,0.87569,2.60465,0.1764,12,charge,1,5.203,1.734,2.0,2.0,3.4012,3.4995,18.8919,02-23-23_19.48_BCNP1s_protocol_HPPC_IN21700_30T_cycle_#718.mat
BOOST_NEGPULSE_1S,718,0.87569,2.60465,0.1764,12,charge,1,5.203,1.734,10.0,9.9,3.4012,3.5224,23.2929,02-23-23_19.48_BCNP1s_protocol_HPPC_IN21700_30T_cycle_#718.mat
BOOST_NEGPULSE_1S,718,0.87569,2.60465,0.1762,12,discharge,2,-20.805,6.935,2.0,2.0,3.392,2.8379,26.633,02-23-23_19.48_BCNP1s_protocol_HPPC_IN21700_30T_cycle_#718.mat
BOOST_NEGPULSE_1S,718,0.87569,2.60465,0.1762,12,discharge,2,-20.805,6.935,10.0,9.9,3.392,2.4999,42.8791,02-23-23_19.48_BCNP1s_protocol_HPPC_IN21700_30T_cycle_#718.mat
BOOST_NEGPULSE_1S,718,0.87569,2.60465,0.1765,12,charge,2,15.605,5.202,2.0,2.0,3.4092,3.6492,15.3797,02-23-23_19.48_BCNP1s_protocol_HPPC_IN21700_30T_cycle_#718.mat
BOOST_NEGPULSE_1S,718,0.87569,2.60465,0.1765,12,charge,2,15.605,5.202,10.0,9.9,3.4092,3.6908,18.0455,02-23-23_19.48_BCNP1s_protocol_HPPC_IN21700_30T_cycle_#718.mat
BOOST_NEGPULSE_1S,718,0.87569,2.60465,0.1762,12,discharge,3,-21.857,7.286,2.0,2.0,3.3923,2.5835,37.0042,02-23-23_19.48_BCNP1s_protocol_HPPC_IN21700_30T_cycle_#718.mat
BOOST_NEGPULSE_1S,718,0.87569,2.60465,0.1762,12,discharge,3,-21.857,7.286,10.0,9.9,3.3923,2.4998,40.8336,02-23-23_19.48_BCNP1s_protocol_HPPC_IN21700_30T_cycle_#718.mat
BOOST_NEGPULSE_1S,718,0.87569,2.60465,0.1766,12,charge,3,26.009,8.67,2.0,2.0,3.4111,3.7756,14.0144,02-23-23_19.48_BCNP1s_protocol_HPPC_IN21700_30T_cycle_#718.mat
BOOST_NEGPULSE_1S,718,0.87569,2.60465,0.1766,12,charge,3,26.009,8.67,10.0,9.9,3.4111,3.8417,16.5558,02-23-23_19.48_BCNP1s_protocol_HPPC_IN21700_30T_cycle_#718.mat
BOOST_NEGPULSE_1S,756,0.87784,2.61106,1.0,0,discharge,0,-2.611,0.87,2.0,2.0,4.1334,4.0781,21.1756,03-05-23_00.10_BCNP1s_protocol_HPPC_IN21700_30T_cycle_#756.mat
BOOST_NEGPULSE_1S,756,0.87784,2.61106,1.0,0,discharge,0,-2.611,0.87,10.0,9.7,4.1334,4.0587,28.6043,03-05-23_00.10_BCNP1s_protocol_HPPC_IN21700_30T_cycle_#756.mat
BOOST_NEGPULSE_1S,756,0.87784,2.61106,1.0,0,charge,0,1.306,0.435,2.0,2.0,4.1479,4.1824,26.4206,03-05-23_00.10_BCNP1s_protocol_HPPC_IN21700_30T_cycle_#756.mat
BOOST_NEGPULSE_1S,756,0.87784,2.61106,1.0,0,charge,0,1.306,0.435,10.0,9.9,4.1479,4.1958,36.6825,03-05-23_00.10_BCNP1s_protocol_HPPC_IN21700_30T_cycle_#756.mat
BOOST_NEGPULSE_1S,756,0.87784,2.61106,0.9999,0,discharge,1,-10.442,3.481,2.0,1.9,4.143,3.91,22.3137,03-05-23_00.10_BCNP1s_protocol_HPPC_IN21700_30T_cycle_#756.mat
BOOST_NEGPULSE_1S,756,0.87784,2.61106,0.9999,0,discharge,1,-10.442,3.481,10.0,9.9,4.143,3.8741,25.7518,03-05-23_00.10_BCNP1s_protocol_HPPC_IN21700_30T_cycle_#756.mat
BOOST_NEGPULSE_1S,756,0.87784,2.61106,1.0,0,charge,1,1.573,0.524,2.0,1.9,4.1513,4.2001,31.0235,03-05-23_00.10_BCNP1s_protocol_HPPC_IN21700_30T_cycle_#756.mat
BOOST_NEGPULSE_1S,756,0.87784,2.61106,1.0,0,charge,1,1.573,0.524,10.0,9.9,4.1513,4.2,30.9599,03-05-23_00.10_BCNP1s_protocol_HPPC_IN21700_30T_cycle_#756.mat
BOOST_NEGPULSE_1S,756,0.87784,2.61106,0.9998,0,discharge,2,-20.884,6.961,2.0,2.0,4.1419,3.735,19.4838,03-05-23_00.10_BCNP1s_protocol_HPPC_IN21700_30T_cycle_#756.mat
BOOST_NEGPULSE_1S,756,0.87784,2.61106,0.9998,0,discharge,2,-20.884,6.961,10.0,9.9,4.1419,3.6901,21.6338,03-05-23_00.10_BCNP1s_protocol_HPPC_IN21700_30T_cycle_#756.mat
BOOST_NEGPULSE_1S,756,0.87784,2.61106,1.0,0,charge,2,1.474,0.491,2.0,2.0,4.1559,4.2,29.9145,03-05-23_00.10_BCNP1s_protocol_HPPC_IN21700_30T_cycle_#756.mat
BOOST_NEGPULSE_1S,756,0.87784,2.61106,1.0,0,charge,2,1.474,0.491,10.0,9.9,4.1559,4.2,29.9145,03-05-23_00.10_BCNP1s_protocol_HPPC_IN21700_30T_cycle_#756.mat
BOOST_NEGPULSE_1S,756,0.87784,2.61106,0.9998,0,discharge,3,-30.022,10.007,2.0,1.9,4.1414,3.605,17.8669,03-05-23_00.10_BCNP1s_protocol_HPPC_IN21700_30T_cycle_#756.mat
BOOST_NEGPULSE_1S,756,0.87784,2.61106,0.9998,0,discharge,3,-30.022,10.007,10.0,9.9,4.1414,3.5464,19.8188,03-05-23_00.10_BCNP1s_protocol_HPPC_IN21700_30T_cycle_#756.mat
BOOST_NEGPULSE_1S,756,0.87784,2.61106,1.0,0,charge,3,1.407,0.469,2.0,2.0,4.1584,4.2002,29.7107,03-05-23_00.10_BCNP1s_protocol_HPPC_IN21700_30T_cycle_#756.mat
BOOST_NEGPULSE_1S,756,0.87784,2.61106,1.0,0,charge,3,1.407,0.469,10.0,9.9,4.1584,4.2001,29.6396,03-05-23_00.10_BCNP1s_protocol_HPPC_IN21700_30T_cycle_#756.mat
BOOST_NEGPULSE_1S,756,0.87784,2.61106,0.9565,1,discharge,0,-2.611,0.87,2.0,2.0,4.0909,4.0347,21.521,03-05-23_00.10_BCNP1s_protocol_HPPC_IN21700_30T_cycle_#756.mat
BOOST_NEGPULSE_1S,756,0.87784,2.61106,0.9565,1,discharge,0,-2.611,0.87,10.0,9.9,4.0909,4.024,25.6184,03-05-23_00.10_BCNP1s_protocol_HPPC_IN21700_30T_cycle_#756.mat
BOOST_NEGPULSE_1S,756,0.87784,2.61106,0.9565,1,charge,0,1.306,0.435,2.0,1.9,4.0926,4.1205,21.3646,03-05-23_00.10_BCNP1s_protocol_HPPC_IN21700_30T_cycle_#756.mat
BOOST_NEGPULSE_1S,756,0.87784,2.61106,0.9565,1,charge,0,1.306,0.435,10.0,9.9,4.0926,4.1269,26.2654,03-05-23_00.10_BCNP1s_protocol_HPPC_IN21700_30T_cycle_#756.mat
BOOST_NEGPULSE_1S,756,0.87784,2.61106,0.9564,1,discharge,1,-10.444,3.481,2.0,2.0,4.0914,3.8846,19.8008,03-05-23_00.10_BCNP1s_protocol_HPPC_IN21700_30T_cycle_#756.mat
BOOST_NEGPULSE_1S,756,0.87784,2.61106,0.9564,1,discharge,1,-10.444,3.481,10.0,9.9,4.0914,3.856,22.5393,03-05-23_00.10_BCNP1s_protocol_HPPC_IN21700_30T_cycle_#756.mat
BOOST_NEGPULSE_1S,756,0.87784,2.61106,0.9565,1,charge,1,4.463,1.488,2.0,2.0,4.0945,4.2,23.6372,03-05-23_00.10_BCNP1s_protocol_HPPC_IN21700_30T_cycle_#756.mat
BOOST_NEGPULSE_1S,756,0.87784,2.61106,0.9565,1,charge,1,4.463,1.488,10.0,9.9,4.0945,4.2,23.6372,03-05-23_00.10_BCNP1s_protocol_HPPC_IN21700_30T_cycle_#756.mat
BOOST_NEGPULSE_1S,756,0.87784,2.61106,0.9563,1,discharge,2,-20.884,6.961,2.0,2.0,4.0917,3.7196,17.8175,03-05-23_00.10_BCNP1s_protocol_HPPC_IN21700_30T_cycle_#756.mat
BOOST_NEGPULSE_1S,756,0.87784,2.61106,0.9563,1,discharge,2,-20.884,6.961,10.0,9.9,4.0917,3.6719,20.1015,03-05-23_00.10_BCNP1s_protocol_HPPC_IN21700_30T_cycle_#756.mat
BOOST_NEGPULSE_1S,756,0.87784,2.61106,0.9566,1,charge,2,4.359,1.453,2.0,2.0,4.0985,4.2001,23.3054,03-05-23_00.10_BCNP1s_protocol_HPPC_IN21700_30T_cycle_#756.mat
BOOST_NEGPULSE_1S,756,0.87784,2.61106,0.9566,1,charge,2,4.359,1.453,10.0,9.9,4.0985,4.2001,23.3054,03-05-23_00.10_BCNP1s_protocol_HPPC_IN21700_30T_cycle_#756.mat
BOOST_NEGPULSE_1S,756,0.87784,2.61106,0.9562,1,discharge,3,-30.022,10.007,2.0,2.0,4.0925,3.592,16.6711,03-05-23_00.10_BCNP1s_protocol_HPPC_IN21700_30T_cycle_#756.mat
BOOST_NEGPULSE_1S,756,0.87784,2.61106,0.9562,1,discharge,3,-30.022,10.007,10.0,9.9,4.0925,3.5264,18.8562,03-05-23_00.10_BCNP1s_protocol_HPPC_IN21700_30T_cycle_#756.mat
BOOST_NEGPULSE_1S,756,0.87784,2.61106,0.9566,1,charge,3,4.221,1.407,2.0,1.9,4.1012,4.2002,23.4569,03-05-23_00.10_BCNP1s_protocol_HPPC_IN21700_30T_cycle_#756.mat
BOOST_NEGPULSE_1S,756,0.87784,2.61106,0.9566,1,charge,3,4.221,1.407,10.0,9.9,4.1012,4.2,23.4095,03-05-23_00.10_BCNP1s_protocol_HPPC_IN21700_30T_cycle_#756.mat
BOOST_NEGPULSE_1S,756,0.87784,2.61106,0.913,2,discharge,0,-2.609,0.87,2.0,2.0,4.077,4.0259,19.583,03-05-23_00.10_BCNP1s_protocol_HPPC_IN21700_30T_cycle_#756.mat
BOOST_NEGPULSE_1S,756,0.87784,2.61106,0.913,2,discharge,0,-2.609,0.87,10.0,9.9,4.077,4.0155,23.5686,03-05-23_00.10_BCNP1s_protocol_HPPC_IN21700_30T_cycle_#756.mat
BOOST_NEGPULSE_1S,756,0.87784,2.61106,0.913,2,charge,0,1.306,0.435,2.0,2.0,4.0784,4.1034,19.1439,03-05-23_00.10_BCNP1s_protocol_HPPC_IN21700_30T_cycle_#756.mat
BOOST_NEGPULSE_1S,756,0.87784,2.61106,0.913,2,charge,0,1.306,0.435,10.0,9.9,4.0784,4.1083,22.8961,03-05-23_00.10_BCNP1s_protocol_HPPC_IN21700_30T_cycle_#756.mat
BOOST_NEGPULSE_1S,756,0.87784,2.61106,0.9129,2,discharge,1,-10.443,3.481,2.0,2.0,4.0766,3.8839,18.4526,03-05-23_00.10_BCNP1s_protocol_HPPC_IN21700_30T_cycle_#756.mat
BOOST_NEGPULSE_1S,756,0.87784,2.61106,0.9129,2,discharge,1,-10.443,3.481,10.0,9.9,4.0766,3.8479,21.8998,03-05-23_00.10_BCNP1s_protocol_HPPC_IN21700_30T_cycle_#756.mat
BOOST_NEGPULSE_1S,756,0.87784,2.61106,0.913,2,charge,1,5.222,1.741,2.0,2.0,4.0806,4.1796,18.9586,03-05-23_00.10_BCNP1s_protocol_HPPC_IN21700_30T_cycle_#756.mat
BOOST_NEGPULSE_1S,756,0.87784,2.61106,0.913,2,charge,1,5.222,1.741,10.0,9.9,4.0806,4.1994,22.7503,03-05-23_00.10_BCNP1s_protocol_HPPC_IN21700_30T_cycle_#756.mat
BOOST_NEGPULSE_1S,756,0.87784,2.61106,0.9128,2,discharge,2,-20.886,6.962,2.0,2.0,4.0775,3.7208,17.0784,03-05-23_00.10_BCNP1s_protocol_HPPC_IN21700_30T_cycle_#756.mat
BOOST_NEGPULSE_1S,756,0.87784,2.61106,0.9128,2,discharge,2,-20.886,6.962,10.0,9.9,4.0775,3.6593,20.023,03-05-23_00.10_BCNP1s_protocol_HPPC_IN21700_30T_cycle_#756.mat
BOOST_NEGPULSE_1S,756,0.87784,2.61106,0.9131,2,charge,2,5.797,1.932,2.0,2.0,4.083,4.1999,20.1649,03-05-23_00.10_BCNP1s_protocol_HPPC_IN21700_30T_cycle_#756.mat
BOOST_NEGPULSE_1S,756,0.87784,2.61106,0.9131,2,charge,2,5.797,1.932,10.0,9.9,4.083,4.2,20.1822,03-05-23_00.10_BCNP1s_protocol_HPPC_IN21700_30T_cycle_#756.mat
BOOST_NEGPULSE_1S,756,0.87784,2.61106,0.9127,2,discharge,3,-30.022,10.007,2.0,2.0,4.0783,3.5933,16.1548,03-05-23_00.10_BCNP1s_protocol_HPPC_IN21700_30T_cycle_#756.mat
BOOST_NEGPULSE_1S,756,0.87784,2.61106,0.9127,2,discharge,3,-30.022,10.007,10.0,9.9,4.0783,3.5115,18.8795,03-05-23_00.10_BCNP1s_protocol_HPPC_IN21700_30T_cycle_#756.mat
BOOST_NEGPULSE_1S,756,0.87784,2.61106,0.9131,2,charge,3,5.689,1.896,2.0,2.0,4.085,4.2,20.2144,03-05-23_00.10_BCNP1s_protocol_HPPC_IN21700_30T_cycle_#756.mat
BOOST_NEGPULSE_1S,756,0.87784,2.61106,0.9131,2,charge,3,5.689,1.896,10.0,9.9,4.085,4.2001,20.232,03-05-23_00.10_BCNP1s_protocol_HPPC_IN21700_30T_cycle_#756.mat
BOOST_NEGPULSE_1S,756,0.87784,2.61106,0.826,3,discharge,0,-2.612,0.871,2.0,2.0,4.0152,3.9679,18.1101,03-05-23_00.10_BCNP1s_protocol_HPPC_IN21700_30T_cycle_#756.mat
BOOST_NEGPULSE_1S,756,0.87784,2.61106,0.826,3,discharge,0,-2.612,0.871,10.0,9.9,4.0152,3.9518,24.2744,03-05-23_00.10_BCNP1s_protocol_HPPC_IN21700_30T_cycle_#756.mat
BOOST_NEGPULSE_1S,756,0.87784,2.61106,0.826,3,charge,0,1.306,0.435,2.0,1.9,4.0173,4.0404,17.6944,03-05-23_00.10_BCNP1s_protocol_HPPC_IN21700_30T_cycle_#756.mat
BOOST_NEGPULSE_1S,756,0.87784,2.61106,0.826,3,charge,0,1.306,0.435,10.0,9.9,4.0173,4.0475,23.1329,03-05-23_00.10_BCNP1s_protocol_HPPC_IN21700_30T_cycle_#756.mat
BOOST_NEGPULSE_1S,756,0.87784,2.61106,0.8259,3,discharge,1,-10.443,3.481,2.0,2.0,4.0156,3.8321,17.5716,03-05-23_00.10_BCNP1s_protocol_HPPC_IN21700_30T_cycle_#756.mat
BOOST_NEGPULSE_1S,756,0.87784,2.61106,0.8259,3,discharge,1,-10.443,3.481,10.0,9.9,4.0156,3.7813,22.4361,03-05-23_00.10_BCNP1s_protocol_HPPC_IN21700_30T_cycle_#756.mat
BOOST_NEGPULSE_1S,756,0.87784,2.61106,0.826,3,charge,1,5.222,1.741,2.0,1.9,4.0212,4.1099,16.9871,03-05-23_00.10_BCNP1s_protocol_HPPC_IN21700_30T_cycle_#756.mat
BOOST_NEGPULSE_1S,756,0.87784,2.61106,0.826,3,charge,1,5.222,1.741,10.0,9.9,4.0212,4.1345,21.6983,03-05-23_00.10_BCNP1s_protocol_HPPC_IN21700_30T_cycle_#756.mat
BOOST_NEGPULSE_1S,756,0.87784,2.61106,0.8258,3,discharge,2,-20.886,6.962,2.0,2.0,4.0158,3.6713,16.4943,03-05-23_00.10_BCNP1s_protocol_HPPC_IN21700_30T_cycle_#756.mat
BOOST_NEGPULSE_1S,756,0.87784,2.61106,0.8258,3,discharge,2,-20.886,6.962,10.0,9.9,4.0158,3.5965,20.0756,03-05-23_00.10_BCNP1s_protocol_HPPC_IN21700_30T_cycle_#756.mat
BOOST_NEGPULSE_1S,756,0.87784,2.61106,0.8261,3,charge,2,9.835,3.278,2.0,2.0,4.0244,4.2001,17.864,03-05-23_00.10_BCNP1s_protocol_HPPC_IN21700_30T_cycle_#756.mat
BOOST_NEGPULSE_1S,756,0.87784,2.61106,0.8261,3,charge,2,9.835,3.278,10.0,9.9,4.0244,4.2,17.8539,03-05-23_00.10_BCNP1s_protocol_HPPC_IN21700_30T_cycle_#756.mat
BOOST_NEGPULSE_1S,756,0.87784,2.61106,0.8257,3,discharge,3,-30.021,10.007,2.0,1.9,4.0165,3.5472,15.6324,03-05-23_00.10_BCNP1s_protocol_HPPC_IN21700_30T_cycle_#756.mat
BOOST_NEGPULSE_1S,756,0.87784,2.61106,0.8257,3,discharge,3,-30.021,10.007,10.0,9.9,4.0165,3.4518,18.8102,03-05-23_00.10_BCNP1s_protocol_HPPC_IN21700_30T_cycle_#756.mat
BOOST_NEGPULSE_1S,756,0.87784,2.61106,0.8261,3,charge,3,9.827,3.276,2.0,1.9,4.0266,4.2001,17.6547,03-05-23_00.10_BCNP1s_protocol_HPPC_IN21700_30T_cycle_#756.mat
BOOST_NEGPULSE_1S,756,0.87784,2.61106,0.8261,3,charge,3,9.827,3.276,10.0,9.9,4.0266,4.2,17.6445,03-05-23_00.10_BCNP1s_protocol_HPPC_IN21700_30T_cycle_#756.mat
BOOST_NEGPULSE_1S,756,0.87784,2.61106,0.7389,4,discharge,0,-2.61,0.87,2.0,1.9,3.9092,3.8758,12.7989,03-05-23_00.10_BCNP1s_protocol_HPPC_IN21700_30T_cycle_#756.mat
BOOST_NEGPULSE_1S,756,0.87784,2.61106,0.7389,4,discharge,0,-2.61,0.87,10.0,9.7,3.9092,3.8607,18.5852,03-05-23_00.10_BCNP1s_protocol_HPPC_IN21700_30T_cycle_#756.mat
BOOST_NEGPULSE_1S,756,0.87784,2.61106,0.739,4,charge,0,1.306,0.435,2.0,2.0,3.9213,3.9426,16.3118,03-05-23_00.10_BCNP1s_protocol_HPPC_IN21700_30T_cycle_#756.mat
BOOST_NEGPULSE_1S,756,0.87784,2.61106,0.739,4,charge,0,1.306,0.435,10.0,9.9,3.9213,3.949,21.213,03-05-23_00.10_BCNP1s_protocol_HPPC_IN21700_30T_cycle_#756.mat
