Repository: KikETs/ECM_HYBRID_BMS_JOINT

## Results

| Arm | Model | Size | Protocol | Result | Worst cell |
|---|---|---|---|---|---|
| SOP | 2RC table + trim (A8) | 4 effective coefficients, 2 EW states | leave-one-cell-out | usable current 69.6 % discharge, 59.5 % charge (τ = 10 s) | 59.9 % / 53.5 % (BOOST_REST) |
| SOH | dQ/dV ridge | 65 coefficients | leave-one-cell-out | RMSE 0.0094, bias −0.0005 | 0.0130 (BOOST_REST) |
| SOC | 2RC EKF, low-current gate | 3 states | leave-one-cell-out | **2.34 %p** over six sensor disturbances on estimated SOH (2.325 on true SOH), per cell 2.00–2.75 | 4.60 %p (BOOST_NEGPULSE_1S, current offset −0.10 A) |

The SOH arm was a 10,945-parameter CNN until the second audit round. Nested

File: analysis/uypydj_hppc_resistance.csv (part 161 of 225)
protocol,cycle,SOH,CAP_Ah,SOC,soc_group,direction,rate_rank,I_A,CRate_rated,tau_s,tau_actual_s,V_pre_V,V_tau_V,R_mOhm,file
BOOST_NEGPULSE_1S,756,0.87784,2.61106,0.7389,4,discharge,1,-10.442,3.481,2.0,2.0,3.9191,3.7476,16.4241,03-05-23_00.10_BCNP1s_protocol_HPPC_IN21700_30T_cycle_#756.mat
BOOST_NEGPULSE_1S,756,0.87784,2.61106,0.7389,4,discharge,1,-10.442,3.481,10.0,9.9,3.9191,3.703,20.6953,03-05-23_00.10_BCNP1s_protocol_HPPC_IN21700_30T_cycle_#756.mat
BOOST_NEGPULSE_1S,756,0.87784,2.61106,0.739,4,charge,1,5.222,1.741,2.0,2.0,3.9248,4.0072,15.7803,03-05-23_00.10_BCNP1s_protocol_HPPC_IN21700_30T_cycle_#756.mat
BOOST_NEGPULSE_1S,756,0.87784,2.61106,0.739,4,charge,1,5.222,1.741,10.0,9.9,3.9248,4.0278,19.7254,03-05-23_00.10_BCNP1s_protocol_HPPC_IN21700_30T_cycle_#756.mat
BOOST_NEGPULSE_1S,756,0.87784,2.61106,0.7388,4,discharge,2,-20.884,6.961,2.0,2.0,3.919,3.5938,15.5717,03-05-23_00.10_BCNP1s_protocol_HPPC_IN21700_30T_cycle_#756.mat
BOOST_NEGPULSE_1S,756,0.87784,2.61106,0.7388,4,discharge,2,-20.884,6.961,10.0,9.9,3.919,3.5268,18.7799,03-05-23_00.10_BCNP1s_protocol_HPPC_IN21700_30T_cycle_#756.mat
BOOST_NEGPULSE_1S,756,0.87784,2.61106,0.7391,4,charge,2,15.664,5.221,2.0,2.0,3.9274,4.1563,14.6131,03-05-23_00.10_BCNP1s_protocol_HPPC_IN21700_30T_cycle_#756.mat
BOOST_NEGPULSE_1S,756,0.87784,2.61106,0.7391,4,charge,2,15.664,5.221,10.0,9.9,3.9274,4.2001,17.4093,03-05-23_00.10_BCNP1s_protocol_HPPC_IN21700_30T_cycle_#756.mat
BOOST_NEGPULSE_1S,756,0.87784,2.61106,0.7387,4,discharge,3,-30.022,10.007,2.0,2.0,3.9189,3.4718,14.8924,03-05-23_00.10_BCNP1s_protocol_HPPC_IN21700_30T_cycle_#756.mat
BOOST_NEGPULSE_1S,756,0.87784,2.61106,0.7387,4,discharge,3,-30.022,10.007,10.0,9.9,3.9189,3.3842,17.8103,03-05-23_00.10_BCNP1s_protocol_HPPC_IN21700_30T_cycle_#756.mat
BOOST_NEGPULSE_1S,756,0.87784,2.61106,0.7391,4,charge,3,17.436,5.812,2.0,1.9,3.929,4.2001,15.5483,03-05-23_00.10_BCNP1s_protocol_HPPC_IN21700_30T_cycle_#756.mat
BOOST_NEGPULSE_1S,756,0.87784,2.61106,0.7391,4,charge,3,17.436,5.812,10.0,9.9,3.929,4.2,15.5426,03-05-23_00.10_BCNP1s_protocol_HPPC_IN21700_30T_cycle_#756.mat
BOOST_NEGPULSE_1S,756,0.87784,2.61106,0.6519,5,discharge,0,-2.611,0.87,2.0,2.0,3.8346,3.7942,15.47,03-05-23_00.10_BCNP1s_protocol_HPPC_IN21700_30T_cycle_#756.mat
BOOST_NEGPULSE_1S,756,0.87784,2.61106,0.6519,5,discharge,0,-2.611,0.87,10.0,9.9,3.8346,3.7815,20.3331,03-05-23_00.10_BCNP1s_protocol_HPPC_IN21700_30T_cycle_#756.mat
BOOST_NEGPULSE_1S,756,0.87784,2.61106,0.6519,5,charge,0,1.306,0.435,2.0,2.0,3.8361,3.856,15.2374,03-05-23_00.10_BCNP1s_protocol_HPPC_IN21700_30T_cycle_#756.mat
BOOST_NEGPULSE_1S,756,0.87784,2.61106,0.6519,5,charge,0,1.306,0.435,10.0,9.9,3.8361,3.8616,19.5253,03-05-23_00.10_BCNP1s_protocol_HPPC_IN21700_30T_cycle_#756.mat
BOOST_NEGPULSE_1S,756,0.87784,2.61106,0.6518,5,discharge,1,-10.444,3.481,2.0,2.0,3.8346,3.6754,15.2432,03-05-23_00.10_BCNP1s_protocol_HPPC_IN21700_30T_cycle_#756.mat
BOOST_NEGPULSE_1S,756,0.87784,2.61106,0.6518,5,discharge,1,-10.444,3.481,10.0,9.9,3.8346,3.6338,19.2264,03-05-23_00.10_BCNP1s_protocol_HPPC_IN21700_30T_cycle_#756.mat
BOOST_NEGPULSE_1S,756,0.87784,2.61106,0.6519,5,charge,1,5.222,1.741,2.0,2.0,3.8387,3.9174,15.072,03-05-23_00.10_BCNP1s_protocol_HPPC_IN21700_30T_cycle_#756.mat
BOOST_NEGPULSE_1S,756,0.87784,2.61106,0.6519,5,charge,1,5.222,1.741,10.0,9.9,3.8387,3.9372,18.8639,03-05-23_00.10_BCNP1s_protocol_HPPC_IN21700_30T_cycle_#756.mat
BOOST_NEGPULSE_1S,756,0.87784,2.61106,0.6517,5,discharge,2,-20.886,6.962,2.0,2.0,3.8346,3.5276,14.6988,03-05-23_00.10_BCNP1s_protocol_HPPC_IN21700_30T_cycle_#756.mat
BOOST_NEGPULSE_1S,756,0.87784,2.61106,0.6517,5,discharge,2,-20.886,6.962,10.0,9.9,3.8346,3.457,18.0791,03-05-23_00.10_BCNP1s_protocol_HPPC_IN21700_30T_cycle_#756.mat
BOOST_NEGPULSE_1S,756,0.87784,2.61106,0.652,5,charge,2,15.662,5.221,2.0,1.9,3.8424,4.0622,14.034,03-05-23_00.10_BCNP1s_protocol_HPPC_IN21700_30T_cycle_#756.mat
BOOST_NEGPULSE_1S,756,0.87784,2.61106,0.652,5,charge,2,15.662,5.221,10.0,9.9,3.8424,4.1127,17.2583,03-05-23_00.10_BCNP1s_protocol_HPPC_IN21700_30T_cycle_#756.mat
BOOST_NEGPULSE_1S,756,0.87784,2.61106,0.6517,5,discharge,3,-30.022,10.007,2.0,1.9,3.8344,3.4096,14.1496,03-05-23_00.10_BCNP1s_protocol_HPPC_IN21700_30T_cycle_#756.mat
BOOST_NEGPULSE_1S,756,0.87784,2.61106,0.6517,5,discharge,3,-30.022,10.007,10.0,9.9,3.8344,3.3119,17.4039,03-05-23_00.10_BCNP1s_protocol_HPPC_IN21700_30T_cycle_#756.mat
BOOST_NEGPULSE_1S,756,0.87784,2.61106,0.6521,5,charge,3,24.406,8.135,2.0,2.0,3.8444,4.1947,14.353,03-05-23_00.10_BCNP1s_protocol_HPPC_IN21700_30T_cycle_#756.mat
BOOST_NEGPULSE_1S,756,0.87784,2.61106,0.6521,5,charge,3,24.406,8.135,10.0,9.9,3.8444,4.1999,14.5661,03-05-23_00.10_BCNP1s_protocol_HPPC_IN21700_30T_cycle_#756.mat
BOOST_NEGPULSE_1S,756,0.87784,2.61106,0.5649,6,discharge,0,-2.612,0.871,2.0,2.0,3.7471,3.7083,14.8557,03-05-23_00.10_BCNP1s_protocol_HPPC_IN21700_30T_cycle_#756.mat
BOOST_NEGPULSE_1S,756,0.87784,2.61106,0.5649,6,discharge,0,-2.612,0.871,10.0,9.9,3.7471,3.6961,19.5268,03-05-23_00.10_BCNP1s_protocol_HPPC_IN21700_30T_cycle_#756.mat
BOOST_NEGPULSE_1S,756,0.87784,2.61106,0.5649,6,charge,0,1.304,0.435,2.0,2.0,3.7482,3.768,15.1864,03-05-23_00.10_BCNP1s_protocol_HPPC_IN21700_30T_cycle_#756.mat
BOOST_NEGPULSE_1S,756,0.87784,2.61106,0.5649,6,charge,0,1.304,0.435,10.0,9.9,3.7482,3.7735,19.4048,03-05-23_00.10_BCNP1s_protocol_HPPC_IN21700_30T_cycle_#756.mat
BOOST_NEGPULSE_1S,756,0.87784,2.61106,0.5648,6,discharge,1,-10.442,3.481,2.0,2.0,3.7475,3.5932,14.7769,03-05-23_00.10_BCNP1s_protocol_HPPC_IN21700_30T_cycle_#756.mat
BOOST_NEGPULSE_1S,756,0.87784,2.61106,0.5648,6,discharge,1,-10.442,3.481,10.0,9.9,3.7475,3.5492,18.9906,03-05-23_00.10_BCNP1s_protocol_HPPC_IN21700_30T_cycle_#756.mat
BOOST_NEGPULSE_1S,756,0.87784,2.61106,0.5649,6,charge,1,5.221,1.74,2.0,2.0,3.7521,3.8276,14.4594,03-05-23_00.10_BCNP1s_protocol_HPPC_IN21700_30T_cycle_#756.mat
BOOST_NEGPULSE_1S,756,0.87784,2.61106,0.5649,6,charge,1,5.221,1.74,10.0,9.9,3.7521,3.8476,18.2898,03-05-23_00.10_BCNP1s_protocol_HPPC_IN21700_30T_cycle_#756.mat
BOOST_NEGPULSE_1S,756,0.87784,2.61106,0.5647,6,discharge,2,-20.884,6.961,2.0,2.0,3.7471,3.4466,14.389,03-05-23_00.10_BCNP1s_protocol_HPPC_IN21700_30T_cycle_#756.mat
BOOST_NEGPULSE_1S,756,0.87784,2.61106,0.5647,6,discharge,2,-20.884,6.961,10.0,9.9,3.7471,3.3712,17.9994,03-05-23_00.10_BCNP1s_protocol_HPPC_IN21700_30T_cycle_#756.mat
BOOST_NEGPULSE_1S,756,0.87784,2.61106,0.565,6,charge,2,15.664,5.221,2.0,1.9,3.7551,3.9704,13.7449,03-05-23_00.10_BCNP1s_protocol_HPPC_IN21700_30T_cycle_#756.mat
BOOST_NEGPULSE_1S,756,0.87784,2.61106,0.565,6,charge,2,15.664,5.221,10.0,9.9,3.7551,4.0195,16.8795,03-05-23_00.10_BCNP1s_protocol_HPPC_IN21700_30T_cycle_#756.mat
BOOST_NEGPULSE_1S,756,0.87784,2.61106,0.5646,6,discharge,3,-30.021,10.007,2.0,2.0,3.7481,3.3258,14.0668,03-05-23_00.10_BCNP1s_protocol_HPPC_IN21700_30T_cycle_#756.mat
BOOST_NEGPULSE_1S,756,0.87784,2.61106,0.5646,6,discharge,3,-30.021,10.007,10.0,9.9,3.7481,3.2244,17.4445,03-05-23_00.10_BCNP1s_protocol_HPPC_IN21700_30T_cycle_#756.mat
BOOST_NEGPULSE_1S,756,0.87784,2.61106,0.5651,6,charge,3,26.106,8.702,2.0,2.0,3.7565,4.1021,13.2383,03-05-23_00.10_BCNP1s_protocol_HPPC_IN21700_30T_cycle_#756.mat
BOOST_NEGPULSE_1S,756,0.87784,2.61106,0.5651,6,charge,3,26.106,8.702,10.0,9.9,3.7565,4.174,15.9925,03-05-23_00.10_BCNP1s_protocol_HPPC_IN21700_30T_cycle_#756.mat
BOOST_NEGPULSE_1S,756,0.87784,2.61106,0.4779,7,discharge,0,-2.61,0.87,2.0,1.9,3.6638,3.6257,14.5988,03-05-23_00.10_BCNP1s_protocol_HPPC_IN21700_30T_cycle_#756.mat
BOOST_NEGPULSE_1S,756,0.87784,2.61106,0.4779,7,discharge,0,-2.61,0.87,10.0,9.9,3.6638,3.6144,18.9287,03-05-23_00.10_BCNP1s_protocol_HPPC_IN21700_30T_cycle_#756.mat
BOOST_NEGPULSE_1S,756,0.87784,2.61106,0.4779,7,charge,0,1.306,0.435,2.0,2.0,3.6655,3.6843,14.3973,03-05-23_00.10_BCNP1s_protocol_HPPC_IN21700_30T_cycle_#756.mat
BOOST_NEGPULSE_1S,756,0.87784,2.61106,0.4779,7,charge,0,1.306,0.435,10.0,9.9,3.6655,3.6894,18.303,03-05-23_00.10_BCNP1s_protocol_HPPC_IN21700_30T_cycle_#756.mat
BOOST_NEGPULSE_1S,756,0.87784,2.61106,0.4778,7,discharge,1,-10.442,3.481,2.0,2.0,3.6641,3.5115,14.6141,03-05-23_00.10_BCNP1s_protocol_HPPC_IN21700_30T_cycle_#756.mat
BOOST_NEGPULSE_1S,756,0.87784,2.61106,0.4778,7,discharge,1,-10.442,3.481,10.0,9.9,3.6641,3.4698,18.6075,03-05-23_00.10_BCNP1s_protocol_HPPC_IN21700_30T_cycle_#756.mat
BOOST_NEGPULSE_1S,756,0.87784,2.61106,0.4779,7,charge,1,5.222,1.741,2.0,2.0,3.6686,3.7433,14.3054,03-05-23_00.10_BCNP1s_protocol_HPPC_IN21700_30T_cycle_#756.mat
BOOST_NEGPULSE_1S,756,0.87784,2.61106,0.4779,7,charge,1,5.222,1.741,10.0,9.9,3.6686,3.7627,18.0206,03-05-23_00.10_BCNP1s_protocol_HPPC_IN21700_30T_cycle_#756.mat
BOOST_NEGPULSE_1S,756,0.87784,2.61106,0.4777,7,discharge,2,-20.885,6.962,2.0,2.0,3.6643,3.3654,14.3117,03-05-23_00.10_BCNP1s_protocol_HPPC_IN21700_30T_cycle_#756.mat
BOOST_NEGPULSE_1S,756,0.87784,2.61106,0.4777,7,discharge,2,-20.885,6.962,10.0,9.9,3.6643,3.2917,17.8406,03-05-23_00.10_BCNP1s_protocol_HPPC_IN21700_30T_cycle_#756.mat
BOOST_NEGPULSE_1S,756,0.87784,2.61106,0.478,7,charge,2,15.664,5.221,2.0,2.0,3.6717,3.8861,13.6874,03-05-23_00.10_BCNP1s_protocol_HPPC_IN21700_30T_cycle_#756.mat
BOOST_NEGPULSE_1S,756,0.87784,2.61106,0.478,7,charge,2,15.664,5.221,10.0,9.9,3.6717,3.9326,16.656,03-05-23_00.10_BCNP1s_protocol_HPPC_IN21700_30T_cycle_#756.mat
BOOST_NEGPULSE_1S,756,0.87784,2.61106,0.4777,7,discharge,3,-30.022,10.007,2.0,2.0,3.6646,3.2446,13.9897,03-05-23_00.10_BCNP1s_protocol_HPPC_IN21700_30T_cycle_#756.mat
BOOST_NEGPULSE_1S,756,0.87784,2.61106,0.4777,7,discharge,3,-30.022,10.007,10.0,9.9,3.6646,3.1439,17.3439,03-05-23_00.10_BCNP1s_protocol_HPPC_IN21700_30T_cycle_#756.mat
BOOST_NEGPULSE_1S,756,0.87784,2.61106,0.4781,7,charge,3,26.106,8.702,2.0,1.9,3.6739,4.0147,13.0545,03-05-23_00.10_BCNP1s_protocol_HPPC_IN21700_30T_cycle_#756.mat
BOOST_NEGPULSE_1S,756,0.87784,2.61106,0.4781,7,charge,3,26.106,8.702,10.0,9.9,3.6739,4.0863,15.7971,03-05-23_00.10_BCNP1s_protocol_HPPC_IN21700_30T_cycle_#756.mat
BOOST_NEGPULSE_1S,756,0.87784,2.61106,0.3908,8,discharge,0,-2.61,0.87,2.0,2.0,3.5985,3.5597,14.8676,03-05-23_00.10_BCNP1s_protocol_HPPC_IN21700_30T_cycle_#756.mat
BOOST_NEGPULSE_1S,756,0.87784,2.61106,0.3908,8,discharge,0,-2.61,0.87,10.0,9.9,3.5985,3.5484,19.1976,03-05-23_00.10_BCNP1s_protocol_HPPC_IN21700_30T_cycle_#756.mat
BOOST_NEGPULSE_1S,756,0.87784,2.61106,0.3909,8,charge,0,1.306,0.435,2.0,1.9,3.6007,3.6199,14.7036,03-05-23_00.10_BCNP1s_protocol_HPPC_IN21700_30T_cycle_#756.mat
BOOST_NEGPULSE_1S,756,0.87784,2.61106,0.3909,8,charge,0,1.306,0.435,10.0,9.9,3.6007,3.6252,18.7624,03-05-23_00.10_BCNP1s_protocol_HPPC_IN21700_30T_cycle_#756.mat
BOOST_NEGPULSE_1S,756,0.87784,2.61106,0.3908,8,discharge,1,-10.444,3.481,2.0,1.9,3.5987,3.4429,14.9177,03-05-23_00.10_BCNP1s_protocol_HPPC_IN21700_30T_cycle_#756.mat
BOOST_NEGPULSE_1S,756,0.87784,2.61106,0.3908,8,discharge,1,-10.444,3.481,10.0,9.9,3.5987,3.3995,19.0732,03-05-23_00.10_BCNP1s_protocol_HPPC_IN21700_30T_cycle_#756.mat
BOOST_NEGPULSE_1S,756,0.87784,2.61106,0.3909,8,charge,1,5.223,1.741,2.0,2.0,3.6041,3.6805,14.6262,03-05-23_00.10_BCNP1s_protocol_HPPC_IN21700_30T_cycle_#756.mat
BOOST_NEGPULSE_1S,756,0.87784,2.61106,0.3909,8,charge,1,5.223,1.741,10.0,9.9,3.6041,3.7002,18.3976,03-05-23_00.10_BCNP1s_protocol_HPPC_IN21700_30T_cycle_#756.mat
BOOST_NEGPULSE_1S,756,0.87784,2.61106,0.3907,8,discharge,2,-20.886,6.962,2.0,1.9,3.6,3.294,14.651,03-05-23_00.10_BCNP1s_protocol_HPPC_IN21700_30T_cycle_#756.mat
BOOST_NEGPULSE_1S,756,0.87784,2.61106,0.3907,8,discharge,2,-20.886,6.962,10.0,9.9,3.6,3.2127,18.5435,03-05-23_00.10_BCNP1s_protocol_HPPC_IN21700_30T_cycle_#756.mat
BOOST_NEGPULSE_1S,756,0.87784,2.61106,0.391,8,charge,2,15.665,5.222,2.0,1.9,3.6084,3.8255,13.8589,03-05-23_00.10_BCNP1s_protocol_HPPC_IN21700_30T_cycle_#756.mat
BOOST_NEGPULSE_1S,756,0.87784,2.61106,0.391,8,charge,2,15.665,5.222,10.0,9.9,3.6084,3.873,16.8912,03-05-23_00.10_BCNP1s_protocol_HPPC_IN21700_30T_cycle_#756.mat
BOOST_NEGPULSE_1S,756,0.87784,2.61106,0.3906,8,discharge,3,-30.022,10.007,2.0,2.0,3.6004,3.169,14.3695,03-05-23_00.10_BCNP1s_protocol_HPPC_IN21700_30T_cycle_#756.mat
BOOST_NEGPULSE_1S,756,0.87784,2.61106,0.3906,8,discharge,3,-30.022,10.007,10.0,9.9,3.6004,3.0551,18.1633,03-05-23_00.10_BCNP1s_protocol_HPPC_IN21700_30T_cycle_#756.mat
BOOST_NEGPULSE_1S,756,0.87784,2.61106,0.3911,8,charge,3,26.105,8.702,2.0,2.0,3.6118,3.9583,13.2733,03-05-23_00.10_BCNP1s_protocol_HPPC_IN21700_30T_cycle_#756.mat
BOOST_NEGPULSE_1S,756,0.87784,2.61106,0.3911,8,charge,3,26.105,8.702,10.0,9.9,3.6118,4.0246,15.8131,03-05-23_00.10_BCNP1s_protocol_HPPC_IN21700_30T_cycle_#756.mat
BOOST_NEGPULSE_1S,756,0.87784,2.61106,0.3038,9,discharge,0,-2.612,0.871,2.0,1.9,3.5186,3.4754,16.5397,03-05-23_00.10_BCNP1s_protocol_HPPC_IN21700_30T_cycle_#756.mat
BOOST_NEGPULSE_1S,756,0.87784,2.61106,0.3038,9,discharge,0,-2.612,0.871,10.0,9.9,3.5186,3.4618,21.7466,03-05-23_00.10_BCNP1s_protocol_HPPC_IN21700_30T_cycle_#756.mat
BOOST_NEGPULSE_1S,756,0.87784,2.61106,0.3038,9,charge,0,1.306,0.435,2.0,2.0,3.5201,3.5411,16.0858,03-05-23_00.10_BCNP1s_protocol_HPPC_IN21700_30T_cycle_#756.mat
BOOST_NEGPULSE_1S,756,0.87784,2.61106,0.3038,9,charge,0,1.306,0.435,10.0,9.9,3.5201,3.5468,20.4519,03-05-23_00.10_BCNP1s_protocol_HPPC_IN21700_30T_cycle_#756.mat
BOOST_NEGPULSE_1S,756,0.87784,2.61106,0.3037,9,discharge,1,-10.442,3.481,2.0,2.0,3.5189,3.3459,16.5677,03-05-23_00.10_BCNP1s_protocol_HPPC_IN21700_30T_cycle_#756.mat
BOOST_NEGPULSE_1S,756,0.87784,2.61106,0.3037,9,discharge,1,-10.442,3.481,10.0,9.9,3.5189,3.296,21.3465,03-05-23_00.10_BCNP1s_protocol_HPPC_IN21700_30T_cycle_#756.mat
BOOST_NEGPULSE_1S,756,0.87784,2.61106,0.3039,9,charge,1,5.222,1.741,2.0,1.9,3.5251,3.6066,15.6076,03-05-23_00.10_BCNP1s_protocol_HPPC_IN21700_30T_cycle_#756.mat
BOOST_NEGPULSE_1S,756,0.87784,2.61106,0.3039,9,charge,1,5.222,1.741,10.0,9.9,3.5251,3.6277,19.6484,03-05-23_00.10_BCNP1s_protocol_HPPC_IN21700_30T_cycle_#756.mat
BOOST_NEGPULSE_1S,756,0.87784,2.61106,0.3037,9,discharge,2,-20.886,6.962,2.0,2.0,3.5203,3.183,16.1496,03-05-23_00.10_BCNP1s_protocol_HPPC_IN21700_30T_cycle_#756.mat
BOOST_NEGPULSE_1S,756,0.87784,2.61106,0.3037,9,discharge,2,-20.886,6.962,10.0,9.9,3.5203,3.0757,21.287,03-05-23_00.10_BCNP1s_protocol_HPPC_IN21700_30T_cycle_#756.mat
BOOST_NEGPULSE_1S,756,0.87784,2.61106,0.3039,9,charge,2,15.663,5.221,2.0,1.9,3.5301,3.7576,14.5247,03-05-23_00.10_BCNP1s_protocol_HPPC_IN21700_30T_cycle_#756.mat
BOOST_NEGPULSE_1S,756,0.87784,2.61106,0.3039,9,charge,2,15.663,5.221,10.0,9.9,3.5301,3.8116,17.9723,03-05-23_00.10_BCNP1s_protocol_HPPC_IN21700_30T_cycle_#756.mat
BOOST_NEGPULSE_1S,756,0.87784,2.61106,0.3036,9,discharge,3,-30.02,10.007,2.0,2.0,3.5216,3.0478,15.7828,03-05-23_00.10_BCNP1s_protocol_HPPC_IN21700_30T_cycle_#756.mat
BOOST_NEGPULSE_1S,756,0.87784,2.61106,0.3036,9,discharge,3,-30.02,10.007,10.0,9.9,3.5216,2.8698,21.7122,03-05-23_00.10_BCNP1s_protocol_HPPC_IN21700_30T_cycle_#756.mat
BOOST_NEGPULSE_1S,756,0.87784,2.61106,0.304,9,charge,3,26.105,8.702,2.0,2.0,3.5337,3.892,13.7253,03-05-23_00.10_BCNP1s_protocol_HPPC_IN21700_30T_cycle_#756.mat
BOOST_NEGPULSE_1S,756,0.87784,2.61106,0.304,9,charge,3,26.105,8.702,10.0,9.9,3.5337,3.9674,16.6137,03-05-23_00.10_BCNP1s_protocol_HPPC_IN21700_30T_cycle_#756.mat
BOOST_NEGPULSE_1S,756,0.87784,2.61106,0.2603,10,discharge,0,-2.612,0.871,2.0,1.9,3.4702,3.4235,17.8797,03-05-23_00.10_BCNP1s_protocol_HPPC_IN21700_30T_cycle_#756.mat
BOOST_NEGPULSE_1S,756,0.87784,2.61106,0.2603,10,discharge,0,-2.612,0.871,10.0,9.9,3.4702,3.4085,23.6227,03-05-23_00.10_BCNP1s_protocol_HPPC_IN21700_30T_cycle_#756.mat
BOOST_NEGPULSE_1S,756,0.87784,2.61106,0.2603,10,charge,0,1.306,0.435,2.0,2.0,3.4722,3.4946,17.1555,03-05-23_00.10_BCNP1s_protocol_HPPC_IN21700_30T_cycle_#756.mat
BOOST_NEGPULSE_1S,756,0.87784,2.61106,0.2603,10,charge,0,1.306,0.435,10.0,9.9,3.4722,3.5003,21.521,03-05-23_00.10_BCNP1s_protocol_HPPC_IN21700_30T_cycle_#756.mat
BOOST_NEGPULSE_1S,756,0.87784,2.61106,0.2602,10,discharge,1,-10.444,3.481,2.0,1.9,3.4697,3.2835,17.8284,03-05-23_00.10_BCNP1s_protocol_HPPC_IN21700_30T_cycle_#756.mat
BOOST_NEGPULSE_1S,756,0.87784,2.61106,0.2602,10,discharge,1,-10.444,3.481,10.0,9.9,3.4697,3.2202,23.8893,03-05-23_00.10_BCNP1s_protocol_HPPC_IN21700_30T_cycle_#756.mat
BOOST_NEGPULSE_1S,756,0.87784,2.61106,0.2604,10,charge,1,5.221,1.74,2.0,2.0,3.4772,3.5632,16.471,03-05-23_00.10_BCNP1s_protocol_HPPC_IN21700_30T_cycle_#756.mat
BOOST_NEGPULSE_1S,756,0.87784,2.61106,0.2604,10,charge,1,5.221,1.74,10.0,9.9,3.4772,3.5831,20.2823,03-05-23_00.10_BCNP1s_protocol_HPPC_IN21700_30T_cycle_#756.mat
BOOST_NEGPULSE_1S,756,0.87784,2.61106,0.2602,10,discharge,2,-20.884,6.961,2.0,2.0,3.4718,3.104,17.6116,03-05-23_00.10_BCNP1s_protocol_HPPC_IN21700_30T_cycle_#756.mat
BOOST_NEGPULSE_1S,756,0.87784,2.61106,0.2602,10,discharge,2,-20.884,6.961,10.0,9.9,3.4718,2.942,25.3687,03-05-23_00.10_BCNP1s_protocol_HPPC_IN21700_30T_cycle_#756.mat
BOOST_NEGPULSE_1S,756,0.87784,2.61106,0.2605,10,charge,2,15.663,5.221,2.0,2.0,3.482,3.7155,14.9077,03-05-23_00.10_BCNP1s_protocol_HPPC_IN21700_30T_cycle_#756.mat
BOOST_NEGPULSE_1S,756,0.87784,2.61106,0.2605,10,charge,2,15.663,5.221,10.0,9.9,3.482,3.7683,18.2787,03-05-23_00.10_BCNP1s_protocol_HPPC_IN21700_30T_cycle_#756.mat
BOOST_NEGPULSE_1S,756,0.87784,2.61106,0.2601,10,discharge,3,-30.022,10.007,2.0,2.0,3.4719,2.9523,17.3073,03-05-23_00.10_BCNP1s_protocol_HPPC_IN21700_30T_cycle_#756.mat
BOOST_NEGPULSE_1S,756,0.87784,2.61106,0.2601,10,discharge,3,-30.022,10.007,10.0,9.9,3.4719,2.6591,27.0735,03-05-23_00.10_BCNP1s_protocol_HPPC_IN21700_30T_cycle_#756.mat
BOOST_NEGPULSE_1S,756,0.87784,2.61106,0.2605,10,charge,3,26.105,8.702,2.0,2.0,3.4852,3.8461,13.8249,03-05-23_00.10_BCNP1s_protocol_HPPC_IN21700_30T_cycle_#756.mat
BOOST_NEGPULSE_1S,756,0.87784,2.61106,0.2605,10,charge,3,26.105,8.702,10.0,9.9,3.4852,3.9256,16.8703,03-05-23_00.10_BCNP1s_protocol_HPPC_IN21700_30T_cycle_#756.mat
BOOST_NEGPULSE_1S,756,0.87784,2.61106,0.2168,11,discharge,0,-2.61,0.87,2.0,2.0,3.4291,3.3766,20.1134,03-05-23_00.10_BCNP1s_protocol_HPPC_IN21700_30T_cycle_#756.mat
BOOST_NEGPULSE_1S,756,0.87784,2.61106,0.2168,11,discharge,0,-2.61,0.87,10.0,9.9,3.4291,3.3575,27.4308,03-05-23_00.10_BCNP1s_protocol_HPPC_IN21700_30T_cycle_#756.mat
BOOST_NEGPULSE_1S,756,0.87784,2.61106,0.2168,11,charge,0,1.303,0.434,2.0,2.0,3.4319,3.4567,19.0301,03-05-23_00.10_BCNP1s_protocol_HPPC_IN21700_30T_cycle_#756.mat
BOOST_NEGPULSE_1S,756,0.87784,2.61106,0.2168,11,charge,0,1.303,0.434,10.0,9.9,3.4319,3.4632,24.0178,03-05-23_00.10_BCNP1s_protocol_HPPC_IN21700_30T_cycle_#756.mat
BOOST_NEGPULSE_1S,756,0.87784,2.61106,0.2167,11,discharge,1,-10.444,3.481,2.0,2.0,3.4299,3.214,20.6722,03-05-23_00.10_BCNP1s_protocol_HPPC_IN21700_30T_cycle_#756.mat
BOOST_NEGPULSE_1S,756,0.87784,2.61106,0.2167,11,discharge,1,-10.444,3.481,10.0,9.9,3.4299,3.1061,31.0034,03-05-23_00.10_BCNP1s_protocol_HPPC_IN21700_30T_cycle_#756.mat
BOOST_NEGPULSE_1S,756,0.87784,2.61106,0.2169,11,charge,1,5.223,1.741,2.0,2.0,3.4391,3.5306,17.5195,03-05-23_00.10_BCNP1s_protocol_HPPC_IN21700_30T_cycle_#756.mat
BOOST_NEGPULSE_1S,756,0.87784,2.61106,0.2169,11,charge,1,5.223,1.741,10.0,9.9,3.4391,3.5485,20.9468,03-05-23_00.10_BCNP1s_protocol_HPPC_IN21700_30T_cycle_#756.mat
BOOST_NEGPULSE_1S,756,0.87784,2.61106,0.2166,11,discharge,2,-20.887,6.962,2.0,2.0,3.432,3.0032,20.5295,03-05-23_00.10_BCNP1s_protocol_HPPC_IN21700_30T_cycle_#756.mat
BOOST_NEGPULSE_1S,756,0.87784,2.61106,0.2166,11,discharge,2,-20.887,6.962,10.0,9.9,3.432,2.6783,36.0846,03-05-23_00.10_BCNP1s_protocol_HPPC_IN21700_30T_cycle_#756.mat
BOOST_NEGPULSE_1S,756,0.87784,2.61106,0.2169,11,charge,2,15.663,5.221,2.0,2.0,3.4448,3.6806,15.0546,03-05-23_00.10_BCNP1s_protocol_HPPC_IN21700_30T_cycle_#756.mat
BOOST_NEGPULSE_1S,756,0.87784,2.61106,0.2169,11,charge,2,15.663,5.221,10.0,9.9,3.4448,3.7265,17.9851,03-05-23_00.10_BCNP1s_protocol_HPPC_IN21700_30T_cycle_#756.mat
BOOST_NEGPULSE_1S,756,0.87784,2.61106,0.2166,11,discharge,3,-30.021,10.007,2.0,2.0,3.4318,2.8191,20.409,03-05-23_00.10_BCNP1s_protocol_HPPC_IN21700_30T_cycle_#756.mat
BOOST_NEGPULSE_1S,756,0.87784,2.61106,0.2166,11,discharge,3,-30.021,10.007,10.0,9.9,3.4318,2.4998,31.0449,03-05-23_00.10_BCNP1s_protocol_HPPC_IN21700_30T_cycle_#756.mat
BOOST_NEGPULSE_1S,756,0.87784,2.61106,0.217,11,charge,3,26.105,8.702,2.0,2.0,3.4477,3.8068,13.756,03-05-23_00.10_BCNP1s_protocol_HPPC_IN21700_30T_cycle_#756.mat
BOOST_NEGPULSE_1S,756,0.87784,2.61106,0.217,11,charge,3,26.105,8.702,10.0,9.9,3.4477,3.8815,16.6175,03-05-23_00.10_BCNP1s_protocol_HPPC_IN21700_30T_cycle_#756.mat
BOOST_NEGPULSE_1S,756,0.87784,2.61106,0.1733,12,discharge,0,-2.61,0.87,2.0,2.0,3.3787,3.3134,25.0172,03-05-23_00.10_BCNP1s_protocol_HPPC_IN21700_30T_cycle_#756.mat
BOOST_NEGPULSE_1S,756,0.87784,2.61106,0.1733,12,discharge,0,-2.61,0.87,10.0,9.9,3.3787,3.2779,38.6177,03-05-23_00.10_BCNP1s_protocol_HPPC_IN21700_30T_cycle_#756.mat
BOOST_NEGPULSE_1S,756,0.87784,2.61106,0.1733,12,charge,0,1.305,0.435,2.0,2.0,3.3824,3.4115,22.292,03-05-23_00.10_BCNP1s_protocol_HPPC_IN21700_30T_cycle_#756.mat
BOOST_NEGPULSE_1S,756,0.87784,2.61106,0.1733,12,charge,0,1.305,0.435,10.0,9.9,3.3824,3.422,30.3355,03-05-23_00.10_BCNP1s_protocol_HPPC_IN21700_30T_cycle_#756.mat
BOOST_NEGPULSE_1S,756,0.87784,2.61106,0.1732,12,discharge,1,-10.443,3.481,2.0,2.0,3.3794,3.096,27.1378,03-05-23_00.10_BCNP1s_protocol_HPPC_IN21700_30T_cycle_#756.mat
BOOST_NEGPULSE_1S,756,0.87784,2.61106,0.1732,12,discharge,1,-10.443,3.481,10.0,9.9,3.3794,2.8436,51.3071,03-05-23_00.10_BCNP1s_protocol_HPPC_IN21700_30T_cycle_#756.mat
BOOST_NEGPULSE_1S,756,0.87784,2.61106,0.1733,12,charge,1,5.223,1.741,2.0,2.0,3.3928,3.495,19.5662,03-05-23_00.10_BCNP1s_protocol_HPPC_IN21700_30T_cycle_#756.mat
BOOST_NEGPULSE_1S,756,0.87784,2.61106,0.1733,12,charge,1,5.223,1.741,10.0,9.9,3.3928,3.5209,24.5247,03-05-23_00.10_BCNP1s_protocol_HPPC_IN21700_30T_cycle_#756.mat
BOOST_NEGPULSE_1S,756,0.87784,2.61106,0.1731,12,discharge,2,-20.883,6.961,2.0,1.9,3.3834,2.8054,27.678,03-05-23_00.10_BCNP1s_protocol_HPPC_IN21700_30T_cycle_#756.mat
BOOST_NEGPULSE_1S,756,0.87784,2.61106,0.1731,12,discharge,2,-20.883,6.961,10.0,9.9,3.3834,2.4999,42.3071,03-05-23_00.10_BCNP1s_protocol_HPPC_IN21700_30T_cycle_#756.mat
BOOST_NEGPULSE_1S,756,0.87784,2.61106,0.1734,12,charge,2,15.665,5.222,2.0,2.0,3.4016,3.6507,15.9017,03-05-23_00.10_BCNP1s_protocol_HPPC_IN21700_30T_cycle_#756.mat
BOOST_NEGPULSE_1S,756,0.87784,2.61106,0.1734,12,charge,2,15.665,5.222,10.0,9.9,3.4016,3.6933,18.6211,03-05-23_00.10_BCNP1s_protocol_HPPC_IN21700_30T_cycle_#756.mat
BOOST_NEGPULSE_1S,756,0.87784,2.61106,0.1731,12,discharge,3,-20.11,6.703,2.0,2.0,3.383,2.5242,42.7051,03-05-23_00.10_BCNP1s_protocol_HPPC_IN21700_30T_cycle_#756.mat
BOOST_NEGPULSE_1S,756,0.87784,2.61106,0.1731,12,discharge,3,-20.11,6.703,10.0,9.9,3.383,2.4999,43.9135,03-05-23_00.10_BCNP1s_protocol_HPPC_IN21700_30T_cycle_#756.mat
BOOST_NEGPULSE_1S,756,0.87784,2.61106,0.1735,12,charge,3,26.106,8.702,2.0,2.0,3.4035,3.7793,14.3952,03-05-23_00.10_BCNP1s_protocol_HPPC_IN21700_30T_cycle_#756.mat
BOOST_NEGPULSE_1S,756,0.87784,2.61106,0.1735,12,charge,3,26.106,8.702,10.0,9.9,3.4035,3.8454,16.9271,03-05-23_00.10_BCNP1s_protocol_HPPC_IN21700_30T_cycle_#756.mat
BOOST_NEGPULSE_1S,793,0.86867,2.58376,1.0,0,discharge,0,-2.582,0.861,2.0,2.0,4.1317,4.0742,22.2687,03-14-23_21.57_BCNP1s_protocol_HPPC_IN21700_30T_cycle_#793.mat
BOOST_NEGPULSE_1S,793,0.86867,2.58376,1.0,0,discharge,0,-2.582,0.861,10.0,9.7,4.1317,4.0545,29.8981,03-14-23_21.57_BCNP1s_protocol_HPPC_IN21700_30T_cycle_#793.mat
BOOST_NEGPULSE_1S,793,0.86867,2.58376,1.0,0,charge,0,1.29,0.43,2.0,1.9,4.1465,4.1816,27.2072,03-14-23_21.57_BCNP1s_protocol_HPPC_IN21700_30T_cycle_#793.mat
BOOST_NEGPULSE_1S,793,0.86867,2.58376,1.0,0,charge,0,1.29,0.43,10.0,9.9,4.1465,4.1959,38.2916,03-14-23_21.57_BCNP1s_protocol_HPPC_IN21700_30T_cycle_#793.mat
BOOST_NEGPULSE_1S,793,0.86867,2.58376,0.9999,0,discharge,1,-10.319,3.44,2.0,2.0,4.1416,3.9021,23.2096,03-14-23_21.57_BCNP1s_protocol_HPPC_IN21700_30T_cycle_#793.mat
BOOST_NEGPULSE_1S,793,0.86867,2.58376,0.9999,0,discharge,1,-10.319,3.44,10.0,9.9,4.1416,3.8677,26.5433,03-14-23_21.57_BCNP1s_protocol_HPPC_IN21700_30T_cycle_#793.mat
BOOST_NEGPULSE_1S,793,0.86867,2.58376,1.0,0,charge,1,1.546,0.515,2.0,2.0,4.1499,4.2,32.402,03-14-23_21.57_BCNP1s_protocol_HPPC_IN21700_30T_cycle_#793.mat
BOOST_NEGPULSE_1S,793,0.86867,2.58376,1.0,0,charge,1,1.546,0.515,10.0,9.9,4.1499,4.2,32.402,03-14-23_21.57_BCNP1s_protocol_HPPC_IN21700_30T_cycle_#793.mat
BOOST_NEGPULSE_1S,793,0.86867,2.58376,0.9998,0,discharge,2,-20.636,6.879,2.0,2.0,4.1404,3.727,20.033,03-14-23_21.57_BCNP1s_protocol_HPPC_IN21700_30T_cycle_#793.mat
BOOST_NEGPULSE_1S,793,0.86867,2.58376,0.9998,0,discharge,2,-20.636,6.879,10.0,9.9,4.1404,3.6825,22.1894,03-14-23_21.57_BCNP1s_protocol_HPPC_IN21700_30T_cycle_#793.mat
BOOST_NEGPULSE_1S,793,0.86867,2.58376,1.0,0,charge,2,1.452,0.484,2.0,1.9,4.1546,4.2001,31.3469,03-14-23_21.57_BCNP1s_protocol_HPPC_IN21700_30T_cycle_#793.mat
BOOST_NEGPULSE_1S,793,0.86867,2.58376,1.0,0,charge,2,1.452,0.484,10.0,9.9,4.1546,4.2,31.278,03-14-23_21.57_BCNP1s_protocol_HPPC_IN21700_30T_cycle_#793.mat
BOOST_NEGPULSE_1S,793,0.86867,2.58376,0.9998,0,discharge,3,-29.662,9.887,2.0,2.0,4.1397,3.595,18.3636,03-14-23_21.57_BCNP1s_protocol_HPPC_IN21700_30T_cycle_#793.mat
BOOST_NEGPULSE_1S,793,0.86867,2.58376,0.9998,0,discharge,3,-29.662,9.887,10.0,9.9,4.1397,3.5383,20.2751,03-14-23_21.57_BCNP1s_protocol_HPPC_IN21700_30T_cycle_#793.mat
BOOST_NEGPULSE_1S,793,0.86867,2.58376,1.0,0,charge,3,1.383,0.461,2.0,2.0,4.1573,4.1999,30.8137,03-14-23_21.57_BCNP1s_protocol_HPPC_IN21700_30T_cycle_#793.mat
BOOST_NEGPULSE_1S,793,0.86867,2.58376,1.0,0,charge,3,1.383,0.461,10.0,9.9,4.1573,4.1999,30.8137,03-14-23_21.57_BCNP1s_protocol_HPPC_IN21700_30T_cycle_#793.mat
BOOST_NEGPULSE_1S,793,0.86867,2.58376,0.957,1,discharge,0,-2.58,0.86,2.0,2.0,4.0904,4.0323,22.5211,03-14-23_21.57_BCNP1s_protocol_HPPC_IN21700_30T_cycle_#793.mat
BOOST_NEGPULSE_1S,793,0.86867,2.58376,0.957,1,discharge,0,-2.58,0.86,10.0,9.9,4.0904,4.0213,26.785,03-14-23_21.57_BCNP1s_protocol_HPPC_IN21700_30T_cycle_#793.mat
BOOST_NEGPULSE_1S,793,0.86867,2.58376,0.957,1,charge,0,1.29,0.43,2.0,1.9,4.092,4.121,22.4789,03-14-23_21.57_BCNP1s_protocol_HPPC_IN21700_30T_cycle_#793.mat
BOOST_NEGPULSE_1S,793,0.86867,2.58376,0.957,1,charge,0,1.29,0.43,10.0,9.9,4.092,4.1276,27.5948,03-14-23_21.57_BCNP1s_protocol_HPPC_IN21700_30T_cycle_#793.mat
BOOST_NEGPULSE_1S,793,0.86867,2.58376,0.9569,1,discharge,1,-10.319,3.44,2.0,1.9,4.0907,3.8801,20.409,03-14-23_21.57_BCNP1s_protocol_HPPC_IN21700_30T_cycle_#793.mat
BOOST_NEGPULSE_1S,793,0.86867,2.58376,0.9569,1,discharge,1,-10.319,3.44,10.0,9.9,4.0907,3.8502,23.3065,03-14-23_21.57_BCNP1s_protocol_HPPC_IN21700_30T_cycle_#793.mat
BOOST_NEGPULSE_1S,793,0.86867,2.58376,0.957,1,charge,1,4.289,1.43,2.0,2.0,4.095,4.2001,24.504,03-14-23_21.57_BCNP1s_protocol_HPPC_IN21700_30T_cycle_#793.mat
BOOST_NEGPULSE_1S,793,0.86867,2.58376,0.957,1,charge,1,4.289,1.43,10.0,9.9,4.095,4.2001,24.504,03-14-23_21.57_BCNP1s_protocol_HPPC_IN21700_30T_cycle_#793.mat
BOOST_NEGPULSE_1S,793,0.86867,2.58376,0.9568,1,discharge,2,-20.635,6.878,2.0,2.0,4.0912,3.7129,18.3329,03-14-23_21.57_BCNP1s_protocol_HPPC_IN21700_30T_cycle_#793.mat
BOOST_NEGPULSE_1S,793,0.86867,2.58376,0.9568,1,discharge,2,-20.635,6.878,10.0,9.9,4.0912,3.6647,20.6688,03-14-23_21.57_BCNP1s_protocol_HPPC_IN21700_30T_cycle_#793.mat
BOOST_NEGPULSE_1S,793,0.86867,2.58376,0.9571,1,charge,2,4.184,1.395,2.0,2.0,4.0981,4.2,24.3535,03-14-23_21.57_BCNP1s_protocol_HPPC_IN21700_30T_cycle_#793.mat
BOOST_NEGPULSE_1S,793,0.86867,2.58376,0.9571,1,charge,2,4.184,1.395,10.0,9.9,4.0981,4.2,24.3535,03-14-23_21.57_BCNP1s_protocol_HPPC_IN21700_30T_cycle_#793.mat
BOOST_NEGPULSE_1S,793,0.86867,2.58376,0.9568,1,discharge,3,-29.664,9.888,2.0,2.0,4.0919,3.5843,17.1117,03-14-23_21.57_BCNP1s_protocol_HPPC_IN21700_30T_cycle_#793.mat
BOOST_NEGPULSE_1S,793,0.86867,2.58376,0.9568,1,discharge,3,-29.664,9.888,10.0,9.9,4.0919,3.5184,19.3332,03-14-23_21.57_BCNP1s_protocol_HPPC_IN21700_30T_cycle_#793.mat
BOOST_NEGPULSE_1S,793,0.86867,2.58376,0.9571,1,charge,3,4.046,1.349,2.0,2.0,4.1012,4.2001,24.4427,03-14-23_21.57_BCNP1s_protocol_HPPC_IN21700_30T_cycle_#793.mat
BOOST_NEGPULSE_1S,793,0.86867,2.58376,0.9571,1,charge,3,4.046,1.349,10.0,9.9,4.1012,4.2,24.418,03-14-23_21.57_BCNP1s_protocol_HPPC_IN21700_30T_cycle_#793.mat
BOOST_NEGPULSE_1S,793,0.86867,2.58376,0.914,2,discharge,0,-2.58,0.86,2.0,2.0,4.0759,4.0243,19.9984,03-14-23_21.57_BCNP1s_protocol_HPPC_IN21700_30T_cycle_#793.mat
BOOST_NEGPULSE_1S,793,0.86867,2.58376,0.914,2,discharge,0,-2.58,0.86,10.0,9.9,4.0759,4.0134,24.2229,03-14-23_21.57_BCNP1s_protocol_HPPC_IN21700_30T_cycle_#793.mat
BOOST_NEGPULSE_1S,793,0.86867,2.58376,0.914,2,charge,0,1.29,0.43,2.0,1.9,4.0783,4.1039,19.845,03-14-23_21.57_BCNP1s_protocol_HPPC_IN21700_30T_cycle_#793.mat
BOOST_NEGPULSE_1S,793,0.86867,2.58376,0.914,2,charge,0,1.29,0.43,10.0,9.9,4.0783,4.1093,24.031,03-14-23_21.57_BCNP1s_protocol_HPPC_IN21700_30T_cycle_#793.mat
BOOST_NEGPULSE_1S,793,0.86867,2.58376,0.9139,2,discharge,1,-10.319,3.44,2.0,2.0,4.0762,3.8791,19.1007,03-14-23_21.57_BCNP1s_protocol_HPPC_IN21700_30T_cycle_#793.mat
BOOST_NEGPULSE_1S,793,0.86867,2.58376,0.9139,2,discharge,1,-10.319,3.44,10.0,9.9,4.0762,3.8424,22.6572,03-14-23_21.57_BCNP1s_protocol_HPPC_IN21700_30T_cycle_#793.mat
BOOST_NEGPULSE_1S,793,0.86867,2.58376,0.9141,2,charge,1,5.158,1.719,2.0,2.0,4.0807,4.1821,19.6576,03-14-23_21.57_BCNP1s_protocol_HPPC_IN21700_30T_cycle_#793.mat
BOOST_NEGPULSE_1S,793,0.86867,2.58376,0.9141,2,charge,1,5.158,1.719,10.0,9.9,4.0807,4.2,23.1278,03-14-23_21.57_BCNP1s_protocol_HPPC_IN21700_30T_cycle_#793.mat
BOOST_NEGPULSE_1S,793,0.86867,2.58376,0.9138,2,discharge,2,-20.635,6.878,2.0,2.0,4.0773,3.7145,17.5818,03-14-23_21.57_BCNP1s_protocol_HPPC_IN21700_30T_cycle_#793.mat
BOOST_NEGPULSE_1S,793,0.86867,2.58376,0.9138,2,discharge,2,-20.635,6.878,10.0,9.9,4.0773,3.6524,20.5912,03-14-23_21.57_BCNP1s_protocol_HPPC_IN21700_30T_cycle_#793.mat
BOOST_NEGPULSE_1S,793,0.86867,2.58376,0.9141,2,charge,2,5.574,1.858,2.0,2.0,4.0829,4.2,21.0071,03-14-23_21.57_BCNP1s_protocol_HPPC_IN21700_30T_cycle_#793.mat
BOOST_NEGPULSE_1S,793,0.86867,2.58376,0.9141,2,charge,2,5.574,1.858,10.0,9.9,4.0829,4.2,21.0071,03-14-23_21.57_BCNP1s_protocol_HPPC_IN21700_30T_cycle_#793.mat
BOOST_NEGPULSE_1S,793,0.86867,2.58376,0.9138,2,discharge,3,-29.662,9.887,2.0,2.0,4.0781,3.5863,16.5801,03-14-23_21.57_BCNP1s_protocol_HPPC_IN21700_30T_cycle_#793.mat
BOOST_NEGPULSE_1S,793,0.86867,2.58376,0.9138,2,discharge,3,-29.662,9.887,10.0,9.9,4.0781,3.5041,19.3514,03-14-23_21.57_BCNP1s_protocol_HPPC_IN21700_30T_cycle_#793.mat
BOOST_NEGPULSE_1S,793,0.86867,2.58376,0.9141,2,charge,3,5.462,1.821,2.0,2.0,4.0852,4.2,21.0187,03-14-23_21.57_BCNP1s_protocol_HPPC_IN21700_30T_cycle_#793.mat
BOOST_NEGPULSE_1S,793,0.86867,2.58376,0.9141,2,charge,3,5.462,1.821,10.0,9.9,4.0852,4.2,21.0187,03-14-23_21.57_BCNP1s_protocol_HPPC_IN21700_30T_cycle_#793.mat
BOOST_NEGPULSE_1S,793,0.86867,2.58376,0.828,3,discharge,0,-2.58,0.86,2.0,2.0,4.0126,3.9657,18.1762,03-14-23_21.57_BCNP1s_protocol_HPPC_IN21700_30T_cycle_#793.mat
BOOST_NEGPULSE_1S,793,0.86867,2.58376,0.828,3,discharge,0,-2.58,0.86,10.0,9.9,4.0126,3.9492,24.5708,03-14-23_21.57_BCNP1s_protocol_HPPC_IN21700_30T_cycle_#793.mat
BOOST_NEGPULSE_1S,793,0.86867,2.58376,0.8281,3,charge,0,1.29,0.43,2.0,2.0,4.0149,4.0377,17.6772,03-14-23_21.57_BCNP1s_protocol_HPPC_IN21700_30T_cycle_#793.mat
BOOST_NEGPULSE_1S,793,0.86867,2.58376,0.8281,3,charge,0,1.29,0.43,10.0,9.9,4.0149,4.0447,23.1044,03-14-23_21.57_BCNP1s_protocol_HPPC_IN21700_30T_cycle_#793.mat
BOOST_NEGPULSE_1S,793,0.86867,2.58376,0.828,3,discharge,1,-10.317,3.439,2.0,2.0,4.0136,3.8306,17.7377,03-14-23_21.57_BCNP1s_protocol_HPPC_IN21700_30T_cycle_#793.mat
BOOST_NEGPULSE_1S,793,0.86867,2.58376,0.828,3,discharge,1,-10.317,3.439,10.0,9.9,4.0136,3.779,22.7392,03-14-23_21.57_BCNP1s_protocol_HPPC_IN21700_30T_cycle_#793.mat
BOOST_NEGPULSE_1S,793,0.86867,2.58376,0.8281,3,charge,1,5.158,1.719,2.0,1.9,4.0194,4.1076,17.0983,03-14-23_21.57_BCNP1s_protocol_HPPC_IN21700_30T_cycle_#793.mat
BOOST_NEGPULSE_1S,793,0.86867,2.58376,0.8281,3,charge,1,5.158,1.719,10.0,9.9,4.0194,4.1319,21.8091,03-14-23_21.57_BCNP1s_protocol_HPPC_IN21700_30T_cycle_#793.mat
BOOST_NEGPULSE_1S,793,0.86867,2.58376,0.8279,3,discharge,2,-20.636,6.879,2.0,1.9,4.0145,3.6721,16.5924,03-14-23_21.57_BCNP1s_protocol_HPPC_IN21700_30T_cycle_#793.mat
BOOST_NEGPULSE_1S,793,0.86867,2.58376,0.8279,3,discharge,2,-20.636,6.879,10.0,9.9,4.0145,3.5944,20.3576,03-14-23_21.57_BCNP1s_protocol_HPPC_IN21700_30T_cycle_#793.mat
BOOST_NEGPULSE_1S,793,0.86867,2.58376,0.8282,3,charge,2,9.841,3.28,2.0,2.0,4.0232,4.2001,17.9755,03-14-23_21.57_BCNP1s_protocol_HPPC_IN21700_30T_cycle_#793.mat
BOOST_NEGPULSE_1S,793,0.86867,2.58376,0.8282,3,charge,2,9.841,3.28,10.0,9.9,4.0232,4.2,17.9653,03-14-23_21.57_BCNP1s_protocol_HPPC_IN21700_30T_cycle_#793.mat
BOOST_NEGPULSE_1S,793,0.86867,2.58376,0.8278,3,discharge,3,-29.664,9.888,2.0,2.0,4.0154,3.5436,15.9048,03-14-23_21.57_BCNP1s_protocol_HPPC_IN21700_30T_cycle_#793.mat
BOOST_NEGPULSE_1S,793,0.86867,2.58376,0.8278,3,discharge,3,-29.664,9.888,10.0,9.9,4.0154,3.4487,19.104,03-14-23_21.57_BCNP1s_protocol_HPPC_IN21700_30T_cycle_#793.mat
BOOST_NEGPULSE_1S,793,0.86867,2.58376,0.8282,3,charge,3,9.785,3.262,2.0,2.0,4.0251,4.2,17.8736,03-14-23_21.57_BCNP1s_protocol_HPPC_IN21700_30T_cycle_#793.mat
BOOST_NEGPULSE_1S,793,0.86867,2.58376,0.8282,3,charge,3,9.785,3.262,10.0,9.9,4.0251,4.2,17.8736,03-14-23_21.57_BCNP1s_protocol_HPPC_IN21700_30T_cycle_#793.mat
BOOST_NEGPULSE_1S,793,0.86867,2.58376,0.742,4,discharge,0,-2.58,0.86,2.0,1.9,3.9167,3.8737,16.6654,03-14-23_21.57_BCNP1s_protocol_HPPC_IN21700_30T_cycle_#793.mat
BOOST_NEGPULSE_1S,793,0.86867,2.58376,0.742,4,discharge,0,-2.58,0.86,10.0,9.9,3.9167,3.8589,22.4014,03-14-23_21.57_BCNP1s_protocol_HPPC_IN21700_30T_cycle_#793.mat
BOOST_NEGPULSE_1S,793,0.86867,2.58376,0.7421,4,charge,0,1.29,0.43,2.0,2.0,3.9189,3.94,16.3579,03-14-23_21.57_BCNP1s_protocol_HPPC_IN21700_30T_cycle_#793.mat
BOOST_NEGPULSE_1S,793,0.86867,2.58376,0.7421,4,charge,0,1.29,0.43,10.0,9.9,3.9189,3.946,21.0094,03-14-23_21.57_BCNP1s_protocol_HPPC_IN21700_30T_cycle_#793.mat
BOOST_NEGPULSE_1S,793,0.86867,2.58376,0.742,4,discharge,1,-10.317,3.439,2.0,2.0,3.917,3.7478,16.4001,03-14-23_21.57_BCNP1s_protocol_HPPC_IN21700_30T_cycle_#793.mat
BOOST_NEGPULSE_1S,793,0.86867,2.58376,0.742,4,discharge,1,-10.317,3.439,10.0,9.9,3.917,3.7034,20.7037,03-14-23_21.57_BCNP1s_protocol_HPPC_IN21700_30T_cycle_#793.mat
BOOST_NEGPULSE_1S,793,0.86867,2.58376,0.7421,4,charge,1,5.159,1.72,2.0,2.0,3.9226,4.0042,15.8179,03-14-23_21.57_BCNP1s_protocol_HPPC_IN21700_30T_cycle_#793.mat
BOOST_NEGPULSE_1S,793,0.86867,2.58376,0.7421,4,charge,1,5.159,1.72,10.0,9.9,3.9226,4.0242,19.6949,03-14-23_21.57_BCNP1s_protocol_HPPC_IN21700_30T_cycle_#793.mat
BOOST_NEGPULSE_1S,793,0.86867,2.58376,0.7419,4,discharge,2,-20.636,6.879,2.0,1.9,3.9173,3.597,15.5214,03-14-23_21.57_BCNP1s_protocol_HPPC_IN21700_30T_cycle_#793.mat
BOOST_NEGPULSE_1S,793,0.86867,2.58376,0.7419,4,discharge,2,-20.636,6.879,10.0,9.9,3.9173,3.5275,18.8893,03-14-23_21.57_BCNP1s_protocol_HPPC_IN21700_30T_cycle_#793.mat
BOOST_NEGPULSE_1S,793,0.86867,2.58376,0.7422,4,charge,2,15.477,5.159,2.0,2.0,3.9258,4.1527,14.6605,03-14-23_21.57_BCNP1s_protocol_HPPC_IN21700_30T_cycle_#793.mat
BOOST_NEGPULSE_1S,793,0.86867,2.58376,0.7422,4,charge,2,15.477,5.159,10.0,9.9,3.9258,4.1999,17.7102,03-14-23_21.57_BCNP1s_protocol_HPPC_IN21700_30T_cycle_#793.mat
BOOST_NEGPULSE_1S,793,0.86867,2.58376,0.7418,4,discharge,3,-29.662,9.887,2.0,2.0,3.9177,3.4736,14.972,03-14-23_21.57_BCNP1s_protocol_HPPC_IN21700_30T_cycle_#793.mat
BOOST_NEGPULSE_1S,793,0.86867,2.58376,0.7418,4,discharge,3,-29.662,9.887,10.0,9.9,3.9177,3.3844,17.9792,03-14-23_21.57_BCNP1s_protocol_HPPC_IN21700_30T_cycle_#793.mat
BOOST_NEGPULSE_1S,793,0.86867,2.58376,0.7422,4,charge,3,17.444,5.815,2.0,2.0,3.9276,4.2002,15.6271,03-14-23_21.57_BCNP1s_protocol_HPPC_IN21700_30T_cycle_#793.mat
BOOST_NEGPULSE_1S,793,0.86867,2.58376,0.7422,4,charge,3,17.444,5.815,10.0,9.9,3.9276,4.2001,15.6214,03-14-23_21.57_BCNP1s_protocol_HPPC_IN21700_30T_cycle_#793.mat
BOOST_NEGPULSE_1S,793,0.86867,2.58376,0.656,5,discharge,0,-2.582,0.861,2.0,2.0,3.8345,3.7939,15.7249,03-14-23_21.57_BCNP1s_protocol_HPPC_IN21700_30T_cycle_#793.mat
BOOST_NEGPULSE_1S,793,0.86867,2.58376,0.656,5,discharge,0,-2.582,0.861,10.0,9.9,3.8345,3.7812,20.6437,03-14-23_21.57_BCNP1s_protocol_HPPC_IN21700_30T_cycle_#793.mat
BOOST_NEGPULSE_1S,793,0.86867,2.58376,0.6561,5,charge,0,1.29,0.43,2.0,1.9,3.836,3.8559,15.4276,03-14-23_21.57_BCNP1s_protocol_HPPC_IN21700_30T_cycle_#793.mat
BOOST_NEGPULSE_1S,793,0.86867,2.58376,0.6561,5,charge,0,1.29,0.43,10.0,9.9,3.836,3.8614,19.6914,03-14-23_21.57_BCNP1s_protocol_HPPC_IN21700_30T_cycle_#793.mat
BOOST_NEGPULSE_1S,793,0.86867,2.58376,0.656,5,discharge,1,-10.318,3.439,2.0,2.0,3.8346,3.6751,15.4584,03-14-23_21.57_BCNP1s_protocol_HPPC_IN21700_30T_cycle_#793.mat
BOOST_NEGPULSE_1S,793,0.86867,2.58376,0.656,5,discharge,1,-10.318,3.439,10.0,9.9,3.8346,3.6335,19.4902,03-14-23_21.57_BCNP1s_protocol_HPPC_IN21700_30T_cycle_#793.mat
BOOST_NEGPULSE_1S,793,0.86867,2.58376,0.6561,5,charge,1,5.158,1.719,2.0,2.0,3.8394,3.9172,15.0825,03-14-23_21.57_BCNP1s_protocol_HPPC_IN21700_30T_cycle_#793.mat
BOOST_NEGPULSE_1S,793,0.86867,2.58376,0.6561,5,charge,1,5.158,1.719,10.0,9.9,3.8394,3.9369,18.9016,03-14-23_21.57_BCNP1s_protocol_HPPC_IN21700_30T_cycle_#793.mat
BOOST_NEGPULSE_1S,793,0.86867,2.58376,0.6559,5,discharge,2,-20.636,6.879,2.0,2.0,3.8346,3.527,14.906,03-14-23_21.57_BCNP1s_protocol_HPPC_IN21700_30T_cycle_#793.mat
BOOST_NEGPULSE_1S,793,0.86867,2.58376,0.6559,5,discharge,2,-20.636,6.879,10.0,9.9,3.8346,3.456,18.3466,03-14-23_21.57_BCNP1s_protocol_HPPC_IN21700_30T_cycle_#793.mat
BOOST_NEGPULSE_1S,793,0.86867,2.58376,0.6562,5,charge,2,15.476,5.159,2.0,2.0,3.8417,4.0635,14.3319,03-14-23_21.57_BCNP1s_protocol_HPPC_IN21700_30T_cycle_#793.mat
BOOST_NEGPULSE_1S,793,0.86867,2.58376,0.6562,5,charge,2,15.476,5.159,10.0,9.9,3.8417,4.1132,17.5433,03-14-23_21.57_BCNP1s_protocol_HPPC_IN21700_30T_cycle_#793.mat
BOOST_NEGPULSE_1S,793,0.86867,2.58376,0.6558,5,discharge,3,-29.662,9.887,2.0,2.0,3.8345,3.4069,14.4158,03-14-23_21.57_BCNP1s_protocol_HPPC_IN21700_30T_cycle_#793.mat
BOOST_NEGPULSE_1S,793,0.86867,2.58376,0.6558,5,discharge,3,-29.662,9.887,10.0,9.9,3.8345,3.3102,17.6758,03-14-23_21.57_BCNP1s_protocol_HPPC_IN21700_30T_cycle_#793.mat
BOOST_NEGPULSE_1S,793,0.86867,2.58376,0.6563,5,charge,3,24.104,8.035,2.0,2.0,3.8446,4.1945,14.5163,03-14-23_21.57_BCNP1s_protocol_HPPC_IN21700_30T_cycle_#793.mat
BOOST_NEGPULSE_1S,793,0.86867,2.58376,0.6563,5,charge,3,24.104,8.035,10.0,9.9,3.8446,4.2,14.7444,03-14-23_21.57_BCNP1s_protocol_HPPC_IN21700_30T_cycle_#793.mat
BOOST_NEGPULSE_1S,793,0.86867,2.58376,0.5701,6,discharge,0,-2.582,0.861,2.0,2.0,3.7487,3.7091,15.3381,03-14-23_21.57_BCNP1s_protocol_HPPC_IN21700_30T_cycle_#793.mat
BOOST_NEGPULSE_1S,793,0.86867,2.58376,0.5701,6,discharge,0,-2.582,0.861,10.0,9.9,3.7487,3.6969,20.0635,03-14-23_21.57_BCNP1s_protocol_HPPC_IN21700_30T_cycle_#793.mat
BOOST_NEGPULSE_1S,793,0.86867,2.58376,0.5701,6,charge,0,1.29,0.43,2.0,1.9,3.7502,3.7696,15.0353,03-14-23_21.57_BCNP1s_protocol_HPPC_IN21700_30T_cycle_#793.mat
BOOST_NEGPULSE_1S,793,0.86867,2.58376,0.5701,6,charge,0,1.29,0.43,10.0,9.9,3.7502,3.775,19.2203,03-14-23_21.57_BCNP1s_protocol_HPPC_IN21700_30T_cycle_#793.mat
BOOST_NEGPULSE_1S,793,0.86867,2.58376,0.57,6,discharge,1,-10.316,3.439,2.0,2.0,3.749,3.5926,15.1609,03-14-23_21.57_BCNP1s_protocol_HPPC_IN21700_30T_cycle_#793.mat
BOOST_NEGPULSE_1S,793,0.86867,2.58376,0.57,6,discharge,1,-10.316,3.439,10.0,9.9,3.749,3.5483,19.4552,03-14-23_21.57_BCNP1s_protocol_HPPC_IN21700_30T_cycle_#793.mat
BOOST_NEGPULSE_1S,793,0.86867,2.58376,0.5702,6,charge,1,5.159,1.72,2.0,2.0,3.7536,3.8299,14.7911,03-14-23_21.57_BCNP1s_protocol_HPPC_IN21700_30T_cycle_#793.mat
BOOST_NEGPULSE_1S,793,0.86867,2.58376,0.5702,6,charge,1,5.159,1.72,10.0,9.9,3.7536,3.8499,18.6682,03-14-23_21.57_BCNP1s_protocol_HPPC_IN21700_30T_cycle_#793.mat
BOOST_NEGPULSE_1S,793,0.86867,2.58376,0.57,6,discharge,2,-20.635,6.878,2.0,2.0,3.7492,3.4447,14.7565,03-14-23_21.57_BCNP1s_protocol_HPPC_IN21700_30T_cycle_#793.mat
