Repository: KikETs/ECM_HYBRID_BMS_JOINT

## Results

| Arm | Model | Size | Protocol | Result | Worst cell |
|---|---|---|---|---|---|
| SOP | 2RC table + trim (A8) | 4 effective coefficients, 2 EW states | leave-one-cell-out | usable current 69.6 % discharge, 59.5 % charge (τ = 10 s) | 59.9 % / 53.5 % (BOOST_REST) |
| SOH | dQ/dV ridge | 65 coefficients | leave-one-cell-out | RMSE 0.0094, bias −0.0005 | 0.0130 (BOOST_REST) |
| SOC | 2RC EKF, low-current gate | 3 states | leave-one-cell-out | **2.34 %p** over six sensor disturbances on estimated SOH (2.325 on true SOH), per cell 2.00–2.75 | 4.60 %p (BOOST_NEGPULSE_1S, current offset −0.10 A) |

The SOH arm was a 10,945-parameter CNN until the second audit round. Nested

File: analysis/uypydj_hppc_resistance.csv (part 162 of 225)
protocol,cycle,SOH,CAP_Ah,SOC,soc_group,direction,rate_rank,I_A,CRate_rated,tau_s,tau_actual_s,V_pre_V,V_tau_V,R_mOhm,file
BOOST_NEGPULSE_1S,793,0.86867,2.58376,0.57,6,discharge,2,-20.635,6.878,10.0,9.9,3.7492,3.3687,18.4395,03-14-23_21.57_BCNP1s_protocol_HPPC_IN21700_30T_cycle_#793.mat
BOOST_NEGPULSE_1S,793,0.86867,2.58376,0.5702,6,charge,2,15.475,5.158,2.0,1.9,3.7567,3.9738,14.0291,03-14-23_21.57_BCNP1s_protocol_HPPC_IN21700_30T_cycle_#793.mat
BOOST_NEGPULSE_1S,793,0.86867,2.58376,0.5702,6,charge,2,15.475,5.158,10.0,9.9,3.7567,4.0223,17.1632,03-14-23_21.57_BCNP1s_protocol_HPPC_IN21700_30T_cycle_#793.mat
BOOST_NEGPULSE_1S,793,0.86867,2.58376,0.5699,6,discharge,3,-29.662,9.887,2.0,2.0,3.7496,3.3233,14.3719,03-14-23_21.57_BCNP1s_protocol_HPPC_IN21700_30T_cycle_#793.mat
BOOST_NEGPULSE_1S,793,0.86867,2.58376,0.5699,6,discharge,3,-29.662,9.887,10.0,9.9,3.7496,3.221,17.8208,03-14-23_21.57_BCNP1s_protocol_HPPC_IN21700_30T_cycle_#793.mat
BOOST_NEGPULSE_1S,793,0.86867,2.58376,0.5703,6,charge,3,25.794,8.598,2.0,2.0,3.7588,4.1054,13.4372,03-14-23_21.57_BCNP1s_protocol_HPPC_IN21700_30T_cycle_#793.mat
BOOST_NEGPULSE_1S,793,0.86867,2.58376,0.5703,6,charge,3,25.794,8.598,10.0,9.9,3.7588,4.1765,16.1937,03-14-23_21.57_BCNP1s_protocol_HPPC_IN21700_30T_cycle_#793.mat
BOOST_NEGPULSE_1S,793,0.86867,2.58376,0.4841,7,discharge,0,-2.582,0.861,2.0,1.9,3.6651,3.6268,14.8335,03-14-23_21.57_BCNP1s_protocol_HPPC_IN21700_30T_cycle_#793.mat
BOOST_NEGPULSE_1S,793,0.86867,2.58376,0.4841,7,discharge,0,-2.582,0.861,10.0,9.9,3.6651,3.6153,19.2874,03-14-23_21.57_BCNP1s_protocol_HPPC_IN21700_30T_cycle_#793.mat
BOOST_NEGPULSE_1S,793,0.86867,2.58376,0.4841,7,charge,0,1.29,0.43,2.0,2.0,3.6667,3.6867,15.5051,03-14-23_21.57_BCNP1s_protocol_HPPC_IN21700_30T_cycle_#793.mat
BOOST_NEGPULSE_1S,793,0.86867,2.58376,0.4841,7,charge,0,1.29,0.43,10.0,9.9,3.6667,3.6919,19.5364,03-14-23_21.57_BCNP1s_protocol_HPPC_IN21700_30T_cycle_#793.mat
BOOST_NEGPULSE_1S,793,0.86867,2.58376,0.484,7,discharge,1,-10.319,3.44,2.0,2.0,3.6653,3.5106,14.9918,03-14-23_21.57_BCNP1s_protocol_HPPC_IN21700_30T_cycle_#793.mat
BOOST_NEGPULSE_1S,793,0.86867,2.58376,0.484,7,discharge,1,-10.319,3.44,10.0,9.9,3.6653,3.4687,19.0522,03-14-23_21.57_BCNP1s_protocol_HPPC_IN21700_30T_cycle_#793.mat
BOOST_NEGPULSE_1S,793,0.86867,2.58376,0.4842,7,charge,1,5.158,1.719,2.0,2.0,3.6707,3.7466,14.7139,03-14-23_21.57_BCNP1s_protocol_HPPC_IN21700_30T_cycle_#793.mat
BOOST_NEGPULSE_1S,793,0.86867,2.58376,0.4842,7,charge,1,5.158,1.719,10.0,9.9,3.6707,3.7662,18.5135,03-14-23_21.57_BCNP1s_protocol_HPPC_IN21700_30T_cycle_#793.mat
BOOST_NEGPULSE_1S,793,0.86867,2.58376,0.484,7,discharge,2,-20.633,6.878,2.0,1.9,3.6662,3.3647,14.6125,03-14-23_21.57_BCNP1s_protocol_HPPC_IN21700_30T_cycle_#793.mat
BOOST_NEGPULSE_1S,793,0.86867,2.58376,0.484,7,discharge,2,-20.633,6.878,10.0,9.9,3.6662,3.2886,18.3008,03-14-23_21.57_BCNP1s_protocol_HPPC_IN21700_30T_cycle_#793.mat
BOOST_NEGPULSE_1S,793,0.86867,2.58376,0.4842,7,charge,2,15.476,5.159,2.0,2.0,3.6739,3.891,14.0282,03-14-23_21.57_BCNP1s_protocol_HPPC_IN21700_30T_cycle_#793.mat
BOOST_NEGPULSE_1S,793,0.86867,2.58376,0.4842,7,charge,2,15.476,5.159,10.0,9.9,3.6739,3.9375,17.0328,03-14-23_21.57_BCNP1s_protocol_HPPC_IN21700_30T_cycle_#793.mat
BOOST_NEGPULSE_1S,793,0.86867,2.58376,0.4839,7,discharge,3,-29.662,9.887,2.0,2.0,3.6668,3.2413,14.345,03-14-23_21.57_BCNP1s_protocol_HPPC_IN21700_30T_cycle_#793.mat
BOOST_NEGPULSE_1S,793,0.86867,2.58376,0.4839,7,discharge,3,-29.662,9.887,10.0,9.9,3.6668,3.1395,17.777,03-14-23_21.57_BCNP1s_protocol_HPPC_IN21700_30T_cycle_#793.mat
BOOST_NEGPULSE_1S,793,0.86867,2.58376,0.4843,7,charge,3,25.795,8.598,2.0,2.0,3.6764,4.0216,13.3824,03-14-23_21.57_BCNP1s_protocol_HPPC_IN21700_30T_cycle_#793.mat
BOOST_NEGPULSE_1S,793,0.86867,2.58376,0.4843,7,charge,3,25.795,8.598,10.0,9.9,3.6764,4.0914,16.0884,03-14-23_21.57_BCNP1s_protocol_HPPC_IN21700_30T_cycle_#793.mat
BOOST_NEGPULSE_1S,793,0.86867,2.58376,0.3981,8,discharge,0,-2.58,0.86,2.0,1.9,3.6013,3.5688,12.5945,03-14-23_21.57_BCNP1s_protocol_HPPC_IN21700_30T_cycle_#793.mat
BOOST_NEGPULSE_1S,793,0.86867,2.58376,0.3981,8,discharge,0,-2.58,0.86,10.0,9.7,3.6013,3.5566,17.3222,03-14-23_21.57_BCNP1s_protocol_HPPC_IN21700_30T_cycle_#793.mat
BOOST_NEGPULSE_1S,793,0.86867,2.58376,0.3981,8,charge,0,1.29,0.43,2.0,1.9,3.6131,3.6342,16.3579,03-14-23_21.57_BCNP1s_protocol_HPPC_IN21700_30T_cycle_#793.mat
BOOST_NEGPULSE_1S,793,0.86867,2.58376,0.3981,8,charge,0,1.29,0.43,10.0,9.9,3.6131,3.6394,20.3892,03-14-23_21.57_BCNP1s_protocol_HPPC_IN21700_30T_cycle_#793.mat
BOOST_NEGPULSE_1S,793,0.86867,2.58376,0.3981,8,discharge,1,-10.319,3.44,2.0,1.9,3.6113,3.4416,16.4454,03-14-23_21.57_BCNP1s_protocol_HPPC_IN21700_30T_cycle_#793.mat
BOOST_NEGPULSE_1S,793,0.86867,2.58376,0.3981,8,discharge,1,-10.319,3.44,10.0,9.9,3.6113,3.3959,20.8741,03-14-23_21.57_BCNP1s_protocol_HPPC_IN21700_30T_cycle_#793.mat
BOOST_NEGPULSE_1S,793,0.86867,2.58376,0.3982,8,charge,1,5.159,1.72,2.0,2.0,3.616,3.6986,16.0121,03-14-23_21.57_BCNP1s_protocol_HPPC_IN21700_30T_cycle_#793.mat
BOOST_NEGPULSE_1S,793,0.86867,2.58376,0.3982,8,charge,1,5.159,1.72,10.0,9.9,3.616,3.7185,19.8697,03-14-23_21.57_BCNP1s_protocol_HPPC_IN21700_30T_cycle_#793.mat
BOOST_NEGPULSE_1S,793,0.86867,2.58376,0.398,8,discharge,2,-20.635,6.878,2.0,2.0,3.6111,3.283,15.9002,03-14-23_21.57_BCNP1s_protocol_HPPC_IN21700_30T_cycle_#793.mat
BOOST_NEGPULSE_1S,793,0.86867,2.58376,0.398,8,discharge,2,-20.635,6.878,10.0,9.9,3.6111,3.2021,19.8207,03-14-23_21.57_BCNP1s_protocol_HPPC_IN21700_30T_cycle_#793.mat
BOOST_NEGPULSE_1S,793,0.86867,2.58376,0.3983,8,charge,2,15.475,5.158,2.0,1.9,3.6192,3.8484,14.811,03-14-23_21.57_BCNP1s_protocol_HPPC_IN21700_30T_cycle_#793.mat
BOOST_NEGPULSE_1S,793,0.86867,2.58376,0.3983,8,charge,2,15.475,5.158,10.0,9.9,3.6192,3.8943,17.7771,03-14-23_21.57_BCNP1s_protocol_HPPC_IN21700_30T_cycle_#793.mat
BOOST_NEGPULSE_1S,793,0.86867,2.58376,0.3979,8,discharge,3,-29.662,9.887,2.0,2.0,3.6105,3.1557,15.3327,03-14-23_21.57_BCNP1s_protocol_HPPC_IN21700_30T_cycle_#793.mat
BOOST_NEGPULSE_1S,793,0.86867,2.58376,0.3979,8,discharge,3,-29.662,9.887,10.0,9.9,3.6105,3.0436,19.112,03-14-23_21.57_BCNP1s_protocol_HPPC_IN21700_30T_cycle_#793.mat
BOOST_NEGPULSE_1S,793,0.86867,2.58376,0.3983,8,charge,3,25.795,8.598,2.0,2.0,3.6218,3.982,13.9639,03-14-23_21.57_BCNP1s_protocol_HPPC_IN21700_30T_cycle_#793.mat
BOOST_NEGPULSE_1S,793,0.86867,2.58376,0.3983,8,charge,3,25.795,8.598,10.0,9.9,3.6218,4.0454,16.4218,03-14-23_21.57_BCNP1s_protocol_HPPC_IN21700_30T_cycle_#793.mat
BOOST_NEGPULSE_1S,793,0.86867,2.58376,0.3122,9,discharge,0,-2.58,0.86,2.0,2.0,3.5293,3.4825,18.1388,03-14-23_21.57_BCNP1s_protocol_HPPC_IN21700_30T_cycle_#793.mat
BOOST_NEGPULSE_1S,793,0.86867,2.58376,0.3122,9,discharge,0,-2.58,0.86,10.0,9.9,3.5293,3.469,23.3712,03-14-23_21.57_BCNP1s_protocol_HPPC_IN21700_30T_cycle_#793.mat
BOOST_NEGPULSE_1S,793,0.86867,2.58376,0.3122,9,charge,0,1.29,0.43,2.0,2.0,3.531,3.5537,17.5969,03-14-23_21.57_BCNP1s_protocol_HPPC_IN21700_30T_cycle_#793.mat
BOOST_NEGPULSE_1S,793,0.86867,2.58376,0.3122,9,charge,0,1.29,0.43,10.0,9.9,3.531,3.5595,22.093,03-14-23_21.57_BCNP1s_protocol_HPPC_IN21700_30T_cycle_#793.mat
BOOST_NEGPULSE_1S,793,0.86867,2.58376,0.3121,9,discharge,1,-10.317,3.439,2.0,1.9,3.5296,3.3469,17.7086,03-14-23_21.57_BCNP1s_protocol_HPPC_IN21700_30T_cycle_#793.mat
BOOST_NEGPULSE_1S,793,0.86867,2.58376,0.3121,9,discharge,1,-10.317,3.439,10.0,9.9,3.5296,3.2957,22.6713,03-14-23_21.57_BCNP1s_protocol_HPPC_IN21700_30T_cycle_#793.mat
BOOST_NEGPULSE_1S,793,0.86867,2.58376,0.3122,9,charge,1,5.159,1.72,2.0,2.0,3.5359,3.6238,17.0395,03-14-23_21.57_BCNP1s_protocol_HPPC_IN21700_30T_cycle_#793.mat
BOOST_NEGPULSE_1S,793,0.86867,2.58376,0.3122,9,charge,1,5.159,1.72,10.0,9.9,3.5359,3.6452,21.1879,03-14-23_21.57_BCNP1s_protocol_HPPC_IN21700_30T_cycle_#793.mat
BOOST_NEGPULSE_1S,793,0.86867,2.58376,0.312,9,discharge,2,-20.635,6.878,2.0,2.0,3.5312,3.1794,17.0487,03-14-23_21.57_BCNP1s_protocol_HPPC_IN21700_30T_cycle_#793.mat
BOOST_NEGPULSE_1S,793,0.86867,2.58376,0.312,9,discharge,2,-20.635,6.878,10.0,9.9,3.5312,3.0778,21.9724,03-14-23_21.57_BCNP1s_protocol_HPPC_IN21700_30T_cycle_#793.mat
BOOST_NEGPULSE_1S,793,0.86867,2.58376,0.3123,9,charge,2,15.474,5.158,2.0,1.9,3.5412,3.781,15.497,03-14-23_21.57_BCNP1s_protocol_HPPC_IN21700_30T_cycle_#793.mat
BOOST_NEGPULSE_1S,793,0.86867,2.58376,0.3123,9,charge,2,15.474,5.158,10.0,9.9,3.5412,3.8345,18.9544,03-14-23_21.57_BCNP1s_protocol_HPPC_IN21700_30T_cycle_#793.mat
BOOST_NEGPULSE_1S,793,0.86867,2.58376,0.3119,9,discharge,3,-29.662,9.887,2.0,2.0,3.5321,3.0443,16.4453,03-14-23_21.57_BCNP1s_protocol_HPPC_IN21700_30T_cycle_#793.mat
BOOST_NEGPULSE_1S,793,0.86867,2.58376,0.3119,9,discharge,3,-29.662,9.887,10.0,9.9,3.5321,2.8826,21.8967,03-14-23_21.57_BCNP1s_protocol_HPPC_IN21700_30T_cycle_#793.mat
BOOST_NEGPULSE_1S,793,0.86867,2.58376,0.3124,9,charge,3,25.795,8.598,2.0,2.0,3.5451,3.9176,14.4408,03-14-23_21.57_BCNP1s_protocol_HPPC_IN21700_30T_cycle_#793.mat
BOOST_NEGPULSE_1S,793,0.86867,2.58376,0.3124,9,charge,3,25.795,8.598,10.0,9.9,3.5451,3.9906,17.2708,03-14-23_21.57_BCNP1s_protocol_HPPC_IN21700_30T_cycle_#793.mat
BOOST_NEGPULSE_1S,793,0.86867,2.58376,0.2691,10,discharge,0,-2.58,0.86,2.0,2.0,3.48,3.4304,19.2226,03-14-23_21.57_BCNP1s_protocol_HPPC_IN21700_30T_cycle_#793.mat
BOOST_NEGPULSE_1S,793,0.86867,2.58376,0.2691,10,discharge,0,-2.58,0.86,10.0,9.9,3.48,3.4158,24.8808,03-14-23_21.57_BCNP1s_protocol_HPPC_IN21700_30T_cycle_#793.mat
BOOST_NEGPULSE_1S,793,0.86867,2.58376,0.2692,10,charge,0,1.29,0.43,2.0,2.0,3.4818,3.5058,18.6061,03-14-23_21.57_BCNP1s_protocol_HPPC_IN21700_30T_cycle_#793.mat
BOOST_NEGPULSE_1S,793,0.86867,2.58376,0.2692,10,charge,0,1.29,0.43,10.0,9.9,3.4818,3.5118,23.2576,03-14-23_21.57_BCNP1s_protocol_HPPC_IN21700_30T_cycle_#793.mat
BOOST_NEGPULSE_1S,793,0.86867,2.58376,0.2691,10,discharge,1,-10.319,3.44,2.0,1.9,3.4803,3.2859,18.839,03-14-23_21.57_BCNP1s_protocol_HPPC_IN21700_30T_cycle_#793.mat
BOOST_NEGPULSE_1S,793,0.86867,2.58376,0.2691,10,discharge,1,-10.319,3.44,10.0,9.9,3.4803,3.2264,24.6051,03-14-23_21.57_BCNP1s_protocol_HPPC_IN21700_30T_cycle_#793.mat
BOOST_NEGPULSE_1S,793,0.86867,2.58376,0.2692,10,charge,1,5.159,1.72,2.0,2.0,3.4868,3.578,17.6792,03-14-23_21.57_BCNP1s_protocol_HPPC_IN21700_30T_cycle_#793.mat
BOOST_NEGPULSE_1S,793,0.86867,2.58376,0.2692,10,charge,1,5.159,1.72,10.0,9.9,3.4868,3.5994,21.8276,03-14-23_21.57_BCNP1s_protocol_HPPC_IN21700_30T_cycle_#793.mat
BOOST_NEGPULSE_1S,793,0.86867,2.58376,0.269,10,discharge,2,-20.634,6.878,2.0,2.0,3.4817,3.1063,18.1933,03-14-23_21.57_BCNP1s_protocol_HPPC_IN21700_30T_cycle_#793.mat
BOOST_NEGPULSE_1S,793,0.86867,2.58376,0.269,10,discharge,2,-20.634,6.878,10.0,9.9,3.4817,2.9652,25.0315,03-14-23_21.57_BCNP1s_protocol_HPPC_IN21700_30T_cycle_#793.mat
BOOST_NEGPULSE_1S,793,0.86867,2.58376,0.2693,10,charge,2,15.475,5.158,2.0,2.0,3.4917,3.7366,15.8255,03-14-23_21.57_BCNP1s_protocol_HPPC_IN21700_30T_cycle_#793.mat
BOOST_NEGPULSE_1S,793,0.86867,2.58376,0.2693,10,charge,2,15.475,5.158,10.0,9.9,3.4917,3.7909,19.3344,03-14-23_21.57_BCNP1s_protocol_HPPC_IN21700_30T_cycle_#793.mat
BOOST_NEGPULSE_1S,793,0.86867,2.58376,0.2689,10,discharge,3,-29.661,9.887,2.0,2.0,3.4819,2.9575,17.6798,03-14-23_21.57_BCNP1s_protocol_HPPC_IN21700_30T_cycle_#793.mat
BOOST_NEGPULSE_1S,793,0.86867,2.58376,0.2689,10,discharge,3,-29.661,9.887,10.0,9.9,3.4819,2.7081,26.0881,03-14-23_21.57_BCNP1s_protocol_HPPC_IN21700_30T_cycle_#793.mat
BOOST_NEGPULSE_1S,793,0.86867,2.58376,0.2694,10,charge,3,25.794,8.598,2.0,2.0,3.4948,3.87,14.546,03-14-23_21.57_BCNP1s_protocol_HPPC_IN21700_30T_cycle_#793.mat
BOOST_NEGPULSE_1S,793,0.86867,2.58376,0.2694,10,charge,3,25.794,8.598,10.0,9.9,3.4948,3.9489,17.6049,03-14-23_21.57_BCNP1s_protocol_HPPC_IN21700_30T_cycle_#793.mat
BOOST_NEGPULSE_1S,793,0.86867,2.58376,0.2262,11,discharge,0,-2.579,0.86,2.0,2.0,3.4376,3.3837,20.9028,03-14-23_21.57_BCNP1s_protocol_HPPC_IN21700_30T_cycle_#793.mat
BOOST_NEGPULSE_1S,793,0.86867,2.58376,0.2262,11,discharge,0,-2.579,0.86,10.0,9.9,3.4376,3.3659,27.8058,03-14-23_21.57_BCNP1s_protocol_HPPC_IN21700_30T_cycle_#793.mat
BOOST_NEGPULSE_1S,793,0.86867,2.58376,0.2262,11,charge,0,1.29,0.43,2.0,2.0,3.4401,3.4657,19.8527,03-14-23_21.57_BCNP1s_protocol_HPPC_IN21700_30T_cycle_#793.mat
BOOST_NEGPULSE_1S,793,0.86867,2.58376,0.2262,11,charge,0,1.29,0.43,10.0,9.9,3.4401,3.4718,24.5832,03-14-23_21.57_BCNP1s_protocol_HPPC_IN21700_30T_cycle_#793.mat
BOOST_NEGPULSE_1S,793,0.86867,2.58376,0.2261,11,discharge,1,-10.318,3.439,2.0,2.0,3.438,3.2211,21.0215,03-14-23_21.57_BCNP1s_protocol_HPPC_IN21700_30T_cycle_#793.mat
BOOST_NEGPULSE_1S,793,0.86867,2.58376,0.2261,11,discharge,1,-10.318,3.439,10.0,9.9,3.438,3.1296,29.8895,03-14-23_21.57_BCNP1s_protocol_HPPC_IN21700_30T_cycle_#793.mat
BOOST_NEGPULSE_1S,793,0.86867,2.58376,0.2262,11,charge,1,5.159,1.72,2.0,2.0,3.4466,3.5411,18.3186,03-14-23_21.57_BCNP1s_protocol_HPPC_IN21700_30T_cycle_#793.mat
BOOST_NEGPULSE_1S,793,0.86867,2.58376,0.2262,11,charge,1,5.159,1.72,10.0,9.9,3.4466,3.5589,21.7691,03-14-23_21.57_BCNP1s_protocol_HPPC_IN21700_30T_cycle_#793.mat
BOOST_NEGPULSE_1S,793,0.86867,2.58376,0.226,11,discharge,2,-20.635,6.878,2.0,2.0,3.4399,3.0191,20.3925,03-14-23_21.57_BCNP1s_protocol_HPPC_IN21700_30T_cycle_#793.mat
BOOST_NEGPULSE_1S,793,0.86867,2.58376,0.226,11,discharge,2,-20.635,6.878,10.0,9.9,3.4399,2.7522,33.3269,03-14-23_21.57_BCNP1s_protocol_HPPC_IN21700_30T_cycle_#793.mat
BOOST_NEGPULSE_1S,793,0.86867,2.58376,0.2263,11,charge,2,15.476,5.159,2.0,2.0,3.4519,3.6965,15.8051,03-14-23_21.57_BCNP1s_protocol_HPPC_IN21700_30T_cycle_#793.mat
BOOST_NEGPULSE_1S,793,0.86867,2.58376,0.2263,11,charge,2,15.476,5.159,10.0,9.9,3.4519,3.7436,18.8485,03-14-23_21.57_BCNP1s_protocol_HPPC_IN21700_30T_cycle_#793.mat
BOOST_NEGPULSE_1S,793,0.86867,2.58376,0.2259,11,discharge,3,-29.662,9.887,2.0,2.0,3.4395,2.8452,20.0357,03-14-23_21.57_BCNP1s_protocol_HPPC_IN21700_30T_cycle_#793.mat
BOOST_NEGPULSE_1S,793,0.86867,2.58376,0.2259,11,discharge,3,-29.662,9.887,10.0,9.9,3.4395,2.4998,31.6803,03-14-23_21.57_BCNP1s_protocol_HPPC_IN21700_30T_cycle_#793.mat
BOOST_NEGPULSE_1S,793,0.86867,2.58376,0.2264,11,charge,3,25.793,8.598,2.0,2.0,3.4554,3.8236,14.2752,03-14-23_21.57_BCNP1s_protocol_HPPC_IN21700_30T_cycle_#793.mat
BOOST_NEGPULSE_1S,793,0.86867,2.58376,0.2264,11,charge,3,25.793,8.598,10.0,9.9,3.4554,3.8994,17.214,03-14-23_21.57_BCNP1s_protocol_HPPC_IN21700_30T_cycle_#793.mat
BOOST_NEGPULSE_1S,793,0.86867,2.58376,0.1832,12,discharge,0,-2.58,0.86,2.0,2.0,3.3964,3.3328,24.6473,03-14-23_21.57_BCNP1s_protocol_HPPC_IN21700_30T_cycle_#793.mat
BOOST_NEGPULSE_1S,793,0.86867,2.58376,0.1832,12,discharge,0,-2.58,0.86,10.0,9.9,3.3964,3.3028,36.2734,03-14-23_21.57_BCNP1s_protocol_HPPC_IN21700_30T_cycle_#793.mat
BOOST_NEGPULSE_1S,793,0.86867,2.58376,0.1832,12,charge,0,1.29,0.43,2.0,2.0,3.4,3.429,22.4841,03-14-23_21.57_BCNP1s_protocol_HPPC_IN21700_30T_cycle_#793.mat
BOOST_NEGPULSE_1S,793,0.86867,2.58376,0.1832,12,charge,0,1.29,0.43,10.0,9.9,3.4,3.4381,29.5395,03-14-23_21.57_BCNP1s_protocol_HPPC_IN21700_30T_cycle_#793.mat
BOOST_NEGPULSE_1S,793,0.86867,2.58376,0.1831,12,discharge,1,-10.32,3.44,2.0,2.0,3.3976,3.1276,26.1628,03-14-23_21.57_BCNP1s_protocol_HPPC_IN21700_30T_cycle_#793.mat
BOOST_NEGPULSE_1S,793,0.86867,2.58376,0.1831,12,discharge,1,-10.32,3.44,10.0,9.9,3.3976,2.92,46.2791,03-14-23_21.57_BCNP1s_protocol_HPPC_IN21700_30T_cycle_#793.mat
BOOST_NEGPULSE_1S,793,0.86867,2.58376,0.1832,12,charge,1,5.159,1.72,2.0,1.9,3.41,3.5115,19.6744,03-14-23_21.57_BCNP1s_protocol_HPPC_IN21700_30T_cycle_#793.mat
BOOST_NEGPULSE_1S,793,0.86867,2.58376,0.1832,12,charge,1,5.159,1.72,10.0,9.9,3.41,3.533,23.8418,03-14-23_21.57_BCNP1s_protocol_HPPC_IN21700_30T_cycle_#793.mat
BOOST_NEGPULSE_1S,793,0.86867,2.58376,0.183,12,discharge,2,-20.636,6.879,2.0,2.0,3.4007,2.8507,26.6525,03-14-23_21.57_BCNP1s_protocol_HPPC_IN21700_30T_cycle_#793.mat
BOOST_NEGPULSE_1S,793,0.86867,2.58376,0.183,12,discharge,2,-20.636,6.879,10.0,9.9,3.4007,2.4998,43.6567,03-14-23_21.57_BCNP1s_protocol_HPPC_IN21700_30T_cycle_#793.mat
BOOST_NEGPULSE_1S,793,0.86867,2.58376,0.1833,12,charge,2,15.475,5.158,2.0,2.0,3.4178,3.6648,15.9612,03-14-23_21.57_BCNP1s_protocol_HPPC_IN21700_30T_cycle_#793.mat
BOOST_NEGPULSE_1S,793,0.86867,2.58376,0.1833,12,charge,2,15.475,5.158,10.0,9.9,3.4178,3.7058,18.6107,03-14-23_21.57_BCNP1s_protocol_HPPC_IN21700_30T_cycle_#793.mat
BOOST_NEGPULSE_1S,793,0.86867,2.58376,0.1829,12,discharge,3,-22.824,7.608,2.0,2.0,3.4003,2.6061,34.7967,03-14-23_21.57_BCNP1s_protocol_HPPC_IN21700_30T_cycle_#793.mat
BOOST_NEGPULSE_1S,793,0.86867,2.58376,0.1829,12,discharge,3,-22.824,7.608,10.0,9.9,3.4003,2.4999,39.4497,03-14-23_21.57_BCNP1s_protocol_HPPC_IN21700_30T_cycle_#793.mat
BOOST_NEGPULSE_1S,793,0.86867,2.58376,0.1834,12,charge,3,25.795,8.598,2.0,2.0,3.4195,3.7929,14.4757,03-14-23_21.57_BCNP1s_protocol_HPPC_IN21700_30T_cycle_#793.mat
BOOST_NEGPULSE_1S,793,0.86867,2.58376,0.1834,12,charge,3,25.795,8.598,10.0,9.9,3.4195,3.8591,17.0421,03-14-23_21.57_BCNP1s_protocol_HPPC_IN21700_30T_cycle_#793.mat
BOOST_NEGPULSE_1S,831,0.87076,2.58998,1.0,0,discharge,0,-2.588,0.863,2.0,2.0,4.1307,4.0716,22.8362,03-24-23_21.16_BCNP1s_protocol_HPPC_IN21700_30T_cycle_#831.mat
BOOST_NEGPULSE_1S,831,0.87076,2.58998,1.0,0,discharge,0,-2.588,0.863,10.0,9.7,4.1307,4.0519,30.4482,03-24-23_21.16_BCNP1s_protocol_HPPC_IN21700_30T_cycle_#831.mat
BOOST_NEGPULSE_1S,831,0.87076,2.58998,1.0,0,charge,0,1.296,0.432,2.0,2.0,4.1446,4.182,28.8536,03-24-23_21.16_BCNP1s_protocol_HPPC_IN21700_30T_cycle_#831.mat
BOOST_NEGPULSE_1S,831,0.87076,2.58998,1.0,0,charge,0,1.296,0.432,10.0,9.9,4.1446,4.1961,39.7315,03-24-23_21.16_BCNP1s_protocol_HPPC_IN21700_30T_cycle_#831.mat
BOOST_NEGPULSE_1S,831,0.87076,2.58998,0.9999,0,discharge,1,-10.353,3.451,2.0,2.0,4.1402,3.8962,23.568,03-24-23_21.16_BCNP1s_protocol_HPPC_IN21700_30T_cycle_#831.mat
BOOST_NEGPULSE_1S,831,0.87076,2.58998,0.9999,0,discharge,1,-10.353,3.451,10.0,9.9,4.1402,3.8615,26.9197,03-24-23_21.16_BCNP1s_protocol_HPPC_IN21700_30T_cycle_#831.mat
BOOST_NEGPULSE_1S,831,0.87076,2.58998,1.0,0,charge,1,1.545,0.515,2.0,2.0,4.1497,4.2,32.5545,03-24-23_21.16_BCNP1s_protocol_HPPC_IN21700_30T_cycle_#831.mat
BOOST_NEGPULSE_1S,831,0.87076,2.58998,1.0,0,charge,1,1.545,0.515,10.0,9.9,4.1497,4.2,32.5545,03-24-23_21.16_BCNP1s_protocol_HPPC_IN21700_30T_cycle_#831.mat
BOOST_NEGPULSE_1S,831,0.87076,2.58998,0.9998,0,discharge,2,-20.707,6.902,2.0,2.0,4.139,3.7188,20.2927,03-24-23_21.16_BCNP1s_protocol_HPPC_IN21700_30T_cycle_#831.mat
BOOST_NEGPULSE_1S,831,0.87076,2.58998,0.9998,0,discharge,2,-20.707,6.902,10.0,9.9,4.139,3.6728,22.5141,03-24-23_21.16_BCNP1s_protocol_HPPC_IN21700_30T_cycle_#831.mat
BOOST_NEGPULSE_1S,831,0.87076,2.58998,1.0,0,charge,2,1.449,0.483,2.0,2.0,4.1538,4.2,31.8819,03-24-23_21.16_BCNP1s_protocol_HPPC_IN21700_30T_cycle_#831.mat
BOOST_NEGPULSE_1S,831,0.87076,2.58998,1.0,0,charge,2,1.449,0.483,10.0,9.9,4.1538,4.2,31.8819,03-24-23_21.16_BCNP1s_protocol_HPPC_IN21700_30T_cycle_#831.mat
BOOST_NEGPULSE_1S,831,0.87076,2.58998,0.9998,0,discharge,3,-29.767,9.922,2.0,2.0,4.1385,3.585,18.5944,03-24-23_21.16_BCNP1s_protocol_HPPC_IN21700_30T_cycle_#831.mat
BOOST_NEGPULSE_1S,831,0.87076,2.58998,0.9998,0,discharge,3,-29.767,9.922,10.0,9.9,4.1385,3.525,20.6101,03-24-23_21.16_BCNP1s_protocol_HPPC_IN21700_30T_cycle_#831.mat
BOOST_NEGPULSE_1S,831,0.87076,2.58998,1.0,0,charge,3,1.378,0.459,2.0,1.9,4.1556,4.2,32.23,03-24-23_21.16_BCNP1s_protocol_HPPC_IN21700_30T_cycle_#831.mat
BOOST_NEGPULSE_1S,831,0.87076,2.58998,1.0,0,charge,3,1.378,0.459,10.0,9.9,4.1556,4.2,32.23,03-24-23_21.16_BCNP1s_protocol_HPPC_IN21700_30T_cycle_#831.mat
BOOST_NEGPULSE_1S,831,0.87076,2.58998,0.9568,1,discharge,0,-2.588,0.863,2.0,2.0,4.09,4.0307,22.9134,03-24-23_21.16_BCNP1s_protocol_HPPC_IN21700_30T_cycle_#831.mat
BOOST_NEGPULSE_1S,831,0.87076,2.58998,0.9568,1,discharge,0,-2.588,0.863,10.0,9.9,4.09,4.0197,27.1638,03-24-23_21.16_BCNP1s_protocol_HPPC_IN21700_30T_cycle_#831.mat
BOOST_NEGPULSE_1S,831,0.87076,2.58998,0.9569,1,charge,0,1.296,0.432,2.0,2.0,4.0916,4.1214,22.9921,03-24-23_21.16_BCNP1s_protocol_HPPC_IN21700_30T_cycle_#831.mat
BOOST_NEGPULSE_1S,831,0.87076,2.58998,0.9569,1,charge,0,1.296,0.432,10.0,9.9,4.0916,4.1281,28.1614,03-24-23_21.16_BCNP1s_protocol_HPPC_IN21700_30T_cycle_#831.mat
BOOST_NEGPULSE_1S,831,0.87076,2.58998,0.9568,1,discharge,1,-10.353,3.451,2.0,2.0,4.0904,3.8743,20.8732,03-24-23_21.16_BCNP1s_protocol_HPPC_IN21700_30T_cycle_#831.mat
BOOST_NEGPULSE_1S,831,0.87076,2.58998,0.9568,1,discharge,1,-10.353,3.451,10.0,9.9,4.0904,3.8445,23.7516,03-24-23_21.16_BCNP1s_protocol_HPPC_IN21700_30T_cycle_#831.mat
BOOST_NEGPULSE_1S,831,0.87076,2.58998,0.9569,1,charge,1,4.223,1.408,2.0,2.0,4.0945,4.2001,25.0047,03-24-23_21.16_BCNP1s_protocol_HPPC_IN21700_30T_cycle_#831.mat
BOOST_NEGPULSE_1S,831,0.87076,2.58998,0.9569,1,charge,1,4.223,1.408,10.0,9.9,4.0945,4.2,24.9811,03-24-23_21.16_BCNP1s_protocol_HPPC_IN21700_30T_cycle_#831.mat
BOOST_NEGPULSE_1S,831,0.87076,2.58998,0.9567,1,discharge,2,-20.705,6.902,2.0,1.9,4.0908,3.7067,18.5511,03-24-23_21.16_BCNP1s_protocol_HPPC_IN21700_30T_cycle_#831.mat
BOOST_NEGPULSE_1S,831,0.87076,2.58998,0.9567,1,discharge,2,-20.705,6.902,10.0,9.9,4.0908,3.6551,21.0432,03-24-23_21.16_BCNP1s_protocol_HPPC_IN21700_30T_cycle_#831.mat
BOOST_NEGPULSE_1S,831,0.87076,2.58998,0.9569,1,charge,2,4.117,1.372,2.0,2.0,4.0979,4.2001,24.8221,03-24-23_21.16_BCNP1s_protocol_HPPC_IN21700_30T_cycle_#831.mat
BOOST_NEGPULSE_1S,831,0.87076,2.58998,0.9569,1,charge,2,4.117,1.372,10.0,9.9,4.0979,4.2,24.7978,03-24-23_21.16_BCNP1s_protocol_HPPC_IN21700_30T_cycle_#831.mat
BOOST_NEGPULSE_1S,831,0.87076,2.58998,0.9566,1,discharge,3,-29.765,9.922,2.0,2.0,4.0916,3.5752,17.3492,03-24-23_21.16_BCNP1s_protocol_HPPC_IN21700_30T_cycle_#831.mat
BOOST_NEGPULSE_1S,831,0.87076,2.58998,0.9566,1,discharge,3,-29.765,9.922,10.0,9.9,4.0916,3.5051,19.7044,03-24-23_21.16_BCNP1s_protocol_HPPC_IN21700_30T_cycle_#831.mat
BOOST_NEGPULSE_1S,831,0.87076,2.58998,0.9569,1,charge,3,3.979,1.326,2.0,2.0,4.1009,4.2001,24.929,03-24-23_21.16_BCNP1s_protocol_HPPC_IN21700_30T_cycle_#831.mat
BOOST_NEGPULSE_1S,831,0.87076,2.58998,0.9569,1,charge,3,3.979,1.326,10.0,9.9,4.1009,4.2,24.9039,03-24-23_21.16_BCNP1s_protocol_HPPC_IN21700_30T_cycle_#831.mat
BOOST_NEGPULSE_1S,831,0.87076,2.58998,0.9137,2,discharge,0,-2.588,0.863,2.0,2.0,4.0764,4.0228,20.7086,03-24-23_21.16_BCNP1s_protocol_HPPC_IN21700_30T_cycle_#831.mat
BOOST_NEGPULSE_1S,831,0.87076,2.58998,0.9137,2,discharge,0,-2.588,0.863,10.0,9.9,4.0764,4.0115,25.0744,03-24-23_21.16_BCNP1s_protocol_HPPC_IN21700_30T_cycle_#831.mat
BOOST_NEGPULSE_1S,831,0.87076,2.58998,0.9137,2,charge,0,1.294,0.431,2.0,1.9,4.0779,4.1042,20.3214,03-24-23_21.16_BCNP1s_protocol_HPPC_IN21700_30T_cycle_#831.mat
BOOST_NEGPULSE_1S,831,0.87076,2.58998,0.9137,2,charge,0,1.294,0.431,10.0,9.9,4.0779,4.1098,24.6484,03-24-23_21.16_BCNP1s_protocol_HPPC_IN21700_30T_cycle_#831.mat
BOOST_NEGPULSE_1S,831,0.87076,2.58998,0.9136,2,discharge,1,-10.351,3.45,2.0,2.0,4.0768,3.8744,19.5537,03-24-23_21.16_BCNP1s_protocol_HPPC_IN21700_30T_cycle_#831.mat
BOOST_NEGPULSE_1S,831,0.87076,2.58998,0.9136,2,discharge,1,-10.351,3.45,10.0,9.9,4.0768,3.8362,23.2441,03-24-23_21.16_BCNP1s_protocol_HPPC_IN21700_30T_cycle_#831.mat
BOOST_NEGPULSE_1S,831,0.87076,2.58998,0.9138,2,charge,1,5.177,1.726,2.0,2.0,4.0803,4.1842,20.0707,03-24-23_21.16_BCNP1s_protocol_HPPC_IN21700_30T_cycle_#831.mat
BOOST_NEGPULSE_1S,831,0.87076,2.58998,0.9138,2,charge,1,5.177,1.726,10.0,9.9,4.0803,4.2,23.1228,03-24-23_21.16_BCNP1s_protocol_HPPC_IN21700_30T_cycle_#831.mat
BOOST_NEGPULSE_1S,831,0.87076,2.58998,0.9136,2,discharge,2,-20.707,6.902,2.0,1.9,4.0762,3.7084,17.7621,03-24-23_21.16_BCNP1s_protocol_HPPC_IN21700_30T_cycle_#831.mat
BOOST_NEGPULSE_1S,831,0.87076,2.58998,0.9136,2,discharge,2,-20.707,6.902,10.0,9.9,4.0762,3.6424,20.9494,03-24-23_21.16_BCNP1s_protocol_HPPC_IN21700_30T_cycle_#831.mat
BOOST_NEGPULSE_1S,831,0.87076,2.58998,0.9138,2,charge,2,5.476,1.825,2.0,2.0,4.0829,4.2002,21.4219,03-24-23_21.16_BCNP1s_protocol_HPPC_IN21700_30T_cycle_#831.mat
BOOST_NEGPULSE_1S,831,0.87076,2.58998,0.9138,2,charge,2,5.476,1.825,10.0,9.9,4.0829,4.2002,21.4219,03-24-23_21.16_BCNP1s_protocol_HPPC_IN21700_30T_cycle_#831.mat
BOOST_NEGPULSE_1S,831,0.87076,2.58998,0.9135,2,discharge,3,-29.765,9.922,2.0,2.0,4.0779,3.5768,16.8352,03-24-23_21.16_BCNP1s_protocol_HPPC_IN21700_30T_cycle_#831.mat
BOOST_NEGPULSE_1S,831,0.87076,2.58998,0.9135,2,discharge,3,-29.765,9.922,10.0,9.9,4.0779,3.4905,19.7346,03-24-23_21.16_BCNP1s_protocol_HPPC_IN21700_30T_cycle_#831.mat
BOOST_NEGPULSE_1S,831,0.87076,2.58998,0.9138,2,charge,3,5.361,1.787,2.0,1.9,4.0849,4.2,21.4715,03-24-23_21.16_BCNP1s_protocol_HPPC_IN21700_30T_cycle_#831.mat
BOOST_NEGPULSE_1S,831,0.87076,2.58998,0.9138,2,charge,3,5.361,1.787,10.0,9.9,4.0849,4.2001,21.4901,03-24-23_21.16_BCNP1s_protocol_HPPC_IN21700_30T_cycle_#831.mat
BOOST_NEGPULSE_1S,831,0.87076,2.58998,0.8274,3,discharge,0,-2.588,0.863,2.0,2.0,4.0101,3.9617,18.701,03-24-23_21.16_BCNP1s_protocol_HPPC_IN21700_30T_cycle_#831.mat
BOOST_NEGPULSE_1S,831,0.87076,2.58998,0.8274,3,discharge,0,-2.588,0.863,10.0,9.9,4.0101,3.9449,25.1922,03-24-23_21.16_BCNP1s_protocol_HPPC_IN21700_30T_cycle_#831.mat
BOOST_NEGPULSE_1S,831,0.87076,2.58998,0.8275,3,charge,0,1.294,0.431,2.0,2.0,4.0125,4.036,18.1593,03-24-23_21.16_BCNP1s_protocol_HPPC_IN21700_30T_cycle_#831.mat
BOOST_NEGPULSE_1S,831,0.87076,2.58998,0.8275,3,charge,0,1.294,0.431,10.0,9.9,4.0125,4.0432,23.7231,03-24-23_21.16_BCNP1s_protocol_HPPC_IN21700_30T_cycle_#831.mat
BOOST_NEGPULSE_1S,831,0.87076,2.58998,0.8273,3,discharge,1,-10.353,3.451,2.0,1.9,4.011,3.8246,18.0044,03-24-23_21.16_BCNP1s_protocol_HPPC_IN21700_30T_cycle_#831.mat
BOOST_NEGPULSE_1S,831,0.87076,2.58998,0.8273,3,discharge,1,-10.353,3.451,10.0,9.9,4.011,3.7711,23.172,03-24-23_21.16_BCNP1s_protocol_HPPC_IN21700_30T_cycle_#831.mat
BOOST_NEGPULSE_1S,831,0.87076,2.58998,0.8275,3,charge,1,5.177,1.726,2.0,2.0,4.017,4.1078,17.5395,03-24-23_21.16_BCNP1s_protocol_HPPC_IN21700_30T_cycle_#831.mat
BOOST_NEGPULSE_1S,831,0.87076,2.58998,0.8275,3,charge,1,5.177,1.726,10.0,9.9,4.017,4.1322,22.2527,03-24-23_21.16_BCNP1s_protocol_HPPC_IN21700_30T_cycle_#831.mat
BOOST_NEGPULSE_1S,831,0.87076,2.58998,0.8273,3,discharge,2,-20.707,6.902,2.0,2.0,4.012,3.6602,16.9894,03-24-23_21.16_BCNP1s_protocol_HPPC_IN21700_30T_cycle_#831.mat
BOOST_NEGPULSE_1S,831,0.87076,2.58998,0.8273,3,discharge,2,-20.707,6.902,10.0,9.9,4.012,3.5832,20.708,03-24-23_21.16_BCNP1s_protocol_HPPC_IN21700_30T_cycle_#831.mat
BOOST_NEGPULSE_1S,831,0.87076,2.58998,0.8276,3,charge,2,9.794,3.265,2.0,2.0,4.0209,4.2002,18.3079,03-24-23_21.16_BCNP1s_protocol_HPPC_IN21700_30T_cycle_#831.mat
BOOST_NEGPULSE_1S,831,0.87076,2.58998,0.8276,3,charge,2,9.794,3.265,10.0,9.9,4.0209,4.2001,18.2977,03-24-23_21.16_BCNP1s_protocol_HPPC_IN21700_30T_cycle_#831.mat
BOOST_NEGPULSE_1S,831,0.87076,2.58998,0.8272,3,discharge,3,-29.765,9.922,2.0,1.9,4.013,3.5344,16.0793,03-24-23_21.16_BCNP1s_protocol_HPPC_IN21700_30T_cycle_#831.mat
BOOST_NEGPULSE_1S,831,0.87076,2.58998,0.8272,3,discharge,3,-29.765,9.922,10.0,9.9,4.013,3.4348,19.4255,03-24-23_21.16_BCNP1s_protocol_HPPC_IN21700_30T_cycle_#831.mat
BOOST_NEGPULSE_1S,831,0.87076,2.58998,0.8276,3,charge,3,9.734,3.245,2.0,2.0,4.0236,4.2001,18.1329,03-24-23_21.16_BCNP1s_protocol_HPPC_IN21700_30T_cycle_#831.mat
BOOST_NEGPULSE_1S,831,0.87076,2.58998,0.8276,3,charge,3,9.734,3.245,10.0,9.9,4.0236,4.2,18.1226,03-24-23_21.16_BCNP1s_protocol_HPPC_IN21700_30T_cycle_#831.mat
BOOST_NEGPULSE_1S,831,0.87076,2.58998,0.7411,4,discharge,0,-2.588,0.863,2.0,2.0,3.9155,3.8708,17.2707,03-24-23_21.16_BCNP1s_protocol_HPPC_IN21700_30T_cycle_#831.mat
BOOST_NEGPULSE_1S,831,0.87076,2.58998,0.7411,4,discharge,0,-2.588,0.863,10.0,9.9,3.9155,3.8556,23.1435,03-24-23_21.16_BCNP1s_protocol_HPPC_IN21700_30T_cycle_#831.mat
BOOST_NEGPULSE_1S,831,0.87076,2.58998,0.7412,4,charge,0,1.296,0.432,2.0,1.9,3.9177,3.9392,16.5908,03-24-23_21.16_BCNP1s_protocol_HPPC_IN21700_30T_cycle_#831.mat
BOOST_NEGPULSE_1S,831,0.87076,2.58998,0.7412,4,charge,0,1.296,0.432,10.0,9.9,3.9177,3.9455,21.4523,03-24-23_21.16_BCNP1s_protocol_HPPC_IN21700_30T_cycle_#831.mat
BOOST_NEGPULSE_1S,831,0.87076,2.58998,0.7411,4,discharge,1,-10.353,3.451,2.0,2.0,3.9149,3.7417,16.7295,03-24-23_21.16_BCNP1s_protocol_HPPC_IN21700_30T_cycle_#831.mat
BOOST_NEGPULSE_1S,831,0.87076,2.58998,0.7411,4,discharge,1,-10.353,3.451,10.0,9.9,3.9149,3.6965,21.0953,03-24-23_21.16_BCNP1s_protocol_HPPC_IN21700_30T_cycle_#831.mat
BOOST_NEGPULSE_1S,831,0.87076,2.58998,0.7412,4,charge,1,5.177,1.726,2.0,2.0,3.9215,4.0052,16.1689,03-24-23_21.16_BCNP1s_protocol_HPPC_IN21700_30T_cycle_#831.mat
BOOST_NEGPULSE_1S,831,0.87076,2.58998,0.7412,4,charge,1,5.177,1.726,10.0,9.9,3.9215,4.0255,20.0904,03-24-23_21.16_BCNP1s_protocol_HPPC_IN21700_30T_cycle_#831.mat
BOOST_NEGPULSE_1S,831,0.87076,2.58998,0.741,4,discharge,2,-20.707,6.902,2.0,2.0,3.9159,3.5862,15.9222,03-24-23_21.16_BCNP1s_protocol_HPPC_IN21700_30T_cycle_#831.mat
BOOST_NEGPULSE_1S,831,0.87076,2.58998,0.741,4,discharge,2,-20.707,6.902,10.0,9.9,3.9159,3.5171,19.2592,03-24-23_21.16_BCNP1s_protocol_HPPC_IN21700_30T_cycle_#831.mat
BOOST_NEGPULSE_1S,831,0.87076,2.58998,0.7413,4,charge,2,15.529,5.176,2.0,2.0,3.9248,4.1563,14.9076,03-24-23_21.16_BCNP1s_protocol_HPPC_IN21700_30T_cycle_#831.mat
BOOST_NEGPULSE_1S,831,0.87076,2.58998,0.7413,4,charge,2,15.529,5.176,10.0,9.9,3.9248,4.2001,17.7281,03-24-23_21.16_BCNP1s_protocol_HPPC_IN21700_30T_cycle_#831.mat
BOOST_NEGPULSE_1S,831,0.87076,2.58998,0.7409,4,discharge,3,-29.766,9.922,2.0,2.0,3.9166,3.4627,15.2489,03-24-23_21.16_BCNP1s_protocol_HPPC_IN21700_30T_cycle_#831.mat
BOOST_NEGPULSE_1S,831,0.87076,2.58998,0.7409,4,discharge,3,-29.766,9.922,10.0,9.9,3.9166,3.3709,18.333,03-24-23_21.16_BCNP1s_protocol_HPPC_IN21700_30T_cycle_#831.mat
BOOST_NEGPULSE_1S,831,0.87076,2.58998,0.7413,4,charge,3,17.217,5.739,2.0,1.9,3.9268,4.2002,15.8797,03-24-23_21.16_BCNP1s_protocol_HPPC_IN21700_30T_cycle_#831.mat
BOOST_NEGPULSE_1S,831,0.87076,2.58998,0.7413,4,charge,3,17.217,5.739,10.0,9.9,3.9268,4.2,15.868,03-24-23_21.16_BCNP1s_protocol_HPPC_IN21700_30T_cycle_#831.mat
BOOST_NEGPULSE_1S,831,0.87076,2.58998,0.6549,5,discharge,0,-2.588,0.863,2.0,2.0,3.8301,3.7885,16.0723,03-24-23_21.16_BCNP1s_protocol_HPPC_IN21700_30T_cycle_#831.mat
BOOST_NEGPULSE_1S,831,0.87076,2.58998,0.6549,5,discharge,0,-2.588,0.863,10.0,9.9,3.8301,3.7758,20.979,03-24-23_21.16_BCNP1s_protocol_HPPC_IN21700_30T_cycle_#831.mat
BOOST_NEGPULSE_1S,831,0.87076,2.58998,0.6549,5,charge,0,1.294,0.431,2.0,2.0,3.8316,3.8521,15.8436,03-24-23_21.16_BCNP1s_protocol_HPPC_IN21700_30T_cycle_#831.mat
BOOST_NEGPULSE_1S,831,0.87076,2.58998,0.6549,5,charge,0,1.294,0.431,10.0,9.9,3.8316,3.8577,20.1716,03-24-23_21.16_BCNP1s_protocol_HPPC_IN21700_30T_cycle_#831.mat
BOOST_NEGPULSE_1S,831,0.87076,2.58998,0.6548,5,discharge,1,-10.353,3.451,2.0,2.0,3.8302,3.6667,15.7925,03-24-23_21.16_BCNP1s_protocol_HPPC_IN21700_30T_cycle_#831.mat
BOOST_NEGPULSE_1S,831,0.87076,2.58998,0.6548,5,discharge,1,-10.353,3.451,10.0,9.9,3.8302,3.6248,19.8397,03-24-23_21.16_BCNP1s_protocol_HPPC_IN21700_30T_cycle_#831.mat
BOOST_NEGPULSE_1S,831,0.87076,2.58998,0.6549,5,charge,1,5.177,1.726,2.0,2.0,3.8349,3.915,15.4732,03-24-23_21.16_BCNP1s_protocol_HPPC_IN21700_30T_cycle_#831.mat
BOOST_NEGPULSE_1S,831,0.87076,2.58998,0.6549,5,charge,1,5.177,1.726,10.0,9.9,3.8349,3.9349,19.3173,03-24-23_21.16_BCNP1s_protocol_HPPC_IN21700_30T_cycle_#831.mat
BOOST_NEGPULSE_1S,831,0.87076,2.58998,0.6547,5,discharge,2,-20.707,6.902,2.0,2.0,3.8302,3.5159,15.1784,03-24-23_21.16_BCNP1s_protocol_HPPC_IN21700_30T_cycle_#831.mat
BOOST_NEGPULSE_1S,831,0.87076,2.58998,0.6547,5,discharge,2,-20.707,6.902,10.0,9.9,3.8302,3.4433,18.6845,03-24-23_21.16_BCNP1s_protocol_HPPC_IN21700_30T_cycle_#831.mat
BOOST_NEGPULSE_1S,831,0.87076,2.58998,0.655,5,charge,2,15.529,5.176,2.0,1.9,3.8381,4.0628,14.4697,03-24-23_21.16_BCNP1s_protocol_HPPC_IN21700_30T_cycle_#831.mat
BOOST_NEGPULSE_1S,831,0.87076,2.58998,0.655,5,charge,2,15.529,5.176,10.0,9.9,3.8381,4.1147,17.8118,03-24-23_21.16_BCNP1s_protocol_HPPC_IN21700_30T_cycle_#831.mat
BOOST_NEGPULSE_1S,831,0.87076,2.58998,0.6546,5,discharge,3,-29.765,9.922,2.0,1.9,3.8302,3.3957,14.5977,03-24-23_21.16_BCNP1s_protocol_HPPC_IN21700_30T_cycle_#831.mat
BOOST_NEGPULSE_1S,831,0.87076,2.58998,0.6546,5,discharge,3,-29.765,9.922,10.0,9.9,3.8302,3.2943,18.0044,03-24-23_21.16_BCNP1s_protocol_HPPC_IN21700_30T_cycle_#831.mat
BOOST_NEGPULSE_1S,831,0.87076,2.58998,0.6551,5,charge,3,23.99,7.997,2.0,2.0,3.8404,4.1971,14.8687,03-24-23_21.16_BCNP1s_protocol_HPPC_IN21700_30T_cycle_#831.mat
BOOST_NEGPULSE_1S,831,0.87076,2.58998,0.6551,5,charge,3,23.99,7.997,10.0,9.9,3.8404,4.2001,14.9937,03-24-23_21.16_BCNP1s_protocol_HPPC_IN21700_30T_cycle_#831.mat
BOOST_NEGPULSE_1S,831,0.87076,2.58998,0.5686,6,discharge,0,-2.588,0.863,2.0,2.0,3.7438,3.7041,15.3388,03-24-23_21.16_BCNP1s_protocol_HPPC_IN21700_30T_cycle_#831.mat
BOOST_NEGPULSE_1S,831,0.87076,2.58998,0.5686,6,discharge,0,-2.588,0.863,10.0,9.9,3.7438,3.6916,20.1685,03-24-23_21.16_BCNP1s_protocol_HPPC_IN21700_30T_cycle_#831.mat
BOOST_NEGPULSE_1S,831,0.87076,2.58998,0.5686,6,charge,0,1.294,0.431,2.0,2.0,3.7463,3.7662,15.3799,03-24-23_21.16_BCNP1s_protocol_HPPC_IN21700_30T_cycle_#831.mat
BOOST_NEGPULSE_1S,831,0.87076,2.58998,0.5686,6,charge,0,1.294,0.431,10.0,9.9,3.7463,3.7719,19.7851,03-24-23_21.16_BCNP1s_protocol_HPPC_IN21700_30T_cycle_#831.mat
BOOST_NEGPULSE_1S,831,0.87076,2.58998,0.5685,6,discharge,1,-10.353,3.451,2.0,2.0,3.7448,3.5841,15.5221,03-24-23_21.16_BCNP1s_protocol_HPPC_IN21700_30T_cycle_#831.mat
BOOST_NEGPULSE_1S,831,0.87076,2.58998,0.5685,6,discharge,1,-10.353,3.451,10.0,9.9,3.7448,3.5388,19.8976,03-24-23_21.16_BCNP1s_protocol_HPPC_IN21700_30T_cycle_#831.mat
BOOST_NEGPULSE_1S,831,0.87076,2.58998,0.5686,6,charge,1,5.176,1.726,2.0,1.9,3.7497,3.8278,15.0874,03-24-23_21.16_BCNP1s_protocol_HPPC_IN21700_30T_cycle_#831.mat
BOOST_NEGPULSE_1S,831,0.87076,2.58998,0.5686,6,charge,1,5.176,1.726,10.0,9.9,3.7497,3.8484,19.0669,03-24-23_21.16_BCNP1s_protocol_HPPC_IN21700_30T_cycle_#831.mat
BOOST_NEGPULSE_1S,831,0.87076,2.58998,0.5684,6,discharge,2,-20.707,6.902,2.0,2.0,3.7444,3.4331,15.0336,03-24-23_21.16_BCNP1s_protocol_HPPC_IN21700_30T_cycle_#831.mat
BOOST_NEGPULSE_1S,831,0.87076,2.58998,0.5684,6,discharge,2,-20.707,6.902,10.0,9.9,3.7444,3.3554,18.7859,03-24-23_21.16_BCNP1s_protocol_HPPC_IN21700_30T_cycle_#831.mat
BOOST_NEGPULSE_1S,831,0.87076,2.58998,0.5687,6,charge,2,15.531,5.177,2.0,2.0,3.7527,3.976,14.3777,03-24-23_21.16_BCNP1s_protocol_HPPC_IN21700_30T_cycle_#831.mat
BOOST_NEGPULSE_1S,831,0.87076,2.58998,0.5687,6,charge,2,15.531,5.177,10.0,9.9,3.7527,4.0238,17.4554,03-24-23_21.16_BCNP1s_protocol_HPPC_IN21700_30T_cycle_#831.mat
BOOST_NEGPULSE_1S,831,0.87076,2.58998,0.5684,6,discharge,3,-29.764,9.921,2.0,2.0,3.7455,3.3097,14.6418,03-24-23_21.16_BCNP1s_protocol_HPPC_IN21700_30T_cycle_#831.mat
BOOST_NEGPULSE_1S,831,0.87076,2.58998,0.5684,6,discharge,3,-29.764,9.921,10.0,9.9,3.7455,3.2044,18.1797,03-24-23_21.16_BCNP1s_protocol_HPPC_IN21700_30T_cycle_#831.mat
BOOST_NEGPULSE_1S,831,0.87076,2.58998,0.5688,6,charge,3,25.884,8.628,2.0,2.0,3.7551,4.1083,13.6455,03-24-23_21.16_BCNP1s_protocol_HPPC_IN21700_30T_cycle_#831.mat
BOOST_NEGPULSE_1S,831,0.87076,2.58998,0.5688,6,charge,3,25.884,8.628,10.0,9.9,3.7551,4.1794,16.3924,03-24-23_21.16_BCNP1s_protocol_HPPC_IN21700_30T_cycle_#831.mat
BOOST_NEGPULSE_1S,831,0.87076,2.58998,0.4823,7,discharge,0,-2.588,0.863,2.0,2.0,3.6631,3.6229,15.5308,03-24-23_21.16_BCNP1s_protocol_HPPC_IN21700_30T_cycle_#831.mat
BOOST_NEGPULSE_1S,831,0.87076,2.58998,0.4823,7,discharge,0,-2.588,0.863,10.0,9.9,3.6631,3.6113,20.0124,03-24-23_21.16_BCNP1s_protocol_HPPC_IN21700_30T_cycle_#831.mat
BOOST_NEGPULSE_1S,831,0.87076,2.58998,0.4823,7,charge,0,1.296,0.432,2.0,2.0,3.6642,3.6846,15.7444,03-24-23_21.16_BCNP1s_protocol_HPPC_IN21700_30T_cycle_#831.mat
BOOST_NEGPULSE_1S,831,0.87076,2.58998,0.4823,7,charge,0,1.296,0.432,10.0,9.9,3.6642,3.6899,19.8348,03-24-23_21.16_BCNP1s_protocol_HPPC_IN21700_30T_cycle_#831.mat
BOOST_NEGPULSE_1S,831,0.87076,2.58998,0.4823,7,discharge,1,-10.353,3.451,2.0,2.0,3.6634,3.5034,15.4545,03-24-23_21.16_BCNP1s_protocol_HPPC_IN21700_30T_cycle_#831.mat
BOOST_NEGPULSE_1S,831,0.87076,2.58998,0.4823,7,discharge,1,-10.353,3.451,10.0,9.9,3.6634,3.4607,19.5789,03-24-23_21.16_BCNP1s_protocol_HPPC_IN21700_30T_cycle_#831.mat
BOOST_NEGPULSE_1S,831,0.87076,2.58998,0.4824,7,charge,1,5.176,1.725,2.0,2.0,3.6682,3.7464,15.107,03-24-23_21.16_BCNP1s_protocol_HPPC_IN21700_30T_cycle_#831.mat
BOOST_NEGPULSE_1S,831,0.87076,2.58998,0.4824,7,charge,1,5.176,1.725,10.0,9.9,3.6682,3.7661,18.9128,03-24-23_21.16_BCNP1s_protocol_HPPC_IN21700_30T_cycle_#831.mat
BOOST_NEGPULSE_1S,831,0.87076,2.58998,0.4822,7,discharge,2,-20.708,6.903,2.0,2.0,3.6638,3.3522,15.0473,03-24-23_21.16_BCNP1s_protocol_HPPC_IN21700_30T_cycle_#831.mat
BOOST_NEGPULSE_1S,831,0.87076,2.58998,0.4822,7,discharge,2,-20.708,6.903,10.0,9.9,3.6638,3.2763,18.7126,03-24-23_21.16_BCNP1s_protocol_HPPC_IN21700_30T_cycle_#831.mat
BOOST_NEGPULSE_1S,831,0.87076,2.58998,0.4825,7,charge,2,15.529,5.176,2.0,2.0,3.6713,3.8938,14.328,03-24-23_21.16_BCNP1s_protocol_HPPC_IN21700_30T_cycle_#831.mat
BOOST_NEGPULSE_1S,831,0.87076,2.58998,0.4825,7,charge,2,15.529,5.176,10.0,9.9,3.6713,3.9399,17.2967,03-24-23_21.16_BCNP1s_protocol_HPPC_IN21700_30T_cycle_#831.mat
BOOST_NEGPULSE_1S,831,0.87076,2.58998,0.4821,7,discharge,3,-29.767,9.922,2.0,2.0,3.664,3.2284,14.6337,03-24-23_21.16_BCNP1s_protocol_HPPC_IN21700_30T_cycle_#831.mat
BOOST_NEGPULSE_1S,831,0.87076,2.58998,0.4821,7,discharge,3,-29.767,9.922,10.0,9.9,3.664,3.1236,18.1543,03-24-23_21.16_BCNP1s_protocol_HPPC_IN21700_30T_cycle_#831.mat
BOOST_NEGPULSE_1S,831,0.87076,2.58998,0.4825,7,charge,3,25.883,8.628,2.0,2.0,3.6736,4.0256,13.5997,03-24-23_21.16_BCNP1s_protocol_HPPC_IN21700_30T_cycle_#831.mat
BOOST_NEGPULSE_1S,831,0.87076,2.58998,0.4825,7,charge,3,25.883,8.628,10.0,9.9,3.6736,4.0952,16.2887,03-24-23_21.16_BCNP1s_protocol_HPPC_IN21700_30T_cycle_#831.mat
BOOST_NEGPULSE_1S,831,0.87076,2.58998,0.396,8,discharge,0,-2.586,0.862,2.0,2.0,3.5994,3.5577,16.1228,03-24-23_21.16_BCNP1s_protocol_HPPC_IN21700_30T_cycle_#831.mat
BOOST_NEGPULSE_1S,831,0.87076,2.58998,0.396,8,discharge,0,-2.586,0.862,10.0,9.9,3.5994,3.546,20.6465,03-24-23_21.16_BCNP1s_protocol_HPPC_IN21700_30T_cycle_#831.mat
BOOST_NEGPULSE_1S,831,0.87076,2.58998,0.3961,8,charge,0,1.296,0.432,2.0,2.0,3.6012,3.6216,15.7456,03-24-23_21.16_BCNP1s_protocol_HPPC_IN21700_30T_cycle_#831.mat
BOOST_NEGPULSE_1S,831,0.87076,2.58998,0.3961,8,charge,0,1.296,0.432,10.0,9.9,3.6012,3.6269,19.8364,03-24-23_21.16_BCNP1s_protocol_HPPC_IN21700_30T_cycle_#831.mat
BOOST_NEGPULSE_1S,831,0.87076,2.58998,0.3959,8,discharge,1,-10.353,3.451,2.0,1.9,3.5999,3.4348,15.9471,03-24-23_21.16_BCNP1s_protocol_HPPC_IN21700_30T_cycle_#831.mat
BOOST_NEGPULSE_1S,831,0.87076,2.58998,0.3959,8,discharge,1,-10.353,3.451,10.0,9.9,3.5999,3.3896,20.313,03-24-23_21.16_BCNP1s_protocol_HPPC_IN21700_30T_cycle_#831.mat
BOOST_NEGPULSE_1S,831,0.87076,2.58998,0.3961,8,charge,1,5.175,1.725,2.0,1.9,3.6049,3.6851,15.4991,03-24-23_21.16_BCNP1s_protocol_HPPC_IN21700_30T_cycle_#831.mat
BOOST_NEGPULSE_1S,831,0.87076,2.58998,0.3961,8,charge,1,5.175,1.725,10.0,9.9,3.6049,3.7054,19.4222,03-24-23_21.16_BCNP1s_protocol_HPPC_IN21700_30T_cycle_#831.mat
BOOST_NEGPULSE_1S,831,0.87076,2.58998,0.3959,8,discharge,2,-20.707,6.902,2.0,2.0,3.6004,3.2784,15.5503,03-24-23_21.16_BCNP1s_protocol_HPPC_IN21700_30T_cycle_#831.mat
BOOST_NEGPULSE_1S,831,0.87076,2.58998,0.3959,8,discharge,2,-20.707,6.902,10.0,9.9,3.6004,3.1958,19.5393,03-24-23_21.16_BCNP1s_protocol_HPPC_IN21700_30T_cycle_#831.mat
BOOST_NEGPULSE_1S,831,0.87076,2.58998,0.3962,8,charge,2,15.529,5.176,2.0,2.0,3.6093,3.8363,14.6178,03-24-23_21.16_BCNP1s_protocol_HPPC_IN21700_30T_cycle_#831.mat
BOOST_NEGPULSE_1S,831,0.87076,2.58998,0.3962,8,charge,2,15.529,5.176,10.0,9.9,3.6093,3.8823,17.58,03-24-23_21.16_BCNP1s_protocol_HPPC_IN21700_30T_cycle_#831.mat
BOOST_NEGPULSE_1S,831,0.87076,2.58998,0.3958,8,discharge,3,-29.765,9.922,2.0,2.0,3.6009,3.1519,15.0848,03-24-23_21.16_BCNP1s_protocol_HPPC_IN21700_30T_cycle_#831.mat
