Repository: KikETs/ECM_HYBRID_BMS_JOINT

## Results

| Arm | Model | Size | Protocol | Result | Worst cell |
|---|---|---|---|---|---|
| SOP | 2RC table + trim (A8) | 4 effective coefficients, 2 EW states | leave-one-cell-out | usable current 69.6 % discharge, 59.5 % charge (τ = 10 s) | 59.9 % / 53.5 % (BOOST_REST) |
| SOH | dQ/dV ridge | 65 coefficients | leave-one-cell-out | RMSE 0.0094, bias −0.0005 | 0.0130 (BOOST_REST) |
| SOC | 2RC EKF, low-current gate | 3 states | leave-one-cell-out | **2.34 %p** over six sensor disturbances on estimated SOH (2.325 on true SOH), per cell 2.00–2.75 | 4.60 %p (BOOST_NEGPULSE_1S, current offset −0.10 A) |

The SOH arm was a 10,945-parameter CNN until the second audit round. Nested

File: analysis/uypydj_hppc_resistance.csv (part 163 of 225)
protocol,cycle,SOH,CAP_Ah,SOC,soc_group,direction,rate_rank,I_A,CRate_rated,tau_s,tau_actual_s,V_pre_V,V_tau_V,R_mOhm,file
BOOST_NEGPULSE_1S,831,0.87076,2.58998,0.3958,8,discharge,3,-29.765,9.922,10.0,9.9,3.6009,3.0328,19.0862,03-24-23_21.16_BCNP1s_protocol_HPPC_IN21700_30T_cycle_#831.mat
BOOST_NEGPULSE_1S,831,0.87076,2.58998,0.3963,8,charge,3,25.881,8.627,2.0,2.0,3.6128,3.97,13.8016,03-24-23_21.16_BCNP1s_protocol_HPPC_IN21700_30T_cycle_#831.mat
BOOST_NEGPULSE_1S,831,0.87076,2.58998,0.3963,8,charge,3,25.881,8.627,10.0,9.9,3.6128,4.0354,16.3286,03-24-23_21.16_BCNP1s_protocol_HPPC_IN21700_30T_cycle_#831.mat
BOOST_NEGPULSE_1S,831,0.87076,2.58998,0.3097,9,discharge,0,-2.588,0.863,2.0,2.0,3.5196,3.4735,17.8102,03-24-23_21.16_BCNP1s_protocol_HPPC_IN21700_30T_cycle_#831.mat
BOOST_NEGPULSE_1S,831,0.87076,2.58998,0.3097,9,discharge,0,-2.588,0.863,10.0,9.9,3.5196,3.4597,23.1417,03-24-23_21.16_BCNP1s_protocol_HPPC_IN21700_30T_cycle_#831.mat
BOOST_NEGPULSE_1S,831,0.87076,2.58998,0.3098,9,charge,0,1.296,0.432,2.0,1.9,3.5216,3.544,17.2893,03-24-23_21.16_BCNP1s_protocol_HPPC_IN21700_30T_cycle_#831.mat
BOOST_NEGPULSE_1S,831,0.87076,2.58998,0.3098,9,charge,0,1.296,0.432,10.0,9.9,3.5216,3.5499,21.8432,03-24-23_21.16_BCNP1s_protocol_HPPC_IN21700_30T_cycle_#831.mat
BOOST_NEGPULSE_1S,831,0.87076,2.58998,0.3097,9,discharge,1,-10.353,3.451,2.0,2.0,3.5203,3.3367,17.734,03-24-23_21.16_BCNP1s_protocol_HPPC_IN21700_30T_cycle_#831.mat
BOOST_NEGPULSE_1S,831,0.87076,2.58998,0.3097,9,discharge,1,-10.353,3.451,10.0,9.9,3.5203,3.2843,22.7953,03-24-23_21.16_BCNP1s_protocol_HPPC_IN21700_30T_cycle_#831.mat
BOOST_NEGPULSE_1S,831,0.87076,2.58998,0.3098,9,charge,1,5.178,1.726,2.0,2.0,3.5263,3.6135,16.8395,03-24-23_21.16_BCNP1s_protocol_HPPC_IN21700_30T_cycle_#831.mat
BOOST_NEGPULSE_1S,831,0.87076,2.58998,0.3098,9,charge,1,5.178,1.726,10.0,9.9,3.5263,3.6351,21.0108,03-24-23_21.16_BCNP1s_protocol_HPPC_IN21700_30T_cycle_#831.mat
BOOST_NEGPULSE_1S,831,0.87076,2.58998,0.3096,9,discharge,2,-20.707,6.902,2.0,2.0,3.5219,3.1673,17.1246,03-24-23_21.16_BCNP1s_protocol_HPPC_IN21700_30T_cycle_#831.mat
BOOST_NEGPULSE_1S,831,0.87076,2.58998,0.3096,9,discharge,2,-20.707,6.902,10.0,9.9,3.5219,3.0556,22.519,03-24-23_21.16_BCNP1s_protocol_HPPC_IN21700_30T_cycle_#831.mat
BOOST_NEGPULSE_1S,831,0.87076,2.58998,0.3099,9,charge,2,15.53,5.177,2.0,2.0,3.5312,3.7702,15.3896,03-24-23_21.16_BCNP1s_protocol_HPPC_IN21700_30T_cycle_#831.mat
BOOST_NEGPULSE_1S,831,0.87076,2.58998,0.3099,9,charge,2,15.53,5.177,10.0,9.9,3.5312,3.8235,18.8216,03-24-23_21.16_BCNP1s_protocol_HPPC_IN21700_30T_cycle_#831.mat
BOOST_NEGPULSE_1S,831,0.87076,2.58998,0.3095,9,discharge,3,-29.767,9.922,2.0,1.9,3.522,3.031,16.4948,03-24-23_21.16_BCNP1s_protocol_HPPC_IN21700_30T_cycle_#831.mat
BOOST_NEGPULSE_1S,831,0.87076,2.58998,0.3095,9,discharge,3,-29.767,9.922,10.0,9.9,3.522,2.8415,22.8609,03-24-23_21.16_BCNP1s_protocol_HPPC_IN21700_30T_cycle_#831.mat
BOOST_NEGPULSE_1S,831,0.87076,2.58998,0.31,9,charge,3,25.881,8.627,2.0,1.9,3.5357,3.9036,14.2151,03-24-23_21.16_BCNP1s_protocol_HPPC_IN21700_30T_cycle_#831.mat
BOOST_NEGPULSE_1S,831,0.87076,2.58998,0.31,9,charge,3,25.881,8.627,10.0,9.9,3.5357,3.98,17.167,03-24-23_21.16_BCNP1s_protocol_HPPC_IN21700_30T_cycle_#831.mat
BOOST_NEGPULSE_1S,831,0.87076,2.58998,0.2666,10,discharge,0,-2.589,0.863,2.0,2.0,3.4707,3.4208,19.2768,03-24-23_21.16_BCNP1s_protocol_HPPC_IN21700_30T_cycle_#831.mat
BOOST_NEGPULSE_1S,831,0.87076,2.58998,0.2666,10,discharge,0,-2.589,0.863,10.0,9.9,3.4707,3.4056,25.1487,03-24-23_21.16_BCNP1s_protocol_HPPC_IN21700_30T_cycle_#831.mat
BOOST_NEGPULSE_1S,831,0.87076,2.58998,0.2666,10,charge,0,1.294,0.431,2.0,2.0,3.4727,3.4966,18.4741,03-24-23_21.16_BCNP1s_protocol_HPPC_IN21700_30T_cycle_#831.mat
BOOST_NEGPULSE_1S,831,0.87076,2.58998,0.2666,10,charge,0,1.294,0.431,10.0,9.9,3.4727,3.5025,23.0347,03-24-23_21.16_BCNP1s_protocol_HPPC_IN21700_30T_cycle_#831.mat
BOOST_NEGPULSE_1S,831,0.87076,2.58998,0.2665,10,discharge,1,-10.353,3.451,2.0,2.0,3.4709,3.2719,19.2215,03-24-23_21.16_BCNP1s_protocol_HPPC_IN21700_30T_cycle_#831.mat
BOOST_NEGPULSE_1S,831,0.87076,2.58998,0.2665,10,discharge,1,-10.353,3.451,10.0,9.9,3.4709,3.208,25.3936,03-24-23_21.16_BCNP1s_protocol_HPPC_IN21700_30T_cycle_#831.mat
BOOST_NEGPULSE_1S,831,0.87076,2.58998,0.2667,10,charge,1,5.176,1.725,2.0,2.0,3.4775,3.5683,17.5411,03-24-23_21.16_BCNP1s_protocol_HPPC_IN21700_30T_cycle_#831.mat
BOOST_NEGPULSE_1S,831,0.87076,2.58998,0.2667,10,charge,1,5.176,1.725,10.0,9.9,3.4775,3.5892,21.5787,03-24-23_21.16_BCNP1s_protocol_HPPC_IN21700_30T_cycle_#831.mat
BOOST_NEGPULSE_1S,831,0.87076,2.58998,0.2665,10,discharge,2,-20.71,6.903,2.0,2.0,3.4722,3.0863,18.6335,03-24-23_21.16_BCNP1s_protocol_HPPC_IN21700_30T_cycle_#831.mat
BOOST_NEGPULSE_1S,831,0.87076,2.58998,0.2665,10,discharge,2,-20.71,6.903,10.0,9.9,3.4722,2.9205,26.6393,03-24-23_21.16_BCNP1s_protocol_HPPC_IN21700_30T_cycle_#831.mat
BOOST_NEGPULSE_1S,831,0.87076,2.58998,0.2668,10,charge,2,15.53,5.177,2.0,2.0,3.4817,3.7259,15.7244,03-24-23_21.16_BCNP1s_protocol_HPPC_IN21700_30T_cycle_#831.mat
BOOST_NEGPULSE_1S,831,0.87076,2.58998,0.2668,10,charge,2,15.53,5.177,10.0,9.9,3.4817,3.7799,19.2015,03-24-23_21.16_BCNP1s_protocol_HPPC_IN21700_30T_cycle_#831.mat
BOOST_NEGPULSE_1S,831,0.87076,2.58998,0.2664,10,discharge,3,-29.765,9.922,2.0,2.0,3.4723,2.9305,18.2026,03-24-23_21.16_BCNP1s_protocol_HPPC_IN21700_30T_cycle_#831.mat
BOOST_NEGPULSE_1S,831,0.87076,2.58998,0.2664,10,discharge,3,-29.765,9.922,10.0,9.9,3.4723,2.6272,28.3924,03-24-23_21.16_BCNP1s_protocol_HPPC_IN21700_30T_cycle_#831.mat
BOOST_NEGPULSE_1S,831,0.87076,2.58998,0.2668,10,charge,3,25.884,8.628,2.0,2.0,3.4858,3.8582,14.3873,03-24-23_21.16_BCNP1s_protocol_HPPC_IN21700_30T_cycle_#831.mat
BOOST_NEGPULSE_1S,831,0.87076,2.58998,0.2668,10,charge,3,25.884,8.628,10.0,9.9,3.4858,3.9381,17.4741,03-24-23_21.16_BCNP1s_protocol_HPPC_IN21700_30T_cycle_#831.mat
BOOST_NEGPULSE_1S,831,0.87076,2.58998,0.2235,11,discharge,0,-2.589,0.863,2.0,1.9,3.4306,3.3751,21.4393,03-24-23_21.16_BCNP1s_protocol_HPPC_IN21700_30T_cycle_#831.mat
BOOST_NEGPULSE_1S,831,0.87076,2.58998,0.2235,11,discharge,0,-2.589,0.863,10.0,9.9,3.4306,3.3553,29.088,03-24-23_21.16_BCNP1s_protocol_HPPC_IN21700_30T_cycle_#831.mat
BOOST_NEGPULSE_1S,831,0.87076,2.58998,0.2235,11,charge,0,1.296,0.432,2.0,2.0,3.4334,3.4595,20.1467,03-24-23_21.16_BCNP1s_protocol_HPPC_IN21700_30T_cycle_#831.mat
BOOST_NEGPULSE_1S,831,0.87076,2.58998,0.2235,11,charge,0,1.296,0.432,10.0,9.9,3.4334,3.466,25.164,03-24-23_21.16_BCNP1s_protocol_HPPC_IN21700_30T_cycle_#831.mat
BOOST_NEGPULSE_1S,831,0.87076,2.58998,0.2234,11,discharge,1,-10.352,3.451,2.0,1.9,3.4311,3.2054,21.8026,03-24-23_21.16_BCNP1s_protocol_HPPC_IN21700_30T_cycle_#831.mat
BOOST_NEGPULSE_1S,831,0.87076,2.58998,0.2234,11,discharge,1,-10.352,3.451,10.0,9.9,3.4311,3.0931,32.6507,03-24-23_21.16_BCNP1s_protocol_HPPC_IN21700_30T_cycle_#831.mat
BOOST_NEGPULSE_1S,831,0.87076,2.58998,0.2235,11,charge,1,5.176,1.725,2.0,2.0,3.4405,3.5361,18.4684,03-24-23_21.16_BCNP1s_protocol_HPPC_IN21700_30T_cycle_#831.mat
BOOST_NEGPULSE_1S,831,0.87076,2.58998,0.2235,11,charge,1,5.176,1.725,10.0,9.9,3.4405,3.5537,21.8685,03-24-23_21.16_BCNP1s_protocol_HPPC_IN21700_30T_cycle_#831.mat
BOOST_NEGPULSE_1S,831,0.87076,2.58998,0.2233,11,discharge,2,-20.708,6.903,2.0,2.0,3.4331,2.9864,21.5714,03-24-23_21.16_BCNP1s_protocol_HPPC_IN21700_30T_cycle_#831.mat
BOOST_NEGPULSE_1S,831,0.87076,2.58998,0.2233,11,discharge,2,-20.708,6.903,10.0,9.9,3.4331,2.6584,37.4107,03-24-23_21.16_BCNP1s_protocol_HPPC_IN21700_30T_cycle_#831.mat
BOOST_NEGPULSE_1S,831,0.87076,2.58998,0.2236,11,charge,2,15.53,5.177,2.0,2.0,3.4453,3.69,15.7566,03-24-23_21.16_BCNP1s_protocol_HPPC_IN21700_30T_cycle_#831.mat
BOOST_NEGPULSE_1S,831,0.87076,2.58998,0.2236,11,charge,2,15.53,5.177,10.0,9.9,3.4453,3.7364,18.7444,03-24-23_21.16_BCNP1s_protocol_HPPC_IN21700_30T_cycle_#831.mat
BOOST_NEGPULSE_1S,831,0.87076,2.58998,0.2232,11,discharge,3,-29.764,9.921,2.0,2.0,3.433,2.7983,21.3244,03-24-23_21.16_BCNP1s_protocol_HPPC_IN21700_30T_cycle_#831.mat
BOOST_NEGPULSE_1S,831,0.87076,2.58998,0.2232,11,discharge,3,-29.764,9.921,10.0,9.9,3.433,2.4999,31.35,03-24-23_21.16_BCNP1s_protocol_HPPC_IN21700_30T_cycle_#831.mat
BOOST_NEGPULSE_1S,831,0.87076,2.58998,0.2237,11,charge,3,25.883,8.628,2.0,2.0,3.4488,3.8178,14.2565,03-24-23_21.16_BCNP1s_protocol_HPPC_IN21700_30T_cycle_#831.mat
BOOST_NEGPULSE_1S,831,0.87076,2.58998,0.2237,11,charge,3,25.883,8.628,10.0,9.9,3.4488,3.8933,17.1734,03-24-23_21.16_BCNP1s_protocol_HPPC_IN21700_30T_cycle_#831.mat
BOOST_NEGPULSE_1S,831,0.87076,2.58998,0.1803,12,discharge,0,-2.588,0.863,2.0,2.0,3.3848,3.3159,26.6177,03-24-23_21.16_BCNP1s_protocol_HPPC_IN21700_30T_cycle_#831.mat
BOOST_NEGPULSE_1S,831,0.87076,2.58998,0.1803,12,discharge,0,-2.588,0.863,10.0,9.9,3.3848,3.2796,40.6413,03-24-23_21.16_BCNP1s_protocol_HPPC_IN21700_30T_cycle_#831.mat
BOOST_NEGPULSE_1S,831,0.87076,2.58998,0.1804,12,charge,0,1.296,0.432,2.0,2.0,3.3884,3.4191,23.6956,03-24-23_21.16_BCNP1s_protocol_HPPC_IN21700_30T_cycle_#831.mat
BOOST_NEGPULSE_1S,831,0.87076,2.58998,0.1804,12,charge,0,1.296,0.432,10.0,9.9,3.3884,3.4294,31.6456,03-24-23_21.16_BCNP1s_protocol_HPPC_IN21700_30T_cycle_#831.mat
BOOST_NEGPULSE_1S,831,0.87076,2.58998,0.1803,12,discharge,1,-10.352,3.451,2.0,1.9,3.386,3.0931,28.294,03-24-23_21.16_BCNP1s_protocol_HPPC_IN21700_30T_cycle_#831.mat
BOOST_NEGPULSE_1S,831,0.87076,2.58998,0.1803,12,discharge,1,-10.352,3.451,10.0,9.9,3.386,2.8323,53.4872,03-24-23_21.16_BCNP1s_protocol_HPPC_IN21700_30T_cycle_#831.mat
BOOST_NEGPULSE_1S,831,0.87076,2.58998,0.1804,12,charge,1,5.178,1.726,2.0,1.9,3.399,3.5044,20.3538,03-24-23_21.16_BCNP1s_protocol_HPPC_IN21700_30T_cycle_#831.mat
BOOST_NEGPULSE_1S,831,0.87076,2.58998,0.1804,12,charge,1,5.178,1.726,10.0,9.9,3.399,3.5286,25.027,03-24-23_21.16_BCNP1s_protocol_HPPC_IN21700_30T_cycle_#831.mat
BOOST_NEGPULSE_1S,831,0.87076,2.58998,0.1802,12,discharge,2,-20.687,6.896,2.0,1.9,3.3892,2.7914,28.8974,03-24-23_21.16_BCNP1s_protocol_HPPC_IN21700_30T_cycle_#831.mat
BOOST_NEGPULSE_1S,831,0.87076,2.58998,0.1802,12,discharge,2,-20.687,6.896,10.0,9.9,3.3892,2.4999,42.9884,03-24-23_21.16_BCNP1s_protocol_HPPC_IN21700_30T_cycle_#831.mat
BOOST_NEGPULSE_1S,831,0.87076,2.58998,0.1805,12,charge,2,15.529,5.176,2.0,2.0,3.4075,3.6616,16.3629,03-24-23_21.16_BCNP1s_protocol_HPPC_IN21700_30T_cycle_#831.mat
BOOST_NEGPULSE_1S,831,0.87076,2.58998,0.1805,12,charge,2,15.529,5.176,10.0,9.9,3.4075,3.703,19.0289,03-24-23_21.16_BCNP1s_protocol_HPPC_IN21700_30T_cycle_#831.mat
BOOST_NEGPULSE_1S,831,0.87076,2.58998,0.1801,12,discharge,3,-19.56,6.52,2.0,2.0,3.3897,2.5039,45.2863,03-24-23_21.16_BCNP1s_protocol_HPPC_IN21700_30T_cycle_#831.mat
BOOST_NEGPULSE_1S,831,0.87076,2.58998,0.1801,12,discharge,3,-19.56,6.52,10.0,9.9,3.3897,2.5,45.4857,03-24-23_21.16_BCNP1s_protocol_HPPC_IN21700_30T_cycle_#831.mat
BOOST_NEGPULSE_1S,831,0.87076,2.58998,0.1806,12,charge,3,25.882,8.627,2.0,2.0,3.4093,3.7912,14.7554,03-24-23_21.16_BCNP1s_protocol_HPPC_IN21700_30T_cycle_#831.mat
BOOST_NEGPULSE_1S,831,0.87076,2.58998,0.1806,12,charge,3,25.882,8.627,10.0,9.9,3.4093,3.8572,17.3055,03-24-23_21.16_BCNP1s_protocol_HPPC_IN21700_30T_cycle_#831.mat
BOOST_NEGPULSE_1S,868,0.86256,2.56558,1.0,0,discharge,0,-2.562,0.854,2.0,1.9,4.1291,4.0679,23.8867,03-31-23_20.43_BCNP1s_protocol_HPPC_IN21700_30T_cycle_#868.mat
BOOST_NEGPULSE_1S,868,0.86256,2.56558,1.0,0,discharge,0,-2.562,0.854,10.0,9.7,4.1291,4.0473,31.9269,03-31-23_20.43_BCNP1s_protocol_HPPC_IN21700_30T_cycle_#868.mat
BOOST_NEGPULSE_1S,868,0.86256,2.56558,1.0,0,charge,0,1.282,0.427,2.0,2.0,4.144,4.1819,29.5678,03-31-23_20.43_BCNP1s_protocol_HPPC_IN21700_30T_cycle_#868.mat
BOOST_NEGPULSE_1S,868,0.86256,2.56558,1.0,0,charge,0,1.282,0.427,10.0,9.9,4.144,4.1964,40.88,03-31-23_20.43_BCNP1s_protocol_HPPC_IN21700_30T_cycle_#868.mat
BOOST_NEGPULSE_1S,868,0.86256,2.56558,0.9999,0,discharge,1,-10.25,3.417,2.0,2.0,4.1388,3.889,24.3707,03-31-23_20.43_BCNP1s_protocol_HPPC_IN21700_30T_cycle_#868.mat
BOOST_NEGPULSE_1S,868,0.86256,2.56558,0.9999,0,discharge,1,-10.25,3.417,10.0,9.9,4.1388,3.8547,27.7171,03-31-23_20.43_BCNP1s_protocol_HPPC_IN21700_30T_cycle_#868.mat
BOOST_NEGPULSE_1S,868,0.86256,2.56558,1.0,0,charge,1,1.516,0.505,2.0,2.0,4.1484,4.2002,34.1801,03-31-23_20.43_BCNP1s_protocol_HPPC_IN21700_30T_cycle_#868.mat
BOOST_NEGPULSE_1S,868,0.86256,2.56558,1.0,0,charge,1,1.516,0.505,10.0,9.9,4.1484,4.2001,34.1142,03-31-23_20.43_BCNP1s_protocol_HPPC_IN21700_30T_cycle_#868.mat
BOOST_NEGPULSE_1S,868,0.86256,2.56558,0.9998,0,discharge,2,-20.5,6.833,2.0,2.0,4.1375,3.7099,20.8585,03-31-23_20.43_BCNP1s_protocol_HPPC_IN21700_30T_cycle_#868.mat
BOOST_NEGPULSE_1S,868,0.86256,2.56558,0.9998,0,discharge,2,-20.5,6.833,10.0,9.9,4.1375,3.6641,23.0927,03-31-23_20.43_BCNP1s_protocol_HPPC_IN21700_30T_cycle_#868.mat
BOOST_NEGPULSE_1S,868,0.86256,2.56558,1.0,0,charge,2,1.421,0.474,2.0,1.9,4.1524,4.2002,33.6478,03-31-23_20.43_BCNP1s_protocol_HPPC_IN21700_30T_cycle_#868.mat
BOOST_NEGPULSE_1S,868,0.86256,2.56558,1.0,0,charge,2,1.421,0.474,10.0,9.9,4.1524,4.2,33.507,03-31-23_20.43_BCNP1s_protocol_HPPC_IN21700_30T_cycle_#868.mat
BOOST_NEGPULSE_1S,868,0.86256,2.56558,0.9998,0,discharge,3,-29.469,9.823,2.0,2.0,4.137,3.5753,19.0607,03-31-23_20.43_BCNP1s_protocol_HPPC_IN21700_30T_cycle_#868.mat
BOOST_NEGPULSE_1S,868,0.86256,2.56558,0.9998,0,discharge,3,-29.469,9.823,10.0,9.9,4.137,3.5156,21.0866,03-31-23_20.43_BCNP1s_protocol_HPPC_IN21700_30T_cycle_#868.mat
BOOST_NEGPULSE_1S,868,0.86256,2.56558,1.0,0,charge,3,1.348,0.449,2.0,2.0,4.1554,4.2,33.0885,03-31-23_20.43_BCNP1s_protocol_HPPC_IN21700_30T_cycle_#868.mat
BOOST_NEGPULSE_1S,868,0.86256,2.56558,1.0,0,charge,3,1.348,0.449,10.0,9.9,4.1554,4.2,33.0885,03-31-23_20.43_BCNP1s_protocol_HPPC_IN21700_30T_cycle_#868.mat
BOOST_NEGPULSE_1S,868,0.86256,2.56558,0.9573,1,discharge,0,-2.562,0.854,2.0,2.0,4.0894,4.0279,24.0019,03-31-23_20.43_BCNP1s_protocol_HPPC_IN21700_30T_cycle_#868.mat
BOOST_NEGPULSE_1S,868,0.86256,2.56558,0.9573,1,discharge,0,-2.562,0.854,10.0,9.9,4.0894,4.0164,28.49,03-31-23_20.43_BCNP1s_protocol_HPPC_IN21700_30T_cycle_#868.mat
BOOST_NEGPULSE_1S,868,0.86256,2.56558,0.9573,1,charge,0,1.282,0.427,2.0,2.0,4.0909,4.1219,24.181,03-31-23_20.43_BCNP1s_protocol_HPPC_IN21700_30T_cycle_#868.mat
BOOST_NEGPULSE_1S,868,0.86256,2.56558,0.9573,1,charge,0,1.282,0.427,10.0,9.9,4.0909,4.1289,29.6412,03-31-23_20.43_BCNP1s_protocol_HPPC_IN21700_30T_cycle_#868.mat
BOOST_NEGPULSE_1S,868,0.86256,2.56558,0.9572,1,discharge,1,-10.25,3.417,2.0,2.0,4.0897,3.8683,21.6,03-31-23_20.43_BCNP1s_protocol_HPPC_IN21700_30T_cycle_#868.mat
BOOST_NEGPULSE_1S,868,0.86256,2.56558,0.9572,1,discharge,1,-10.25,3.417,10.0,9.9,4.0897,3.838,24.5561,03-31-23_20.43_BCNP1s_protocol_HPPC_IN21700_30T_cycle_#868.mat
BOOST_NEGPULSE_1S,868,0.86256,2.56558,0.9573,1,charge,1,4.063,1.354,2.0,1.9,4.0941,4.2,26.0626,03-31-23_20.43_BCNP1s_protocol_HPPC_IN21700_30T_cycle_#868.mat
BOOST_NEGPULSE_1S,868,0.86256,2.56558,0.9573,1,charge,1,4.063,1.354,10.0,9.9,4.0941,4.2,26.0626,03-31-23_20.43_BCNP1s_protocol_HPPC_IN21700_30T_cycle_#868.mat
BOOST_NEGPULSE_1S,868,0.86256,2.56558,0.9571,1,discharge,2,-20.5,6.833,2.0,2.0,4.0892,3.6978,19.0927,03-31-23_20.43_BCNP1s_protocol_HPPC_IN21700_30T_cycle_#868.mat
BOOST_NEGPULSE_1S,868,0.86256,2.56558,0.9571,1,discharge,2,-20.5,6.833,10.0,9.9,4.0892,3.6468,21.5805,03-31-23_20.43_BCNP1s_protocol_HPPC_IN21700_30T_cycle_#868.mat
BOOST_NEGPULSE_1S,868,0.86256,2.56558,0.9574,1,charge,2,3.958,1.319,2.0,2.0,4.0975,4.2,25.8956,03-31-23_20.43_BCNP1s_protocol_HPPC_IN21700_30T_cycle_#868.mat
BOOST_NEGPULSE_1S,868,0.86256,2.56558,0.9574,1,charge,2,3.958,1.319,10.0,9.9,4.0975,4.2,25.8956,03-31-23_20.43_BCNP1s_protocol_HPPC_IN21700_30T_cycle_#868.mat
BOOST_NEGPULSE_1S,868,0.86256,2.56558,0.957,1,discharge,3,-29.469,9.823,2.0,2.0,4.0911,3.5666,17.7984,03-31-23_20.43_BCNP1s_protocol_HPPC_IN21700_30T_cycle_#868.mat
BOOST_NEGPULSE_1S,868,0.86256,2.56558,0.957,1,discharge,3,-29.469,9.823,10.0,9.9,4.0911,3.4962,20.1873,03-31-23_20.43_BCNP1s_protocol_HPPC_IN21700_30T_cycle_#868.mat
BOOST_NEGPULSE_1S,868,0.86256,2.56558,0.9574,1,charge,3,3.814,1.271,2.0,1.9,4.1007,4.2,26.0377,03-31-23_20.43_BCNP1s_protocol_HPPC_IN21700_30T_cycle_#868.mat
BOOST_NEGPULSE_1S,868,0.86256,2.56558,0.9574,1,charge,3,3.814,1.271,10.0,9.9,4.1007,4.2,26.0377,03-31-23_20.43_BCNP1s_protocol_HPPC_IN21700_30T_cycle_#868.mat
BOOST_NEGPULSE_1S,868,0.86256,2.56558,0.9146,2,discharge,0,-2.562,0.854,2.0,2.0,4.076,4.0205,21.6628,03-31-23_20.43_BCNP1s_protocol_HPPC_IN21700_30T_cycle_#868.mat
BOOST_NEGPULSE_1S,868,0.86256,2.56558,0.9146,2,discharge,0,-2.562,0.854,10.0,9.9,4.076,4.0087,26.2685,03-31-23_20.43_BCNP1s_protocol_HPPC_IN21700_30T_cycle_#868.mat
BOOST_NEGPULSE_1S,868,0.86256,2.56558,0.9146,2,charge,0,1.282,0.427,2.0,2.0,4.0776,4.1052,21.5305,03-31-23_20.43_BCNP1s_protocol_HPPC_IN21700_30T_cycle_#868.mat
BOOST_NEGPULSE_1S,868,0.86256,2.56558,0.9146,2,charge,0,1.282,0.427,10.0,9.9,4.0776,4.1106,25.743,03-31-23_20.43_BCNP1s_protocol_HPPC_IN21700_30T_cycle_#868.mat
BOOST_NEGPULSE_1S,868,0.86256,2.56558,0.9145,2,discharge,1,-10.25,3.417,2.0,2.0,4.0765,3.8686,20.2829,03-31-23_20.43_BCNP1s_protocol_HPPC_IN21700_30T_cycle_#868.mat
BOOST_NEGPULSE_1S,868,0.86256,2.56558,0.9145,2,discharge,1,-10.25,3.417,10.0,9.9,4.0765,3.8295,24.0976,03-31-23_20.43_BCNP1s_protocol_HPPC_IN21700_30T_cycle_#868.mat
BOOST_NEGPULSE_1S,868,0.86256,2.56558,0.9146,2,charge,1,5.126,1.709,2.0,2.0,4.08,4.187,20.8728,03-31-23_20.43_BCNP1s_protocol_HPPC_IN21700_30T_cycle_#868.mat
BOOST_NEGPULSE_1S,868,0.86256,2.56558,0.9146,2,charge,1,5.126,1.709,10.0,9.9,4.08,4.2,23.4087,03-31-23_20.43_BCNP1s_protocol_HPPC_IN21700_30T_cycle_#868.mat
BOOST_NEGPULSE_1S,868,0.86256,2.56558,0.9144,2,discharge,2,-20.5,6.833,2.0,1.9,4.0766,3.7013,18.3073,03-31-23_20.43_BCNP1s_protocol_HPPC_IN21700_30T_cycle_#868.mat
BOOST_NEGPULSE_1S,868,0.86256,2.56558,0.9144,2,discharge,2,-20.5,6.833,10.0,9.9,4.0766,3.6342,21.5805,03-31-23_20.43_BCNP1s_protocol_HPPC_IN21700_30T_cycle_#868.mat
BOOST_NEGPULSE_1S,868,0.86256,2.56558,0.9147,2,charge,2,5.26,1.753,2.0,2.0,4.0818,4.2,22.4723,03-31-23_20.43_BCNP1s_protocol_HPPC_IN21700_30T_cycle_#868.mat
BOOST_NEGPULSE_1S,868,0.86256,2.56558,0.9147,2,charge,2,5.26,1.753,10.0,9.9,4.0818,4.2,22.4723,03-31-23_20.43_BCNP1s_protocol_HPPC_IN21700_30T_cycle_#868.mat
BOOST_NEGPULSE_1S,868,0.86256,2.56558,0.9143,2,discharge,3,-29.468,9.823,2.0,2.0,4.0768,3.5688,17.239,03-31-23_20.43_BCNP1s_protocol_HPPC_IN21700_30T_cycle_#868.mat
BOOST_NEGPULSE_1S,868,0.86256,2.56558,0.9143,2,discharge,3,-29.468,9.823,10.0,9.9,4.0768,3.4821,20.1812,03-31-23_20.43_BCNP1s_protocol_HPPC_IN21700_30T_cycle_#868.mat
BOOST_NEGPULSE_1S,868,0.86256,2.56558,0.9147,2,charge,3,5.147,1.716,2.0,2.0,4.084,4.2,22.5383,03-31-23_20.43_BCNP1s_protocol_HPPC_IN21700_30T_cycle_#868.mat
BOOST_NEGPULSE_1S,868,0.86256,2.56558,0.9147,2,charge,3,5.147,1.716,10.0,9.9,4.084,4.2,22.5383,03-31-23_20.43_BCNP1s_protocol_HPPC_IN21700_30T_cycle_#868.mat
BOOST_NEGPULSE_1S,868,0.86256,2.56558,0.8292,3,discharge,0,-2.562,0.854,2.0,1.9,4.0085,3.9592,19.2413,03-31-23_20.43_BCNP1s_protocol_HPPC_IN21700_30T_cycle_#868.mat
BOOST_NEGPULSE_1S,868,0.86256,2.56558,0.8292,3,discharge,0,-2.562,0.854,10.0,9.9,4.0085,3.942,25.9543,03-31-23_20.43_BCNP1s_protocol_HPPC_IN21700_30T_cycle_#868.mat
BOOST_NEGPULSE_1S,868,0.86256,2.56558,0.8292,3,charge,0,1.282,0.427,2.0,2.0,4.011,4.0349,18.6457,03-31-23_20.43_BCNP1s_protocol_HPPC_IN21700_30T_cycle_#868.mat
BOOST_NEGPULSE_1S,868,0.86256,2.56558,0.8292,3,charge,0,1.282,0.427,10.0,9.9,4.011,4.0423,24.4188,03-31-23_20.43_BCNP1s_protocol_HPPC_IN21700_30T_cycle_#868.mat
BOOST_NEGPULSE_1S,868,0.86256,2.56558,0.8291,3,discharge,1,-10.248,3.416,2.0,1.9,4.0096,3.8194,18.5597,03-31-23_20.43_BCNP1s_protocol_HPPC_IN21700_30T_cycle_#868.mat
BOOST_NEGPULSE_1S,868,0.86256,2.56558,0.8291,3,discharge,1,-10.248,3.416,10.0,9.9,4.0096,3.7659,23.7802,03-31-23_20.43_BCNP1s_protocol_HPPC_IN21700_30T_cycle_#868.mat
BOOST_NEGPULSE_1S,868,0.86256,2.56558,0.8292,3,charge,1,5.125,1.708,2.0,2.0,4.0156,4.1085,18.1272,03-31-23_20.43_BCNP1s_protocol_HPPC_IN21700_30T_cycle_#868.mat
BOOST_NEGPULSE_1S,868,0.86256,2.56558,0.8292,3,charge,1,5.125,1.708,10.0,9.9,4.0156,4.1335,23.0053,03-31-23_20.43_BCNP1s_protocol_HPPC_IN21700_30T_cycle_#868.mat
BOOST_NEGPULSE_1S,868,0.86256,2.56558,0.829,3,discharge,2,-20.5,6.833,2.0,1.9,4.0106,3.6557,17.3122,03-31-23_20.43_BCNP1s_protocol_HPPC_IN21700_30T_cycle_#868.mat
BOOST_NEGPULSE_1S,868,0.86256,2.56558,0.829,3,discharge,2,-20.5,6.833,10.0,9.9,4.0106,3.5765,21.1756,03-31-23_20.43_BCNP1s_protocol_HPPC_IN21700_30T_cycle_#868.mat
BOOST_NEGPULSE_1S,868,0.86256,2.56558,0.8293,3,charge,2,9.538,3.179,2.0,2.0,4.019,4.2001,18.9874,03-31-23_20.43_BCNP1s_protocol_HPPC_IN21700_30T_cycle_#868.mat
BOOST_NEGPULSE_1S,868,0.86256,2.56558,0.8293,3,charge,2,9.538,3.179,10.0,9.9,4.019,4.2,18.9769,03-31-23_20.43_BCNP1s_protocol_HPPC_IN21700_30T_cycle_#868.mat
BOOST_NEGPULSE_1S,868,0.86256,2.56558,0.8289,3,discharge,3,-29.469,9.823,2.0,2.0,4.0116,3.5247,16.5224,03-31-23_20.43_BCNP1s_protocol_HPPC_IN21700_30T_cycle_#868.mat
BOOST_NEGPULSE_1S,868,0.86256,2.56558,0.8289,3,discharge,3,-29.469,9.823,10.0,9.9,4.0116,3.4271,19.8344,03-31-23_20.43_BCNP1s_protocol_HPPC_IN21700_30T_cycle_#868.mat
BOOST_NEGPULSE_1S,868,0.86256,2.56558,0.8293,3,charge,3,9.476,3.159,2.0,1.9,4.0227,4.2,18.7114,03-31-23_20.43_BCNP1s_protocol_HPPC_IN21700_30T_cycle_#868.mat
BOOST_NEGPULSE_1S,868,0.86256,2.56558,0.8293,3,charge,3,9.476,3.159,10.0,9.9,4.0227,4.2001,18.722,03-31-23_20.43_BCNP1s_protocol_HPPC_IN21700_30T_cycle_#868.mat
BOOST_NEGPULSE_1S,868,0.86256,2.56558,0.7437,4,discharge,0,-2.562,0.854,2.0,2.0,3.9146,3.869,17.7972,03-31-23_20.43_BCNP1s_protocol_HPPC_IN21700_30T_cycle_#868.mat
BOOST_NEGPULSE_1S,868,0.86256,2.56558,0.7437,4,discharge,0,-2.562,0.854,10.0,9.9,3.9146,3.8538,23.7296,03-31-23_20.43_BCNP1s_protocol_HPPC_IN21700_30T_cycle_#868.mat
BOOST_NEGPULSE_1S,868,0.86256,2.56558,0.7437,4,charge,0,1.282,0.427,2.0,2.0,3.9166,3.9389,17.3961,03-31-23_20.43_BCNP1s_protocol_HPPC_IN21700_30T_cycle_#868.mat
BOOST_NEGPULSE_1S,868,0.86256,2.56558,0.7437,4,charge,0,1.282,0.427,10.0,9.9,3.9166,3.9452,22.3106,03-31-23_20.43_BCNP1s_protocol_HPPC_IN21700_30T_cycle_#868.mat
BOOST_NEGPULSE_1S,868,0.86256,2.56558,0.7436,4,discharge,1,-10.248,3.416,2.0,2.0,3.9147,3.7378,17.2619,03-31-23_20.43_BCNP1s_protocol_HPPC_IN21700_30T_cycle_#868.mat
BOOST_NEGPULSE_1S,868,0.86256,2.56558,0.7436,4,discharge,1,-10.248,3.416,10.0,9.9,3.9147,3.6927,21.6628,03-31-23_20.43_BCNP1s_protocol_HPPC_IN21700_30T_cycle_#868.mat
BOOST_NEGPULSE_1S,868,0.86256,2.56558,0.7438,4,charge,1,5.125,1.708,2.0,2.0,3.9206,4.0062,16.7031,03-31-23_20.43_BCNP1s_protocol_HPPC_IN21700_30T_cycle_#868.mat
BOOST_NEGPULSE_1S,868,0.86256,2.56558,0.7438,4,charge,1,5.125,1.708,10.0,9.9,3.9206,4.027,20.7618,03-31-23_20.43_BCNP1s_protocol_HPPC_IN21700_30T_cycle_#868.mat
BOOST_NEGPULSE_1S,868,0.86256,2.56558,0.7436,4,discharge,2,-20.499,6.833,2.0,2.0,3.9152,3.581,16.3032,03-31-23_20.43_BCNP1s_protocol_HPPC_IN21700_30T_cycle_#868.mat
BOOST_NEGPULSE_1S,868,0.86256,2.56558,0.7436,4,discharge,2,-20.499,6.833,10.0,9.9,3.9152,3.5111,19.7132,03-31-23_20.43_BCNP1s_protocol_HPPC_IN21700_30T_cycle_#868.mat
BOOST_NEGPULSE_1S,868,0.86256,2.56558,0.7439,4,charge,2,15.376,5.125,2.0,1.9,3.9239,4.1587,15.2706,03-31-23_20.43_BCNP1s_protocol_HPPC_IN21700_30T_cycle_#868.mat
BOOST_NEGPULSE_1S,868,0.86256,2.56558,0.7439,4,charge,2,15.376,5.125,10.0,9.9,3.9239,4.2002,17.9696,03-31-23_20.43_BCNP1s_protocol_HPPC_IN21700_30T_cycle_#868.mat
BOOST_NEGPULSE_1S,868,0.86256,2.56558,0.7435,4,discharge,3,-29.469,9.823,2.0,2.0,3.9156,3.4566,15.5757,03-31-23_20.43_BCNP1s_protocol_HPPC_IN21700_30T_cycle_#868.mat
BOOST_NEGPULSE_1S,868,0.86256,2.56558,0.7435,4,discharge,3,-29.469,9.823,10.0,9.9,3.9156,3.3637,18.7282,03-31-23_20.43_BCNP1s_protocol_HPPC_IN21700_30T_cycle_#868.mat
BOOST_NEGPULSE_1S,868,0.86256,2.56558,0.7439,4,charge,3,16.785,5.595,2.0,2.0,3.9253,4.2001,16.3718,03-31-23_20.43_BCNP1s_protocol_HPPC_IN21700_30T_cycle_#868.mat
BOOST_NEGPULSE_1S,868,0.86256,2.56558,0.7439,4,charge,3,16.785,5.595,10.0,9.9,3.9253,4.2,16.3658,03-31-23_20.43_BCNP1s_protocol_HPPC_IN21700_30T_cycle_#868.mat
BOOST_NEGPULSE_1S,868,0.86256,2.56558,0.6583,5,discharge,0,-2.562,0.854,2.0,2.0,3.8313,3.7889,16.5489,03-31-23_20.43_BCNP1s_protocol_HPPC_IN21700_30T_cycle_#868.mat
BOOST_NEGPULSE_1S,868,0.86256,2.56558,0.6583,5,discharge,0,-2.562,0.854,10.0,9.9,3.8313,3.7759,21.6229,03-31-23_20.43_BCNP1s_protocol_HPPC_IN21700_30T_cycle_#868.mat
BOOST_NEGPULSE_1S,868,0.86256,2.56558,0.6583,5,charge,0,1.282,0.427,2.0,2.0,3.832,3.8537,16.9267,03-31-23_20.43_BCNP1s_protocol_HPPC_IN21700_30T_cycle_#868.mat
BOOST_NEGPULSE_1S,868,0.86256,2.56558,0.6583,5,charge,0,1.282,0.427,10.0,9.9,3.832,3.8593,21.2949,03-31-23_20.43_BCNP1s_protocol_HPPC_IN21700_30T_cycle_#868.mat
BOOST_NEGPULSE_1S,868,0.86256,2.56558,0.6582,5,discharge,1,-10.25,3.417,2.0,2.0,3.8314,3.6646,16.2732,03-31-23_20.43_BCNP1s_protocol_HPPC_IN21700_30T_cycle_#868.mat
BOOST_NEGPULSE_1S,868,0.86256,2.56558,0.6582,5,discharge,1,-10.25,3.417,10.0,9.9,3.8314,3.6219,20.439,03-31-23_20.43_BCNP1s_protocol_HPPC_IN21700_30T_cycle_#868.mat
BOOST_NEGPULSE_1S,868,0.86256,2.56558,0.6584,5,charge,1,5.125,1.708,2.0,2.0,3.8362,3.9177,15.9018,03-31-23_20.43_BCNP1s_protocol_HPPC_IN21700_30T_cycle_#868.mat
BOOST_NEGPULSE_1S,868,0.86256,2.56558,0.6584,5,charge,1,5.125,1.708,10.0,9.9,3.8362,3.9377,19.8041,03-31-23_20.43_BCNP1s_protocol_HPPC_IN21700_30T_cycle_#868.mat
BOOST_NEGPULSE_1S,868,0.86256,2.56558,0.6581,5,discharge,2,-20.5,6.833,2.0,2.0,3.8314,3.512,15.5805,03-31-23_20.43_BCNP1s_protocol_HPPC_IN21700_30T_cycle_#868.mat
BOOST_NEGPULSE_1S,868,0.86256,2.56558,0.6581,5,discharge,2,-20.5,6.833,10.0,9.9,3.8314,3.4386,19.161,03-31-23_20.43_BCNP1s_protocol_HPPC_IN21700_30T_cycle_#868.mat
BOOST_NEGPULSE_1S,868,0.86256,2.56558,0.6584,5,charge,2,15.377,5.126,2.0,2.0,3.8396,4.0687,14.8989,03-31-23_20.43_BCNP1s_protocol_HPPC_IN21700_30T_cycle_#868.mat
BOOST_NEGPULSE_1S,868,0.86256,2.56558,0.6584,5,charge,2,15.377,5.126,10.0,9.9,3.8396,4.1194,18.196,03-31-23_20.43_BCNP1s_protocol_HPPC_IN21700_30T_cycle_#868.mat
BOOST_NEGPULSE_1S,868,0.86256,2.56558,0.6581,5,discharge,3,-29.469,9.823,2.0,1.9,3.8314,3.3909,14.9479,03-31-23_20.43_BCNP1s_protocol_HPPC_IN21700_30T_cycle_#868.mat
BOOST_NEGPULSE_1S,868,0.86256,2.56558,0.6581,5,discharge,3,-29.469,9.823,10.0,9.9,3.8314,3.2886,18.4194,03-31-23_20.43_BCNP1s_protocol_HPPC_IN21700_30T_cycle_#868.mat
BOOST_NEGPULSE_1S,868,0.86256,2.56558,0.6585,5,charge,3,23.362,7.787,2.0,2.0,3.8417,4.2001,15.3412,03-31-23_20.43_BCNP1s_protocol_HPPC_IN21700_30T_cycle_#868.mat
BOOST_NEGPULSE_1S,868,0.86256,2.56558,0.6585,5,charge,3,23.362,7.787,10.0,9.9,3.8417,4.2,15.3369,03-31-23_20.43_BCNP1s_protocol_HPPC_IN21700_30T_cycle_#868.mat
BOOST_NEGPULSE_1S,868,0.86256,2.56558,0.5729,6,discharge,0,-2.562,0.854,2.0,2.0,3.7464,3.7049,16.197,03-31-23_20.43_BCNP1s_protocol_HPPC_IN21700_30T_cycle_#868.mat
BOOST_NEGPULSE_1S,868,0.86256,2.56558,0.5729,6,discharge,0,-2.562,0.854,10.0,9.9,3.7464,3.6921,21.1927,03-31-23_20.43_BCNP1s_protocol_HPPC_IN21700_30T_cycle_#868.mat
BOOST_NEGPULSE_1S,868,0.86256,2.56558,0.5729,6,charge,0,1.282,0.427,2.0,2.0,3.7474,3.7685,16.4625,03-31-23_20.43_BCNP1s_protocol_HPPC_IN21700_30T_cycle_#868.mat
BOOST_NEGPULSE_1S,868,0.86256,2.56558,0.5729,6,charge,0,1.282,0.427,10.0,9.9,3.7474,3.7742,20.9097,03-31-23_20.43_BCNP1s_protocol_HPPC_IN21700_30T_cycle_#868.mat
BOOST_NEGPULSE_1S,868,0.86256,2.56558,0.5728,6,discharge,1,-10.25,3.417,2.0,2.0,3.7466,3.5831,15.9512,03-31-23_20.43_BCNP1s_protocol_HPPC_IN21700_30T_cycle_#868.mat
BOOST_NEGPULSE_1S,868,0.86256,2.56558,0.5728,6,discharge,1,-10.25,3.417,10.0,9.9,3.7466,3.5372,20.4293,03-31-23_20.43_BCNP1s_protocol_HPPC_IN21700_30T_cycle_#868.mat
BOOST_NEGPULSE_1S,868,0.86256,2.56558,0.5729,6,charge,1,5.125,1.708,2.0,2.0,3.7514,3.8318,15.6893,03-31-23_20.43_BCNP1s_protocol_HPPC_IN21700_30T_cycle_#868.mat
BOOST_NEGPULSE_1S,868,0.86256,2.56558,0.5729,6,charge,1,5.125,1.708,10.0,9.9,3.7514,3.8523,19.6897,03-31-23_20.43_BCNP1s_protocol_HPPC_IN21700_30T_cycle_#868.mat
BOOST_NEGPULSE_1S,868,0.86256,2.56558,0.5727,6,discharge,2,-20.5,6.833,2.0,2.0,3.7472,3.4302,15.4634,03-31-23_20.43_BCNP1s_protocol_HPPC_IN21700_30T_cycle_#868.mat
BOOST_NEGPULSE_1S,868,0.86256,2.56558,0.5727,6,discharge,2,-20.5,6.833,10.0,9.9,3.7472,3.3519,19.2829,03-31-23_20.43_BCNP1s_protocol_HPPC_IN21700_30T_cycle_#868.mat
BOOST_NEGPULSE_1S,868,0.86256,2.56558,0.573,6,charge,2,15.375,5.125,2.0,2.0,3.7548,3.9813,14.7317,03-31-23_20.43_BCNP1s_protocol_HPPC_IN21700_30T_cycle_#868.mat
BOOST_NEGPULSE_1S,868,0.86256,2.56558,0.573,6,charge,2,15.375,5.125,10.0,9.9,3.7548,4.0292,17.8472,03-31-23_20.43_BCNP1s_protocol_HPPC_IN21700_30T_cycle_#868.mat
BOOST_NEGPULSE_1S,868,0.86256,2.56558,0.5727,6,discharge,3,-29.468,9.823,2.0,2.0,3.7475,3.3058,14.9891,03-31-23_20.43_BCNP1s_protocol_HPPC_IN21700_30T_cycle_#868.mat
BOOST_NEGPULSE_1S,868,0.86256,2.56558,0.5727,6,discharge,3,-29.468,9.823,10.0,9.9,3.7475,3.2,18.5795,03-31-23_20.43_BCNP1s_protocol_HPPC_IN21700_30T_cycle_#868.mat
BOOST_NEGPULSE_1S,868,0.86256,2.56558,0.5731,6,charge,3,25.625,8.542,2.0,2.0,3.7563,4.1147,13.9863,03-31-23_20.43_BCNP1s_protocol_HPPC_IN21700_30T_cycle_#868.mat
BOOST_NEGPULSE_1S,868,0.86256,2.56558,0.5731,6,charge,3,25.625,8.542,10.0,9.9,3.7563,4.1859,16.7649,03-31-23_20.43_BCNP1s_protocol_HPPC_IN21700_30T_cycle_#868.mat
BOOST_NEGPULSE_1S,868,0.86256,2.56558,0.4874,7,discharge,0,-2.562,0.854,2.0,2.0,3.6646,3.6233,16.1177,03-31-23_20.43_BCNP1s_protocol_HPPC_IN21700_30T_cycle_#868.mat
BOOST_NEGPULSE_1S,868,0.86256,2.56558,0.4874,7,discharge,0,-2.562,0.854,10.0,9.9,3.6646,3.6114,20.7618,03-31-23_20.43_BCNP1s_protocol_HPPC_IN21700_30T_cycle_#868.mat
BOOST_NEGPULSE_1S,868,0.86256,2.56558,0.4875,7,charge,0,1.282,0.427,2.0,1.9,3.6663,3.6863,15.6031,03-31-23_20.43_BCNP1s_protocol_HPPC_IN21700_30T_cycle_#868.mat
BOOST_NEGPULSE_1S,868,0.86256,2.56558,0.4875,7,charge,0,1.282,0.427,10.0,9.9,3.6663,3.692,20.0499,03-31-23_20.43_BCNP1s_protocol_HPPC_IN21700_30T_cycle_#868.mat
BOOST_NEGPULSE_1S,868,0.86256,2.56558,0.4874,7,discharge,1,-10.249,3.416,2.0,2.0,3.665,3.5014,15.9625,03-31-23_20.43_BCNP1s_protocol_HPPC_IN21700_30T_cycle_#868.mat
BOOST_NEGPULSE_1S,868,0.86256,2.56558,0.4874,7,discharge,1,-10.249,3.416,10.0,9.9,3.665,3.458,20.1971,03-31-23_20.43_BCNP1s_protocol_HPPC_IN21700_30T_cycle_#868.mat
BOOST_NEGPULSE_1S,868,0.86256,2.56558,0.4875,7,charge,1,5.125,1.708,2.0,2.0,3.6698,3.7496,15.5704,03-31-23_20.43_BCNP1s_protocol_HPPC_IN21700_30T_cycle_#868.mat
BOOST_NEGPULSE_1S,868,0.86256,2.56558,0.4875,7,charge,1,5.125,1.708,10.0,9.9,3.6698,3.7697,19.4923,03-31-23_20.43_BCNP1s_protocol_HPPC_IN21700_30T_cycle_#868.mat
BOOST_NEGPULSE_1S,868,0.86256,2.56558,0.4873,7,discharge,2,-20.5,6.833,2.0,2.0,3.6653,3.3488,15.439,03-31-23_20.43_BCNP1s_protocol_HPPC_IN21700_30T_cycle_#868.mat
BOOST_NEGPULSE_1S,868,0.86256,2.56558,0.4873,7,discharge,2,-20.5,6.833,10.0,9.9,3.6653,3.272,19.1854,03-31-23_20.43_BCNP1s_protocol_HPPC_IN21700_30T_cycle_#868.mat
BOOST_NEGPULSE_1S,868,0.86256,2.56558,0.4876,7,charge,2,15.376,5.125,2.0,2.0,3.673,3.8991,14.7047,03-31-23_20.43_BCNP1s_protocol_HPPC_IN21700_30T_cycle_#868.mat
BOOST_NEGPULSE_1S,868,0.86256,2.56558,0.4876,7,charge,2,15.376,5.125,10.0,9.9,3.673,3.946,17.7549,03-31-23_20.43_BCNP1s_protocol_HPPC_IN21700_30T_cycle_#868.mat
BOOST_NEGPULSE_1S,868,0.86256,2.56558,0.4872,7,discharge,3,-29.468,9.823,2.0,2.0,3.6656,3.2241,14.9824,03-31-23_20.43_BCNP1s_protocol_HPPC_IN21700_30T_cycle_#868.mat
BOOST_NEGPULSE_1S,868,0.86256,2.56558,0.4872,7,discharge,3,-29.468,9.823,10.0,9.9,3.6656,3.1184,18.5693,03-31-23_20.43_BCNP1s_protocol_HPPC_IN21700_30T_cycle_#868.mat
BOOST_NEGPULSE_1S,868,0.86256,2.56558,0.4877,7,charge,3,25.626,8.542,2.0,2.0,3.6758,4.032,13.8999,03-31-23_20.43_BCNP1s_protocol_HPPC_IN21700_30T_cycle_#868.mat
BOOST_NEGPULSE_1S,868,0.86256,2.56558,0.4877,7,charge,3,25.626,8.542,10.0,9.9,3.6758,4.1019,16.6276,03-31-23_20.43_BCNP1s_protocol_HPPC_IN21700_30T_cycle_#868.mat
BOOST_NEGPULSE_1S,868,0.86256,2.56558,0.402,8,discharge,0,-2.562,0.854,2.0,2.0,3.6011,3.5582,16.7428,03-31-23_20.43_BCNP1s_protocol_HPPC_IN21700_30T_cycle_#868.mat
BOOST_NEGPULSE_1S,868,0.86256,2.56558,0.402,8,discharge,0,-2.562,0.854,10.0,9.9,3.6011,3.5462,21.4261,03-31-23_20.43_BCNP1s_protocol_HPPC_IN21700_30T_cycle_#868.mat
BOOST_NEGPULSE_1S,868,0.86256,2.56558,0.4021,8,charge,0,1.28,0.427,2.0,1.9,3.6027,3.6235,16.25,03-31-23_20.43_BCNP1s_protocol_HPPC_IN21700_30T_cycle_#868.mat
BOOST_NEGPULSE_1S,868,0.86256,2.56558,0.4021,8,charge,0,1.28,0.427,10.0,9.9,3.6027,3.6291,20.625,03-31-23_20.43_BCNP1s_protocol_HPPC_IN21700_30T_cycle_#868.mat
BOOST_NEGPULSE_1S,868,0.86256,2.56558,0.402,8,discharge,1,-10.249,3.416,2.0,2.0,3.6013,3.4321,16.5089,03-31-23_20.43_BCNP1s_protocol_HPPC_IN21700_30T_cycle_#868.mat
BOOST_NEGPULSE_1S,868,0.86256,2.56558,0.402,8,discharge,1,-10.249,3.416,10.0,9.9,3.6013,3.3872,20.8898,03-31-23_20.43_BCNP1s_protocol_HPPC_IN21700_30T_cycle_#868.mat
BOOST_NEGPULSE_1S,868,0.86256,2.56558,0.4021,8,charge,1,5.125,1.708,2.0,2.0,3.6065,3.6886,16.0186,03-31-23_20.43_BCNP1s_protocol_HPPC_IN21700_30T_cycle_#868.mat
BOOST_NEGPULSE_1S,868,0.86256,2.56558,0.4021,8,charge,1,5.125,1.708,10.0,9.9,3.6065,3.709,19.9988,03-31-23_20.43_BCNP1s_protocol_HPPC_IN21700_30T_cycle_#868.mat
BOOST_NEGPULSE_1S,868,0.86256,2.56558,0.4019,8,discharge,2,-20.5,6.833,2.0,2.0,3.602,3.275,15.9512,03-31-23_20.43_BCNP1s_protocol_HPPC_IN21700_30T_cycle_#868.mat
BOOST_NEGPULSE_1S,868,0.86256,2.56558,0.4019,8,discharge,2,-20.5,6.833,10.0,9.9,3.602,3.1916,20.0195,03-31-23_20.43_BCNP1s_protocol_HPPC_IN21700_30T_cycle_#868.mat
BOOST_NEGPULSE_1S,868,0.86256,2.56558,0.4022,8,charge,2,15.376,5.125,2.0,2.0,3.611,3.8415,14.9909,03-31-23_20.43_BCNP1s_protocol_HPPC_IN21700_30T_cycle_#868.mat
BOOST_NEGPULSE_1S,868,0.86256,2.56558,0.4022,8,charge,2,15.376,5.125,10.0,9.9,3.611,3.8881,18.0216,03-31-23_20.43_BCNP1s_protocol_HPPC_IN21700_30T_cycle_#868.mat
BOOST_NEGPULSE_1S,868,0.86256,2.56558,0.4018,8,discharge,3,-29.47,9.823,2.0,1.9,3.6023,3.1498,15.3546,03-31-23_20.43_BCNP1s_protocol_HPPC_IN21700_30T_cycle_#868.mat
BOOST_NEGPULSE_1S,868,0.86256,2.56558,0.4018,8,discharge,3,-29.47,9.823,10.0,9.9,3.6023,3.0274,19.508,03-31-23_20.43_BCNP1s_protocol_HPPC_IN21700_30T_cycle_#868.mat
BOOST_NEGPULSE_1S,868,0.86256,2.56558,0.4023,8,charge,3,25.626,8.542,2.0,2.0,3.6145,3.9757,14.0951,03-31-23_20.43_BCNP1s_protocol_HPPC_IN21700_30T_cycle_#868.mat
BOOST_NEGPULSE_1S,868,0.86256,2.56558,0.4023,8,charge,3,25.626,8.542,10.0,9.9,3.6145,4.0416,16.6667,03-31-23_20.43_BCNP1s_protocol_HPPC_IN21700_30T_cycle_#868.mat
BOOST_NEGPULSE_1S,868,0.86256,2.56558,0.3166,9,discharge,0,-2.562,0.854,2.0,1.9,3.5224,3.4754,18.3415,03-31-23_20.43_BCNP1s_protocol_HPPC_IN21700_30T_cycle_#868.mat
BOOST_NEGPULSE_1S,868,0.86256,2.56558,0.3166,9,discharge,0,-2.562,0.854,10.0,9.9,3.5224,3.4609,24.0,03-31-23_20.43_BCNP1s_protocol_HPPC_IN21700_30T_cycle_#868.mat
BOOST_NEGPULSE_1S,868,0.86256,2.56558,0.3166,9,charge,0,1.282,0.427,2.0,2.0,3.524,3.5469,17.8641,03-31-23_20.43_BCNP1s_protocol_HPPC_IN21700_30T_cycle_#868.mat
BOOST_NEGPULSE_1S,868,0.86256,2.56558,0.3166,9,charge,0,1.282,0.427,10.0,9.9,3.524,3.5528,22.4667,03-31-23_20.43_BCNP1s_protocol_HPPC_IN21700_30T_cycle_#868.mat
BOOST_NEGPULSE_1S,868,0.86256,2.56558,0.3166,9,discharge,1,-10.25,3.417,2.0,2.0,3.5227,3.3362,18.1951,03-31-23_20.43_BCNP1s_protocol_HPPC_IN21700_30T_cycle_#868.mat
BOOST_NEGPULSE_1S,868,0.86256,2.56558,0.3166,9,discharge,1,-10.25,3.417,10.0,9.9,3.5227,3.2833,23.3561,03-31-23_20.43_BCNP1s_protocol_HPPC_IN21700_30T_cycle_#868.mat
BOOST_NEGPULSE_1S,868,0.86256,2.56558,0.3167,9,charge,1,5.125,1.708,2.0,2.0,3.5289,3.6174,17.2683,03-31-23_20.43_BCNP1s_protocol_HPPC_IN21700_30T_cycle_#868.mat
BOOST_NEGPULSE_1S,868,0.86256,2.56558,0.3167,9,charge,1,5.125,1.708,10.0,9.9,3.5289,3.639,21.4829,03-31-23_20.43_BCNP1s_protocol_HPPC_IN21700_30T_cycle_#868.mat
BOOST_NEGPULSE_1S,868,0.86256,2.56558,0.3164,9,discharge,2,-20.501,6.834,2.0,2.0,3.5234,3.1657,17.4479,03-31-23_20.43_BCNP1s_protocol_HPPC_IN21700_30T_cycle_#868.mat
BOOST_NEGPULSE_1S,868,0.86256,2.56558,0.3164,9,discharge,2,-20.501,6.834,10.0,9.9,3.5234,3.0533,22.9306,03-31-23_20.43_BCNP1s_protocol_HPPC_IN21700_30T_cycle_#868.mat
BOOST_NEGPULSE_1S,868,0.86256,2.56558,0.3167,9,charge,2,15.376,5.125,2.0,2.0,3.5344,3.7756,15.6868,03-31-23_20.43_BCNP1s_protocol_HPPC_IN21700_30T_cycle_#868.mat
BOOST_NEGPULSE_1S,868,0.86256,2.56558,0.3167,9,charge,2,15.376,5.125,10.0,9.9,3.5344,3.8292,19.1727,03-31-23_20.43_BCNP1s_protocol_HPPC_IN21700_30T_cycle_#868.mat
BOOST_NEGPULSE_1S,868,0.86256,2.56558,0.3164,9,discharge,3,-29.469,9.823,2.0,2.0,3.5252,3.026,16.9398,03-31-23_20.43_BCNP1s_protocol_HPPC_IN21700_30T_cycle_#868.mat
BOOST_NEGPULSE_1S,868,0.86256,2.56558,0.3164,9,discharge,3,-29.469,9.823,10.0,9.9,3.5252,2.8393,23.2753,03-31-23_20.43_BCNP1s_protocol_HPPC_IN21700_30T_cycle_#868.mat
BOOST_NEGPULSE_1S,868,0.86256,2.56558,0.3168,9,charge,3,25.624,8.541,2.0,2.0,3.5377,3.9114,14.584,03-31-23_20.43_BCNP1s_protocol_HPPC_IN21700_30T_cycle_#868.mat
BOOST_NEGPULSE_1S,868,0.86256,2.56558,0.3168,9,charge,3,25.624,8.541,10.0,9.9,3.5377,3.9862,17.5031,03-31-23_20.43_BCNP1s_protocol_HPPC_IN21700_30T_cycle_#868.mat
BOOST_NEGPULSE_1S,868,0.86256,2.56558,0.2739,10,discharge,0,-2.564,0.855,2.0,2.0,3.4749,3.424,19.8495,03-31-23_20.43_BCNP1s_protocol_HPPC_IN21700_30T_cycle_#868.mat
BOOST_NEGPULSE_1S,868,0.86256,2.56558,0.2739,10,discharge,0,-2.564,0.855,10.0,9.9,3.4749,3.4084,25.933,03-31-23_20.43_BCNP1s_protocol_HPPC_IN21700_30T_cycle_#868.mat
BOOST_NEGPULSE_1S,868,0.86256,2.56558,0.2739,10,charge,0,1.282,0.427,2.0,2.0,3.4768,3.5015,19.2683,03-31-23_20.43_BCNP1s_protocol_HPPC_IN21700_30T_cycle_#868.mat
BOOST_NEGPULSE_1S,868,0.86256,2.56558,0.2739,10,charge,0,1.282,0.427,10.0,9.9,3.4768,3.5075,23.9488,03-31-23_20.43_BCNP1s_protocol_HPPC_IN21700_30T_cycle_#868.mat
BOOST_NEGPULSE_1S,868,0.86256,2.56558,0.2738,10,discharge,1,-10.25,3.417,2.0,1.9,3.4753,3.2745,19.5902,03-31-23_20.43_BCNP1s_protocol_HPPC_IN21700_30T_cycle_#868.mat
BOOST_NEGPULSE_1S,868,0.86256,2.56558,0.2738,10,discharge,1,-10.25,3.417,10.0,9.9,3.4753,3.2081,26.0683,03-31-23_20.43_BCNP1s_protocol_HPPC_IN21700_30T_cycle_#868.mat
BOOST_NEGPULSE_1S,868,0.86256,2.56558,0.274,10,charge,1,5.125,1.708,2.0,2.0,3.482,3.5741,17.9707,03-31-23_20.43_BCNP1s_protocol_HPPC_IN21700_30T_cycle_#868.mat
BOOST_NEGPULSE_1S,868,0.86256,2.56558,0.274,10,charge,1,5.125,1.708,10.0,9.9,3.482,3.5951,22.0683,03-31-23_20.43_BCNP1s_protocol_HPPC_IN21700_30T_cycle_#868.mat
BOOST_NEGPULSE_1S,868,0.86256,2.56558,0.2738,10,discharge,2,-20.499,6.833,2.0,1.9,3.4765,3.0903,18.8399,03-31-23_20.43_BCNP1s_protocol_HPPC_IN21700_30T_cycle_#868.mat
BOOST_NEGPULSE_1S,868,0.86256,2.56558,0.2738,10,discharge,2,-20.499,6.833,10.0,9.9,3.4765,2.9224,27.0306,03-31-23_20.43_BCNP1s_protocol_HPPC_IN21700_30T_cycle_#868.mat
BOOST_NEGPULSE_1S,868,0.86256,2.56558,0.2741,10,charge,2,15.377,5.126,2.0,2.0,3.487,3.7329,15.9914,03-31-23_20.43_BCNP1s_protocol_HPPC_IN21700_30T_cycle_#868.mat
BOOST_NEGPULSE_1S,868,0.86256,2.56558,0.2741,10,charge,2,15.377,5.126,10.0,9.9,3.487,3.7869,19.5032,03-31-23_20.43_BCNP1s_protocol_HPPC_IN21700_30T_cycle_#868.mat
BOOST_NEGPULSE_1S,868,0.86256,2.56558,0.2737,10,discharge,3,-29.469,9.823,2.0,2.0,3.4767,2.9315,18.5008,03-31-23_20.43_BCNP1s_protocol_HPPC_IN21700_30T_cycle_#868.mat
BOOST_NEGPULSE_1S,868,0.86256,2.56558,0.2737,10,discharge,3,-29.469,9.823,10.0,9.9,3.4767,2.6339,28.5995,03-31-23_20.43_BCNP1s_protocol_HPPC_IN21700_30T_cycle_#868.mat
BOOST_NEGPULSE_1S,868,0.86256,2.56558,0.2741,10,charge,3,25.623,8.541,2.0,2.0,3.4903,3.8662,14.6704,03-31-23_20.43_BCNP1s_protocol_HPPC_IN21700_30T_cycle_#868.mat
BOOST_NEGPULSE_1S,868,0.86256,2.56558,0.2741,10,charge,3,25.623,8.541,10.0,9.9,3.4903,3.946,17.7848,03-31-23_20.43_BCNP1s_protocol_HPPC_IN21700_30T_cycle_#868.mat
BOOST_NEGPULSE_1S,868,0.86256,2.56558,0.2312,11,discharge,0,-2.563,0.854,2.0,1.9,3.434,3.3778,21.9309,03-31-23_20.43_BCNP1s_protocol_HPPC_IN21700_30T_cycle_#868.mat
BOOST_NEGPULSE_1S,868,0.86256,2.56558,0.2312,11,discharge,0,-2.563,0.854,10.0,9.9,3.434,3.3574,29.8915,03-31-23_20.43_BCNP1s_protocol_HPPC_IN21700_30T_cycle_#868.mat
