Repository: KikETs/ECM_HYBRID_BMS_JOINT

## Results

| Arm | Model | Size | Protocol | Result | Worst cell |
|---|---|---|---|---|---|
| SOP | 2RC table + trim (A8) | 4 effective coefficients, 2 EW states | leave-one-cell-out | usable current 69.6 % discharge, 59.5 % charge (τ = 10 s) | 59.9 % / 53.5 % (BOOST_REST) |
| SOH | dQ/dV ridge | 65 coefficients | leave-one-cell-out | RMSE 0.0094, bias −0.0005 | 0.0130 (BOOST_REST) |
| SOC | 2RC EKF, low-current gate | 3 states | leave-one-cell-out | **2.34 %p** over six sensor disturbances on estimated SOH (2.325 on true SOH), per cell 2.00–2.75 | 4.60 %p (BOOST_NEGPULSE_1S, current offset −0.10 A) |

The SOH arm was a 10,945-parameter CNN until the second audit round. Nested

File: analysis/uypydj_hppc_resistance.csv (part 164 of 225)
protocol,cycle,SOH,CAP_Ah,SOC,soc_group,direction,rate_rank,I_A,CRate_rated,tau_s,tau_actual_s,V_pre_V,V_tau_V,R_mOhm,file
BOOST_NEGPULSE_1S,868,0.86256,2.56558,0.2312,11,charge,0,1.282,0.427,2.0,2.0,3.4366,3.4632,20.7504,03-31-23_20.43_BCNP1s_protocol_HPPC_IN21700_30T_cycle_#868.mat
BOOST_NEGPULSE_1S,868,0.86256,2.56558,0.2312,11,charge,0,1.282,0.427,10.0,9.9,3.4366,3.4698,25.8991,03-31-23_20.43_BCNP1s_protocol_HPPC_IN21700_30T_cycle_#868.mat
BOOST_NEGPULSE_1S,868,0.86256,2.56558,0.2311,11,discharge,1,-10.25,3.417,2.0,1.9,3.4345,3.2068,22.2146,03-31-23_20.43_BCNP1s_protocol_HPPC_IN21700_30T_cycle_#868.mat
BOOST_NEGPULSE_1S,868,0.86256,2.56558,0.2311,11,discharge,1,-10.25,3.417,10.0,9.9,3.4345,3.0968,32.9463,03-31-23_20.43_BCNP1s_protocol_HPPC_IN21700_30T_cycle_#868.mat
BOOST_NEGPULSE_1S,868,0.86256,2.56558,0.2312,11,charge,1,5.125,1.708,2.0,2.0,3.4435,3.5409,19.0045,03-31-23_20.43_BCNP1s_protocol_HPPC_IN21700_30T_cycle_#868.mat
BOOST_NEGPULSE_1S,868,0.86256,2.56558,0.2312,11,charge,1,5.125,1.708,10.0,9.9,3.4435,3.559,22.5361,03-31-23_20.43_BCNP1s_protocol_HPPC_IN21700_30T_cycle_#868.mat
BOOST_NEGPULSE_1S,868,0.86256,2.56558,0.231,11,discharge,2,-20.5,6.833,2.0,1.9,3.4363,2.9937,21.5902,03-31-23_20.43_BCNP1s_protocol_HPPC_IN21700_30T_cycle_#868.mat
BOOST_NEGPULSE_1S,868,0.86256,2.56558,0.231,11,discharge,2,-20.5,6.833,10.0,9.9,3.4363,2.6759,37.0927,03-31-23_20.43_BCNP1s_protocol_HPPC_IN21700_30T_cycle_#868.mat
BOOST_NEGPULSE_1S,868,0.86256,2.56558,0.2313,11,charge,2,15.376,5.125,2.0,1.9,3.4493,3.6956,16.0185,03-31-23_20.43_BCNP1s_protocol_HPPC_IN21700_30T_cycle_#868.mat
BOOST_NEGPULSE_1S,868,0.86256,2.56558,0.2313,11,charge,2,15.376,5.125,10.0,9.9,3.4493,3.7437,19.1467,03-31-23_20.43_BCNP1s_protocol_HPPC_IN21700_30T_cycle_#868.mat
BOOST_NEGPULSE_1S,868,0.86256,2.56558,0.231,11,discharge,3,-29.468,9.823,2.0,2.0,3.4356,2.8036,21.447,03-31-23_20.43_BCNP1s_protocol_HPPC_IN21700_30T_cycle_#868.mat
BOOST_NEGPULSE_1S,868,0.86256,2.56558,0.231,11,discharge,3,-29.468,9.823,10.0,9.9,3.4356,2.4998,31.7565,03-31-23_20.43_BCNP1s_protocol_HPPC_IN21700_30T_cycle_#868.mat
BOOST_NEGPULSE_1S,868,0.86256,2.56558,0.2314,11,charge,3,25.626,8.542,2.0,2.0,3.4526,3.8252,14.5399,03-31-23_20.43_BCNP1s_protocol_HPPC_IN21700_30T_cycle_#868.mat
BOOST_NEGPULSE_1S,868,0.86256,2.56558,0.2314,11,charge,3,25.626,8.542,10.0,9.9,3.4526,3.9012,17.5057,03-31-23_20.43_BCNP1s_protocol_HPPC_IN21700_30T_cycle_#868.mat
BOOST_NEGPULSE_1S,868,0.86256,2.56558,0.1885,12,discharge,0,-2.564,0.855,2.0,2.0,3.3898,3.3208,26.9058,03-31-23_20.43_BCNP1s_protocol_HPPC_IN21700_30T_cycle_#868.mat
BOOST_NEGPULSE_1S,868,0.86256,2.56558,0.1885,12,discharge,0,-2.564,0.855,10.0,9.9,3.3898,3.2855,40.6707,03-31-23_20.43_BCNP1s_protocol_HPPC_IN21700_30T_cycle_#868.mat
BOOST_NEGPULSE_1S,868,0.86256,2.56558,0.1885,12,charge,0,1.282,0.427,2.0,2.0,3.3926,3.4242,24.649,03-31-23_20.43_BCNP1s_protocol_HPPC_IN21700_30T_cycle_#868.mat
BOOST_NEGPULSE_1S,868,0.86256,2.56558,0.1885,12,charge,0,1.282,0.427,10.0,9.9,3.3926,3.4344,32.6053,03-31-23_20.43_BCNP1s_protocol_HPPC_IN21700_30T_cycle_#868.mat
BOOST_NEGPULSE_1S,868,0.86256,2.56558,0.1884,12,discharge,1,-10.25,3.417,2.0,2.0,3.3902,3.0975,28.5561,03-31-23_20.43_BCNP1s_protocol_HPPC_IN21700_30T_cycle_#868.mat
BOOST_NEGPULSE_1S,868,0.86256,2.56558,0.1884,12,discharge,1,-10.25,3.417,10.0,9.9,3.3902,2.8579,51.9317,03-31-23_20.43_BCNP1s_protocol_HPPC_IN21700_30T_cycle_#868.mat
BOOST_NEGPULSE_1S,868,0.86256,2.56558,0.1885,12,charge,1,5.125,1.708,2.0,2.0,3.4031,3.5107,20.9947,03-31-23_20.43_BCNP1s_protocol_HPPC_IN21700_30T_cycle_#868.mat
BOOST_NEGPULSE_1S,868,0.86256,2.56558,0.1885,12,charge,1,5.125,1.708,10.0,9.9,3.4031,3.534,25.541,03-31-23_20.43_BCNP1s_protocol_HPPC_IN21700_30T_cycle_#868.mat
BOOST_NEGPULSE_1S,868,0.86256,2.56558,0.1883,12,discharge,2,-20.499,6.833,2.0,2.0,3.3941,2.7997,28.9965,03-31-23_20.43_BCNP1s_protocol_HPPC_IN21700_30T_cycle_#868.mat
BOOST_NEGPULSE_1S,868,0.86256,2.56558,0.1883,12,discharge,2,-20.499,6.833,10.0,9.9,3.3941,2.4999,43.6216,03-31-23_20.43_BCNP1s_protocol_HPPC_IN21700_30T_cycle_#868.mat
BOOST_NEGPULSE_1S,868,0.86256,2.56558,0.1886,12,charge,2,15.376,5.125,2.0,2.0,3.4124,3.668,16.6233,03-31-23_20.43_BCNP1s_protocol_HPPC_IN21700_30T_cycle_#868.mat
BOOST_NEGPULSE_1S,868,0.86256,2.56558,0.1886,12,charge,2,15.376,5.125,10.0,9.9,3.4124,3.7096,19.3288,03-31-23_20.43_BCNP1s_protocol_HPPC_IN21700_30T_cycle_#868.mat
BOOST_NEGPULSE_1S,868,0.86256,2.56558,0.1883,12,discharge,3,-20.354,6.785,2.0,2.0,3.3947,2.5347,42.2521,03-31-23_20.43_BCNP1s_protocol_HPPC_IN21700_30T_cycle_#868.mat
BOOST_NEGPULSE_1S,868,0.86256,2.56558,0.1883,12,discharge,3,-20.354,6.785,10.0,9.9,3.3947,2.4999,43.9619,03-31-23_20.43_BCNP1s_protocol_HPPC_IN21700_30T_cycle_#868.mat
BOOST_NEGPULSE_1S,868,0.86256,2.56558,0.1887,12,charge,3,25.624,8.541,2.0,2.0,3.4144,3.7981,14.9742,03-31-23_20.43_BCNP1s_protocol_HPPC_IN21700_30T_cycle_#868.mat
BOOST_NEGPULSE_1S,868,0.86256,2.56558,0.1887,12,charge,3,25.624,8.541,10.0,9.9,3.4144,3.8648,17.5773,03-31-23_20.43_BCNP1s_protocol_HPPC_IN21700_30T_cycle_#868.mat
BOOST_NEGPULSE_1S,906,0.85267,2.53619,1.0,0,discharge,0,-2.532,0.844,2.0,2.0,4.1272,4.0622,25.6674,04-14-23_21.37_BCNP1s_protocol_HPPC_IN21700_30T_cycle_#906.mat
BOOST_NEGPULSE_1S,906,0.85267,2.53619,1.0,0,discharge,0,-2.532,0.844,10.0,9.7,4.1272,4.042,33.644,04-14-23_21.37_BCNP1s_protocol_HPPC_IN21700_30T_cycle_#906.mat
BOOST_NEGPULSE_1S,906,0.85267,2.53619,1.0,0,charge,0,1.267,0.422,2.0,2.0,4.1423,4.182,31.3363,04-14-23_21.37_BCNP1s_protocol_HPPC_IN21700_30T_cycle_#906.mat
BOOST_NEGPULSE_1S,906,0.85267,2.53619,1.0,0,charge,0,1.267,0.422,10.0,9.9,4.1423,4.197,43.1763,04-14-23_21.37_BCNP1s_protocol_HPPC_IN21700_30T_cycle_#906.mat
BOOST_NEGPULSE_1S,906,0.85267,2.53619,0.9999,0,discharge,1,-10.128,3.376,2.0,2.0,4.137,3.8794,25.4344,04-14-23_21.37_BCNP1s_protocol_HPPC_IN21700_30T_cycle_#906.mat
BOOST_NEGPULSE_1S,906,0.85267,2.53619,0.9999,0,discharge,1,-10.128,3.376,10.0,9.9,4.137,3.8455,28.7816,04-14-23_21.37_BCNP1s_protocol_HPPC_IN21700_30T_cycle_#906.mat
BOOST_NEGPULSE_1S,906,0.85267,2.53619,1.0,0,charge,1,1.473,0.491,2.0,2.0,4.1469,4.2,36.0513,04-14-23_21.37_BCNP1s_protocol_HPPC_IN21700_30T_cycle_#906.mat
BOOST_NEGPULSE_1S,906,0.85267,2.53619,1.0,0,charge,1,1.473,0.491,10.0,9.9,4.1469,4.2,36.0513,04-14-23_21.37_BCNP1s_protocol_HPPC_IN21700_30T_cycle_#906.mat
BOOST_NEGPULSE_1S,906,0.85267,2.53619,0.9998,0,discharge,2,-20.259,6.753,2.0,1.9,4.1358,3.7002,21.5016,04-14-23_21.37_BCNP1s_protocol_HPPC_IN21700_30T_cycle_#906.mat
BOOST_NEGPULSE_1S,906,0.85267,2.53619,0.9998,0,discharge,2,-20.259,6.753,10.0,9.9,4.1358,3.6533,23.8166,04-14-23_21.37_BCNP1s_protocol_HPPC_IN21700_30T_cycle_#906.mat
BOOST_NEGPULSE_1S,906,0.85267,2.53619,1.0,0,charge,2,1.38,0.46,2.0,2.0,4.1511,4.2,35.4451,04-14-23_21.37_BCNP1s_protocol_HPPC_IN21700_30T_cycle_#906.mat
BOOST_NEGPULSE_1S,906,0.85267,2.53619,1.0,0,charge,2,1.38,0.46,10.0,9.9,4.1511,4.2,35.4451,04-14-23_21.37_BCNP1s_protocol_HPPC_IN21700_30T_cycle_#906.mat
BOOST_NEGPULSE_1S,906,0.85267,2.53619,0.9998,0,discharge,3,-29.124,9.708,2.0,2.0,4.135,3.5635,19.623,04-14-23_21.37_BCNP1s_protocol_HPPC_IN21700_30T_cycle_#906.mat
BOOST_NEGPULSE_1S,906,0.85267,2.53619,0.9998,0,discharge,3,-29.124,9.708,10.0,9.9,4.135,3.5043,21.6557,04-14-23_21.37_BCNP1s_protocol_HPPC_IN21700_30T_cycle_#906.mat
BOOST_NEGPULSE_1S,906,0.85267,2.53619,1.0,0,charge,3,1.308,0.436,2.0,2.0,4.1542,4.2,35.0153,04-14-23_21.37_BCNP1s_protocol_HPPC_IN21700_30T_cycle_#906.mat
BOOST_NEGPULSE_1S,906,0.85267,2.53619,1.0,0,charge,3,1.308,0.436,10.0,9.9,4.1542,4.2,35.0153,04-14-23_21.37_BCNP1s_protocol_HPPC_IN21700_30T_cycle_#906.mat
BOOST_NEGPULSE_1S,906,0.85267,2.53619,0.9578,1,discharge,0,-2.533,0.844,2.0,1.9,4.0884,4.0246,25.1925,04-14-23_21.37_BCNP1s_protocol_HPPC_IN21700_30T_cycle_#906.mat
BOOST_NEGPULSE_1S,906,0.85267,2.53619,0.9578,1,discharge,0,-2.533,0.844,10.0,9.9,4.0884,4.0122,30.0888,04-14-23_21.37_BCNP1s_protocol_HPPC_IN21700_30T_cycle_#906.mat
BOOST_NEGPULSE_1S,906,0.85267,2.53619,0.9578,1,charge,0,1.267,0.422,2.0,2.0,4.0902,4.1226,25.5773,04-14-23_21.37_BCNP1s_protocol_HPPC_IN21700_30T_cycle_#906.mat
BOOST_NEGPULSE_1S,906,0.85267,2.53619,0.9578,1,charge,0,1.267,0.422,10.0,9.9,4.0902,4.1298,31.2611,04-14-23_21.37_BCNP1s_protocol_HPPC_IN21700_30T_cycle_#906.mat
BOOST_NEGPULSE_1S,906,0.85267,2.53619,0.9577,1,discharge,1,-10.128,3.376,2.0,2.0,4.0889,3.8602,22.581,04-14-23_21.37_BCNP1s_protocol_HPPC_IN21700_30T_cycle_#906.mat
BOOST_NEGPULSE_1S,906,0.85267,2.53619,0.9577,1,discharge,1,-10.128,3.376,10.0,9.9,4.0889,3.8295,25.6122,04-14-23_21.37_BCNP1s_protocol_HPPC_IN21700_30T_cycle_#906.mat
BOOST_NEGPULSE_1S,906,0.85267,2.53619,0.9578,1,charge,1,3.876,1.292,2.0,2.0,4.0926,4.2,27.709,04-14-23_21.37_BCNP1s_protocol_HPPC_IN21700_30T_cycle_#906.mat
BOOST_NEGPULSE_1S,906,0.85267,2.53619,0.9578,1,charge,1,3.876,1.292,10.0,9.9,4.0926,4.2,27.709,04-14-23_21.37_BCNP1s_protocol_HPPC_IN21700_30T_cycle_#906.mat
BOOST_NEGPULSE_1S,906,0.85267,2.53619,0.9576,1,discharge,2,-20.261,6.754,2.0,2.0,4.0892,3.6877,19.8164,04-14-23_21.37_BCNP1s_protocol_HPPC_IN21700_30T_cycle_#906.mat
BOOST_NEGPULSE_1S,906,0.85267,2.53619,0.9576,1,discharge,2,-20.261,6.754,10.0,9.9,4.0892,3.6364,22.3484,04-14-23_21.37_BCNP1s_protocol_HPPC_IN21700_30T_cycle_#906.mat
BOOST_NEGPULSE_1S,906,0.85267,2.53619,0.9579,1,charge,2,3.765,1.255,2.0,2.0,4.0969,4.1999,27.3551,04-14-23_21.37_BCNP1s_protocol_HPPC_IN21700_30T_cycle_#906.mat
BOOST_NEGPULSE_1S,906,0.85267,2.53619,0.9579,1,charge,2,3.765,1.255,10.0,9.9,4.0969,4.1999,27.3551,04-14-23_21.37_BCNP1s_protocol_HPPC_IN21700_30T_cycle_#906.mat
BOOST_NEGPULSE_1S,906,0.85267,2.53619,0.9576,1,discharge,3,-29.123,9.708,2.0,2.0,4.0894,3.556,18.3154,04-14-23_21.37_BCNP1s_protocol_HPPC_IN21700_30T_cycle_#906.mat
BOOST_NEGPULSE_1S,906,0.85267,2.53619,0.9576,1,discharge,3,-29.123,9.708,10.0,9.9,4.0894,3.4856,20.7328,04-14-23_21.37_BCNP1s_protocol_HPPC_IN21700_30T_cycle_#906.mat
BOOST_NEGPULSE_1S,906,0.85267,2.53619,0.9579,1,charge,3,3.619,1.206,2.0,2.0,4.1003,4.2001,27.5752,04-14-23_21.37_BCNP1s_protocol_HPPC_IN21700_30T_cycle_#906.mat
BOOST_NEGPULSE_1S,906,0.85267,2.53619,0.9579,1,charge,3,3.619,1.206,10.0,9.9,4.1003,4.2,27.5475,04-14-23_21.37_BCNP1s_protocol_HPPC_IN21700_30T_cycle_#906.mat
BOOST_NEGPULSE_1S,906,0.85267,2.53619,0.9156,2,discharge,0,-2.532,0.844,2.0,1.9,4.0754,4.0177,22.7856,04-14-23_21.37_BCNP1s_protocol_HPPC_IN21700_30T_cycle_#906.mat
BOOST_NEGPULSE_1S,906,0.85267,2.53619,0.9156,2,discharge,0,-2.532,0.844,10.0,9.9,4.0754,4.005,27.8008,04-14-23_21.37_BCNP1s_protocol_HPPC_IN21700_30T_cycle_#906.mat
BOOST_NEGPULSE_1S,906,0.85267,2.53619,0.9156,2,charge,0,1.265,0.422,2.0,2.0,4.0763,4.1058,23.3238,04-14-23_21.37_BCNP1s_protocol_HPPC_IN21700_30T_cycle_#906.mat
BOOST_NEGPULSE_1S,906,0.85267,2.53619,0.9156,2,charge,0,1.265,0.422,10.0,9.9,4.0763,4.1115,27.8305,04-14-23_21.37_BCNP1s_protocol_HPPC_IN21700_30T_cycle_#906.mat
BOOST_NEGPULSE_1S,906,0.85267,2.53619,0.9155,2,discharge,1,-10.131,3.377,2.0,2.0,4.0756,3.8614,21.143,04-14-23_21.37_BCNP1s_protocol_HPPC_IN21700_30T_cycle_#906.mat
BOOST_NEGPULSE_1S,906,0.85267,2.53619,0.9155,2,discharge,1,-10.131,3.377,10.0,9.9,4.0756,3.8213,25.1012,04-14-23_21.37_BCNP1s_protocol_HPPC_IN21700_30T_cycle_#906.mat
BOOST_NEGPULSE_1S,906,0.85267,2.53619,0.9156,2,charge,1,5.041,1.68,2.0,1.9,4.0799,4.1903,21.8987,04-14-23_21.37_BCNP1s_protocol_HPPC_IN21700_30T_cycle_#906.mat
BOOST_NEGPULSE_1S,906,0.85267,2.53619,0.9156,2,charge,1,5.041,1.68,10.0,9.9,4.0799,4.2001,23.8426,04-14-23_21.37_BCNP1s_protocol_HPPC_IN21700_30T_cycle_#906.mat
BOOST_NEGPULSE_1S,906,0.85267,2.53619,0.9154,2,discharge,2,-20.259,6.753,2.0,2.0,4.0761,3.6906,19.0286,04-14-23_21.37_BCNP1s_protocol_HPPC_IN21700_30T_cycle_#906.mat
BOOST_NEGPULSE_1S,906,0.85267,2.53619,0.9154,2,discharge,2,-20.259,6.753,10.0,9.9,4.0761,3.6246,22.2864,04-14-23_21.37_BCNP1s_protocol_HPPC_IN21700_30T_cycle_#906.mat
BOOST_NEGPULSE_1S,906,0.85267,2.53619,0.9157,2,charge,2,5.013,1.671,2.0,2.0,4.0824,4.1999,23.4405,04-14-23_21.37_BCNP1s_protocol_HPPC_IN21700_30T_cycle_#906.mat
BOOST_NEGPULSE_1S,906,0.85267,2.53619,0.9157,2,charge,2,5.013,1.671,10.0,9.9,4.0824,4.1999,23.4405,04-14-23_21.37_BCNP1s_protocol_HPPC_IN21700_30T_cycle_#906.mat
BOOST_NEGPULSE_1S,906,0.85267,2.53619,0.9154,2,discharge,3,-29.122,9.707,2.0,2.0,4.0763,3.5587,17.7735,04-14-23_21.37_BCNP1s_protocol_HPPC_IN21700_30T_cycle_#906.mat
BOOST_NEGPULSE_1S,906,0.85267,2.53619,0.9154,2,discharge,3,-29.122,9.707,10.0,9.9,4.0763,3.4721,20.7472,04-14-23_21.37_BCNP1s_protocol_HPPC_IN21700_30T_cycle_#906.mat
BOOST_NEGPULSE_1S,906,0.85267,2.53619,0.9157,2,charge,3,4.897,1.632,2.0,2.0,4.0847,4.2,23.5441,04-14-23_21.37_BCNP1s_protocol_HPPC_IN21700_30T_cycle_#906.mat
BOOST_NEGPULSE_1S,906,0.85267,2.53619,0.9157,2,charge,3,4.897,1.632,10.0,9.9,4.0847,4.2,23.5441,04-14-23_21.37_BCNP1s_protocol_HPPC_IN21700_30T_cycle_#906.mat
BOOST_NEGPULSE_1S,906,0.85267,2.53619,0.8311,3,discharge,0,-2.532,0.844,2.0,2.0,4.006,3.9553,20.0213,04-14-23_21.37_BCNP1s_protocol_HPPC_IN21700_30T_cycle_#906.mat
BOOST_NEGPULSE_1S,906,0.85267,2.53619,0.8311,3,discharge,0,-2.532,0.844,10.0,9.9,4.006,3.938,26.8531,04-14-23_21.37_BCNP1s_protocol_HPPC_IN21700_30T_cycle_#906.mat
BOOST_NEGPULSE_1S,906,0.85267,2.53619,0.8312,3,charge,0,1.267,0.422,2.0,2.0,4.0087,4.0333,19.4175,04-14-23_21.37_BCNP1s_protocol_HPPC_IN21700_30T_cycle_#906.mat
BOOST_NEGPULSE_1S,906,0.85267,2.53619,0.8312,3,charge,0,1.267,0.422,10.0,9.9,4.0087,4.0409,25.4164,04-14-23_21.37_BCNP1s_protocol_HPPC_IN21700_30T_cycle_#906.mat
BOOST_NEGPULSE_1S,906,0.85267,2.53619,0.8311,3,discharge,1,-10.129,3.376,2.0,2.0,4.0073,3.8116,19.3208,04-14-23_21.37_BCNP1s_protocol_HPPC_IN21700_30T_cycle_#906.mat
BOOST_NEGPULSE_1S,906,0.85267,2.53619,0.8311,3,discharge,1,-10.129,3.376,10.0,9.9,4.0073,3.7593,24.4842,04-14-23_21.37_BCNP1s_protocol_HPPC_IN21700_30T_cycle_#906.mat
BOOST_NEGPULSE_1S,906,0.85267,2.53619,0.8312,3,charge,1,5.067,1.689,2.0,2.0,4.0127,4.1093,19.0642,04-14-23_21.37_BCNP1s_protocol_HPPC_IN21700_30T_cycle_#906.mat
BOOST_NEGPULSE_1S,906,0.85267,2.53619,0.8312,3,charge,1,5.067,1.689,10.0,9.9,4.0127,4.1348,24.0966,04-14-23_21.37_BCNP1s_protocol_HPPC_IN21700_30T_cycle_#906.mat
BOOST_NEGPULSE_1S,906,0.85267,2.53619,0.831,3,discharge,2,-20.261,6.754,2.0,2.0,4.0083,3.6453,17.9162,04-14-23_21.37_BCNP1s_protocol_HPPC_IN21700_30T_cycle_#906.mat
BOOST_NEGPULSE_1S,906,0.85267,2.53619,0.831,3,discharge,2,-20.261,6.754,10.0,9.9,4.0083,3.5681,21.7265,04-14-23_21.37_BCNP1s_protocol_HPPC_IN21700_30T_cycle_#906.mat
BOOST_NEGPULSE_1S,906,0.85267,2.53619,0.8313,3,charge,2,9.285,3.095,2.0,2.0,4.0168,4.2001,19.7413,04-14-23_21.37_BCNP1s_protocol_HPPC_IN21700_30T_cycle_#906.mat
BOOST_NEGPULSE_1S,906,0.85267,2.53619,0.8313,3,charge,2,9.285,3.095,10.0,9.9,4.0168,4.2,19.7305,04-14-23_21.37_BCNP1s_protocol_HPPC_IN21700_30T_cycle_#906.mat
BOOST_NEGPULSE_1S,906,0.85267,2.53619,0.8309,3,discharge,3,-29.123,9.708,2.0,1.9,4.0093,3.5177,16.8801,04-14-23_21.37_BCNP1s_protocol_HPPC_IN21700_30T_cycle_#906.mat
BOOST_NEGPULSE_1S,906,0.85267,2.53619,0.8309,3,discharge,3,-29.123,9.708,10.0,9.9,4.0093,3.418,20.3035,04-14-23_21.37_BCNP1s_protocol_HPPC_IN21700_30T_cycle_#906.mat
BOOST_NEGPULSE_1S,906,0.85267,2.53619,0.8313,3,charge,3,9.218,3.073,2.0,2.0,4.021,4.2,19.4187,04-14-23_21.37_BCNP1s_protocol_HPPC_IN21700_30T_cycle_#906.mat
BOOST_NEGPULSE_1S,906,0.85267,2.53619,0.8313,3,charge,3,9.218,3.073,10.0,9.9,4.021,4.1999,19.4079,04-14-23_21.37_BCNP1s_protocol_HPPC_IN21700_30T_cycle_#906.mat
BOOST_NEGPULSE_1S,906,0.85267,2.53619,0.7467,4,discharge,0,-2.533,0.844,2.0,2.0,3.913,3.8666,18.3218,04-14-23_21.37_BCNP1s_protocol_HPPC_IN21700_30T_cycle_#906.mat
BOOST_NEGPULSE_1S,906,0.85267,2.53619,0.7467,4,discharge,0,-2.533,0.844,10.0,9.9,3.913,3.8514,24.3238,04-14-23_21.37_BCNP1s_protocol_HPPC_IN21700_30T_cycle_#906.mat
BOOST_NEGPULSE_1S,906,0.85267,2.53619,0.7468,4,charge,0,1.268,0.423,2.0,2.0,3.9151,3.9377,17.8177,04-14-23_21.37_BCNP1s_protocol_HPPC_IN21700_30T_cycle_#906.mat
BOOST_NEGPULSE_1S,906,0.85267,2.53619,0.7468,4,charge,0,1.268,0.423,10.0,9.9,3.9151,3.9441,22.8635,04-14-23_21.37_BCNP1s_protocol_HPPC_IN21700_30T_cycle_#906.mat
BOOST_NEGPULSE_1S,906,0.85267,2.53619,0.7467,4,discharge,1,-10.129,3.376,2.0,1.9,3.9133,3.7342,17.6819,04-14-23_21.37_BCNP1s_protocol_HPPC_IN21700_30T_cycle_#906.mat
BOOST_NEGPULSE_1S,906,0.85267,2.53619,0.7467,4,discharge,1,-10.129,3.376,10.0,9.9,3.9133,3.6879,22.2529,04-14-23_21.37_BCNP1s_protocol_HPPC_IN21700_30T_cycle_#906.mat
BOOST_NEGPULSE_1S,906,0.85267,2.53619,0.7468,4,charge,1,5.068,1.689,2.0,2.0,3.9191,4.0068,17.306,04-14-23_21.37_BCNP1s_protocol_HPPC_IN21700_30T_cycle_#906.mat
BOOST_NEGPULSE_1S,906,0.85267,2.53619,0.7468,4,charge,1,5.068,1.689,10.0,9.9,3.9191,4.0283,21.5487,04-14-23_21.37_BCNP1s_protocol_HPPC_IN21700_30T_cycle_#906.mat
BOOST_NEGPULSE_1S,906,0.85267,2.53619,0.7466,4,discharge,2,-20.259,6.753,2.0,2.0,3.9137,3.5743,16.753,04-14-23_21.37_BCNP1s_protocol_HPPC_IN21700_30T_cycle_#906.mat
BOOST_NEGPULSE_1S,906,0.85267,2.53619,0.7466,4,discharge,2,-20.259,6.753,10.0,9.9,3.9137,3.5039,20.228,04-14-23_21.37_BCNP1s_protocol_HPPC_IN21700_30T_cycle_#906.mat
BOOST_NEGPULSE_1S,906,0.85267,2.53619,0.7469,4,charge,2,15.193,5.064,2.0,2.0,3.9217,4.1634,15.9086,04-14-23_21.37_BCNP1s_protocol_HPPC_IN21700_30T_cycle_#906.mat
BOOST_NEGPULSE_1S,906,0.85267,2.53619,0.7469,4,charge,2,15.193,5.064,10.0,9.9,3.9217,4.2,18.3176,04-14-23_21.37_BCNP1s_protocol_HPPC_IN21700_30T_cycle_#906.mat
BOOST_NEGPULSE_1S,906,0.85267,2.53619,0.7465,4,discharge,3,-29.123,9.708,2.0,2.0,3.9141,3.4487,15.9805,04-14-23_21.37_BCNP1s_protocol_HPPC_IN21700_30T_cycle_#906.mat
BOOST_NEGPULSE_1S,906,0.85267,2.53619,0.7465,4,discharge,3,-29.123,9.708,10.0,9.9,3.9141,3.3555,19.1807,04-14-23_21.37_BCNP1s_protocol_HPPC_IN21700_30T_cycle_#906.mat
BOOST_NEGPULSE_1S,906,0.85267,2.53619,0.7469,4,charge,3,16.32,5.44,2.0,2.0,3.9248,4.2002,16.875,04-14-23_21.37_BCNP1s_protocol_HPPC_IN21700_30T_cycle_#906.mat
BOOST_NEGPULSE_1S,906,0.85267,2.53619,0.7469,4,charge,3,16.32,5.44,10.0,9.9,3.9248,4.2001,16.8689,04-14-23_21.37_BCNP1s_protocol_HPPC_IN21700_30T_cycle_#906.mat
BOOST_NEGPULSE_1S,906,0.85267,2.53619,0.6623,5,discharge,0,-2.531,0.844,2.0,2.0,3.8314,3.7882,17.0677,04-14-23_21.37_BCNP1s_protocol_HPPC_IN21700_30T_cycle_#906.mat
BOOST_NEGPULSE_1S,906,0.85267,2.53619,0.6623,5,discharge,0,-2.531,0.844,10.0,9.9,3.8314,3.7752,22.2038,04-14-23_21.37_BCNP1s_protocol_HPPC_IN21700_30T_cycle_#906.mat
BOOST_NEGPULSE_1S,906,0.85267,2.53619,0.6623,5,charge,0,1.268,0.423,2.0,2.0,3.8331,3.8545,16.8743,04-14-23_21.37_BCNP1s_protocol_HPPC_IN21700_30T_cycle_#906.mat
BOOST_NEGPULSE_1S,906,0.85267,2.53619,0.6623,5,charge,0,1.268,0.423,10.0,9.9,3.8331,3.8602,21.3689,04-14-23_21.37_BCNP1s_protocol_HPPC_IN21700_30T_cycle_#906.mat
BOOST_NEGPULSE_1S,906,0.85267,2.53619,0.6623,5,discharge,1,-10.129,3.376,2.0,2.0,3.8317,3.6614,16.8131,04-14-23_21.37_BCNP1s_protocol_HPPC_IN21700_30T_cycle_#906.mat
BOOST_NEGPULSE_1S,906,0.85267,2.53619,0.6623,5,discharge,1,-10.129,3.376,10.0,9.9,3.8317,3.618,21.0978,04-14-23_21.37_BCNP1s_protocol_HPPC_IN21700_30T_cycle_#906.mat
BOOST_NEGPULSE_1S,906,0.85267,2.53619,0.6624,5,charge,1,5.067,1.689,2.0,2.0,3.8358,3.9201,16.6364,04-14-23_21.37_BCNP1s_protocol_HPPC_IN21700_30T_cycle_#906.mat
BOOST_NEGPULSE_1S,906,0.85267,2.53619,0.6624,5,charge,1,5.067,1.689,10.0,9.9,3.8358,3.9402,20.6031,04-14-23_21.37_BCNP1s_protocol_HPPC_IN21700_30T_cycle_#906.mat
BOOST_NEGPULSE_1S,906,0.85267,2.53619,0.6622,5,discharge,2,-20.26,6.753,2.0,2.0,3.8318,3.5066,16.0513,04-14-23_21.37_BCNP1s_protocol_HPPC_IN21700_30T_cycle_#906.mat
BOOST_NEGPULSE_1S,906,0.85267,2.53619,0.6622,5,discharge,2,-20.26,6.753,10.0,9.9,3.8318,3.4325,19.7088,04-14-23_21.37_BCNP1s_protocol_HPPC_IN21700_30T_cycle_#906.mat
BOOST_NEGPULSE_1S,906,0.85267,2.53619,0.6625,5,charge,2,15.195,5.065,2.0,2.0,3.8399,4.0731,15.3472,04-14-23_21.37_BCNP1s_protocol_HPPC_IN21700_30T_cycle_#906.mat
BOOST_NEGPULSE_1S,906,0.85267,2.53619,0.6625,5,charge,2,15.195,5.065,10.0,9.9,3.8399,4.1233,18.6509,04-14-23_21.37_BCNP1s_protocol_HPPC_IN21700_30T_cycle_#906.mat
BOOST_NEGPULSE_1S,906,0.85267,2.53619,0.6621,5,discharge,3,-29.121,9.707,2.0,1.9,3.8317,3.3845,15.3566,04-14-23_21.37_BCNP1s_protocol_HPPC_IN21700_30T_cycle_#906.mat
BOOST_NEGPULSE_1S,906,0.85267,2.53619,0.6621,5,discharge,3,-29.121,9.707,10.0,9.9,3.8317,3.2818,18.8833,04-14-23_21.37_BCNP1s_protocol_HPPC_IN21700_30T_cycle_#906.mat
BOOST_NEGPULSE_1S,906,0.85267,2.53619,0.6625,5,charge,3,22.779,7.593,2.0,1.9,3.8423,4.2002,15.7118,04-14-23_21.37_BCNP1s_protocol_HPPC_IN21700_30T_cycle_#906.mat
BOOST_NEGPULSE_1S,906,0.85267,2.53619,0.6625,5,charge,3,22.779,7.593,10.0,9.9,3.8423,4.2,15.7031,04-14-23_21.37_BCNP1s_protocol_HPPC_IN21700_30T_cycle_#906.mat
BOOST_NEGPULSE_1S,906,0.85267,2.53619,0.5779,6,discharge,0,-2.533,0.844,2.0,2.0,3.747,3.7054,16.4258,04-14-23_21.37_BCNP1s_protocol_HPPC_IN21700_30T_cycle_#906.mat
BOOST_NEGPULSE_1S,906,0.85267,2.53619,0.5779,6,discharge,0,-2.533,0.844,10.0,9.9,3.747,3.6924,21.5589,04-14-23_21.37_BCNP1s_protocol_HPPC_IN21700_30T_cycle_#906.mat
BOOST_NEGPULSE_1S,906,0.85267,2.53619,0.5779,6,charge,0,1.266,0.422,2.0,2.0,3.7495,3.7704,16.5022,04-14-23_21.37_BCNP1s_protocol_HPPC_IN21700_30T_cycle_#906.mat
BOOST_NEGPULSE_1S,906,0.85267,2.53619,0.5779,6,charge,0,1.266,0.422,10.0,9.9,3.7495,3.7763,21.1607,04-14-23_21.37_BCNP1s_protocol_HPPC_IN21700_30T_cycle_#906.mat
BOOST_NEGPULSE_1S,906,0.85267,2.53619,0.5778,6,discharge,1,-10.131,3.377,2.0,2.0,3.7482,3.5807,16.5334,04-14-23_21.37_BCNP1s_protocol_HPPC_IN21700_30T_cycle_#906.mat
BOOST_NEGPULSE_1S,906,0.85267,2.53619,0.5778,6,discharge,1,-10.131,3.377,10.0,9.9,3.7482,3.5343,21.1134,04-14-23_21.37_BCNP1s_protocol_HPPC_IN21700_30T_cycle_#906.mat
BOOST_NEGPULSE_1S,906,0.85267,2.53619,0.578,6,charge,1,5.068,1.689,2.0,2.0,3.7531,3.8351,16.1806,04-14-23_21.37_BCNP1s_protocol_HPPC_IN21700_30T_cycle_#906.mat
BOOST_NEGPULSE_1S,906,0.85267,2.53619,0.578,6,charge,1,5.068,1.689,10.0,9.9,3.7531,3.856,20.3047,04-14-23_21.37_BCNP1s_protocol_HPPC_IN21700_30T_cycle_#906.mat
BOOST_NEGPULSE_1S,906,0.85267,2.53619,0.5777,6,discharge,2,-20.259,6.753,2.0,1.9,3.7487,3.428,15.83,04-14-23_21.37_BCNP1s_protocol_HPPC_IN21700_30T_cycle_#906.mat
BOOST_NEGPULSE_1S,906,0.85267,2.53619,0.5777,6,discharge,2,-20.259,6.753,10.0,9.9,3.7487,3.347,19.8282,04-14-23_21.37_BCNP1s_protocol_HPPC_IN21700_30T_cycle_#906.mat
BOOST_NEGPULSE_1S,906,0.85267,2.53619,0.578,6,charge,2,15.194,5.065,2.0,2.0,3.7557,3.9871,15.2297,04-14-23_21.37_BCNP1s_protocol_HPPC_IN21700_30T_cycle_#906.mat
BOOST_NEGPULSE_1S,906,0.85267,2.53619,0.578,6,charge,2,15.194,5.065,10.0,9.9,3.7557,4.0352,18.3954,04-14-23_21.37_BCNP1s_protocol_HPPC_IN21700_30T_cycle_#906.mat
BOOST_NEGPULSE_1S,906,0.85267,2.53619,0.5777,6,discharge,3,-29.124,9.708,2.0,1.9,3.749,3.3034,15.3001,04-14-23_21.37_BCNP1s_protocol_HPPC_IN21700_30T_cycle_#906.mat
BOOST_NEGPULSE_1S,906,0.85267,2.53619,0.5777,6,discharge,3,-29.124,9.708,10.0,9.9,3.749,3.1947,19.0324,04-14-23_21.37_BCNP1s_protocol_HPPC_IN21700_30T_cycle_#906.mat
BOOST_NEGPULSE_1S,906,0.85267,2.53619,0.5781,6,charge,3,25.323,8.441,2.0,2.0,3.759,4.1207,14.2835,04-14-23_21.37_BCNP1s_protocol_HPPC_IN21700_30T_cycle_#906.mat
BOOST_NEGPULSE_1S,906,0.85267,2.53619,0.5781,6,charge,3,25.323,8.441,10.0,9.9,3.759,4.1915,17.0793,04-14-23_21.37_BCNP1s_protocol_HPPC_IN21700_30T_cycle_#906.mat
BOOST_NEGPULSE_1S,906,0.85267,2.53619,0.4935,7,discharge,0,-2.533,0.844,2.0,2.0,3.6658,3.6235,16.7009,04-14-23_21.37_BCNP1s_protocol_HPPC_IN21700_30T_cycle_#906.mat
BOOST_NEGPULSE_1S,906,0.85267,2.53619,0.4935,7,discharge,0,-2.533,0.844,10.0,9.9,3.6658,3.6114,21.4782,04-14-23_21.37_BCNP1s_protocol_HPPC_IN21700_30T_cycle_#906.mat
BOOST_NEGPULSE_1S,906,0.85267,2.53619,0.4935,7,charge,0,1.268,0.423,2.0,2.0,3.6676,3.6883,16.3275,04-14-23_21.37_BCNP1s_protocol_HPPC_IN21700_30T_cycle_#906.mat
BOOST_NEGPULSE_1S,906,0.85267,2.53619,0.4935,7,charge,0,1.268,0.423,10.0,9.9,3.6676,3.6939,20.7446,04-14-23_21.37_BCNP1s_protocol_HPPC_IN21700_30T_cycle_#906.mat
BOOST_NEGPULSE_1S,906,0.85267,2.53619,0.4934,7,discharge,1,-10.13,3.377,2.0,1.9,3.6663,3.5003,16.387,04-14-23_21.37_BCNP1s_protocol_HPPC_IN21700_30T_cycle_#906.mat
BOOST_NEGPULSE_1S,906,0.85267,2.53619,0.4934,7,discharge,1,-10.13,3.377,10.0,9.9,3.6663,3.4552,20.8391,04-14-23_21.37_BCNP1s_protocol_HPPC_IN21700_30T_cycle_#906.mat
BOOST_NEGPULSE_1S,906,0.85267,2.53619,0.4935,7,charge,1,5.065,1.688,2.0,2.0,3.6712,3.7527,16.0895,04-14-23_21.37_BCNP1s_protocol_HPPC_IN21700_30T_cycle_#906.mat
BOOST_NEGPULSE_1S,906,0.85267,2.53619,0.4935,7,charge,1,5.065,1.688,10.0,9.9,3.6712,3.7734,20.1761,04-14-23_21.37_BCNP1s_protocol_HPPC_IN21700_30T_cycle_#906.mat
BOOST_NEGPULSE_1S,906,0.85267,2.53619,0.4933,7,discharge,2,-20.259,6.753,2.0,2.0,3.6667,3.3446,15.8991,04-14-23_21.37_BCNP1s_protocol_HPPC_IN21700_30T_cycle_#906.mat
BOOST_NEGPULSE_1S,906,0.85267,2.53619,0.4933,7,discharge,2,-20.259,6.753,10.0,9.9,3.6667,3.2672,19.7196,04-14-23_21.37_BCNP1s_protocol_HPPC_IN21700_30T_cycle_#906.mat
BOOST_NEGPULSE_1S,906,0.85267,2.53619,0.4936,7,charge,2,15.194,5.065,2.0,2.0,3.674,3.9046,15.177,04-14-23_21.37_BCNP1s_protocol_HPPC_IN21700_30T_cycle_#906.mat
BOOST_NEGPULSE_1S,906,0.85267,2.53619,0.4936,7,charge,2,15.194,5.065,10.0,9.9,3.674,3.9523,18.3164,04-14-23_21.37_BCNP1s_protocol_HPPC_IN21700_30T_cycle_#906.mat
BOOST_NEGPULSE_1S,906,0.85267,2.53619,0.4933,7,discharge,3,-29.122,9.707,2.0,2.0,3.667,3.2193,15.3733,04-14-23_21.37_BCNP1s_protocol_HPPC_IN21700_30T_cycle_#906.mat
BOOST_NEGPULSE_1S,906,0.85267,2.53619,0.4933,7,discharge,3,-29.122,9.707,10.0,9.9,3.667,3.1131,19.02,04-14-23_21.37_BCNP1s_protocol_HPPC_IN21700_30T_cycle_#906.mat
BOOST_NEGPULSE_1S,906,0.85267,2.53619,0.4937,7,charge,3,25.323,8.441,2.0,2.0,3.6773,4.0381,14.2479,04-14-23_21.37_BCNP1s_protocol_HPPC_IN21700_30T_cycle_#906.mat
BOOST_NEGPULSE_1S,906,0.85267,2.53619,0.4937,7,charge,3,25.323,8.441,10.0,9.9,3.6773,4.1083,17.0201,04-14-23_21.37_BCNP1s_protocol_HPPC_IN21700_30T_cycle_#906.mat
BOOST_NEGPULSE_1S,906,0.85267,2.53619,0.4091,8,discharge,0,-2.532,0.844,2.0,1.9,3.6018,3.5584,17.1379,04-14-23_21.37_BCNP1s_protocol_HPPC_IN21700_30T_cycle_#906.mat
BOOST_NEGPULSE_1S,906,0.85267,2.53619,0.4091,8,discharge,0,-2.532,0.844,10.0,9.9,3.6018,3.5457,22.1529,04-14-23_21.37_BCNP1s_protocol_HPPC_IN21700_30T_cycle_#906.mat
BOOST_NEGPULSE_1S,906,0.85267,2.53619,0.4091,8,charge,0,1.267,0.422,2.0,2.0,3.6036,3.625,16.8916,04-14-23_21.37_BCNP1s_protocol_HPPC_IN21700_30T_cycle_#906.mat
BOOST_NEGPULSE_1S,906,0.85267,2.53619,0.4091,8,charge,0,1.267,0.422,10.0,9.9,3.6036,3.6305,21.2329,04-14-23_21.37_BCNP1s_protocol_HPPC_IN21700_30T_cycle_#906.mat
BOOST_NEGPULSE_1S,906,0.85267,2.53619,0.409,8,discharge,1,-10.129,3.376,2.0,2.0,3.6023,3.4293,17.0797,04-14-23_21.37_BCNP1s_protocol_HPPC_IN21700_30T_cycle_#906.mat
BOOST_NEGPULSE_1S,906,0.85267,2.53619,0.409,8,discharge,1,-10.129,3.376,10.0,9.9,3.6023,3.384,21.552,04-14-23_21.37_BCNP1s_protocol_HPPC_IN21700_30T_cycle_#906.mat
BOOST_NEGPULSE_1S,906,0.85267,2.53619,0.4091,8,charge,1,5.066,1.689,2.0,2.0,3.6073,3.6914,16.6019,04-14-23_21.37_BCNP1s_protocol_HPPC_IN21700_30T_cycle_#906.mat
BOOST_NEGPULSE_1S,906,0.85267,2.53619,0.4091,8,charge,1,5.066,1.689,10.0,9.9,3.6073,3.7122,20.7079,04-14-23_21.37_BCNP1s_protocol_HPPC_IN21700_30T_cycle_#906.mat
BOOST_NEGPULSE_1S,906,0.85267,2.53619,0.4089,8,discharge,2,-20.259,6.753,2.0,2.0,3.6028,3.2708,16.3878,04-14-23_21.37_BCNP1s_protocol_HPPC_IN21700_30T_cycle_#906.mat
BOOST_NEGPULSE_1S,906,0.85267,2.53619,0.4089,8,discharge,2,-20.259,6.753,10.0,9.9,3.6028,3.187,20.5242,04-14-23_21.37_BCNP1s_protocol_HPPC_IN21700_30T_cycle_#906.mat
BOOST_NEGPULSE_1S,906,0.85267,2.53619,0.4092,8,charge,2,15.196,5.065,2.0,2.0,3.6119,3.846,15.4054,04-14-23_21.37_BCNP1s_protocol_HPPC_IN21700_30T_cycle_#906.mat
BOOST_NEGPULSE_1S,906,0.85267,2.53619,0.4092,8,charge,2,15.196,5.065,10.0,9.9,3.6119,3.8935,18.5312,04-14-23_21.37_BCNP1s_protocol_HPPC_IN21700_30T_cycle_#906.mat
BOOST_NEGPULSE_1S,906,0.85267,2.53619,0.4088,8,discharge,3,-29.122,9.707,2.0,2.0,3.6033,3.1424,15.8265,04-14-23_21.37_BCNP1s_protocol_HPPC_IN21700_30T_cycle_#906.mat
BOOST_NEGPULSE_1S,906,0.85267,2.53619,0.4088,8,discharge,3,-29.122,9.707,10.0,9.9,3.6033,3.0219,19.9643,04-14-23_21.37_BCNP1s_protocol_HPPC_IN21700_30T_cycle_#906.mat
BOOST_NEGPULSE_1S,906,0.85267,2.53619,0.4093,8,charge,3,25.323,8.441,2.0,2.0,3.6154,3.981,14.4375,04-14-23_21.37_BCNP1s_protocol_HPPC_IN21700_30T_cycle_#906.mat
BOOST_NEGPULSE_1S,906,0.85267,2.53619,0.4093,8,charge,3,25.323,8.441,10.0,9.9,3.6154,4.0476,17.0675,04-14-23_21.37_BCNP1s_protocol_HPPC_IN21700_30T_cycle_#906.mat
BOOST_NEGPULSE_1S,906,0.85267,2.53619,0.3247,9,discharge,0,-2.531,0.844,2.0,2.0,3.5234,3.4761,18.689,04-14-23_21.37_BCNP1s_protocol_HPPC_IN21700_30T_cycle_#906.mat
BOOST_NEGPULSE_1S,906,0.85267,2.53619,0.3247,9,discharge,0,-2.531,0.844,10.0,9.9,3.5234,3.4617,24.3787,04-14-23_21.37_BCNP1s_protocol_HPPC_IN21700_30T_cycle_#906.mat
BOOST_NEGPULSE_1S,906,0.85267,2.53619,0.3247,9,charge,0,1.266,0.422,2.0,1.9,3.526,3.5493,18.3986,04-14-23_21.37_BCNP1s_protocol_HPPC_IN21700_30T_cycle_#906.mat
BOOST_NEGPULSE_1S,906,0.85267,2.53619,0.3247,9,charge,0,1.266,0.422,10.0,9.9,3.526,3.5553,23.1364,04-14-23_21.37_BCNP1s_protocol_HPPC_IN21700_30T_cycle_#906.mat
BOOST_NEGPULSE_1S,906,0.85267,2.53619,0.3246,9,discharge,1,-10.129,3.376,2.0,2.0,3.5247,3.335,18.7284,04-14-23_21.37_BCNP1s_protocol_HPPC_IN21700_30T_cycle_#906.mat
BOOST_NEGPULSE_1S,906,0.85267,2.53619,0.3246,9,discharge,1,-10.129,3.376,10.0,9.9,3.5247,3.281,24.0596,04-14-23_21.37_BCNP1s_protocol_HPPC_IN21700_30T_cycle_#906.mat
BOOST_NEGPULSE_1S,906,0.85267,2.53619,0.3247,9,charge,1,5.067,1.689,2.0,2.0,3.5308,3.6208,17.7606,04-14-23_21.37_BCNP1s_protocol_HPPC_IN21700_30T_cycle_#906.mat
BOOST_NEGPULSE_1S,906,0.85267,2.53619,0.3247,9,charge,1,5.067,1.689,10.0,9.9,3.5308,3.6425,22.0429,04-14-23_21.37_BCNP1s_protocol_HPPC_IN21700_30T_cycle_#906.mat
BOOST_NEGPULSE_1S,906,0.85267,2.53619,0.3245,9,discharge,2,-20.259,6.753,2.0,2.0,3.526,3.163,17.918,04-14-23_21.37_BCNP1s_protocol_HPPC_IN21700_30T_cycle_#906.mat
BOOST_NEGPULSE_1S,906,0.85267,2.53619,0.3245,9,discharge,2,-20.259,6.753,10.0,9.9,3.526,3.0489,23.55,04-14-23_21.37_BCNP1s_protocol_HPPC_IN21700_30T_cycle_#906.mat
BOOST_NEGPULSE_1S,906,0.85267,2.53619,0.3248,9,charge,2,15.194,5.065,2.0,2.0,3.5364,3.7805,16.0656,04-14-23_21.37_BCNP1s_protocol_HPPC_IN21700_30T_cycle_#906.mat
BOOST_NEGPULSE_1S,906,0.85267,2.53619,0.3248,9,charge,2,15.194,5.065,10.0,9.9,3.5364,3.8341,19.5933,04-14-23_21.37_BCNP1s_protocol_HPPC_IN21700_30T_cycle_#906.mat
BOOST_NEGPULSE_1S,906,0.85267,2.53619,0.3245,9,discharge,3,-29.123,9.708,2.0,2.0,3.5271,3.0228,17.3162,04-14-23_21.37_BCNP1s_protocol_HPPC_IN21700_30T_cycle_#906.mat
BOOST_NEGPULSE_1S,906,0.85267,2.53619,0.3245,9,discharge,3,-29.123,9.708,10.0,9.9,3.5271,2.836,23.7304,04-14-23_21.37_BCNP1s_protocol_HPPC_IN21700_30T_cycle_#906.mat
BOOST_NEGPULSE_1S,906,0.85267,2.53619,0.3249,9,charge,3,25.324,8.441,2.0,2.0,3.5404,3.9166,14.8555,04-14-23_21.37_BCNP1s_protocol_HPPC_IN21700_30T_cycle_#906.mat
BOOST_NEGPULSE_1S,906,0.85267,2.53619,0.3249,9,charge,3,25.324,8.441,10.0,9.9,3.5404,3.9916,17.8171,04-14-23_21.37_BCNP1s_protocol_HPPC_IN21700_30T_cycle_#906.mat
BOOST_NEGPULSE_1S,906,0.85267,2.53619,0.2824,10,discharge,0,-2.532,0.844,2.0,1.9,3.4782,3.4267,20.3372,04-14-23_21.37_BCNP1s_protocol_HPPC_IN21700_30T_cycle_#906.mat
BOOST_NEGPULSE_1S,906,0.85267,2.53619,0.2824,10,discharge,0,-2.532,0.844,10.0,9.9,3.4782,3.4101,26.8925,04-14-23_21.37_BCNP1s_protocol_HPPC_IN21700_30T_cycle_#906.mat
BOOST_NEGPULSE_1S,906,0.85267,2.53619,0.2825,10,charge,0,1.266,0.422,2.0,2.0,3.4804,3.5053,19.662,04-14-23_21.37_BCNP1s_protocol_HPPC_IN21700_30T_cycle_#906.mat
BOOST_NEGPULSE_1S,906,0.85267,2.53619,0.2825,10,charge,0,1.266,0.422,10.0,9.9,3.4804,3.5115,24.5578,04-14-23_21.37_BCNP1s_protocol_HPPC_IN21700_30T_cycle_#906.mat
BOOST_NEGPULSE_1S,906,0.85267,2.53619,0.2824,10,discharge,1,-10.131,3.377,2.0,2.0,3.4787,3.2733,20.2744,04-14-23_21.37_BCNP1s_protocol_HPPC_IN21700_30T_cycle_#906.mat
BOOST_NEGPULSE_1S,906,0.85267,2.53619,0.2824,10,discharge,1,-10.131,3.377,10.0,9.9,3.4787,3.2062,26.8976,04-14-23_21.37_BCNP1s_protocol_HPPC_IN21700_30T_cycle_#906.mat
BOOST_NEGPULSE_1S,906,0.85267,2.53619,0.2825,10,charge,1,5.065,1.688,2.0,2.0,3.4852,3.5793,18.577,04-14-23_21.37_BCNP1s_protocol_HPPC_IN21700_30T_cycle_#906.mat
BOOST_NEGPULSE_1S,906,0.85267,2.53619,0.2825,10,charge,1,5.065,1.688,10.0,9.9,3.4852,3.6006,22.782,04-14-23_21.37_BCNP1s_protocol_HPPC_IN21700_30T_cycle_#906.mat
BOOST_NEGPULSE_1S,906,0.85267,2.53619,0.2823,10,discharge,2,-20.259,6.753,2.0,2.0,3.4799,3.0861,19.4383,04-14-23_21.37_BCNP1s_protocol_HPPC_IN21700_30T_cycle_#906.mat
BOOST_NEGPULSE_1S,906,0.85267,2.53619,0.2823,10,discharge,2,-20.259,6.753,10.0,9.9,3.4799,2.9209,27.5927,04-14-23_21.37_BCNP1s_protocol_HPPC_IN21700_30T_cycle_#906.mat
BOOST_NEGPULSE_1S,906,0.85267,2.53619,0.2826,10,charge,2,15.194,5.065,2.0,1.9,3.4897,3.7384,16.3683,04-14-23_21.37_BCNP1s_protocol_HPPC_IN21700_30T_cycle_#906.mat
BOOST_NEGPULSE_1S,906,0.85267,2.53619,0.2826,10,charge,2,15.194,5.065,10.0,9.9,3.4897,3.7934,19.9882,04-14-23_21.37_BCNP1s_protocol_HPPC_IN21700_30T_cycle_#906.mat
BOOST_NEGPULSE_1S,906,0.85267,2.53619,0.2822,10,discharge,3,-29.122,9.707,2.0,2.0,3.4802,2.9306,18.8723,04-14-23_21.37_BCNP1s_protocol_HPPC_IN21700_30T_cycle_#906.mat
BOOST_NEGPULSE_1S,906,0.85267,2.53619,0.2822,10,discharge,3,-29.122,9.707,10.0,9.9,3.4802,2.6382,28.9128,04-14-23_21.37_BCNP1s_protocol_HPPC_IN21700_30T_cycle_#906.mat
BOOST_NEGPULSE_1S,906,0.85267,2.53619,0.2827,10,charge,3,25.324,8.441,2.0,2.0,3.494,3.8729,14.9621,04-14-23_21.37_BCNP1s_protocol_HPPC_IN21700_30T_cycle_#906.mat
BOOST_NEGPULSE_1S,906,0.85267,2.53619,0.2827,10,charge,3,25.324,8.441,10.0,9.9,3.494,3.9521,18.0896,04-14-23_21.37_BCNP1s_protocol_HPPC_IN21700_30T_cycle_#906.mat
BOOST_NEGPULSE_1S,906,0.85267,2.53619,0.2402,11,discharge,0,-2.532,0.844,2.0,2.0,3.4367,3.3789,22.8242,04-14-23_21.37_BCNP1s_protocol_HPPC_IN21700_30T_cycle_#906.mat
BOOST_NEGPULSE_1S,906,0.85267,2.53619,0.2402,11,discharge,0,-2.532,0.844,10.0,9.9,3.4367,3.3583,30.9588,04-14-23_21.37_BCNP1s_protocol_HPPC_IN21700_30T_cycle_#906.mat
BOOST_NEGPULSE_1S,906,0.85267,2.53619,0.2403,11,charge,0,1.267,0.422,2.0,2.0,3.4393,3.4664,21.3942,04-14-23_21.37_BCNP1s_protocol_HPPC_IN21700_30T_cycle_#906.mat
BOOST_NEGPULSE_1S,906,0.85267,2.53619,0.2403,11,charge,0,1.267,0.422,10.0,9.9,3.4393,3.4732,26.7625,04-14-23_21.37_BCNP1s_protocol_HPPC_IN21700_30T_cycle_#906.mat
BOOST_NEGPULSE_1S,906,0.85267,2.53619,0.2402,11,discharge,1,-10.129,3.376,2.0,2.0,3.4372,3.2048,22.944,04-14-23_21.37_BCNP1s_protocol_HPPC_IN21700_30T_cycle_#906.mat
BOOST_NEGPULSE_1S,906,0.85267,2.53619,0.2402,11,discharge,1,-10.129,3.376,10.0,9.9,3.4372,3.0967,33.6163,04-14-23_21.37_BCNP1s_protocol_HPPC_IN21700_30T_cycle_#906.mat
BOOST_NEGPULSE_1S,906,0.85267,2.53619,0.2403,11,charge,1,5.066,1.689,2.0,2.0,3.4465,3.5454,19.5242,04-14-23_21.37_BCNP1s_protocol_HPPC_IN21700_30T_cycle_#906.mat
BOOST_NEGPULSE_1S,906,0.85267,2.53619,0.2403,11,charge,1,5.066,1.689,10.0,9.9,3.4465,3.5643,23.2554,04-14-23_21.37_BCNP1s_protocol_HPPC_IN21700_30T_cycle_#906.mat
BOOST_NEGPULSE_1S,906,0.85267,2.53619,0.2401,11,discharge,2,-20.259,6.753,2.0,2.0,3.4389,2.9892,22.1975,04-14-23_21.37_BCNP1s_protocol_HPPC_IN21700_30T_cycle_#906.mat
BOOST_NEGPULSE_1S,906,0.85267,2.53619,0.2401,11,discharge,2,-20.259,6.753,10.0,9.9,3.4389,2.6854,37.1933,04-14-23_21.37_BCNP1s_protocol_HPPC_IN21700_30T_cycle_#906.mat
BOOST_NEGPULSE_1S,906,0.85267,2.53619,0.2404,11,charge,2,15.195,5.065,2.0,1.9,3.4523,3.7021,16.4396,04-14-23_21.37_BCNP1s_protocol_HPPC_IN21700_30T_cycle_#906.mat
BOOST_NEGPULSE_1S,906,0.85267,2.53619,0.2404,11,charge,2,15.195,5.065,10.0,9.9,3.4523,3.7505,19.6249,04-14-23_21.37_BCNP1s_protocol_HPPC_IN21700_30T_cycle_#906.mat
BOOST_NEGPULSE_1S,906,0.85267,2.53619,0.24,11,discharge,3,-29.122,9.707,2.0,2.0,3.439,2.8055,21.7533,04-14-23_21.37_BCNP1s_protocol_HPPC_IN21700_30T_cycle_#906.mat
BOOST_NEGPULSE_1S,906,0.85267,2.53619,0.24,11,discharge,3,-29.122,9.707,10.0,9.9,3.439,2.4998,32.2505,04-14-23_21.37_BCNP1s_protocol_HPPC_IN21700_30T_cycle_#906.mat
BOOST_NEGPULSE_1S,906,0.85267,2.53619,0.2405,11,charge,3,25.324,8.441,2.0,2.0,3.4555,3.8323,14.8792,04-14-23_21.37_BCNP1s_protocol_HPPC_IN21700_30T_cycle_#906.mat
BOOST_NEGPULSE_1S,906,0.85267,2.53619,0.2405,11,charge,3,25.324,8.441,10.0,9.9,3.4555,3.908,17.8684,04-14-23_21.37_BCNP1s_protocol_HPPC_IN21700_30T_cycle_#906.mat
BOOST_NEGPULSE_1S,906,0.85267,2.53619,0.198,12,discharge,0,-2.533,0.844,2.0,2.0,3.3928,3.3234,27.4038,04-14-23_21.37_BCNP1s_protocol_HPPC_IN21700_30T_cycle_#906.mat
BOOST_NEGPULSE_1S,906,0.85267,2.53619,0.198,12,discharge,0,-2.533,0.844,10.0,9.9,3.3928,3.2884,41.2241,04-14-23_21.37_BCNP1s_protocol_HPPC_IN21700_30T_cycle_#906.mat
BOOST_NEGPULSE_1S,906,0.85267,2.53619,0.1981,12,charge,0,1.266,0.422,2.0,2.0,3.3964,3.4274,24.4788,04-14-23_21.37_BCNP1s_protocol_HPPC_IN21700_30T_cycle_#906.mat
BOOST_NEGPULSE_1S,906,0.85267,2.53619,0.1981,12,charge,0,1.266,0.422,10.0,9.9,3.3964,3.4378,32.6911,04-14-23_21.37_BCNP1s_protocol_HPPC_IN21700_30T_cycle_#906.mat
BOOST_NEGPULSE_1S,906,0.85267,2.53619,0.198,12,discharge,1,-10.129,3.376,2.0,1.9,3.3939,3.1065,28.374,04-14-23_21.37_BCNP1s_protocol_HPPC_IN21700_30T_cycle_#906.mat
BOOST_NEGPULSE_1S,906,0.85267,2.53619,0.198,12,discharge,1,-10.129,3.376,10.0,9.9,3.3939,2.8752,51.2094,04-14-23_21.37_BCNP1s_protocol_HPPC_IN21700_30T_cycle_#906.mat
BOOST_NEGPULSE_1S,906,0.85267,2.53619,0.1981,12,charge,1,5.066,1.689,2.0,2.0,3.4064,3.5153,21.4984,04-14-23_21.37_BCNP1s_protocol_HPPC_IN21700_30T_cycle_#906.mat
BOOST_NEGPULSE_1S,906,0.85267,2.53619,0.1981,12,charge,1,5.066,1.689,10.0,9.9,3.4064,3.5393,26.2363,04-14-23_21.37_BCNP1s_protocol_HPPC_IN21700_30T_cycle_#906.mat
BOOST_NEGPULSE_1S,906,0.85267,2.53619,0.1979,12,discharge,2,-20.259,6.753,2.0,2.0,3.3971,2.8128,28.8415,04-14-23_21.37_BCNP1s_protocol_HPPC_IN21700_30T_cycle_#906.mat
BOOST_NEGPULSE_1S,906,0.85267,2.53619,0.1979,12,discharge,2,-20.259,6.753,10.0,9.9,3.3971,2.5,44.2816,04-14-23_21.37_BCNP1s_protocol_HPPC_IN21700_30T_cycle_#906.mat
BOOST_NEGPULSE_1S,906,0.85267,2.53619,0.1982,12,charge,2,15.193,5.064,2.0,1.9,3.416,3.6732,16.9288,04-14-23_21.37_BCNP1s_protocol_HPPC_IN21700_30T_cycle_#906.mat
BOOST_NEGPULSE_1S,906,0.85267,2.53619,0.1982,12,charge,2,15.193,5.064,10.0,9.9,3.416,3.7165,19.7788,04-14-23_21.37_BCNP1s_protocol_HPPC_IN21700_30T_cycle_#906.mat
BOOST_NEGPULSE_1S,906,0.85267,2.53619,0.1978,12,discharge,3,-21.053,7.018,2.0,2.0,3.3978,2.5575,39.9136,04-14-23_21.37_BCNP1s_protocol_HPPC_IN21700_30T_cycle_#906.mat
BOOST_NEGPULSE_1S,906,0.85267,2.53619,0.1978,12,discharge,3,-21.053,7.018,10.0,9.9,3.3978,2.4999,42.6495,04-14-23_21.37_BCNP1s_protocol_HPPC_IN21700_30T_cycle_#906.mat
BOOST_NEGPULSE_1S,906,0.85267,2.53619,0.1983,12,charge,3,25.324,8.441,2.0,2.0,3.4182,3.8048,15.2662,04-14-23_21.37_BCNP1s_protocol_HPPC_IN21700_30T_cycle_#906.mat
BOOST_NEGPULSE_1S,906,0.85267,2.53619,0.1983,12,charge,3,25.324,8.441,10.0,9.9,3.4182,3.8716,17.904,04-14-23_21.37_BCNP1s_protocol_HPPC_IN21700_30T_cycle_#906.mat
BOOST_NEGPULSE_1S,943,0.85414,2.54056,1.0,0,discharge,0,-2.538,0.846,2.0,2.0,4.1261,4.0596,26.1997,04-19-23_22.04_BCNP1s_protocol_HPPC_IN21700_30T_cycle_#943.mat
BOOST_NEGPULSE_1S,943,0.85414,2.54056,1.0,0,discharge,0,-2.538,0.846,10.0,9.7,4.1261,4.0391,34.2763,04-19-23_22.04_BCNP1s_protocol_HPPC_IN21700_30T_cycle_#943.mat
BOOST_NEGPULSE_1S,943,0.85414,2.54056,1.0,0,charge,0,1.27,0.423,2.0,2.0,4.1411,4.1816,31.8797,04-19-23_22.04_BCNP1s_protocol_HPPC_IN21700_30T_cycle_#943.mat
BOOST_NEGPULSE_1S,943,0.85414,2.54056,1.0,0,charge,0,1.27,0.423,10.0,9.9,4.1411,4.197,44.0019,04-19-23_22.04_BCNP1s_protocol_HPPC_IN21700_30T_cycle_#943.mat
BOOST_NEGPULSE_1S,943,0.85414,2.54056,0.9999,0,discharge,1,-10.155,3.385,2.0,2.0,4.1357,3.8739,25.7804,04-19-23_22.04_BCNP1s_protocol_HPPC_IN21700_30T_cycle_#943.mat
BOOST_NEGPULSE_1S,943,0.85414,2.54056,0.9999,0,discharge,1,-10.155,3.385,10.0,9.9,4.1357,3.8396,29.1581,04-19-23_22.04_BCNP1s_protocol_HPPC_IN21700_30T_cycle_#943.mat
