Repository: KikETs/ECM_HYBRID_BMS_JOINT

## Results

| Arm | Model | Size | Protocol | Result | Worst cell |
|---|---|---|---|---|---|
| SOP | 2RC table + trim (A8) | 4 effective coefficients, 2 EW states | leave-one-cell-out | usable current 69.6 % discharge, 59.5 % charge (τ = 10 s) | 59.9 % / 53.5 % (BOOST_REST) |
| SOH | dQ/dV ridge | 65 coefficients | leave-one-cell-out | RMSE 0.0094, bias −0.0005 | 0.0130 (BOOST_REST) |
| SOC | 2RC EKF, low-current gate | 3 states | leave-one-cell-out | **2.34 %p** over six sensor disturbances on estimated SOH (2.325 on true SOH), per cell 2.00–2.75 | 4.60 %p (BOOST_NEGPULSE_1S, current offset −0.10 A) |

The SOH arm was a 10,945-parameter CNN until the second audit round. Nested

File: analysis/uypydj_hppc_resistance.csv (part 165 of 225)
protocol,cycle,SOH,CAP_Ah,SOC,soc_group,direction,rate_rank,I_A,CRate_rated,tau_s,tau_actual_s,V_pre_V,V_tau_V,R_mOhm,file
BOOST_NEGPULSE_1S,943,0.85414,2.54056,1.0,0,charge,1,1.47,0.49,2.0,2.0,4.1458,4.2,36.8582,04-19-23_22.04_BCNP1s_protocol_HPPC_IN21700_30T_cycle_#943.mat
BOOST_NEGPULSE_1S,943,0.85414,2.54056,1.0,0,charge,1,1.47,0.49,10.0,9.9,4.1458,4.2,36.8582,04-19-23_22.04_BCNP1s_protocol_HPPC_IN21700_30T_cycle_#943.mat
BOOST_NEGPULSE_1S,943,0.85414,2.54056,0.9998,0,discharge,2,-20.306,6.769,2.0,2.0,4.1345,3.691,21.8408,04-19-23_22.04_BCNP1s_protocol_HPPC_IN21700_30T_cycle_#943.mat
BOOST_NEGPULSE_1S,943,0.85414,2.54056,0.9998,0,discharge,2,-20.306,6.769,10.0,9.9,4.1345,3.6432,24.1948,04-19-23_22.04_BCNP1s_protocol_HPPC_IN21700_30T_cycle_#943.mat
BOOST_NEGPULSE_1S,943,0.85414,2.54056,1.0,0,charge,2,1.378,0.459,2.0,1.9,4.1494,4.2,36.7092,04-19-23_22.04_BCNP1s_protocol_HPPC_IN21700_30T_cycle_#943.mat
BOOST_NEGPULSE_1S,943,0.85414,2.54056,1.0,0,charge,2,1.378,0.459,10.0,9.9,4.1494,4.2,36.7092,04-19-23_22.04_BCNP1s_protocol_HPPC_IN21700_30T_cycle_#943.mat
BOOST_NEGPULSE_1S,943,0.85414,2.54056,0.9998,0,discharge,3,-29.192,9.731,2.0,2.0,4.1338,3.5536,19.8753,04-19-23_22.04_BCNP1s_protocol_HPPC_IN21700_30T_cycle_#943.mat
BOOST_NEGPULSE_1S,943,0.85414,2.54056,0.9998,0,discharge,3,-29.192,9.731,10.0,9.9,4.1338,3.4894,22.0745,04-19-23_22.04_BCNP1s_protocol_HPPC_IN21700_30T_cycle_#943.mat
BOOST_NEGPULSE_1S,943,0.85414,2.54056,1.0,0,charge,3,1.302,0.434,2.0,2.0,4.1534,4.2002,35.9392,04-19-23_22.04_BCNP1s_protocol_HPPC_IN21700_30T_cycle_#943.mat
BOOST_NEGPULSE_1S,943,0.85414,2.54056,1.0,0,charge,3,1.302,0.434,10.0,9.9,4.1534,4.2001,35.8624,04-19-23_22.04_BCNP1s_protocol_HPPC_IN21700_30T_cycle_#943.mat
BOOST_NEGPULSE_1S,943,0.85414,2.54056,0.9577,1,discharge,0,-2.538,0.846,2.0,2.0,4.0881,4.0226,25.8077,04-19-23_22.04_BCNP1s_protocol_HPPC_IN21700_30T_cycle_#943.mat
BOOST_NEGPULSE_1S,943,0.85414,2.54056,0.9577,1,discharge,0,-2.538,0.846,10.0,9.9,4.0881,4.0107,30.4965,04-19-23_22.04_BCNP1s_protocol_HPPC_IN21700_30T_cycle_#943.mat
BOOST_NEGPULSE_1S,943,0.85414,2.54056,0.9577,1,charge,0,1.268,0.423,2.0,1.9,4.0897,4.1225,25.8594,04-19-23_22.04_BCNP1s_protocol_HPPC_IN21700_30T_cycle_#943.mat
BOOST_NEGPULSE_1S,943,0.85414,2.54056,0.9577,1,charge,0,1.268,0.423,10.0,9.9,4.0897,4.1299,31.6935,04-19-23_22.04_BCNP1s_protocol_HPPC_IN21700_30T_cycle_#943.mat
BOOST_NEGPULSE_1S,943,0.85414,2.54056,0.9576,1,discharge,1,-10.155,3.385,2.0,2.0,4.0886,3.8557,22.9345,04-19-23_22.04_BCNP1s_protocol_HPPC_IN21700_30T_cycle_#943.mat
BOOST_NEGPULSE_1S,943,0.85414,2.54056,0.9576,1,discharge,1,-10.155,3.385,10.0,9.9,4.0886,3.8237,26.0857,04-19-23_22.04_BCNP1s_protocol_HPPC_IN21700_30T_cycle_#943.mat
BOOST_NEGPULSE_1S,943,0.85414,2.54056,0.9577,1,charge,1,3.826,1.275,2.0,2.0,4.0929,4.2,27.9934,04-19-23_22.04_BCNP1s_protocol_HPPC_IN21700_30T_cycle_#943.mat
BOOST_NEGPULSE_1S,943,0.85414,2.54056,0.9577,1,charge,1,3.826,1.275,10.0,9.9,4.0929,4.2,27.9934,04-19-23_22.04_BCNP1s_protocol_HPPC_IN21700_30T_cycle_#943.mat
BOOST_NEGPULSE_1S,943,0.85414,2.54056,0.9575,1,discharge,2,-20.309,6.77,2.0,1.9,4.0879,3.6821,19.9813,04-19-23_22.04_BCNP1s_protocol_HPPC_IN21700_30T_cycle_#943.mat
BOOST_NEGPULSE_1S,943,0.85414,2.54056,0.9575,1,discharge,2,-20.309,6.77,10.0,9.9,4.0879,3.6265,22.719,04-19-23_22.04_BCNP1s_protocol_HPPC_IN21700_30T_cycle_#943.mat
BOOST_NEGPULSE_1S,943,0.85414,2.54056,0.9578,1,charge,2,3.714,1.238,2.0,2.0,4.0967,4.2001,27.8421,04-19-23_22.04_BCNP1s_protocol_HPPC_IN21700_30T_cycle_#943.mat
BOOST_NEGPULSE_1S,943,0.85414,2.54056,0.9578,1,charge,2,3.714,1.238,10.0,9.9,4.0967,4.2001,27.8421,04-19-23_22.04_BCNP1s_protocol_HPPC_IN21700_30T_cycle_#943.mat
BOOST_NEGPULSE_1S,943,0.85414,2.54056,0.9575,1,discharge,3,-29.192,9.731,2.0,2.0,4.089,3.547,18.5667,04-19-23_22.04_BCNP1s_protocol_HPPC_IN21700_30T_cycle_#943.mat
BOOST_NEGPULSE_1S,943,0.85414,2.54056,0.9575,1,discharge,3,-29.192,9.731,10.0,9.9,4.089,3.471,21.1702,04-19-23_22.04_BCNP1s_protocol_HPPC_IN21700_30T_cycle_#943.mat
BOOST_NEGPULSE_1S,943,0.85414,2.54056,0.9578,1,charge,3,3.562,1.187,2.0,1.9,4.1001,4.2001,28.0781,04-19-23_22.04_BCNP1s_protocol_HPPC_IN21700_30T_cycle_#943.mat
BOOST_NEGPULSE_1S,943,0.85414,2.54056,0.9578,1,charge,3,3.562,1.187,10.0,9.9,4.1001,4.2,28.05,04-19-23_22.04_BCNP1s_protocol_HPPC_IN21700_30T_cycle_#943.mat
BOOST_NEGPULSE_1S,943,0.85414,2.54056,0.9154,2,discharge,0,-2.538,0.846,2.0,2.0,4.0751,4.016,23.2842,04-19-23_22.04_BCNP1s_protocol_HPPC_IN21700_30T_cycle_#943.mat
BOOST_NEGPULSE_1S,943,0.85414,2.54056,0.9154,2,discharge,0,-2.538,0.846,10.0,9.9,4.0751,4.0031,28.3666,04-19-23_22.04_BCNP1s_protocol_HPPC_IN21700_30T_cycle_#943.mat
BOOST_NEGPULSE_1S,943,0.85414,2.54056,0.9154,2,charge,0,1.27,0.423,2.0,2.0,4.0768,4.106,22.9849,04-19-23_22.04_BCNP1s_protocol_HPPC_IN21700_30T_cycle_#943.mat
BOOST_NEGPULSE_1S,943,0.85414,2.54056,0.9154,2,charge,0,1.27,0.423,10.0,9.9,4.0768,4.1117,27.4717,04-19-23_22.04_BCNP1s_protocol_HPPC_IN21700_30T_cycle_#943.mat
BOOST_NEGPULSE_1S,943,0.85414,2.54056,0.9153,2,discharge,1,-10.155,3.385,2.0,2.0,4.0755,3.8571,21.5066,04-19-23_22.04_BCNP1s_protocol_HPPC_IN21700_30T_cycle_#943.mat
BOOST_NEGPULSE_1S,943,0.85414,2.54056,0.9153,2,discharge,1,-10.155,3.385,10.0,9.9,4.0755,3.815,25.6524,04-19-23_22.04_BCNP1s_protocol_HPPC_IN21700_30T_cycle_#943.mat
BOOST_NEGPULSE_1S,943,0.85414,2.54056,0.9154,2,charge,1,4.992,1.664,2.0,2.0,4.0796,4.1925,22.6162,04-19-23_22.04_BCNP1s_protocol_HPPC_IN21700_30T_cycle_#943.mat
BOOST_NEGPULSE_1S,943,0.85414,2.54056,0.9154,2,charge,1,4.992,1.664,10.0,9.9,4.0796,4.1999,24.0986,04-19-23_22.04_BCNP1s_protocol_HPPC_IN21700_30T_cycle_#943.mat
BOOST_NEGPULSE_1S,943,0.85414,2.54056,0.9152,2,discharge,2,-20.307,6.769,2.0,2.0,4.0758,3.683,19.3431,04-19-23_22.04_BCNP1s_protocol_HPPC_IN21700_30T_cycle_#943.mat
BOOST_NEGPULSE_1S,943,0.85414,2.54056,0.9152,2,discharge,2,-20.307,6.769,10.0,9.9,4.0758,3.6137,22.7557,04-19-23_22.04_BCNP1s_protocol_HPPC_IN21700_30T_cycle_#943.mat
BOOST_NEGPULSE_1S,943,0.85414,2.54056,0.9155,2,charge,2,4.934,1.645,2.0,1.9,4.0822,4.2001,23.8959,04-19-23_22.04_BCNP1s_protocol_HPPC_IN21700_30T_cycle_#943.mat
BOOST_NEGPULSE_1S,943,0.85414,2.54056,0.9155,2,charge,2,4.934,1.645,10.0,9.9,4.0822,4.2,23.8756,04-19-23_22.04_BCNP1s_protocol_HPPC_IN21700_30T_cycle_#943.mat
BOOST_NEGPULSE_1S,943,0.85414,2.54056,0.9151,2,discharge,3,-29.193,9.731,2.0,2.0,4.077,3.5492,18.0797,04-19-23_22.04_BCNP1s_protocol_HPPC_IN21700_30T_cycle_#943.mat
BOOST_NEGPULSE_1S,943,0.85414,2.54056,0.9151,2,discharge,3,-29.193,9.731,10.0,9.9,4.077,3.4569,21.2414,04-19-23_22.04_BCNP1s_protocol_HPPC_IN21700_30T_cycle_#943.mat
BOOST_NEGPULSE_1S,943,0.85414,2.54056,0.9155,2,charge,3,4.817,1.606,2.0,1.9,4.0844,4.2001,24.0171,04-19-23_22.04_BCNP1s_protocol_HPPC_IN21700_30T_cycle_#943.mat
BOOST_NEGPULSE_1S,943,0.85414,2.54056,0.9155,2,charge,3,4.817,1.606,10.0,9.9,4.0844,4.2,23.9963,04-19-23_22.04_BCNP1s_protocol_HPPC_IN21700_30T_cycle_#943.mat
BOOST_NEGPULSE_1S,943,0.85414,2.54056,0.8307,3,discharge,0,-2.54,0.847,2.0,2.0,4.0031,3.9515,20.3142,04-19-23_22.04_BCNP1s_protocol_HPPC_IN21700_30T_cycle_#943.mat
BOOST_NEGPULSE_1S,943,0.85414,2.54056,0.8307,3,discharge,0,-2.54,0.847,10.0,9.9,4.0031,3.9335,27.4005,04-19-23_22.04_BCNP1s_protocol_HPPC_IN21700_30T_cycle_#943.mat
BOOST_NEGPULSE_1S,943,0.85414,2.54056,0.8308,3,charge,0,1.268,0.423,2.0,2.0,4.0057,4.032,20.7348,04-19-23_22.04_BCNP1s_protocol_HPPC_IN21700_30T_cycle_#943.mat
BOOST_NEGPULSE_1S,943,0.85414,2.54056,0.8308,3,charge,0,1.268,0.423,10.0,9.9,4.0057,4.0397,26.8054,04-19-23_22.04_BCNP1s_protocol_HPPC_IN21700_30T_cycle_#943.mat
BOOST_NEGPULSE_1S,943,0.85414,2.54056,0.8307,3,discharge,1,-10.155,3.385,2.0,1.9,4.005,3.8055,19.6455,04-19-23_22.04_BCNP1s_protocol_HPPC_IN21700_30T_cycle_#943.mat
BOOST_NEGPULSE_1S,943,0.85414,2.54056,0.8307,3,discharge,1,-10.155,3.385,10.0,9.9,4.005,3.7506,25.0517,04-19-23_22.04_BCNP1s_protocol_HPPC_IN21700_30T_cycle_#943.mat
BOOST_NEGPULSE_1S,943,0.85414,2.54056,0.8308,3,charge,1,5.077,1.692,2.0,2.0,4.0115,4.1093,19.263,04-19-23_22.04_BCNP1s_protocol_HPPC_IN21700_30T_cycle_#943.mat
BOOST_NEGPULSE_1S,943,0.85414,2.54056,0.8308,3,charge,1,5.077,1.692,10.0,9.9,4.0115,4.1353,24.384,04-19-23_22.04_BCNP1s_protocol_HPPC_IN21700_30T_cycle_#943.mat
BOOST_NEGPULSE_1S,943,0.85414,2.54056,0.8306,3,discharge,2,-20.308,6.769,2.0,1.9,4.006,3.6374,18.1505,04-19-23_22.04_BCNP1s_protocol_HPPC_IN21700_30T_cycle_#943.mat
BOOST_NEGPULSE_1S,943,0.85414,2.54056,0.8306,3,discharge,2,-20.308,6.769,10.0,9.9,4.006,3.5565,22.1341,04-19-23_22.04_BCNP1s_protocol_HPPC_IN21700_30T_cycle_#943.mat
BOOST_NEGPULSE_1S,943,0.85414,2.54056,0.8309,3,charge,2,9.208,3.069,2.0,2.0,4.0159,4.2001,20.0043,04-19-23_22.04_BCNP1s_protocol_HPPC_IN21700_30T_cycle_#943.mat
BOOST_NEGPULSE_1S,943,0.85414,2.54056,0.8309,3,charge,2,9.208,3.069,10.0,9.9,4.0159,4.2001,20.0043,04-19-23_22.04_BCNP1s_protocol_HPPC_IN21700_30T_cycle_#943.mat
BOOST_NEGPULSE_1S,943,0.85414,2.54056,0.8305,3,discharge,3,-29.19,9.73,2.0,2.0,4.0074,3.5035,17.2628,04-19-23_22.04_BCNP1s_protocol_HPPC_IN21700_30T_cycle_#943.mat
BOOST_NEGPULSE_1S,943,0.85414,2.54056,0.8305,3,discharge,3,-29.19,9.73,10.0,9.9,4.0074,3.403,20.7057,04-19-23_22.04_BCNP1s_protocol_HPPC_IN21700_30T_cycle_#943.mat
BOOST_NEGPULSE_1S,943,0.85414,2.54056,0.8309,3,charge,3,9.134,3.045,2.0,2.0,4.0183,4.2,19.8923,04-19-23_22.04_BCNP1s_protocol_HPPC_IN21700_30T_cycle_#943.mat
BOOST_NEGPULSE_1S,943,0.85414,2.54056,0.8309,3,charge,3,9.134,3.045,10.0,9.9,4.0183,4.2,19.8923,04-19-23_22.04_BCNP1s_protocol_HPPC_IN21700_30T_cycle_#943.mat
BOOST_NEGPULSE_1S,943,0.85414,2.54056,0.7461,4,discharge,0,-2.538,0.846,2.0,2.0,3.9109,3.8627,18.9906,04-19-23_22.04_BCNP1s_protocol_HPPC_IN21700_30T_cycle_#943.mat
BOOST_NEGPULSE_1S,943,0.85414,2.54056,0.7461,4,discharge,0,-2.538,0.846,10.0,9.9,3.9109,3.8468,25.2551,04-19-23_22.04_BCNP1s_protocol_HPPC_IN21700_30T_cycle_#943.mat
BOOST_NEGPULSE_1S,943,0.85414,2.54056,0.7462,4,charge,0,1.268,0.423,2.0,1.9,3.9129,3.9363,18.4513,04-19-23_22.04_BCNP1s_protocol_HPPC_IN21700_30T_cycle_#943.mat
BOOST_NEGPULSE_1S,943,0.85414,2.54056,0.7462,4,charge,0,1.268,0.423,10.0,9.9,3.9129,3.9428,23.5767,04-19-23_22.04_BCNP1s_protocol_HPPC_IN21700_30T_cycle_#943.mat
BOOST_NEGPULSE_1S,943,0.85414,2.54056,0.7461,4,discharge,1,-10.155,3.385,2.0,1.9,3.9109,3.727,18.1093,04-19-23_22.04_BCNP1s_protocol_HPPC_IN21700_30T_cycle_#943.mat
BOOST_NEGPULSE_1S,943,0.85414,2.54056,0.7461,4,discharge,1,-10.155,3.385,10.0,9.9,3.9109,3.6803,22.708,04-19-23_22.04_BCNP1s_protocol_HPPC_IN21700_30T_cycle_#943.mat
BOOST_NEGPULSE_1S,943,0.85414,2.54056,0.7462,4,charge,1,5.077,1.692,2.0,2.0,3.917,4.0073,17.7864,04-19-23_22.04_BCNP1s_protocol_HPPC_IN21700_30T_cycle_#943.mat
BOOST_NEGPULSE_1S,943,0.85414,2.54056,0.7462,4,charge,1,5.077,1.692,10.0,9.9,3.917,4.0295,22.1592,04-19-23_22.04_BCNP1s_protocol_HPPC_IN21700_30T_cycle_#943.mat
BOOST_NEGPULSE_1S,943,0.85414,2.54056,0.746,4,discharge,2,-20.307,6.769,2.0,1.9,3.9113,3.5664,16.9843,04-19-23_22.04_BCNP1s_protocol_HPPC_IN21700_30T_cycle_#943.mat
BOOST_NEGPULSE_1S,943,0.85414,2.54056,0.746,4,discharge,2,-20.307,6.769,10.0,9.9,3.9113,3.4927,20.6136,04-19-23_22.04_BCNP1s_protocol_HPPC_IN21700_30T_cycle_#943.mat
BOOST_NEGPULSE_1S,943,0.85414,2.54056,0.7463,4,charge,2,15.231,5.077,2.0,1.9,3.9208,4.1662,16.1119,04-19-23_22.04_BCNP1s_protocol_HPPC_IN21700_30T_cycle_#943.mat
BOOST_NEGPULSE_1S,943,0.85414,2.54056,0.7463,4,charge,2,15.231,5.077,10.0,9.9,3.9208,4.2,18.331,04-19-23_22.04_BCNP1s_protocol_HPPC_IN21700_30T_cycle_#943.mat
BOOST_NEGPULSE_1S,943,0.85414,2.54056,0.7459,4,discharge,3,-29.191,9.73,2.0,2.0,3.9118,3.4376,16.2447,04-19-23_22.04_BCNP1s_protocol_HPPC_IN21700_30T_cycle_#943.mat
BOOST_NEGPULSE_1S,943,0.85414,2.54056,0.7459,4,discharge,3,-29.191,9.73,10.0,9.9,3.9118,3.3406,19.5677,04-19-23_22.04_BCNP1s_protocol_HPPC_IN21700_30T_cycle_#943.mat
BOOST_NEGPULSE_1S,943,0.85414,2.54056,0.7463,4,charge,3,16.067,5.356,2.0,1.9,3.9232,4.2,17.2279,04-19-23_22.04_BCNP1s_protocol_HPPC_IN21700_30T_cycle_#943.mat
BOOST_NEGPULSE_1S,943,0.85414,2.54056,0.7463,4,charge,3,16.067,5.356,10.0,9.9,3.9232,4.2001,17.2341,04-19-23_22.04_BCNP1s_protocol_HPPC_IN21700_30T_cycle_#943.mat
BOOST_NEGPULSE_1S,943,0.85414,2.54056,0.6615,5,discharge,0,-2.538,0.846,2.0,2.0,3.8277,3.783,17.6116,04-19-23_22.04_BCNP1s_protocol_HPPC_IN21700_30T_cycle_#943.mat
BOOST_NEGPULSE_1S,943,0.85414,2.54056,0.6615,5,discharge,0,-2.538,0.846,10.0,9.9,3.8277,3.7698,22.8123,04-19-23_22.04_BCNP1s_protocol_HPPC_IN21700_30T_cycle_#943.mat
BOOST_NEGPULSE_1S,943,0.85414,2.54056,0.6615,5,charge,0,1.268,0.423,2.0,2.0,3.8294,3.8511,17.1095,04-19-23_22.04_BCNP1s_protocol_HPPC_IN21700_30T_cycle_#943.mat
BOOST_NEGPULSE_1S,943,0.85414,2.54056,0.6615,5,charge,0,1.268,0.423,10.0,9.9,3.8294,3.857,21.7614,04-19-23_22.04_BCNP1s_protocol_HPPC_IN21700_30T_cycle_#943.mat
BOOST_NEGPULSE_1S,943,0.85414,2.54056,0.6614,5,discharge,1,-10.153,3.384,2.0,1.9,3.8279,3.6544,17.0885,04-19-23_22.04_BCNP1s_protocol_HPPC_IN21700_30T_cycle_#943.mat
BOOST_NEGPULSE_1S,943,0.85414,2.54056,0.6614,5,discharge,1,-10.153,3.384,10.0,9.9,3.8279,3.609,21.5601,04-19-23_22.04_BCNP1s_protocol_HPPC_IN21700_30T_cycle_#943.mat
BOOST_NEGPULSE_1S,943,0.85414,2.54056,0.6616,5,charge,1,5.077,1.692,2.0,1.9,3.8329,3.9181,16.7809,04-19-23_22.04_BCNP1s_protocol_HPPC_IN21700_30T_cycle_#943.mat
BOOST_NEGPULSE_1S,943,0.85414,2.54056,0.6616,5,charge,1,5.077,1.692,10.0,9.9,3.8329,3.9387,20.8383,04-19-23_22.04_BCNP1s_protocol_HPPC_IN21700_30T_cycle_#943.mat
BOOST_NEGPULSE_1S,943,0.85414,2.54056,0.6614,5,discharge,2,-20.309,6.77,2.0,2.0,3.8282,3.4957,16.3721,04-19-23_22.04_BCNP1s_protocol_HPPC_IN21700_30T_cycle_#943.mat
BOOST_NEGPULSE_1S,943,0.85414,2.54056,0.6614,5,discharge,2,-20.309,6.77,10.0,9.9,3.8282,3.4194,20.129,04-19-23_22.04_BCNP1s_protocol_HPPC_IN21700_30T_cycle_#943.mat
BOOST_NEGPULSE_1S,943,0.85414,2.54056,0.6616,5,charge,2,15.232,5.077,2.0,2.0,3.8364,4.0745,15.6316,04-19-23_22.04_BCNP1s_protocol_HPPC_IN21700_30T_cycle_#943.mat
BOOST_NEGPULSE_1S,943,0.85414,2.54056,0.6616,5,charge,2,15.232,5.077,10.0,9.9,3.8364,4.1252,18.9601,04-19-23_22.04_BCNP1s_protocol_HPPC_IN21700_30T_cycle_#943.mat
BOOST_NEGPULSE_1S,943,0.85414,2.54056,0.6613,5,discharge,3,-29.193,9.731,2.0,2.0,3.8275,3.3694,15.6921,04-19-23_22.04_BCNP1s_protocol_HPPC_IN21700_30T_cycle_#943.mat
BOOST_NEGPULSE_1S,943,0.85414,2.54056,0.6613,5,discharge,3,-29.193,9.731,10.0,9.9,3.8275,3.2644,19.2889,04-19-23_22.04_BCNP1s_protocol_HPPC_IN21700_30T_cycle_#943.mat
BOOST_NEGPULSE_1S,943,0.85414,2.54056,0.6617,5,charge,3,22.558,7.519,2.0,2.0,3.8389,4.2002,16.0165,04-19-23_22.04_BCNP1s_protocol_HPPC_IN21700_30T_cycle_#943.mat
BOOST_NEGPULSE_1S,943,0.85414,2.54056,0.6617,5,charge,3,22.558,7.519,10.0,9.9,3.8389,4.2001,16.0121,04-19-23_22.04_BCNP1s_protocol_HPPC_IN21700_30T_cycle_#943.mat
BOOST_NEGPULSE_1S,943,0.85414,2.54056,0.5769,6,discharge,0,-2.538,0.846,2.0,2.0,3.7431,3.7002,16.9017,04-19-23_22.04_BCNP1s_protocol_HPPC_IN21700_30T_cycle_#943.mat
BOOST_NEGPULSE_1S,943,0.85414,2.54056,0.5769,6,discharge,0,-2.538,0.846,10.0,9.9,3.7431,3.6868,22.1811,04-19-23_22.04_BCNP1s_protocol_HPPC_IN21700_30T_cycle_#943.mat
BOOST_NEGPULSE_1S,943,0.85414,2.54056,0.5769,6,charge,0,1.27,0.423,2.0,2.0,3.7449,3.7673,17.6336,04-19-23_22.04_BCNP1s_protocol_HPPC_IN21700_30T_cycle_#943.mat
BOOST_NEGPULSE_1S,943,0.85414,2.54056,0.5769,6,charge,0,1.27,0.423,10.0,9.9,3.7449,3.7733,22.3569,04-19-23_22.04_BCNP1s_protocol_HPPC_IN21700_30T_cycle_#943.mat
BOOST_NEGPULSE_1S,943,0.85414,2.54056,0.5768,6,discharge,1,-10.155,3.385,2.0,2.0,3.7443,3.5719,16.9769,04-19-23_22.04_BCNP1s_protocol_HPPC_IN21700_30T_cycle_#943.mat
BOOST_NEGPULSE_1S,943,0.85414,2.54056,0.5768,6,discharge,1,-10.155,3.385,10.0,9.9,3.7443,3.5242,21.6741,04-19-23_22.04_BCNP1s_protocol_HPPC_IN21700_30T_cycle_#943.mat
BOOST_NEGPULSE_1S,943,0.85414,2.54056,0.5769,6,charge,1,5.077,1.692,2.0,1.9,3.7495,3.8334,16.5252,04-19-23_22.04_BCNP1s_protocol_HPPC_IN21700_30T_cycle_#943.mat
BOOST_NEGPULSE_1S,943,0.85414,2.54056,0.5769,6,charge,1,5.077,1.692,10.0,9.9,3.7495,3.8553,20.8387,04-19-23_22.04_BCNP1s_protocol_HPPC_IN21700_30T_cycle_#943.mat
BOOST_NEGPULSE_1S,943,0.85414,2.54056,0.5767,6,discharge,2,-20.308,6.769,2.0,2.0,3.7448,3.4138,16.299,04-19-23_22.04_BCNP1s_protocol_HPPC_IN21700_30T_cycle_#943.mat
BOOST_NEGPULSE_1S,943,0.85414,2.54056,0.5767,6,discharge,2,-20.308,6.769,10.0,9.9,3.7448,3.3327,20.2925,04-19-23_22.04_BCNP1s_protocol_HPPC_IN21700_30T_cycle_#943.mat
BOOST_NEGPULSE_1S,943,0.85414,2.54056,0.577,6,charge,2,15.23,5.077,2.0,1.9,3.753,3.9879,15.4235,04-19-23_22.04_BCNP1s_protocol_HPPC_IN21700_30T_cycle_#943.mat
BOOST_NEGPULSE_1S,943,0.85414,2.54056,0.577,6,charge,2,15.23,5.077,10.0,9.9,3.753,4.0375,18.6802,04-19-23_22.04_BCNP1s_protocol_HPPC_IN21700_30T_cycle_#943.mat
BOOST_NEGPULSE_1S,943,0.85414,2.54056,0.5767,6,discharge,3,-29.192,9.731,2.0,2.0,3.7453,3.2867,15.7098,04-19-23_22.04_BCNP1s_protocol_HPPC_IN21700_30T_cycle_#943.mat
BOOST_NEGPULSE_1S,943,0.85414,2.54056,0.5767,6,discharge,3,-29.192,9.731,10.0,9.9,3.7453,3.1767,19.4779,04-19-23_22.04_BCNP1s_protocol_HPPC_IN21700_30T_cycle_#943.mat
BOOST_NEGPULSE_1S,943,0.85414,2.54056,0.5771,6,charge,3,25.386,8.462,2.0,2.0,3.7556,4.1249,14.5474,04-19-23_22.04_BCNP1s_protocol_HPPC_IN21700_30T_cycle_#943.mat
BOOST_NEGPULSE_1S,943,0.85414,2.54056,0.5771,6,charge,3,25.386,8.462,10.0,9.9,3.7556,4.196,17.3481,04-19-23_22.04_BCNP1s_protocol_HPPC_IN21700_30T_cycle_#943.mat
BOOST_NEGPULSE_1S,943,0.85414,2.54056,0.4923,7,discharge,0,-2.538,0.846,2.0,1.9,3.6634,3.6198,17.1775,04-19-23_22.04_BCNP1s_protocol_HPPC_IN21700_30T_cycle_#943.mat
BOOST_NEGPULSE_1S,943,0.85414,2.54056,0.4923,7,discharge,0,-2.538,0.846,10.0,9.9,3.6634,3.6074,22.0629,04-19-23_22.04_BCNP1s_protocol_HPPC_IN21700_30T_cycle_#943.mat
BOOST_NEGPULSE_1S,943,0.85414,2.54056,0.4923,7,charge,0,1.268,0.423,2.0,2.0,3.6643,3.6865,17.5024,04-19-23_22.04_BCNP1s_protocol_HPPC_IN21700_30T_cycle_#943.mat
BOOST_NEGPULSE_1S,943,0.85414,2.54056,0.4923,7,charge,0,1.268,0.423,10.0,9.9,3.6643,3.6922,21.9962,04-19-23_22.04_BCNP1s_protocol_HPPC_IN21700_30T_cycle_#943.mat
BOOST_NEGPULSE_1S,943,0.85414,2.54056,0.4922,7,discharge,1,-10.155,3.385,2.0,2.0,3.6637,3.4917,16.9375,04-19-23_22.04_BCNP1s_protocol_HPPC_IN21700_30T_cycle_#943.mat
BOOST_NEGPULSE_1S,943,0.85414,2.54056,0.4922,7,discharge,1,-10.155,3.385,10.0,9.9,3.6637,3.4467,21.3688,04-19-23_22.04_BCNP1s_protocol_HPPC_IN21700_30T_cycle_#943.mat
BOOST_NEGPULSE_1S,943,0.85414,2.54056,0.4923,7,charge,1,5.077,1.692,2.0,2.0,3.6689,3.7529,16.5446,04-19-23_22.04_BCNP1s_protocol_HPPC_IN21700_30T_cycle_#943.mat
BOOST_NEGPULSE_1S,943,0.85414,2.54056,0.4923,7,charge,1,5.077,1.692,10.0,9.9,3.6689,3.7738,20.661,04-19-23_22.04_BCNP1s_protocol_HPPC_IN21700_30T_cycle_#943.mat
BOOST_NEGPULSE_1S,943,0.85414,2.54056,0.4921,7,discharge,2,-20.307,6.769,2.0,2.0,3.6642,3.3338,16.2703,04-19-23_22.04_BCNP1s_protocol_HPPC_IN21700_30T_cycle_#943.mat
BOOST_NEGPULSE_1S,943,0.85414,2.54056,0.4921,7,discharge,2,-20.307,6.769,10.0,9.9,3.6642,3.2543,20.1852,04-19-23_22.04_BCNP1s_protocol_HPPC_IN21700_30T_cycle_#943.mat
BOOST_NEGPULSE_1S,943,0.85414,2.54056,0.4924,7,charge,2,15.232,5.077,2.0,1.9,3.6725,3.9068,15.3821,04-19-23_22.04_BCNP1s_protocol_HPPC_IN21700_30T_cycle_#943.mat
BOOST_NEGPULSE_1S,943,0.85414,2.54056,0.4924,7,charge,2,15.232,5.077,10.0,9.9,3.6725,3.9552,18.5596,04-19-23_22.04_BCNP1s_protocol_HPPC_IN21700_30T_cycle_#943.mat
BOOST_NEGPULSE_1S,943,0.85414,2.54056,0.4921,7,discharge,3,-29.193,9.731,2.0,2.0,3.6645,3.2061,15.7024,04-19-23_22.04_BCNP1s_protocol_HPPC_IN21700_30T_cycle_#943.mat
BOOST_NEGPULSE_1S,943,0.85414,2.54056,0.4921,7,discharge,3,-29.193,9.731,10.0,9.9,3.6645,3.0959,19.4773,04-19-23_22.04_BCNP1s_protocol_HPPC_IN21700_30T_cycle_#943.mat
BOOST_NEGPULSE_1S,943,0.85414,2.54056,0.4925,7,charge,3,25.384,8.461,2.0,2.0,3.6743,4.0434,14.5407,04-19-23_22.04_BCNP1s_protocol_HPPC_IN21700_30T_cycle_#943.mat
BOOST_NEGPULSE_1S,943,0.85414,2.54056,0.4925,7,charge,3,25.384,8.461,10.0,9.9,3.6743,4.1134,17.2983,04-19-23_22.04_BCNP1s_protocol_HPPC_IN21700_30T_cycle_#943.mat
BOOST_NEGPULSE_1S,943,0.85414,2.54056,0.4077,8,discharge,0,-2.538,0.846,2.0,2.0,3.5997,3.5543,17.8881,04-19-23_22.04_BCNP1s_protocol_HPPC_IN21700_30T_cycle_#943.mat
BOOST_NEGPULSE_1S,943,0.85414,2.54056,0.4077,8,discharge,0,-2.538,0.846,10.0,9.9,3.5997,3.5416,22.892,04-19-23_22.04_BCNP1s_protocol_HPPC_IN21700_30T_cycle_#943.mat
BOOST_NEGPULSE_1S,943,0.85414,2.54056,0.4077,8,charge,0,1.271,0.424,2.0,1.9,3.6016,3.6237,17.3934,04-19-23_22.04_BCNP1s_protocol_HPPC_IN21700_30T_cycle_#943.mat
BOOST_NEGPULSE_1S,943,0.85414,2.54056,0.4077,8,charge,0,1.271,0.424,10.0,9.9,3.6016,3.6293,21.8007,04-19-23_22.04_BCNP1s_protocol_HPPC_IN21700_30T_cycle_#943.mat
BOOST_NEGPULSE_1S,943,0.85414,2.54056,0.4076,8,discharge,1,-10.155,3.385,2.0,2.0,3.6001,3.4214,17.5972,04-19-23_22.04_BCNP1s_protocol_HPPC_IN21700_30T_cycle_#943.mat
BOOST_NEGPULSE_1S,943,0.85414,2.54056,0.4076,8,discharge,1,-10.155,3.385,10.0,9.9,3.6001,3.3745,22.2157,04-19-23_22.04_BCNP1s_protocol_HPPC_IN21700_30T_cycle_#943.mat
BOOST_NEGPULSE_1S,943,0.85414,2.54056,0.4077,8,charge,1,5.077,1.692,2.0,2.0,3.6055,3.6924,17.1161,04-19-23_22.04_BCNP1s_protocol_HPPC_IN21700_30T_cycle_#943.mat
BOOST_NEGPULSE_1S,943,0.85414,2.54056,0.4077,8,charge,1,5.077,1.692,10.0,9.9,3.6055,3.7136,21.2917,04-19-23_22.04_BCNP1s_protocol_HPPC_IN21700_30T_cycle_#943.mat
BOOST_NEGPULSE_1S,943,0.85414,2.54056,0.4075,8,discharge,2,-20.309,6.77,2.0,2.0,3.6008,3.2587,16.8447,04-19-23_22.04_BCNP1s_protocol_HPPC_IN21700_30T_cycle_#943.mat
BOOST_NEGPULSE_1S,943,0.85414,2.54056,0.4075,8,discharge,2,-20.309,6.77,10.0,9.9,3.6008,3.1716,21.1335,04-19-23_22.04_BCNP1s_protocol_HPPC_IN21700_30T_cycle_#943.mat
BOOST_NEGPULSE_1S,943,0.85414,2.54056,0.4078,8,charge,2,15.231,5.077,2.0,2.0,3.6104,3.8506,15.7705,04-19-23_22.04_BCNP1s_protocol_HPPC_IN21700_30T_cycle_#943.mat
BOOST_NEGPULSE_1S,943,0.85414,2.54056,0.4078,8,charge,2,15.231,5.077,10.0,9.9,3.6104,3.8981,18.8891,04-19-23_22.04_BCNP1s_protocol_HPPC_IN21700_30T_cycle_#943.mat
BOOST_NEGPULSE_1S,943,0.85414,2.54056,0.4074,8,discharge,3,-29.192,9.731,2.0,2.0,3.6012,3.1281,16.2065,04-19-23_22.04_BCNP1s_protocol_HPPC_IN21700_30T_cycle_#943.mat
BOOST_NEGPULSE_1S,943,0.85414,2.54056,0.4074,8,discharge,3,-29.192,9.731,10.0,9.9,3.6012,3.0014,20.5467,04-19-23_22.04_BCNP1s_protocol_HPPC_IN21700_30T_cycle_#943.mat
BOOST_NEGPULSE_1S,943,0.85414,2.54056,0.4079,8,charge,3,25.386,8.462,2.0,2.0,3.6141,3.9876,14.7128,04-19-23_22.04_BCNP1s_protocol_HPPC_IN21700_30T_cycle_#943.mat
BOOST_NEGPULSE_1S,943,0.85414,2.54056,0.4079,8,charge,3,25.386,8.462,10.0,9.9,3.6141,4.054,17.3284,04-19-23_22.04_BCNP1s_protocol_HPPC_IN21700_30T_cycle_#943.mat
BOOST_NEGPULSE_1S,943,0.85414,2.54056,0.323,9,discharge,0,-2.538,0.846,2.0,1.9,3.5209,3.4709,19.7006,04-19-23_22.04_BCNP1s_protocol_HPPC_IN21700_30T_cycle_#943.mat
BOOST_NEGPULSE_1S,943,0.85414,2.54056,0.323,9,discharge,0,-2.538,0.846,10.0,9.9,3.5209,3.4555,25.7683,04-19-23_22.04_BCNP1s_protocol_HPPC_IN21700_30T_cycle_#943.mat
BOOST_NEGPULSE_1S,943,0.85414,2.54056,0.3231,9,charge,0,1.268,0.423,2.0,2.0,3.5227,3.547,19.158,04-19-23_22.04_BCNP1s_protocol_HPPC_IN21700_30T_cycle_#943.mat
BOOST_NEGPULSE_1S,943,0.85414,2.54056,0.3231,9,charge,0,1.268,0.423,10.0,9.9,3.5227,3.5534,24.2037,04-19-23_22.04_BCNP1s_protocol_HPPC_IN21700_30T_cycle_#943.mat
BOOST_NEGPULSE_1S,943,0.85414,2.54056,0.323,9,discharge,1,-10.155,3.385,2.0,2.0,3.5213,3.3239,19.4387,04-19-23_22.04_BCNP1s_protocol_HPPC_IN21700_30T_cycle_#943.mat
BOOST_NEGPULSE_1S,943,0.85414,2.54056,0.323,9,discharge,1,-10.155,3.385,10.0,9.9,3.5213,3.268,24.9434,04-19-23_22.04_BCNP1s_protocol_HPPC_IN21700_30T_cycle_#943.mat
BOOST_NEGPULSE_1S,943,0.85414,2.54056,0.3231,9,charge,1,5.077,1.692,2.0,2.0,3.5277,3.6211,18.3956,04-19-23_22.04_BCNP1s_protocol_HPPC_IN21700_30T_cycle_#943.mat
BOOST_NEGPULSE_1S,943,0.85414,2.54056,0.3231,9,charge,1,5.077,1.692,10.0,9.9,3.5277,3.6437,22.8468,04-19-23_22.04_BCNP1s_protocol_HPPC_IN21700_30T_cycle_#943.mat
BOOST_NEGPULSE_1S,943,0.85414,2.54056,0.3229,9,discharge,2,-20.308,6.769,2.0,2.0,3.5228,3.1473,18.4903,04-19-23_22.04_BCNP1s_protocol_HPPC_IN21700_30T_cycle_#943.mat
BOOST_NEGPULSE_1S,943,0.85414,2.54056,0.3229,9,discharge,2,-20.308,6.769,10.0,9.9,3.5228,3.0278,24.3746,04-19-23_22.04_BCNP1s_protocol_HPPC_IN21700_30T_cycle_#943.mat
BOOST_NEGPULSE_1S,943,0.85414,2.54056,0.3232,9,charge,2,15.232,5.077,2.0,2.0,3.5335,3.7847,16.4916,04-19-23_22.04_BCNP1s_protocol_HPPC_IN21700_30T_cycle_#943.mat
BOOST_NEGPULSE_1S,943,0.85414,2.54056,0.3232,9,charge,2,15.232,5.077,10.0,9.9,3.5335,3.839,20.0565,04-19-23_22.04_BCNP1s_protocol_HPPC_IN21700_30T_cycle_#943.mat
BOOST_NEGPULSE_1S,943,0.85414,2.54056,0.3228,9,discharge,3,-29.192,9.731,2.0,2.0,3.5239,3.0034,17.8302,04-19-23_22.04_BCNP1s_protocol_HPPC_IN21700_30T_cycle_#943.mat
BOOST_NEGPULSE_1S,943,0.85414,2.54056,0.3228,9,discharge,3,-29.192,9.731,10.0,9.9,3.5239,2.803,24.6951,04-19-23_22.04_BCNP1s_protocol_HPPC_IN21700_30T_cycle_#943.mat
BOOST_NEGPULSE_1S,943,0.85414,2.54056,0.3232,9,charge,3,25.385,8.462,2.0,2.0,3.5377,3.9223,15.1507,04-19-23_22.04_BCNP1s_protocol_HPPC_IN21700_30T_cycle_#943.mat
BOOST_NEGPULSE_1S,943,0.85414,2.54056,0.3232,9,charge,3,25.385,8.462,10.0,9.9,3.5377,3.9979,18.1288,04-19-23_22.04_BCNP1s_protocol_HPPC_IN21700_30T_cycle_#943.mat
BOOST_NEGPULSE_1S,943,0.85414,2.54056,0.2807,10,discharge,0,-2.538,0.846,2.0,2.0,3.474,3.42,21.2766,04-19-23_22.04_BCNP1s_protocol_HPPC_IN21700_30T_cycle_#943.mat
BOOST_NEGPULSE_1S,943,0.85414,2.54056,0.2807,10,discharge,0,-2.538,0.846,10.0,9.9,3.474,3.4035,27.7778,04-19-23_22.04_BCNP1s_protocol_HPPC_IN21700_30T_cycle_#943.mat
BOOST_NEGPULSE_1S,943,0.85414,2.54056,0.2807,10,charge,0,1.268,0.423,2.0,2.0,3.476,3.5018,20.3406,04-19-23_22.04_BCNP1s_protocol_HPPC_IN21700_30T_cycle_#943.mat
BOOST_NEGPULSE_1S,943,0.85414,2.54056,0.2807,10,charge,0,1.268,0.423,10.0,9.9,3.476,3.5081,25.3075,04-19-23_22.04_BCNP1s_protocol_HPPC_IN21700_30T_cycle_#943.mat
BOOST_NEGPULSE_1S,943,0.85414,2.54056,0.2806,10,discharge,1,-10.155,3.385,2.0,2.0,3.4743,3.2609,21.0143,04-19-23_22.04_BCNP1s_protocol_HPPC_IN21700_30T_cycle_#943.mat
BOOST_NEGPULSE_1S,943,0.85414,2.54056,0.2806,10,discharge,1,-10.155,3.385,10.0,9.9,3.4743,3.191,27.8976,04-19-23_22.04_BCNP1s_protocol_HPPC_IN21700_30T_cycle_#943.mat
BOOST_NEGPULSE_1S,943,0.85414,2.54056,0.2808,10,charge,1,5.077,1.692,2.0,1.9,3.4812,3.578,19.066,04-19-23_22.04_BCNP1s_protocol_HPPC_IN21700_30T_cycle_#943.mat
BOOST_NEGPULSE_1S,943,0.85414,2.54056,0.2808,10,charge,1,5.077,1.692,10.0,9.9,3.4812,3.5999,23.3795,04-19-23_22.04_BCNP1s_protocol_HPPC_IN21700_30T_cycle_#943.mat
BOOST_NEGPULSE_1S,943,0.85414,2.54056,0.2806,10,discharge,2,-20.308,6.769,2.0,1.9,3.4754,3.0712,19.9035,04-19-23_22.04_BCNP1s_protocol_HPPC_IN21700_30T_cycle_#943.mat
BOOST_NEGPULSE_1S,943,0.85414,2.54056,0.2806,10,discharge,2,-20.308,6.769,10.0,9.9,3.4754,2.8919,28.7325,04-19-23_22.04_BCNP1s_protocol_HPPC_IN21700_30T_cycle_#943.mat
BOOST_NEGPULSE_1S,943,0.85414,2.54056,0.2809,10,charge,2,15.23,5.077,2.0,1.9,3.4863,3.7405,16.6907,04-19-23_22.04_BCNP1s_protocol_HPPC_IN21700_30T_cycle_#943.mat
BOOST_NEGPULSE_1S,943,0.85414,2.54056,0.2809,10,charge,2,15.23,5.077,10.0,9.9,3.4863,3.7965,20.3677,04-19-23_22.04_BCNP1s_protocol_HPPC_IN21700_30T_cycle_#943.mat
BOOST_NEGPULSE_1S,943,0.85414,2.54056,0.2805,10,discharge,3,-29.192,9.731,2.0,2.0,3.4755,2.9077,19.4505,04-19-23_22.04_BCNP1s_protocol_HPPC_IN21700_30T_cycle_#943.mat
BOOST_NEGPULSE_1S,943,0.85414,2.54056,0.2805,10,discharge,3,-29.192,9.731,10.0,9.9,3.4755,2.5881,30.3987,04-19-23_22.04_BCNP1s_protocol_HPPC_IN21700_30T_cycle_#943.mat
BOOST_NEGPULSE_1S,943,0.85414,2.54056,0.2809,10,charge,3,25.384,8.461,2.0,2.0,3.4901,3.8765,15.2222,04-19-23_22.04_BCNP1s_protocol_HPPC_IN21700_30T_cycle_#943.mat
BOOST_NEGPULSE_1S,943,0.85414,2.54056,0.2809,10,charge,3,25.384,8.461,10.0,9.9,3.4901,3.9568,18.3856,04-19-23_22.04_BCNP1s_protocol_HPPC_IN21700_30T_cycle_#943.mat
BOOST_NEGPULSE_1S,943,0.85414,2.54056,0.2384,11,discharge,0,-2.538,0.846,2.0,2.0,3.434,3.3736,23.7983,04-19-23_22.04_BCNP1s_protocol_HPPC_IN21700_30T_cycle_#943.mat
BOOST_NEGPULSE_1S,943,0.85414,2.54056,0.2384,11,discharge,0,-2.538,0.846,10.0,9.9,3.434,3.3521,32.2695,04-19-23_22.04_BCNP1s_protocol_HPPC_IN21700_30T_cycle_#943.mat
BOOST_NEGPULSE_1S,943,0.85414,2.54056,0.2384,11,charge,0,1.269,0.423,2.0,2.0,3.4367,3.465,22.3081,04-19-23_22.04_BCNP1s_protocol_HPPC_IN21700_30T_cycle_#943.mat
BOOST_NEGPULSE_1S,943,0.85414,2.54056,0.2384,11,charge,0,1.269,0.423,10.0,9.9,3.4367,3.4718,27.6683,04-19-23_22.04_BCNP1s_protocol_HPPC_IN21700_30T_cycle_#943.mat
BOOST_NEGPULSE_1S,943,0.85414,2.54056,0.2383,11,discharge,1,-10.157,3.386,2.0,2.0,3.4344,3.1917,23.8949,04-19-23_22.04_BCNP1s_protocol_HPPC_IN21700_30T_cycle_#943.mat
BOOST_NEGPULSE_1S,943,0.85414,2.54056,0.2383,11,discharge,1,-10.157,3.386,10.0,9.9,3.4344,3.0746,35.4238,04-19-23_22.04_BCNP1s_protocol_HPPC_IN21700_30T_cycle_#943.mat
BOOST_NEGPULSE_1S,943,0.85414,2.54056,0.2385,11,charge,1,5.077,1.692,2.0,2.0,3.444,3.5461,20.1087,04-19-23_22.04_BCNP1s_protocol_HPPC_IN21700_30T_cycle_#943.mat
BOOST_NEGPULSE_1S,943,0.85414,2.54056,0.2385,11,charge,1,5.077,1.692,10.0,9.9,3.444,3.5646,23.7523,04-19-23_22.04_BCNP1s_protocol_HPPC_IN21700_30T_cycle_#943.mat
BOOST_NEGPULSE_1S,943,0.85414,2.54056,0.2382,11,discharge,2,-20.308,6.769,2.0,1.9,3.4364,2.9729,22.8235,04-19-23_22.04_BCNP1s_protocol_HPPC_IN21700_30T_cycle_#943.mat
BOOST_NEGPULSE_1S,943,0.85414,2.54056,0.2382,11,discharge,2,-20.308,6.769,10.0,9.9,3.4364,2.6384,39.2949,04-19-23_22.04_BCNP1s_protocol_HPPC_IN21700_30T_cycle_#943.mat
BOOST_NEGPULSE_1S,943,0.85414,2.54056,0.2386,11,charge,2,15.23,5.077,2.0,2.0,3.4499,3.7055,16.7827,04-19-23_22.04_BCNP1s_protocol_HPPC_IN21700_30T_cycle_#943.mat
BOOST_NEGPULSE_1S,943,0.85414,2.54056,0.2386,11,charge,2,15.23,5.077,10.0,9.9,3.4499,3.7531,19.9081,04-19-23_22.04_BCNP1s_protocol_HPPC_IN21700_30T_cycle_#943.mat
BOOST_NEGPULSE_1S,943,0.85414,2.54056,0.2382,11,discharge,3,-29.191,9.73,2.0,2.0,3.4363,2.7767,22.596,04-19-23_22.04_BCNP1s_protocol_HPPC_IN21700_30T_cycle_#943.mat
BOOST_NEGPULSE_1S,943,0.85414,2.54056,0.2382,11,discharge,3,-29.191,9.73,10.0,9.9,3.4363,2.4999,32.0784,04-19-23_22.04_BCNP1s_protocol_HPPC_IN21700_30T_cycle_#943.mat
BOOST_NEGPULSE_1S,943,0.85414,2.54056,0.2386,11,charge,3,25.384,8.461,2.0,2.0,3.4531,3.8366,15.1079,04-19-23_22.04_BCNP1s_protocol_HPPC_IN21700_30T_cycle_#943.mat
BOOST_NEGPULSE_1S,943,0.85414,2.54056,0.2386,11,charge,3,25.384,8.461,10.0,9.9,3.4531,3.9129,18.1138,04-19-23_22.04_BCNP1s_protocol_HPPC_IN21700_30T_cycle_#943.mat
BOOST_NEGPULSE_1S,943,0.85414,2.54056,0.1961,12,discharge,0,-2.538,0.846,2.0,2.0,3.389,3.3157,28.881,04-19-23_22.04_BCNP1s_protocol_HPPC_IN21700_30T_cycle_#943.mat
BOOST_NEGPULSE_1S,943,0.85414,2.54056,0.1961,12,discharge,0,-2.538,0.846,10.0,9.9,3.389,3.2776,43.8928,04-19-23_22.04_BCNP1s_protocol_HPPC_IN21700_30T_cycle_#943.mat
BOOST_NEGPULSE_1S,943,0.85414,2.54056,0.1961,12,charge,0,1.268,0.423,2.0,1.9,3.3927,3.425,25.4631,04-19-23_22.04_BCNP1s_protocol_HPPC_IN21700_30T_cycle_#943.mat
BOOST_NEGPULSE_1S,943,0.85414,2.54056,0.1961,12,charge,0,1.268,0.423,10.0,9.9,3.3927,3.4362,34.2925,04-19-23_22.04_BCNP1s_protocol_HPPC_IN21700_30T_cycle_#943.mat
BOOST_NEGPULSE_1S,943,0.85414,2.54056,0.196,12,discharge,1,-10.155,3.385,2.0,2.0,3.3902,3.0823,30.32,04-19-23_22.04_BCNP1s_protocol_HPPC_IN21700_30T_cycle_#943.mat
BOOST_NEGPULSE_1S,943,0.85414,2.54056,0.196,12,discharge,1,-10.155,3.385,10.0,9.9,3.3902,2.8336,54.8104,04-19-23_22.04_BCNP1s_protocol_HPPC_IN21700_30T_cycle_#943.mat
BOOST_NEGPULSE_1S,943,0.85414,2.54056,0.1962,12,charge,1,5.077,1.692,2.0,1.9,3.4037,3.5149,21.9018,04-19-23_22.04_BCNP1s_protocol_HPPC_IN21700_30T_cycle_#943.mat
BOOST_NEGPULSE_1S,943,0.85414,2.54056,0.1962,12,charge,1,5.077,1.692,10.0,9.9,3.4037,3.5398,26.8061,04-19-23_22.04_BCNP1s_protocol_HPPC_IN21700_30T_cycle_#943.mat
BOOST_NEGPULSE_1S,943,0.85414,2.54056,0.1959,12,discharge,2,-20.3,6.767,2.0,2.0,3.3934,2.7781,30.3103,04-19-23_22.04_BCNP1s_protocol_HPPC_IN21700_30T_cycle_#943.mat
BOOST_NEGPULSE_1S,943,0.85414,2.54056,0.1959,12,discharge,2,-20.3,6.767,10.0,9.9,3.3934,2.4999,44.0148,04-19-23_22.04_BCNP1s_protocol_HPPC_IN21700_30T_cycle_#943.mat
BOOST_NEGPULSE_1S,943,0.85414,2.54056,0.1962,12,charge,2,15.234,5.078,2.0,1.9,3.4129,3.6767,17.3165,04-19-23_22.04_BCNP1s_protocol_HPPC_IN21700_30T_cycle_#943.mat
BOOST_NEGPULSE_1S,943,0.85414,2.54056,0.1962,12,charge,2,15.234,5.078,10.0,9.9,3.4129,3.7203,20.1785,04-19-23_22.04_BCNP1s_protocol_HPPC_IN21700_30T_cycle_#943.mat
BOOST_NEGPULSE_1S,943,0.85414,2.54056,0.1959,12,discharge,3,-19.53,6.51,2.0,2.0,3.394,2.5085,45.3405,04-19-23_22.04_BCNP1s_protocol_HPPC_IN21700_30T_cycle_#943.mat
BOOST_NEGPULSE_1S,943,0.85414,2.54056,0.1959,12,discharge,3,-19.53,6.51,10.0,9.9,3.394,2.4999,45.7808,04-19-23_22.04_BCNP1s_protocol_HPPC_IN21700_30T_cycle_#943.mat
BOOST_NEGPULSE_1S,943,0.85414,2.54056,0.1963,12,charge,3,25.384,8.461,2.0,2.0,3.4149,3.8102,15.5728,04-19-23_22.04_BCNP1s_protocol_HPPC_IN21700_30T_cycle_#943.mat
BOOST_NEGPULSE_1S,943,0.85414,2.54056,0.1963,12,charge,3,25.384,8.461,10.0,9.9,3.4149,3.8773,18.2162,04-19-23_22.04_BCNP1s_protocol_HPPC_IN21700_30T_cycle_#943.mat
BOOST_NEGPULSE_1S,981,0.84827,2.5231,1.0,0,discharge,0,-2.52,0.84,2.0,2.0,4.1245,4.0553,27.457,04-26-23_03.53_BCNP1s_protocol_HPPC_IN21700_30T_cycle_#981.mat
BOOST_NEGPULSE_1S,981,0.84827,2.5231,1.0,0,discharge,0,-2.52,0.84,10.0,9.7,4.1245,4.0346,35.6704,04-26-23_03.53_BCNP1s_protocol_HPPC_IN21700_30T_cycle_#981.mat
BOOST_NEGPULSE_1S,981,0.84827,2.5231,1.0,0,charge,0,1.261,0.42,2.0,2.0,4.1396,4.1817,33.3968,04-26-23_03.53_BCNP1s_protocol_HPPC_IN21700_30T_cycle_#981.mat
BOOST_NEGPULSE_1S,981,0.84827,2.5231,1.0,0,charge,0,1.261,0.42,10.0,9.9,4.1396,4.1975,45.9305,04-26-23_03.53_BCNP1s_protocol_HPPC_IN21700_30T_cycle_#981.mat
BOOST_NEGPULSE_1S,981,0.84827,2.5231,0.9999,0,discharge,1,-10.082,3.361,2.0,2.0,4.1341,3.8662,26.5721,04-26-23_03.53_BCNP1s_protocol_HPPC_IN21700_30T_cycle_#981.mat
BOOST_NEGPULSE_1S,981,0.84827,2.5231,0.9999,0,discharge,1,-10.082,3.361,10.0,9.9,4.1341,3.8319,29.9742,04-26-23_03.53_BCNP1s_protocol_HPPC_IN21700_30T_cycle_#981.mat
BOOST_NEGPULSE_1S,981,0.84827,2.5231,1.0,0,charge,1,1.447,0.482,2.0,1.9,4.1445,4.2,38.3658,04-26-23_03.53_BCNP1s_protocol_HPPC_IN21700_30T_cycle_#981.mat
BOOST_NEGPULSE_1S,981,0.84827,2.5231,1.0,0,charge,1,1.447,0.482,10.0,9.9,4.1445,4.2,38.3658,04-26-23_03.53_BCNP1s_protocol_HPPC_IN21700_30T_cycle_#981.mat
BOOST_NEGPULSE_1S,981,0.84827,2.5231,0.9998,0,discharge,2,-20.166,6.722,2.0,2.0,4.1328,3.681,22.404,04-26-23_03.53_BCNP1s_protocol_HPPC_IN21700_30T_cycle_#981.mat
BOOST_NEGPULSE_1S,981,0.84827,2.5231,0.9998,0,discharge,2,-20.166,6.722,10.0,9.9,4.1328,3.6325,24.8091,04-26-23_03.53_BCNP1s_protocol_HPPC_IN21700_30T_cycle_#981.mat
BOOST_NEGPULSE_1S,981,0.84827,2.5231,1.0,0,charge,2,1.351,0.45,2.0,2.0,4.1491,4.2002,37.8154,04-26-23_03.53_BCNP1s_protocol_HPPC_IN21700_30T_cycle_#981.mat
BOOST_NEGPULSE_1S,981,0.84827,2.5231,1.0,0,charge,2,1.351,0.45,10.0,9.9,4.1491,4.2002,37.8154,04-26-23_03.53_BCNP1s_protocol_HPPC_IN21700_30T_cycle_#981.mat
BOOST_NEGPULSE_1S,981,0.84827,2.5231,0.9998,0,discharge,3,-28.988,9.663,2.0,2.0,4.1313,3.5427,20.305,04-26-23_03.53_BCNP1s_protocol_HPPC_IN21700_30T_cycle_#981.mat
BOOST_NEGPULSE_1S,981,0.84827,2.5231,0.9998,0,discharge,3,-28.988,9.663,10.0,9.9,4.1313,3.4771,22.568,04-26-23_03.53_BCNP1s_protocol_HPPC_IN21700_30T_cycle_#981.mat
BOOST_NEGPULSE_1S,981,0.84827,2.5231,1.0,0,charge,3,1.273,0.424,2.0,2.0,4.1526,4.2,37.229,04-26-23_03.53_BCNP1s_protocol_HPPC_IN21700_30T_cycle_#981.mat
BOOST_NEGPULSE_1S,981,0.84827,2.5231,1.0,0,charge,3,1.273,0.424,10.0,9.9,4.1526,4.2,37.229,04-26-23_03.53_BCNP1s_protocol_HPPC_IN21700_30T_cycle_#981.mat
BOOST_NEGPULSE_1S,981,0.84827,2.5231,0.958,1,discharge,0,-2.52,0.84,2.0,2.0,4.0874,4.0198,26.8243,04-26-23_03.53_BCNP1s_protocol_HPPC_IN21700_30T_cycle_#981.mat
BOOST_NEGPULSE_1S,981,0.84827,2.5231,0.958,1,discharge,0,-2.52,0.84,10.0,9.9,4.0874,4.0074,31.7448,04-26-23_03.53_BCNP1s_protocol_HPPC_IN21700_30T_cycle_#981.mat
BOOST_NEGPULSE_1S,981,0.84827,2.5231,0.958,1,charge,0,1.263,0.421,2.0,2.0,4.0883,4.1233,27.7206,04-26-23_03.53_BCNP1s_protocol_HPPC_IN21700_30T_cycle_#981.mat
BOOST_NEGPULSE_1S,981,0.84827,2.5231,0.958,1,charge,0,1.263,0.421,10.0,9.9,4.0883,4.1309,33.7399,04-26-23_03.53_BCNP1s_protocol_HPPC_IN21700_30T_cycle_#981.mat
BOOST_NEGPULSE_1S,981,0.84827,2.5231,0.9579,1,discharge,1,-10.082,3.361,2.0,2.0,4.0878,3.8492,23.6659,04-26-23_03.53_BCNP1s_protocol_HPPC_IN21700_30T_cycle_#981.mat
BOOST_NEGPULSE_1S,981,0.84827,2.5231,0.9579,1,discharge,1,-10.082,3.361,10.0,9.9,4.0878,3.8163,26.9292,04-26-23_03.53_BCNP1s_protocol_HPPC_IN21700_30T_cycle_#981.mat
BOOST_NEGPULSE_1S,981,0.84827,2.5231,0.958,1,charge,1,3.694,1.231,2.0,2.0,4.0925,4.2,29.0981,04-26-23_03.53_BCNP1s_protocol_HPPC_IN21700_30T_cycle_#981.mat
BOOST_NEGPULSE_1S,981,0.84827,2.5231,0.958,1,charge,1,3.694,1.231,10.0,9.9,4.0925,4.2,29.0981,04-26-23_03.53_BCNP1s_protocol_HPPC_IN21700_30T_cycle_#981.mat
BOOST_NEGPULSE_1S,981,0.84827,2.5231,0.9578,1,discharge,2,-20.166,6.722,2.0,2.0,4.0882,3.6721,20.6337,04-26-23_03.53_BCNP1s_protocol_HPPC_IN21700_30T_cycle_#981.mat
BOOST_NEGPULSE_1S,981,0.84827,2.5231,0.9578,1,discharge,2,-20.166,6.722,10.0,9.9,4.0882,3.6162,23.4057,04-26-23_03.53_BCNP1s_protocol_HPPC_IN21700_30T_cycle_#981.mat
BOOST_NEGPULSE_1S,981,0.84827,2.5231,0.9581,1,charge,2,3.578,1.193,2.0,1.9,4.0964,4.2001,28.9802,04-26-23_03.53_BCNP1s_protocol_HPPC_IN21700_30T_cycle_#981.mat
BOOST_NEGPULSE_1S,981,0.84827,2.5231,0.9581,1,charge,2,3.578,1.193,10.0,9.9,4.0964,4.1999,28.9243,04-26-23_03.53_BCNP1s_protocol_HPPC_IN21700_30T_cycle_#981.mat
BOOST_NEGPULSE_1S,981,0.84827,2.5231,0.9578,1,discharge,3,-28.988,9.663,2.0,2.0,4.0893,3.5364,19.0734,04-26-23_03.53_BCNP1s_protocol_HPPC_IN21700_30T_cycle_#981.mat
BOOST_NEGPULSE_1S,981,0.84827,2.5231,0.9578,1,discharge,3,-28.988,9.663,10.0,9.9,4.0893,3.4585,21.7607,04-26-23_03.53_BCNP1s_protocol_HPPC_IN21700_30T_cycle_#981.mat
BOOST_NEGPULSE_1S,981,0.84827,2.5231,0.9581,1,charge,3,3.423,1.141,2.0,2.0,4.1,4.2,29.2124,04-26-23_03.53_BCNP1s_protocol_HPPC_IN21700_30T_cycle_#981.mat
BOOST_NEGPULSE_1S,981,0.84827,2.5231,0.9581,1,charge,3,3.423,1.141,10.0,9.9,4.1,4.2,29.2124,04-26-23_03.53_BCNP1s_protocol_HPPC_IN21700_30T_cycle_#981.mat
BOOST_NEGPULSE_1S,981,0.84827,2.5231,0.916,2,discharge,0,-2.52,0.84,2.0,2.0,4.0746,4.0136,24.2054,04-26-23_03.53_BCNP1s_protocol_HPPC_IN21700_30T_cycle_#981.mat
BOOST_NEGPULSE_1S,981,0.84827,2.5231,0.916,2,discharge,0,-2.52,0.84,10.0,9.9,4.0746,3.9999,29.6417,04-26-23_03.53_BCNP1s_protocol_HPPC_IN21700_30T_cycle_#981.mat
BOOST_NEGPULSE_1S,981,0.84827,2.5231,0.916,2,charge,0,1.262,0.421,2.0,1.9,4.0765,4.1066,23.8435,04-26-23_03.53_BCNP1s_protocol_HPPC_IN21700_30T_cycle_#981.mat
BOOST_NEGPULSE_1S,981,0.84827,2.5231,0.916,2,charge,0,1.262,0.421,10.0,9.9,4.0765,4.1128,28.7548,04-26-23_03.53_BCNP1s_protocol_HPPC_IN21700_30T_cycle_#981.mat
BOOST_NEGPULSE_1S,981,0.84827,2.5231,0.9159,2,discharge,1,-10.084,3.361,2.0,2.0,4.0751,3.8507,22.2531,04-26-23_03.53_BCNP1s_protocol_HPPC_IN21700_30T_cycle_#981.mat
BOOST_NEGPULSE_1S,981,0.84827,2.5231,0.9159,2,discharge,1,-10.084,3.361,10.0,9.9,4.0751,3.8072,26.5668,04-26-23_03.53_BCNP1s_protocol_HPPC_IN21700_30T_cycle_#981.mat
BOOST_NEGPULSE_1S,981,0.84827,2.5231,0.916,2,charge,1,4.837,1.612,2.0,2.0,4.0792,4.1955,24.0446,04-26-23_03.53_BCNP1s_protocol_HPPC_IN21700_30T_cycle_#981.mat
BOOST_NEGPULSE_1S,981,0.84827,2.5231,0.916,2,charge,1,4.837,1.612,10.0,9.9,4.0792,4.2001,24.9956,04-26-23_03.53_BCNP1s_protocol_HPPC_IN21700_30T_cycle_#981.mat
BOOST_NEGPULSE_1S,981,0.84827,2.5231,0.9158,2,discharge,2,-20.166,6.722,2.0,2.0,4.0747,3.6746,19.8403,04-26-23_03.53_BCNP1s_protocol_HPPC_IN21700_30T_cycle_#981.mat
BOOST_NEGPULSE_1S,981,0.84827,2.5231,0.9158,2,discharge,2,-20.166,6.722,10.0,9.9,4.0747,3.6035,23.3661,04-26-23_03.53_BCNP1s_protocol_HPPC_IN21700_30T_cycle_#981.mat
BOOST_NEGPULSE_1S,981,0.84827,2.5231,0.916,2,charge,2,4.758,1.586,2.0,2.0,4.082,4.2,24.8024,04-26-23_03.53_BCNP1s_protocol_HPPC_IN21700_30T_cycle_#981.mat
