Repository: KikETs/ECM_HYBRID_BMS_JOINT

## Results

| Arm | Model | Size | Protocol | Result | Worst cell |
|---|---|---|---|---|---|
| SOP | 2RC table + trim (A8) | 4 effective coefficients, 2 EW states | leave-one-cell-out | usable current 69.6 % discharge, 59.5 % charge (τ = 10 s) | 59.9 % / 53.5 % (BOOST_REST) |
| SOH | dQ/dV ridge | 65 coefficients | leave-one-cell-out | RMSE 0.0094, bias −0.0005 | 0.0130 (BOOST_REST) |
| SOC | 2RC EKF, low-current gate | 3 states | leave-one-cell-out | **2.34 %p** over six sensor disturbances on estimated SOH (2.325 on true SOH), per cell 2.00–2.75 | 4.60 %p (BOOST_NEGPULSE_1S, current offset −0.10 A) |

The SOH arm was a 10,945-parameter CNN until the second audit round. Nested

File: analysis/uypydj_hppc_resistance.csv (part 166 of 225)
protocol,cycle,SOH,CAP_Ah,SOC,soc_group,direction,rate_rank,I_A,CRate_rated,tau_s,tau_actual_s,V_pre_V,V_tau_V,R_mOhm,file
BOOST_NEGPULSE_1S,981,0.84827,2.5231,0.916,2,charge,2,4.758,1.586,10.0,9.9,4.082,4.2,24.8024,04-26-23_03.53_BCNP1s_protocol_HPPC_IN21700_30T_cycle_#981.mat
BOOST_NEGPULSE_1S,981,0.84827,2.5231,0.9158,2,discharge,3,-28.988,9.663,2.0,2.0,4.0766,3.539,18.5456,04-26-23_03.53_BCNP1s_protocol_HPPC_IN21700_30T_cycle_#981.mat
BOOST_NEGPULSE_1S,981,0.84827,2.5231,0.9158,2,discharge,3,-28.988,9.663,10.0,9.9,4.0766,3.4448,21.7952,04-26-23_03.53_BCNP1s_protocol_HPPC_IN21700_30T_cycle_#981.mat
BOOST_NEGPULSE_1S,981,0.84827,2.5231,0.9161,2,charge,3,4.64,1.547,2.0,2.0,4.0844,4.2,24.9149,04-26-23_03.53_BCNP1s_protocol_HPPC_IN21700_30T_cycle_#981.mat
BOOST_NEGPULSE_1S,981,0.84827,2.5231,0.9161,2,charge,3,4.64,1.547,10.0,9.9,4.0844,4.2,24.9149,04-26-23_03.53_BCNP1s_protocol_HPPC_IN21700_30T_cycle_#981.mat
BOOST_NEGPULSE_1S,981,0.84827,2.5231,0.8319,3,discharge,0,-2.52,0.84,2.0,1.9,4.0011,3.9475,21.2698,04-26-23_03.53_BCNP1s_protocol_HPPC_IN21700_30T_cycle_#981.mat
BOOST_NEGPULSE_1S,981,0.84827,2.5231,0.8319,3,discharge,0,-2.52,0.84,10.0,9.9,4.0011,3.9288,28.6905,04-26-23_03.53_BCNP1s_protocol_HPPC_IN21700_30T_cycle_#981.mat
BOOST_NEGPULSE_1S,981,0.84827,2.5231,0.832,3,charge,0,1.261,0.42,2.0,2.0,4.0036,4.0299,20.8631,04-26-23_03.53_BCNP1s_protocol_HPPC_IN21700_30T_cycle_#981.mat
BOOST_NEGPULSE_1S,981,0.84827,2.5231,0.832,3,charge,0,1.261,0.42,10.0,9.9,4.0036,4.0379,27.2093,04-26-23_03.53_BCNP1s_protocol_HPPC_IN21700_30T_cycle_#981.mat
BOOST_NEGPULSE_1S,981,0.84827,2.5231,0.8319,3,discharge,1,-10.084,3.361,2.0,2.0,4.0022,3.7968,20.3689,04-26-23_03.53_BCNP1s_protocol_HPPC_IN21700_30T_cycle_#981.mat
BOOST_NEGPULSE_1S,981,0.84827,2.5231,0.8319,3,discharge,1,-10.084,3.361,10.0,9.9,4.0022,3.743,25.7041,04-26-23_03.53_BCNP1s_protocol_HPPC_IN21700_30T_cycle_#981.mat
BOOST_NEGPULSE_1S,981,0.84827,2.5231,0.832,3,charge,1,5.041,1.68,2.0,1.9,4.0082,4.1088,19.9548,04-26-23_03.53_BCNP1s_protocol_HPPC_IN21700_30T_cycle_#981.mat
BOOST_NEGPULSE_1S,981,0.84827,2.5231,0.832,3,charge,1,5.041,1.68,10.0,9.9,4.0082,4.1363,25.4096,04-26-23_03.53_BCNP1s_protocol_HPPC_IN21700_30T_cycle_#981.mat
BOOST_NEGPULSE_1S,981,0.84827,2.5231,0.8318,3,discharge,2,-20.166,6.722,2.0,2.0,4.0033,3.6259,18.7147,04-26-23_03.53_BCNP1s_protocol_HPPC_IN21700_30T_cycle_#981.mat
BOOST_NEGPULSE_1S,981,0.84827,2.5231,0.8318,3,discharge,2,-20.166,6.722,10.0,9.9,4.0033,3.5465,22.652,04-26-23_03.53_BCNP1s_protocol_HPPC_IN21700_30T_cycle_#981.mat
BOOST_NEGPULSE_1S,981,0.84827,2.5231,0.8321,3,charge,2,9.025,3.008,2.0,2.0,4.0136,4.2001,20.6655,04-26-23_03.53_BCNP1s_protocol_HPPC_IN21700_30T_cycle_#981.mat
BOOST_NEGPULSE_1S,981,0.84827,2.5231,0.8321,3,charge,2,9.025,3.008,10.0,9.9,4.0136,4.2,20.6544,04-26-23_03.53_BCNP1s_protocol_HPPC_IN21700_30T_cycle_#981.mat
BOOST_NEGPULSE_1S,981,0.84827,2.5231,0.8317,3,discharge,3,-28.987,9.662,2.0,2.0,4.0046,3.4931,17.6458,04-26-23_03.53_BCNP1s_protocol_HPPC_IN21700_30T_cycle_#981.mat
BOOST_NEGPULSE_1S,981,0.84827,2.5231,0.8317,3,discharge,3,-28.987,9.662,10.0,9.9,4.0046,3.391,21.1681,04-26-23_03.53_BCNP1s_protocol_HPPC_IN21700_30T_cycle_#981.mat
BOOST_NEGPULSE_1S,981,0.84827,2.5231,0.8321,3,charge,3,8.948,2.983,2.0,1.9,4.017,4.2002,20.4736,04-26-23_03.53_BCNP1s_protocol_HPPC_IN21700_30T_cycle_#981.mat
BOOST_NEGPULSE_1S,981,0.84827,2.5231,0.8321,3,charge,3,8.948,2.983,10.0,9.9,4.017,4.2001,20.4624,04-26-23_03.53_BCNP1s_protocol_HPPC_IN21700_30T_cycle_#981.mat
BOOST_NEGPULSE_1S,981,0.84827,2.5231,0.7479,4,discharge,0,-2.52,0.84,2.0,2.0,3.909,3.8599,19.4864,04-26-23_03.53_BCNP1s_protocol_HPPC_IN21700_30T_cycle_#981.mat
BOOST_NEGPULSE_1S,981,0.84827,2.5231,0.7479,4,discharge,0,-2.52,0.84,10.0,9.9,3.909,3.8439,25.8364,04-26-23_03.53_BCNP1s_protocol_HPPC_IN21700_30T_cycle_#981.mat
BOOST_NEGPULSE_1S,981,0.84827,2.5231,0.748,4,charge,0,1.261,0.42,2.0,2.0,3.9112,3.9353,19.1148,04-26-23_03.53_BCNP1s_protocol_HPPC_IN21700_30T_cycle_#981.mat
BOOST_NEGPULSE_1S,981,0.84827,2.5231,0.748,4,charge,0,1.261,0.42,10.0,9.9,3.9112,3.942,24.4289,04-26-23_03.53_BCNP1s_protocol_HPPC_IN21700_30T_cycle_#981.mat
BOOST_NEGPULSE_1S,981,0.84827,2.5231,0.7478,4,discharge,1,-10.084,3.361,2.0,1.9,3.9093,3.721,18.6731,04-26-23_03.53_BCNP1s_protocol_HPPC_IN21700_30T_cycle_#981.mat
BOOST_NEGPULSE_1S,981,0.84827,2.5231,0.7478,4,discharge,1,-10.084,3.361,10.0,9.9,3.9093,3.6741,23.3241,04-26-23_03.53_BCNP1s_protocol_HPPC_IN21700_30T_cycle_#981.mat
BOOST_NEGPULSE_1S,981,0.84827,2.5231,0.748,4,charge,1,5.041,1.68,2.0,1.9,3.9153,4.0078,18.3492,04-26-23_03.53_BCNP1s_protocol_HPPC_IN21700_30T_cycle_#981.mat
BOOST_NEGPULSE_1S,981,0.84827,2.5231,0.748,4,charge,1,5.041,1.68,10.0,9.9,3.9153,4.0308,22.9117,04-26-23_03.53_BCNP1s_protocol_HPPC_IN21700_30T_cycle_#981.mat
BOOST_NEGPULSE_1S,981,0.84827,2.5231,0.7478,4,discharge,2,-20.165,6.722,2.0,2.0,3.9097,3.5566,17.5105,04-26-23_03.53_BCNP1s_protocol_HPPC_IN21700_30T_cycle_#981.mat
BOOST_NEGPULSE_1S,981,0.84827,2.5231,0.7478,4,discharge,2,-20.165,6.722,10.0,9.9,3.9097,3.4833,21.1455,04-26-23_03.53_BCNP1s_protocol_HPPC_IN21700_30T_cycle_#981.mat
BOOST_NEGPULSE_1S,981,0.84827,2.5231,0.7481,4,charge,2,15.124,5.041,2.0,2.0,3.9195,4.1708,16.616,04-26-23_03.53_BCNP1s_protocol_HPPC_IN21700_30T_cycle_#981.mat
BOOST_NEGPULSE_1S,981,0.84827,2.5231,0.7481,4,charge,2,15.124,5.041,10.0,9.9,3.9195,4.2,18.5467,04-26-23_03.53_BCNP1s_protocol_HPPC_IN21700_30T_cycle_#981.mat
BOOST_NEGPULSE_1S,981,0.84827,2.5231,0.7477,4,discharge,3,-28.988,9.663,2.0,2.0,3.9102,3.428,16.6345,04-26-23_03.53_BCNP1s_protocol_HPPC_IN21700_30T_cycle_#981.mat
BOOST_NEGPULSE_1S,981,0.84827,2.5231,0.7477,4,discharge,3,-28.988,9.663,10.0,9.9,3.9102,3.3293,20.0393,04-26-23_03.53_BCNP1s_protocol_HPPC_IN21700_30T_cycle_#981.mat
BOOST_NEGPULSE_1S,981,0.84827,2.5231,0.7481,4,charge,3,15.694,5.231,2.0,2.0,3.9218,4.2002,17.7393,04-26-23_03.53_BCNP1s_protocol_HPPC_IN21700_30T_cycle_#981.mat
BOOST_NEGPULSE_1S,981,0.84827,2.5231,0.7481,4,charge,3,15.694,5.231,10.0,9.9,3.9218,4.2002,17.7393,04-26-23_03.53_BCNP1s_protocol_HPPC_IN21700_30T_cycle_#981.mat
BOOST_NEGPULSE_1S,981,0.84827,2.5231,0.6639,5,discharge,0,-2.52,0.84,2.0,1.9,3.8267,3.781,18.1349,04-26-23_03.53_BCNP1s_protocol_HPPC_IN21700_30T_cycle_#981.mat
BOOST_NEGPULSE_1S,981,0.84827,2.5231,0.6639,5,discharge,0,-2.52,0.84,10.0,9.9,3.8267,3.7673,23.5714,04-26-23_03.53_BCNP1s_protocol_HPPC_IN21700_30T_cycle_#981.mat
BOOST_NEGPULSE_1S,981,0.84827,2.5231,0.6639,5,charge,0,1.261,0.42,2.0,2.0,3.8283,3.8507,17.7651,04-26-23_03.53_BCNP1s_protocol_HPPC_IN21700_30T_cycle_#981.mat
BOOST_NEGPULSE_1S,981,0.84827,2.5231,0.6639,5,charge,0,1.261,0.42,10.0,9.9,3.8283,3.8566,22.4443,04-26-23_03.53_BCNP1s_protocol_HPPC_IN21700_30T_cycle_#981.mat
BOOST_NEGPULSE_1S,981,0.84827,2.5231,0.6638,5,discharge,1,-10.084,3.361,2.0,2.0,3.8269,3.648,17.741,04-26-23_03.53_BCNP1s_protocol_HPPC_IN21700_30T_cycle_#981.mat
BOOST_NEGPULSE_1S,981,0.84827,2.5231,0.6638,5,discharge,1,-10.084,3.361,10.0,9.9,3.8269,3.6028,22.2233,04-26-23_03.53_BCNP1s_protocol_HPPC_IN21700_30T_cycle_#981.mat
BOOST_NEGPULSE_1S,981,0.84827,2.5231,0.6639,5,charge,1,5.041,1.68,2.0,1.9,3.8318,3.9192,17.3368,04-26-23_03.53_BCNP1s_protocol_HPPC_IN21700_30T_cycle_#981.mat
BOOST_NEGPULSE_1S,981,0.84827,2.5231,0.6639,5,charge,1,5.041,1.68,10.0,9.9,3.8318,3.9403,21.5222,04-26-23_03.53_BCNP1s_protocol_HPPC_IN21700_30T_cycle_#981.mat
BOOST_NEGPULSE_1S,981,0.84827,2.5231,0.6637,5,discharge,2,-20.164,6.721,2.0,2.0,3.8273,3.4879,16.832,04-26-23_03.53_BCNP1s_protocol_HPPC_IN21700_30T_cycle_#981.mat
BOOST_NEGPULSE_1S,981,0.84827,2.5231,0.6637,5,discharge,2,-20.164,6.721,10.0,9.9,3.8273,3.4102,20.6854,04-26-23_03.53_BCNP1s_protocol_HPPC_IN21700_30T_cycle_#981.mat
BOOST_NEGPULSE_1S,981,0.84827,2.5231,0.664,5,charge,2,15.125,5.042,2.0,2.0,3.8356,4.0785,16.0595,04-26-23_03.53_BCNP1s_protocol_HPPC_IN21700_30T_cycle_#981.mat
BOOST_NEGPULSE_1S,981,0.84827,2.5231,0.664,5,charge,2,15.125,5.042,10.0,9.9,3.8356,4.1294,19.4248,04-26-23_03.53_BCNP1s_protocol_HPPC_IN21700_30T_cycle_#981.mat
BOOST_NEGPULSE_1S,981,0.84827,2.5231,0.6637,5,discharge,3,-28.986,9.662,2.0,2.0,3.8272,3.3605,16.1009,04-26-23_03.53_BCNP1s_protocol_HPPC_IN21700_30T_cycle_#981.mat
BOOST_NEGPULSE_1S,981,0.84827,2.5231,0.6637,5,discharge,3,-28.986,9.662,10.0,9.9,3.8272,3.2538,19.782,04-26-23_03.53_BCNP1s_protocol_HPPC_IN21700_30T_cycle_#981.mat
BOOST_NEGPULSE_1S,981,0.84827,2.5231,0.6641,5,charge,3,22.061,7.354,2.0,2.0,3.8382,4.2002,16.409,04-26-23_03.53_BCNP1s_protocol_HPPC_IN21700_30T_cycle_#981.mat
BOOST_NEGPULSE_1S,981,0.84827,2.5231,0.6641,5,charge,3,22.061,7.354,10.0,9.9,3.8382,4.2001,16.4045,04-26-23_03.53_BCNP1s_protocol_HPPC_IN21700_30T_cycle_#981.mat
BOOST_NEGPULSE_1S,981,0.84827,2.5231,0.5799,6,discharge,0,-2.522,0.841,2.0,2.0,3.7397,3.7013,15.2278,04-26-23_03.53_BCNP1s_protocol_HPPC_IN21700_30T_cycle_#981.mat
BOOST_NEGPULSE_1S,981,0.84827,2.5231,0.5799,6,discharge,0,-2.522,0.841,10.0,9.7,3.7397,3.6874,20.74,04-26-23_03.53_BCNP1s_protocol_HPPC_IN21700_30T_cycle_#981.mat
BOOST_NEGPULSE_1S,981,0.84827,2.5231,0.5799,6,charge,0,1.261,0.42,2.0,2.0,3.7523,3.776,18.7991,04-26-23_03.53_BCNP1s_protocol_HPPC_IN21700_30T_cycle_#981.mat
BOOST_NEGPULSE_1S,981,0.84827,2.5231,0.5799,6,charge,0,1.261,0.42,10.0,9.9,3.7523,3.7826,24.0343,04-26-23_03.53_BCNP1s_protocol_HPPC_IN21700_30T_cycle_#981.mat
BOOST_NEGPULSE_1S,981,0.84827,2.5231,0.5798,6,discharge,1,-10.084,3.361,2.0,2.0,3.7505,3.5666,18.2368,04-26-23_03.53_BCNP1s_protocol_HPPC_IN21700_30T_cycle_#981.mat
BOOST_NEGPULSE_1S,981,0.84827,2.5231,0.5798,6,discharge,1,-10.084,3.361,10.0,9.9,3.7505,3.5171,23.1456,04-26-23_03.53_BCNP1s_protocol_HPPC_IN21700_30T_cycle_#981.mat
BOOST_NEGPULSE_1S,981,0.84827,2.5231,0.5799,6,charge,1,5.041,1.68,2.0,2.0,3.7552,3.8456,17.9319,04-26-23_03.53_BCNP1s_protocol_HPPC_IN21700_30T_cycle_#981.mat
BOOST_NEGPULSE_1S,981,0.84827,2.5231,0.5799,6,charge,1,5.041,1.68,10.0,9.9,3.7552,3.8676,22.2958,04-26-23_03.53_BCNP1s_protocol_HPPC_IN21700_30T_cycle_#981.mat
BOOST_NEGPULSE_1S,981,0.84827,2.5231,0.5797,6,discharge,2,-20.166,6.722,2.0,2.0,3.7506,3.4047,17.1526,04-26-23_03.53_BCNP1s_protocol_HPPC_IN21700_30T_cycle_#981.mat
BOOST_NEGPULSE_1S,981,0.84827,2.5231,0.5797,6,discharge,2,-20.166,6.722,10.0,9.9,3.7506,3.3218,21.2635,04-26-23_03.53_BCNP1s_protocol_HPPC_IN21700_30T_cycle_#981.mat
BOOST_NEGPULSE_1S,981,0.84827,2.5231,0.58,6,charge,2,15.125,5.042,2.0,2.0,3.7588,4.0041,16.2182,04-26-23_03.53_BCNP1s_protocol_HPPC_IN21700_30T_cycle_#981.mat
BOOST_NEGPULSE_1S,981,0.84827,2.5231,0.58,6,charge,2,15.125,5.042,10.0,9.9,3.7588,4.0523,19.405,04-26-23_03.53_BCNP1s_protocol_HPPC_IN21700_30T_cycle_#981.mat
BOOST_NEGPULSE_1S,981,0.84827,2.5231,0.5796,6,discharge,3,-28.987,9.662,2.0,2.0,3.7503,3.2751,16.3936,04-26-23_03.53_BCNP1s_protocol_HPPC_IN21700_30T_cycle_#981.mat
BOOST_NEGPULSE_1S,981,0.84827,2.5231,0.5796,6,discharge,3,-28.987,9.662,10.0,9.9,3.7503,3.1641,20.2229,04-26-23_03.53_BCNP1s_protocol_HPPC_IN21700_30T_cycle_#981.mat
BOOST_NEGPULSE_1S,981,0.84827,2.5231,0.5801,6,charge,3,25.206,8.402,2.0,2.0,3.7611,4.1406,15.0559,04-26-23_03.53_BCNP1s_protocol_HPPC_IN21700_30T_cycle_#981.mat
BOOST_NEGPULSE_1S,981,0.84827,2.5231,0.5801,6,charge,3,25.206,8.402,10.0,9.9,3.7611,4.2001,17.4165,04-26-23_03.53_BCNP1s_protocol_HPPC_IN21700_30T_cycle_#981.mat
BOOST_NEGPULSE_1S,981,0.84827,2.5231,0.4958,7,discharge,0,-2.52,0.84,2.0,1.9,3.6654,3.6197,18.1356,04-26-23_03.53_BCNP1s_protocol_HPPC_IN21700_30T_cycle_#981.mat
BOOST_NEGPULSE_1S,981,0.84827,2.5231,0.4958,7,discharge,0,-2.52,0.84,10.0,9.9,3.6654,3.6066,23.3343,04-26-23_03.53_BCNP1s_protocol_HPPC_IN21700_30T_cycle_#981.mat
BOOST_NEGPULSE_1S,981,0.84827,2.5231,0.4959,7,charge,0,1.261,0.42,2.0,2.0,3.6673,3.6896,17.6872,04-26-23_03.53_BCNP1s_protocol_HPPC_IN21700_30T_cycle_#981.mat
BOOST_NEGPULSE_1S,981,0.84827,2.5231,0.4959,7,charge,0,1.261,0.42,10.0,9.9,3.6673,3.6956,22.4461,04-26-23_03.53_BCNP1s_protocol_HPPC_IN21700_30T_cycle_#981.mat
BOOST_NEGPULSE_1S,981,0.84827,2.5231,0.4958,7,discharge,1,-10.084,3.361,2.0,1.9,3.6657,3.4872,17.7013,04-26-23_03.53_BCNP1s_protocol_HPPC_IN21700_30T_cycle_#981.mat
BOOST_NEGPULSE_1S,981,0.84827,2.5231,0.4958,7,discharge,1,-10.084,3.361,10.0,9.9,3.6657,3.4404,22.3423,04-26-23_03.53_BCNP1s_protocol_HPPC_IN21700_30T_cycle_#981.mat
BOOST_NEGPULSE_1S,981,0.84827,2.5231,0.4959,7,charge,1,5.041,1.68,2.0,2.0,3.671,3.7591,17.4763,04-26-23_03.53_BCNP1s_protocol_HPPC_IN21700_30T_cycle_#981.mat
BOOST_NEGPULSE_1S,981,0.84827,2.5231,0.4959,7,charge,1,5.041,1.68,10.0,9.9,3.671,3.7807,21.7611,04-26-23_03.53_BCNP1s_protocol_HPPC_IN21700_30T_cycle_#981.mat
BOOST_NEGPULSE_1S,981,0.84827,2.5231,0.4957,7,discharge,2,-20.166,6.722,2.0,1.9,3.6661,3.3267,16.8303,04-26-23_03.53_BCNP1s_protocol_HPPC_IN21700_30T_cycle_#981.mat
BOOST_NEGPULSE_1S,981,0.84827,2.5231,0.4957,7,discharge,2,-20.166,6.722,10.0,9.9,3.6661,3.2444,20.9114,04-26-23_03.53_BCNP1s_protocol_HPPC_IN21700_30T_cycle_#981.mat
BOOST_NEGPULSE_1S,981,0.84827,2.5231,0.496,7,charge,2,15.125,5.042,2.0,2.0,3.6749,3.9187,16.119,04-26-23_03.53_BCNP1s_protocol_HPPC_IN21700_30T_cycle_#981.mat
BOOST_NEGPULSE_1S,981,0.84827,2.5231,0.496,7,charge,2,15.125,5.042,10.0,9.9,3.6749,3.9673,19.3322,04-26-23_03.53_BCNP1s_protocol_HPPC_IN21700_30T_cycle_#981.mat
BOOST_NEGPULSE_1S,981,0.84827,2.5231,0.4956,7,discharge,3,-28.99,9.663,2.0,2.0,3.6657,3.1956,16.2159,04-26-23_03.53_BCNP1s_protocol_HPPC_IN21700_30T_cycle_#981.mat
BOOST_NEGPULSE_1S,981,0.84827,2.5231,0.4956,7,discharge,3,-28.99,9.663,10.0,9.9,3.6657,3.0846,20.0448,04-26-23_03.53_BCNP1s_protocol_HPPC_IN21700_30T_cycle_#981.mat
BOOST_NEGPULSE_1S,981,0.84827,2.5231,0.4961,7,charge,3,25.205,8.402,2.0,2.0,3.6776,4.0559,15.0089,04-26-23_03.53_BCNP1s_protocol_HPPC_IN21700_30T_cycle_#981.mat
BOOST_NEGPULSE_1S,981,0.84827,2.5231,0.4961,7,charge,3,25.205,8.402,10.0,9.9,3.6776,4.1263,17.802,04-26-23_03.53_BCNP1s_protocol_HPPC_IN21700_30T_cycle_#981.mat
BOOST_NEGPULSE_1S,981,0.84827,2.5231,0.4118,8,discharge,0,-2.522,0.841,2.0,2.0,3.6009,3.5535,18.7954,04-26-23_03.53_BCNP1s_protocol_HPPC_IN21700_30T_cycle_#981.mat
BOOST_NEGPULSE_1S,981,0.84827,2.5231,0.4118,8,discharge,0,-2.522,0.841,10.0,9.9,3.6009,3.5403,24.0295,04-26-23_03.53_BCNP1s_protocol_HPPC_IN21700_30T_cycle_#981.mat
BOOST_NEGPULSE_1S,981,0.84827,2.5231,0.4118,8,charge,0,1.261,0.42,2.0,2.0,3.6026,3.6258,18.4039,04-26-23_03.53_BCNP1s_protocol_HPPC_IN21700_30T_cycle_#981.mat
BOOST_NEGPULSE_1S,981,0.84827,2.5231,0.4118,8,charge,0,1.261,0.42,10.0,9.9,3.6026,3.6317,23.0842,04-26-23_03.53_BCNP1s_protocol_HPPC_IN21700_30T_cycle_#981.mat
BOOST_NEGPULSE_1S,981,0.84827,2.5231,0.4118,8,discharge,1,-10.082,3.361,2.0,2.0,3.6013,3.4166,18.3198,04-26-23_03.53_BCNP1s_protocol_HPPC_IN21700_30T_cycle_#981.mat
BOOST_NEGPULSE_1S,981,0.84827,2.5231,0.4118,8,discharge,1,-10.082,3.361,10.0,9.9,3.6013,3.3688,23.0609,04-26-23_03.53_BCNP1s_protocol_HPPC_IN21700_30T_cycle_#981.mat
BOOST_NEGPULSE_1S,981,0.84827,2.5231,0.4119,8,charge,1,5.041,1.68,2.0,2.0,3.6067,3.6966,17.8334,04-26-23_03.53_BCNP1s_protocol_HPPC_IN21700_30T_cycle_#981.mat
BOOST_NEGPULSE_1S,981,0.84827,2.5231,0.4119,8,charge,1,5.041,1.68,10.0,9.9,3.6067,3.7184,22.1579,04-26-23_03.53_BCNP1s_protocol_HPPC_IN21700_30T_cycle_#981.mat
BOOST_NEGPULSE_1S,981,0.84827,2.5231,0.4117,8,discharge,2,-20.166,6.722,2.0,2.0,3.602,3.2514,17.3857,04-26-23_03.53_BCNP1s_protocol_HPPC_IN21700_30T_cycle_#981.mat
BOOST_NEGPULSE_1S,981,0.84827,2.5231,0.4117,8,discharge,2,-20.166,6.722,10.0,9.9,3.602,3.1634,21.7495,04-26-23_03.53_BCNP1s_protocol_HPPC_IN21700_30T_cycle_#981.mat
BOOST_NEGPULSE_1S,981,0.84827,2.5231,0.4119,8,charge,2,15.125,5.042,2.0,2.0,3.6117,3.8584,16.3107,04-26-23_03.53_BCNP1s_protocol_HPPC_IN21700_30T_cycle_#981.mat
BOOST_NEGPULSE_1S,981,0.84827,2.5231,0.4119,8,charge,2,15.125,5.042,10.0,9.9,3.6117,3.9071,19.5306,04-26-23_03.53_BCNP1s_protocol_HPPC_IN21700_30T_cycle_#981.mat
BOOST_NEGPULSE_1S,981,0.84827,2.5231,0.4116,8,discharge,3,-28.988,9.663,2.0,2.0,3.6023,3.1194,16.6586,04-26-23_03.53_BCNP1s_protocol_HPPC_IN21700_30T_cycle_#981.mat
BOOST_NEGPULSE_1S,981,0.84827,2.5231,0.4116,8,discharge,3,-28.988,9.663,10.0,9.9,3.6023,2.9914,21.0742,04-26-23_03.53_BCNP1s_protocol_HPPC_IN21700_30T_cycle_#981.mat
BOOST_NEGPULSE_1S,981,0.84827,2.5231,0.4121,8,charge,3,25.205,8.402,2.0,2.0,3.6155,3.9972,15.1438,04-26-23_03.53_BCNP1s_protocol_HPPC_IN21700_30T_cycle_#981.mat
BOOST_NEGPULSE_1S,981,0.84827,2.5231,0.4121,8,charge,3,25.205,8.402,10.0,9.9,3.6155,4.0645,17.8139,04-26-23_03.53_BCNP1s_protocol_HPPC_IN21700_30T_cycle_#981.mat
BOOST_NEGPULSE_1S,981,0.84827,2.5231,0.3278,9,discharge,0,-2.522,0.841,2.0,2.0,3.5219,3.4703,20.4616,04-26-23_03.53_BCNP1s_protocol_HPPC_IN21700_30T_cycle_#981.mat
BOOST_NEGPULSE_1S,981,0.84827,2.5231,0.3278,9,discharge,0,-2.522,0.841,10.0,9.9,3.5219,3.455,26.5287,04-26-23_03.53_BCNP1s_protocol_HPPC_IN21700_30T_cycle_#981.mat
BOOST_NEGPULSE_1S,981,0.84827,2.5231,0.3278,9,charge,0,1.261,0.42,2.0,2.0,3.524,3.5491,19.9112,04-26-23_03.53_BCNP1s_protocol_HPPC_IN21700_30T_cycle_#981.mat
BOOST_NEGPULSE_1S,981,0.84827,2.5231,0.3278,9,charge,0,1.261,0.42,10.0,9.9,3.524,3.5555,24.9881,04-26-23_03.53_BCNP1s_protocol_HPPC_IN21700_30T_cycle_#981.mat
BOOST_NEGPULSE_1S,981,0.84827,2.5231,0.3277,9,discharge,1,-10.084,3.361,2.0,2.0,3.5225,3.3207,20.0119,04-26-23_03.53_BCNP1s_protocol_HPPC_IN21700_30T_cycle_#981.mat
BOOST_NEGPULSE_1S,981,0.84827,2.5231,0.3277,9,discharge,1,-10.084,3.361,10.0,9.9,3.5225,3.2639,25.6446,04-26-23_03.53_BCNP1s_protocol_HPPC_IN21700_30T_cycle_#981.mat
BOOST_NEGPULSE_1S,981,0.84827,2.5231,0.3278,9,charge,1,5.043,1.681,2.0,2.0,3.5291,3.625,19.0157,04-26-23_03.53_BCNP1s_protocol_HPPC_IN21700_30T_cycle_#981.mat
BOOST_NEGPULSE_1S,981,0.84827,2.5231,0.3278,9,charge,1,5.043,1.681,10.0,9.9,3.5291,3.648,23.5763,04-26-23_03.53_BCNP1s_protocol_HPPC_IN21700_30T_cycle_#981.mat
BOOST_NEGPULSE_1S,981,0.84827,2.5231,0.3276,9,discharge,2,-20.164,6.721,2.0,2.0,3.524,3.1418,18.9546,04-26-23_03.53_BCNP1s_protocol_HPPC_IN21700_30T_cycle_#981.mat
BOOST_NEGPULSE_1S,981,0.84827,2.5231,0.3276,9,discharge,2,-20.164,6.721,10.0,9.9,3.524,3.0209,24.9504,04-26-23_03.53_BCNP1s_protocol_HPPC_IN21700_30T_cycle_#981.mat
BOOST_NEGPULSE_1S,981,0.84827,2.5231,0.3279,9,charge,2,15.125,5.042,2.0,2.0,3.535,3.7912,16.9388,04-26-23_03.53_BCNP1s_protocol_HPPC_IN21700_30T_cycle_#981.mat
BOOST_NEGPULSE_1S,981,0.84827,2.5231,0.3279,9,charge,2,15.125,5.042,10.0,9.9,3.535,3.8462,20.5752,04-26-23_03.53_BCNP1s_protocol_HPPC_IN21700_30T_cycle_#981.mat
BOOST_NEGPULSE_1S,981,0.84827,2.5231,0.3276,9,discharge,3,-28.988,9.663,2.0,2.0,3.5251,2.9972,18.211,04-26-23_03.53_BCNP1s_protocol_HPPC_IN21700_30T_cycle_#981.mat
BOOST_NEGPULSE_1S,981,0.84827,2.5231,0.3276,9,discharge,3,-28.988,9.663,10.0,9.9,3.5251,2.7954,25.1725,04-26-23_03.53_BCNP1s_protocol_HPPC_IN21700_30T_cycle_#981.mat
BOOST_NEGPULSE_1S,981,0.84827,2.5231,0.328,9,charge,3,25.207,8.402,2.0,2.0,3.5392,3.9301,15.5076,04-26-23_03.53_BCNP1s_protocol_HPPC_IN21700_30T_cycle_#981.mat
BOOST_NEGPULSE_1S,981,0.84827,2.5231,0.328,9,charge,3,25.207,8.402,10.0,9.9,3.5392,4.0063,18.5306,04-26-23_03.53_BCNP1s_protocol_HPPC_IN21700_30T_cycle_#981.mat
BOOST_NEGPULSE_1S,981,0.84827,2.5231,0.2858,10,discharge,0,-2.52,0.84,2.0,2.0,3.476,3.4206,21.985,04-26-23_03.53_BCNP1s_protocol_HPPC_IN21700_30T_cycle_#981.mat
BOOST_NEGPULSE_1S,981,0.84827,2.5231,0.2858,10,discharge,0,-2.52,0.84,10.0,9.9,3.476,3.4037,28.6916,04-26-23_03.53_BCNP1s_protocol_HPPC_IN21700_30T_cycle_#981.mat
BOOST_NEGPULSE_1S,981,0.84827,2.5231,0.2858,10,charge,0,1.263,0.421,2.0,1.9,3.4783,3.5047,20.9076,04-26-23_03.53_BCNP1s_protocol_HPPC_IN21700_30T_cycle_#981.mat
BOOST_NEGPULSE_1S,981,0.84827,2.5231,0.2858,10,charge,0,1.263,0.421,10.0,9.9,3.4783,3.511,25.8969,04-26-23_03.53_BCNP1s_protocol_HPPC_IN21700_30T_cycle_#981.mat
BOOST_NEGPULSE_1S,981,0.84827,2.5231,0.2857,10,discharge,1,-10.084,3.361,2.0,1.9,3.4765,3.2604,21.43,04-26-23_03.53_BCNP1s_protocol_HPPC_IN21700_30T_cycle_#981.mat
BOOST_NEGPULSE_1S,981,0.84827,2.5231,0.2857,10,discharge,1,-10.084,3.361,10.0,9.9,3.4765,3.1874,28.6692,04-26-23_03.53_BCNP1s_protocol_HPPC_IN21700_30T_cycle_#981.mat
BOOST_NEGPULSE_1S,981,0.84827,2.5231,0.2858,10,charge,1,5.041,1.68,2.0,2.0,3.4834,3.5828,19.7171,04-26-23_03.53_BCNP1s_protocol_HPPC_IN21700_30T_cycle_#981.mat
BOOST_NEGPULSE_1S,981,0.84827,2.5231,0.2858,10,charge,1,5.041,1.68,10.0,9.9,3.4834,3.6047,24.0613,04-26-23_03.53_BCNP1s_protocol_HPPC_IN21700_30T_cycle_#981.mat
BOOST_NEGPULSE_1S,981,0.84827,2.5231,0.2856,10,discharge,2,-20.166,6.722,2.0,1.9,3.4776,3.0677,20.3263,04-26-23_03.53_BCNP1s_protocol_HPPC_IN21700_30T_cycle_#981.mat
BOOST_NEGPULSE_1S,981,0.84827,2.5231,0.2856,10,discharge,2,-20.166,6.722,10.0,9.9,3.4776,2.887,29.2869,04-26-23_03.53_BCNP1s_protocol_HPPC_IN21700_30T_cycle_#981.mat
BOOST_NEGPULSE_1S,981,0.84827,2.5231,0.2859,10,charge,2,15.125,5.042,2.0,2.0,3.4879,3.7485,17.2298,04-26-23_03.53_BCNP1s_protocol_HPPC_IN21700_30T_cycle_#981.mat
BOOST_NEGPULSE_1S,981,0.84827,2.5231,0.2859,10,charge,2,15.125,5.042,10.0,9.9,3.4879,3.8037,20.8793,04-26-23_03.53_BCNP1s_protocol_HPPC_IN21700_30T_cycle_#981.mat
BOOST_NEGPULSE_1S,981,0.84827,2.5231,0.2855,10,discharge,3,-28.988,9.663,2.0,2.0,3.4777,2.9036,19.8047,04-26-23_03.53_BCNP1s_protocol_HPPC_IN21700_30T_cycle_#981.mat
BOOST_NEGPULSE_1S,981,0.84827,2.5231,0.2855,10,discharge,3,-28.988,9.663,10.0,9.9,3.4777,2.5857,30.7714,04-26-23_03.53_BCNP1s_protocol_HPPC_IN21700_30T_cycle_#981.mat
BOOST_NEGPULSE_1S,981,0.84827,2.5231,0.286,10,charge,3,25.207,8.402,2.0,2.0,3.4925,3.8843,15.5433,04-26-23_03.53_BCNP1s_protocol_HPPC_IN21700_30T_cycle_#981.mat
BOOST_NEGPULSE_1S,981,0.84827,2.5231,0.286,10,charge,3,25.207,8.402,10.0,9.9,3.4925,3.965,18.7448,04-26-23_03.53_BCNP1s_protocol_HPPC_IN21700_30T_cycle_#981.mat
BOOST_NEGPULSE_1S,981,0.84827,2.5231,0.2438,11,discharge,0,-2.52,0.84,2.0,2.0,3.4359,3.3743,24.4425,04-26-23_03.53_BCNP1s_protocol_HPPC_IN21700_30T_cycle_#981.mat
BOOST_NEGPULSE_1S,981,0.84827,2.5231,0.2438,11,discharge,0,-2.52,0.84,10.0,9.9,3.4359,3.3522,33.2116,04-26-23_03.53_BCNP1s_protocol_HPPC_IN21700_30T_cycle_#981.mat
BOOST_NEGPULSE_1S,981,0.84827,2.5231,0.2438,11,charge,0,1.261,0.42,2.0,2.0,3.4386,3.4676,23.0031,04-26-23_03.53_BCNP1s_protocol_HPPC_IN21700_30T_cycle_#981.mat
BOOST_NEGPULSE_1S,981,0.84827,2.5231,0.2438,11,charge,0,1.261,0.42,10.0,9.9,3.4386,3.4747,28.6349,04-26-23_03.53_BCNP1s_protocol_HPPC_IN21700_30T_cycle_#981.mat
BOOST_NEGPULSE_1S,981,0.84827,2.5231,0.2437,11,discharge,1,-10.084,3.361,2.0,2.0,3.4364,3.1905,24.3852,04-26-23_03.53_BCNP1s_protocol_HPPC_IN21700_30T_cycle_#981.mat
BOOST_NEGPULSE_1S,981,0.84827,2.5231,0.2437,11,discharge,1,-10.084,3.361,10.0,9.9,3.4364,3.0729,36.0472,04-26-23_03.53_BCNP1s_protocol_HPPC_IN21700_30T_cycle_#981.mat
BOOST_NEGPULSE_1S,981,0.84827,2.5231,0.2438,11,charge,1,5.039,1.68,2.0,2.0,3.446,3.55,20.6382,04-26-23_03.53_BCNP1s_protocol_HPPC_IN21700_30T_cycle_#981.mat
BOOST_NEGPULSE_1S,981,0.84827,2.5231,0.2438,11,charge,1,5.039,1.68,10.0,9.9,3.446,3.569,24.4086,04-26-23_03.53_BCNP1s_protocol_HPPC_IN21700_30T_cycle_#981.mat
BOOST_NEGPULSE_1S,981,0.84827,2.5231,0.2436,11,discharge,2,-20.165,6.722,2.0,2.0,3.4382,2.9661,23.4119,04-26-23_03.53_BCNP1s_protocol_HPPC_IN21700_30T_cycle_#981.mat
BOOST_NEGPULSE_1S,981,0.84827,2.5231,0.2436,11,discharge,2,-20.165,6.722,10.0,9.9,3.4382,2.6412,39.5239,04-26-23_03.53_BCNP1s_protocol_HPPC_IN21700_30T_cycle_#981.mat
BOOST_NEGPULSE_1S,981,0.84827,2.5231,0.2439,11,charge,2,15.125,5.042,2.0,2.0,3.4519,3.7119,17.1901,04-26-23_03.53_BCNP1s_protocol_HPPC_IN21700_30T_cycle_#981.mat
BOOST_NEGPULSE_1S,981,0.84827,2.5231,0.2439,11,charge,2,15.125,5.042,10.0,9.9,3.4519,3.7601,20.3769,04-26-23_03.53_BCNP1s_protocol_HPPC_IN21700_30T_cycle_#981.mat
BOOST_NEGPULSE_1S,981,0.84827,2.5231,0.2435,11,discharge,3,-28.987,9.662,2.0,2.0,3.4382,2.7747,22.8896,04-26-23_03.53_BCNP1s_protocol_HPPC_IN21700_30T_cycle_#981.mat
BOOST_NEGPULSE_1S,981,0.84827,2.5231,0.2435,11,discharge,3,-28.987,9.662,10.0,9.9,3.4382,2.4999,32.3697,04-26-23_03.53_BCNP1s_protocol_HPPC_IN21700_30T_cycle_#981.mat
BOOST_NEGPULSE_1S,981,0.84827,2.5231,0.244,11,charge,3,25.207,8.402,2.0,2.0,3.4553,3.8443,15.4322,04-26-23_03.53_BCNP1s_protocol_HPPC_IN21700_30T_cycle_#981.mat
BOOST_NEGPULSE_1S,981,0.84827,2.5231,0.244,11,charge,3,25.207,8.402,10.0,9.9,3.4553,3.921,18.475,04-26-23_03.53_BCNP1s_protocol_HPPC_IN21700_30T_cycle_#981.mat
BOOST_NEGPULSE_1S,981,0.84827,2.5231,0.2018,12,discharge,0,-2.52,0.84,2.0,2.0,3.3912,3.3172,29.3651,04-26-23_03.53_BCNP1s_protocol_HPPC_IN21700_30T_cycle_#981.mat
BOOST_NEGPULSE_1S,981,0.84827,2.5231,0.2018,12,discharge,0,-2.52,0.84,10.0,9.9,3.3912,3.2791,44.4841,04-26-23_03.53_BCNP1s_protocol_HPPC_IN21700_30T_cycle_#981.mat
BOOST_NEGPULSE_1S,981,0.84827,2.5231,0.2018,12,charge,0,1.261,0.42,2.0,2.0,3.3949,3.4281,26.3367,04-26-23_03.53_BCNP1s_protocol_HPPC_IN21700_30T_cycle_#981.mat
BOOST_NEGPULSE_1S,981,0.84827,2.5231,0.2018,12,charge,0,1.261,0.42,10.0,9.9,3.3949,3.4391,35.0627,04-26-23_03.53_BCNP1s_protocol_HPPC_IN21700_30T_cycle_#981.mat
BOOST_NEGPULSE_1S,981,0.84827,2.5231,0.2017,12,discharge,1,-10.084,3.361,2.0,2.0,3.3924,3.0844,30.5434,04-26-23_03.53_BCNP1s_protocol_HPPC_IN21700_30T_cycle_#981.mat
BOOST_NEGPULSE_1S,981,0.84827,2.5231,0.2017,12,discharge,1,-10.084,3.361,10.0,9.9,3.3924,2.8423,54.5518,04-26-23_03.53_BCNP1s_protocol_HPPC_IN21700_30T_cycle_#981.mat
BOOST_NEGPULSE_1S,981,0.84827,2.5231,0.2018,12,charge,1,5.041,1.68,2.0,2.0,3.4063,3.5196,22.4739,04-26-23_03.53_BCNP1s_protocol_HPPC_IN21700_30T_cycle_#981.mat
BOOST_NEGPULSE_1S,981,0.84827,2.5231,0.2018,12,charge,1,5.041,1.68,10.0,9.9,3.4063,3.5442,27.3535,04-26-23_03.53_BCNP1s_protocol_HPPC_IN21700_30T_cycle_#981.mat
BOOST_NEGPULSE_1S,981,0.84827,2.5231,0.2016,12,discharge,2,-20.162,6.721,2.0,2.0,3.3957,2.784,30.3393,04-26-23_03.53_BCNP1s_protocol_HPPC_IN21700_30T_cycle_#981.mat
BOOST_NEGPULSE_1S,981,0.84827,2.5231,0.2016,12,discharge,2,-20.162,6.721,10.0,9.9,3.3957,2.4999,44.4301,04-26-23_03.53_BCNP1s_protocol_HPPC_IN21700_30T_cycle_#981.mat
BOOST_NEGPULSE_1S,981,0.84827,2.5231,0.2019,12,charge,2,15.125,5.042,2.0,2.0,3.4157,3.6837,17.719,04-26-23_03.53_BCNP1s_protocol_HPPC_IN21700_30T_cycle_#981.mat
BOOST_NEGPULSE_1S,981,0.84827,2.5231,0.2019,12,charge,2,15.125,5.042,10.0,9.9,3.4157,3.7267,20.562,04-26-23_03.53_BCNP1s_protocol_HPPC_IN21700_30T_cycle_#981.mat
BOOST_NEGPULSE_1S,981,0.84827,2.5231,0.2015,12,discharge,3,-19.806,6.602,2.0,1.9,3.3966,2.5367,43.4161,04-26-23_03.53_BCNP1s_protocol_HPPC_IN21700_30T_cycle_#981.mat
BOOST_NEGPULSE_1S,981,0.84827,2.5231,0.2015,12,discharge,3,-19.806,6.602,10.0,9.9,3.3966,2.5,45.2691,04-26-23_03.53_BCNP1s_protocol_HPPC_IN21700_30T_cycle_#981.mat
BOOST_NEGPULSE_1S,981,0.84827,2.5231,0.202,12,charge,3,25.207,8.402,2.0,2.0,3.4179,3.8172,15.8408,04-26-23_03.53_BCNP1s_protocol_HPPC_IN21700_30T_cycle_#981.mat
BOOST_NEGPULSE_1S,981,0.84827,2.5231,0.202,12,charge,3,25.207,8.402,10.0,9.9,3.4179,3.8849,18.5266,04-26-23_03.53_BCNP1s_protocol_HPPC_IN21700_30T_cycle_#981.mat
BOOST_NEGPULSE_1S,1018,0.84645,2.51767,1.0,0,discharge,0,-2.518,0.839,2.0,1.9,4.122,4.0522,27.7182,05-01-23_21.27_BCNP1s_protocol_HPPC_IN21700_30T_cycle_#1018.mat
BOOST_NEGPULSE_1S,1018,0.84645,2.51767,1.0,0,discharge,0,-2.518,0.839,10.0,9.7,4.122,4.0303,36.4149,05-01-23_21.27_BCNP1s_protocol_HPPC_IN21700_30T_cycle_#1018.mat
BOOST_NEGPULSE_1S,1018,0.84645,2.51767,1.0,0,charge,0,1.259,0.42,2.0,2.0,4.1384,4.1816,34.3184,05-01-23_21.27_BCNP1s_protocol_HPPC_IN21700_30T_cycle_#1018.mat
BOOST_NEGPULSE_1S,1018,0.84645,2.51767,1.0,0,charge,0,1.259,0.42,10.0,9.9,4.1384,4.1979,47.2672,05-01-23_21.27_BCNP1s_protocol_HPPC_IN21700_30T_cycle_#1018.mat
BOOST_NEGPULSE_1S,1018,0.84645,2.51767,0.9999,0,discharge,1,-10.065,3.355,2.0,2.0,4.1318,3.8588,27.1237,05-01-23_21.27_BCNP1s_protocol_HPPC_IN21700_30T_cycle_#1018.mat
BOOST_NEGPULSE_1S,1018,0.84645,2.51767,0.9999,0,discharge,1,-10.065,3.355,10.0,9.9,4.1318,3.824,30.5812,05-01-23_21.27_BCNP1s_protocol_HPPC_IN21700_30T_cycle_#1018.mat
BOOST_NEGPULSE_1S,1018,0.84645,2.51767,1.0,0,charge,1,1.434,0.478,2.0,2.0,4.1432,4.1999,39.5453,05-01-23_21.27_BCNP1s_protocol_HPPC_IN21700_30T_cycle_#1018.mat
BOOST_NEGPULSE_1S,1018,0.84645,2.51767,1.0,0,charge,1,1.434,0.478,10.0,9.9,4.1432,4.1999,39.5453,05-01-23_21.27_BCNP1s_protocol_HPPC_IN21700_30T_cycle_#1018.mat
BOOST_NEGPULSE_1S,1018,0.84645,2.51767,0.9998,0,discharge,2,-20.128,6.709,2.0,1.9,4.1313,3.6727,22.7842,05-01-23_21.27_BCNP1s_protocol_HPPC_IN21700_30T_cycle_#1018.mat
BOOST_NEGPULSE_1S,1018,0.84645,2.51767,0.9998,0,discharge,2,-20.128,6.709,10.0,9.9,4.1313,3.6205,25.3776,05-01-23_21.27_BCNP1s_protocol_HPPC_IN21700_30T_cycle_#1018.mat
BOOST_NEGPULSE_1S,1018,0.84645,2.51767,1.0,0,charge,2,1.337,0.446,2.0,2.0,4.1473,4.2,39.4196,05-01-23_21.27_BCNP1s_protocol_HPPC_IN21700_30T_cycle_#1018.mat
BOOST_NEGPULSE_1S,1018,0.84645,2.51767,1.0,0,charge,2,1.337,0.446,10.0,9.9,4.1473,4.2,39.4196,05-01-23_21.27_BCNP1s_protocol_HPPC_IN21700_30T_cycle_#1018.mat
BOOST_NEGPULSE_1S,1018,0.84645,2.51767,0.9998,0,discharge,3,-28.936,9.645,2.0,2.0,4.1307,3.5308,20.732,05-01-23_21.27_BCNP1s_protocol_HPPC_IN21700_30T_cycle_#1018.mat
BOOST_NEGPULSE_1S,1018,0.84645,2.51767,0.9998,0,discharge,3,-28.936,9.645,10.0,9.9,4.1307,3.4608,23.1511,05-01-23_21.27_BCNP1s_protocol_HPPC_IN21700_30T_cycle_#1018.mat
BOOST_NEGPULSE_1S,1018,0.84645,2.51767,1.0,0,charge,3,1.255,0.418,2.0,2.0,4.1517,4.2001,38.5565,05-01-23_21.27_BCNP1s_protocol_HPPC_IN21700_30T_cycle_#1018.mat
BOOST_NEGPULSE_1S,1018,0.84645,2.51767,1.0,0,charge,3,1.255,0.418,10.0,9.9,4.1517,4.2001,38.5565,05-01-23_21.27_BCNP1s_protocol_HPPC_IN21700_30T_cycle_#1018.mat
BOOST_NEGPULSE_1S,1018,0.84645,2.51767,0.958,1,discharge,0,-2.516,0.839,2.0,2.0,4.0859,4.0171,27.3406,05-01-23_21.27_BCNP1s_protocol_HPPC_IN21700_30T_cycle_#1018.mat
BOOST_NEGPULSE_1S,1018,0.84645,2.51767,0.958,1,discharge,0,-2.516,0.839,10.0,9.9,4.0859,4.0043,32.4273,05-01-23_21.27_BCNP1s_protocol_HPPC_IN21700_30T_cycle_#1018.mat
BOOST_NEGPULSE_1S,1018,0.84645,2.51767,0.9581,1,charge,0,1.259,0.42,2.0,1.9,4.0877,4.1233,28.2809,05-01-23_21.27_BCNP1s_protocol_HPPC_IN21700_30T_cycle_#1018.mat
BOOST_NEGPULSE_1S,1018,0.84645,2.51767,0.9581,1,charge,0,1.259,0.42,10.0,9.9,4.0877,4.1314,34.7156,05-01-23_21.27_BCNP1s_protocol_HPPC_IN21700_30T_cycle_#1018.mat
BOOST_NEGPULSE_1S,1018,0.84645,2.51767,0.958,1,discharge,1,-10.065,3.355,2.0,1.9,4.0872,3.8438,24.1828,05-01-23_21.27_BCNP1s_protocol_HPPC_IN21700_30T_cycle_#1018.mat
BOOST_NEGPULSE_1S,1018,0.84645,2.51767,0.958,1,discharge,1,-10.065,3.355,10.0,9.9,4.0872,3.8086,27.6801,05-01-23_21.27_BCNP1s_protocol_HPPC_IN21700_30T_cycle_#1018.mat
BOOST_NEGPULSE_1S,1018,0.84645,2.51767,0.9581,1,charge,1,3.603,1.201,2.0,2.0,4.0919,4.2,30.0003,05-01-23_21.27_BCNP1s_protocol_HPPC_IN21700_30T_cycle_#1018.mat
BOOST_NEGPULSE_1S,1018,0.84645,2.51767,0.9581,1,charge,1,3.603,1.201,10.0,9.9,4.0919,4.2,30.0003,05-01-23_21.27_BCNP1s_protocol_HPPC_IN21700_30T_cycle_#1018.mat
BOOST_NEGPULSE_1S,1018,0.84645,2.51767,0.9579,1,discharge,2,-20.128,6.709,2.0,1.9,4.0874,3.664,21.0354,05-01-23_21.27_BCNP1s_protocol_HPPC_IN21700_30T_cycle_#1018.mat
BOOST_NEGPULSE_1S,1018,0.84645,2.51767,0.9579,1,discharge,2,-20.128,6.709,10.0,9.9,4.0874,3.6039,24.0213,05-01-23_21.27_BCNP1s_protocol_HPPC_IN21700_30T_cycle_#1018.mat
BOOST_NEGPULSE_1S,1018,0.84645,2.51767,0.9581,1,charge,2,3.484,1.161,2.0,2.0,4.096,4.1999,29.8203,05-01-23_21.27_BCNP1s_protocol_HPPC_IN21700_30T_cycle_#1018.mat
BOOST_NEGPULSE_1S,1018,0.84645,2.51767,0.9581,1,charge,2,3.484,1.161,10.0,9.9,4.096,4.1999,29.8203,05-01-23_21.27_BCNP1s_protocol_HPPC_IN21700_30T_cycle_#1018.mat
BOOST_NEGPULSE_1S,1018,0.84645,2.51767,0.9578,1,discharge,3,-28.936,9.645,2.0,1.9,4.0887,3.5273,19.4014,05-01-23_21.27_BCNP1s_protocol_HPPC_IN21700_30T_cycle_#1018.mat
BOOST_NEGPULSE_1S,1018,0.84645,2.51767,0.9578,1,discharge,3,-28.936,9.645,10.0,9.9,4.0887,3.4424,22.3355,05-01-23_21.27_BCNP1s_protocol_HPPC_IN21700_30T_cycle_#1018.mat
BOOST_NEGPULSE_1S,1018,0.84645,2.51767,0.9581,1,charge,3,3.325,1.109,2.0,2.0,4.099,4.2,30.3714,05-01-23_21.27_BCNP1s_protocol_HPPC_IN21700_30T_cycle_#1018.mat
BOOST_NEGPULSE_1S,1018,0.84645,2.51767,0.9581,1,charge,3,3.325,1.109,10.0,9.9,4.099,4.2,30.3714,05-01-23_21.27_BCNP1s_protocol_HPPC_IN21700_30T_cycle_#1018.mat
BOOST_NEGPULSE_1S,1018,0.84645,2.51767,0.9161,2,discharge,0,-2.518,0.839,2.0,2.0,4.0742,4.011,25.0993,05-01-23_21.27_BCNP1s_protocol_HPPC_IN21700_30T_cycle_#1018.mat
BOOST_NEGPULSE_1S,1018,0.84645,2.51767,0.9161,2,discharge,0,-2.518,0.839,10.0,9.9,4.0742,3.9966,30.8181,05-01-23_21.27_BCNP1s_protocol_HPPC_IN21700_30T_cycle_#1018.mat
BOOST_NEGPULSE_1S,1018,0.84645,2.51767,0.9161,2,charge,0,1.259,0.42,2.0,2.0,4.0761,4.1072,24.7021,05-01-23_21.27_BCNP1s_protocol_HPPC_IN21700_30T_cycle_#1018.mat
BOOST_NEGPULSE_1S,1018,0.84645,2.51767,0.9161,2,charge,0,1.259,0.42,10.0,9.9,4.0761,4.1134,29.6267,05-01-23_21.27_BCNP1s_protocol_HPPC_IN21700_30T_cycle_#1018.mat
BOOST_NEGPULSE_1S,1018,0.84645,2.51767,0.916,2,discharge,1,-10.065,3.355,2.0,2.0,4.0737,3.8446,22.762,05-01-23_21.27_BCNP1s_protocol_HPPC_IN21700_30T_cycle_#1018.mat
BOOST_NEGPULSE_1S,1018,0.84645,2.51767,0.916,2,discharge,1,-10.065,3.355,10.0,9.9,4.0737,3.7991,27.2827,05-01-23_21.27_BCNP1s_protocol_HPPC_IN21700_30T_cycle_#1018.mat
BOOST_NEGPULSE_1S,1018,0.84645,2.51767,0.9162,2,charge,1,4.702,1.567,2.0,2.0,4.079,4.1983,25.37,05-01-23_21.27_BCNP1s_protocol_HPPC_IN21700_30T_cycle_#1018.mat
BOOST_NEGPULSE_1S,1018,0.84645,2.51767,0.9162,2,charge,1,4.702,1.567,10.0,9.9,4.079,4.2001,25.7528,05-01-23_21.27_BCNP1s_protocol_HPPC_IN21700_30T_cycle_#1018.mat
BOOST_NEGPULSE_1S,1018,0.84645,2.51767,0.916,2,discharge,2,-20.128,6.709,2.0,2.0,4.075,3.665,20.3696,05-01-23_21.27_BCNP1s_protocol_HPPC_IN21700_30T_cycle_#1018.mat
BOOST_NEGPULSE_1S,1018,0.84645,2.51767,0.916,2,discharge,2,-20.128,6.709,10.0,9.9,4.075,3.5909,24.0511,05-01-23_21.27_BCNP1s_protocol_HPPC_IN21700_30T_cycle_#1018.mat
BOOST_NEGPULSE_1S,1018,0.84645,2.51767,0.9162,2,charge,2,4.627,1.542,2.0,1.9,4.0817,4.2001,25.59,05-01-23_21.27_BCNP1s_protocol_HPPC_IN21700_30T_cycle_#1018.mat
BOOST_NEGPULSE_1S,1018,0.84645,2.51767,0.9162,2,charge,2,4.627,1.542,10.0,9.9,4.0817,4.2001,25.59,05-01-23_21.27_BCNP1s_protocol_HPPC_IN21700_30T_cycle_#1018.mat
BOOST_NEGPULSE_1S,1018,0.84645,2.51767,0.9159,2,discharge,3,-28.934,9.645,2.0,2.0,4.0762,3.5278,18.9535,05-01-23_21.27_BCNP1s_protocol_HPPC_IN21700_30T_cycle_#1018.mat
BOOST_NEGPULSE_1S,1018,0.84645,2.51767,0.9159,2,discharge,3,-28.934,9.645,10.0,9.9,4.0762,3.4287,22.3785,05-01-23_21.27_BCNP1s_protocol_HPPC_IN21700_30T_cycle_#1018.mat
BOOST_NEGPULSE_1S,1018,0.84645,2.51767,0.9162,2,charge,3,4.511,1.504,2.0,2.0,4.0841,4.2001,25.7121,05-01-23_21.27_BCNP1s_protocol_HPPC_IN21700_30T_cycle_#1018.mat
BOOST_NEGPULSE_1S,1018,0.84645,2.51767,0.9162,2,charge,3,4.511,1.504,10.0,9.9,4.0841,4.2,25.6899,05-01-23_21.27_BCNP1s_protocol_HPPC_IN21700_30T_cycle_#1018.mat
BOOST_NEGPULSE_1S,1018,0.84645,2.51767,0.8322,3,discharge,0,-2.518,0.839,2.0,2.0,3.9978,3.9423,22.0396,05-01-23_21.27_BCNP1s_protocol_HPPC_IN21700_30T_cycle_#1018.mat
BOOST_NEGPULSE_1S,1018,0.84645,2.51767,0.8322,3,discharge,0,-2.518,0.839,10.0,9.9,3.9978,3.9233,29.5846,05-01-23_21.27_BCNP1s_protocol_HPPC_IN21700_30T_cycle_#1018.mat
BOOST_NEGPULSE_1S,1018,0.84645,2.51767,0.8323,3,charge,0,1.259,0.42,2.0,1.9,4.0006,4.0273,21.2107,05-01-23_21.27_BCNP1s_protocol_HPPC_IN21700_30T_cycle_#1018.mat
BOOST_NEGPULSE_1S,1018,0.84645,2.51767,0.8323,3,charge,0,1.259,0.42,10.0,9.9,4.0006,4.0357,27.8837,05-01-23_21.27_BCNP1s_protocol_HPPC_IN21700_30T_cycle_#1018.mat
BOOST_NEGPULSE_1S,1018,0.84645,2.51767,0.8322,3,discharge,1,-10.065,3.355,2.0,2.0,3.999,3.7882,20.9439,05-01-23_21.27_BCNP1s_protocol_HPPC_IN21700_30T_cycle_#1018.mat
BOOST_NEGPULSE_1S,1018,0.84645,2.51767,0.8322,3,discharge,1,-10.065,3.355,10.0,9.9,3.999,3.7338,26.3487,05-01-23_21.27_BCNP1s_protocol_HPPC_IN21700_30T_cycle_#1018.mat
BOOST_NEGPULSE_1S,1018,0.84645,2.51767,0.8323,3,charge,1,5.034,1.678,2.0,2.0,4.006,4.109,20.4617,05-01-23_21.27_BCNP1s_protocol_HPPC_IN21700_30T_cycle_#1018.mat
BOOST_NEGPULSE_1S,1018,0.84645,2.51767,0.8323,3,charge,1,5.034,1.678,10.0,9.9,4.006,4.1364,25.9049,05-01-23_21.27_BCNP1s_protocol_HPPC_IN21700_30T_cycle_#1018.mat
BOOST_NEGPULSE_1S,1018,0.84645,2.51767,0.8321,3,discharge,2,-20.128,6.709,2.0,2.0,4.0001,3.6148,19.1425,05-01-23_21.27_BCNP1s_protocol_HPPC_IN21700_30T_cycle_#1018.mat
BOOST_NEGPULSE_1S,1018,0.84645,2.51767,0.8321,3,discharge,2,-20.128,6.709,10.0,9.9,4.0001,3.534,23.1568,05-01-23_21.27_BCNP1s_protocol_HPPC_IN21700_30T_cycle_#1018.mat
BOOST_NEGPULSE_1S,1018,0.84645,2.51767,0.8324,3,charge,2,8.934,2.978,2.0,1.9,4.0107,4.2001,21.199,05-01-23_21.27_BCNP1s_protocol_HPPC_IN21700_30T_cycle_#1018.mat
BOOST_NEGPULSE_1S,1018,0.84645,2.51767,0.8324,3,charge,2,8.934,2.978,10.0,9.9,4.0107,4.1999,21.1766,05-01-23_21.27_BCNP1s_protocol_HPPC_IN21700_30T_cycle_#1018.mat
BOOST_NEGPULSE_1S,1018,0.84645,2.51767,0.832,3,discharge,3,-28.936,9.645,2.0,2.0,4.0014,3.4803,18.0087,05-01-23_21.27_BCNP1s_protocol_HPPC_IN21700_30T_cycle_#1018.mat
BOOST_NEGPULSE_1S,1018,0.84645,2.51767,0.832,3,discharge,3,-28.936,9.645,10.0,9.9,4.0014,3.3751,21.6443,05-01-23_21.27_BCNP1s_protocol_HPPC_IN21700_30T_cycle_#1018.mat
BOOST_NEGPULSE_1S,1018,0.84645,2.51767,0.8324,3,charge,3,8.86,2.953,2.0,2.0,4.0144,4.1999,20.9363,05-01-23_21.27_BCNP1s_protocol_HPPC_IN21700_30T_cycle_#1018.mat
BOOST_NEGPULSE_1S,1018,0.84645,2.51767,0.8324,3,charge,3,8.86,2.953,10.0,9.9,4.0144,4.1999,20.9363,05-01-23_21.27_BCNP1s_protocol_HPPC_IN21700_30T_cycle_#1018.mat
BOOST_NEGPULSE_1S,1018,0.84645,2.51767,0.7484,4,discharge,0,-2.518,0.839,2.0,2.0,3.9069,3.8559,20.2526,05-01-23_21.27_BCNP1s_protocol_HPPC_IN21700_30T_cycle_#1018.mat
BOOST_NEGPULSE_1S,1018,0.84645,2.51767,0.7484,4,discharge,0,-2.518,0.839,10.0,9.9,3.9069,3.8393,26.8446,05-01-23_21.27_BCNP1s_protocol_HPPC_IN21700_30T_cycle_#1018.mat
BOOST_NEGPULSE_1S,1018,0.84645,2.51767,0.7484,4,charge,0,1.259,0.42,2.0,2.0,3.909,3.9341,19.938,05-01-23_21.27_BCNP1s_protocol_HPPC_IN21700_30T_cycle_#1018.mat
BOOST_NEGPULSE_1S,1018,0.84645,2.51767,0.7484,4,charge,0,1.259,0.42,10.0,9.9,3.909,3.941,25.419,05-01-23_21.27_BCNP1s_protocol_HPPC_IN21700_30T_cycle_#1018.mat
BOOST_NEGPULSE_1S,1018,0.84645,2.51767,0.7483,4,discharge,1,-10.065,3.355,2.0,2.0,3.9072,3.7127,19.3244,05-01-23_21.27_BCNP1s_protocol_HPPC_IN21700_30T_cycle_#1018.mat
BOOST_NEGPULSE_1S,1018,0.84645,2.51767,0.7483,4,discharge,1,-10.065,3.355,10.0,9.9,3.9072,3.6661,23.9543,05-01-23_21.27_BCNP1s_protocol_HPPC_IN21700_30T_cycle_#1018.mat
BOOST_NEGPULSE_1S,1018,0.84645,2.51767,0.7484,4,charge,1,5.034,1.678,2.0,2.0,3.9135,4.009,18.971,05-01-23_21.27_BCNP1s_protocol_HPPC_IN21700_30T_cycle_#1018.mat
BOOST_NEGPULSE_1S,1018,0.84645,2.51767,0.7484,4,charge,1,5.034,1.678,10.0,9.9,3.9135,4.0323,23.5995,05-01-23_21.27_BCNP1s_protocol_HPPC_IN21700_30T_cycle_#1018.mat
BOOST_NEGPULSE_1S,1018,0.84645,2.51767,0.7482,4,discharge,2,-20.128,6.709,2.0,2.0,3.9066,3.5466,17.8855,05-01-23_21.27_BCNP1s_protocol_HPPC_IN21700_30T_cycle_#1018.mat
BOOST_NEGPULSE_1S,1018,0.84645,2.51767,0.7482,4,discharge,2,-20.128,6.709,10.0,9.9,3.9066,3.4713,21.6266,05-01-23_21.27_BCNP1s_protocol_HPPC_IN21700_30T_cycle_#1018.mat
BOOST_NEGPULSE_1S,1018,0.84645,2.51767,0.7485,4,charge,2,15.084,5.028,2.0,2.0,3.9175,4.1747,17.0512,05-01-23_21.27_BCNP1s_protocol_HPPC_IN21700_30T_cycle_#1018.mat
BOOST_NEGPULSE_1S,1018,0.84645,2.51767,0.7485,4,charge,2,15.084,5.028,10.0,9.9,3.9175,4.2001,18.7351,05-01-23_21.27_BCNP1s_protocol_HPPC_IN21700_30T_cycle_#1018.mat
BOOST_NEGPULSE_1S,1018,0.84645,2.51767,0.7481,4,discharge,3,-28.936,9.645,2.0,2.0,3.9079,3.4161,16.9961,05-01-23_21.27_BCNP1s_protocol_HPPC_IN21700_30T_cycle_#1018.mat
BOOST_NEGPULSE_1S,1018,0.84645,2.51767,0.7481,4,discharge,3,-28.936,9.645,10.0,9.9,3.9079,3.3134,20.5453,05-01-23_21.27_BCNP1s_protocol_HPPC_IN21700_30T_cycle_#1018.mat
BOOST_NEGPULSE_1S,1018,0.84645,2.51767,0.7486,4,charge,3,15.401,5.134,2.0,1.9,3.9203,4.2001,18.1677,05-01-23_21.27_BCNP1s_protocol_HPPC_IN21700_30T_cycle_#1018.mat
BOOST_NEGPULSE_1S,1018,0.84645,2.51767,0.7486,4,charge,3,15.401,5.134,10.0,9.9,3.9203,4.2,18.1612,05-01-23_21.27_BCNP1s_protocol_HPPC_IN21700_30T_cycle_#1018.mat
