Repository: KikETs/ECM_HYBRID_BMS_JOINT

## Results

| Arm | Model | Size | Protocol | Result | Worst cell |
|---|---|---|---|---|---|
| SOP | 2RC table + trim (A8) | 4 effective coefficients, 2 EW states | leave-one-cell-out | usable current 69.6 % discharge, 59.5 % charge (τ = 10 s) | 59.9 % / 53.5 % (BOOST_REST) |
| SOH | dQ/dV ridge | 65 coefficients | leave-one-cell-out | RMSE 0.0094, bias −0.0005 | 0.0130 (BOOST_REST) |
| SOC | 2RC EKF, low-current gate | 3 states | leave-one-cell-out | **2.34 %p** over six sensor disturbances on estimated SOH (2.325 on true SOH), per cell 2.00–2.75 | 4.60 %p (BOOST_NEGPULSE_1S, current offset −0.10 A) |

The SOH arm was a 10,945-parameter CNN until the second audit round. Nested

File: analysis/uypydj_hppc_resistance.csv (part 167 of 225)
protocol,cycle,SOH,CAP_Ah,SOC,soc_group,direction,rate_rank,I_A,CRate_rated,tau_s,tau_actual_s,V_pre_V,V_tau_V,R_mOhm,file
BOOST_NEGPULSE_1S,1018,0.84645,2.51767,0.6645,5,discharge,0,-2.517,0.839,2.0,2.0,3.8236,3.7763,18.7952,05-01-23_21.27_BCNP1s_protocol_HPPC_IN21700_30T_cycle_#1018.mat
BOOST_NEGPULSE_1S,1018,0.84645,2.51767,0.6645,5,discharge,0,-2.517,0.839,10.0,9.9,3.8236,3.7624,24.3185,05-01-23_21.27_BCNP1s_protocol_HPPC_IN21700_30T_cycle_#1018.mat
BOOST_NEGPULSE_1S,1018,0.84645,2.51767,0.6645,5,charge,0,1.259,0.42,2.0,1.9,3.8254,3.8485,18.3537,05-01-23_21.27_BCNP1s_protocol_HPPC_IN21700_30T_cycle_#1018.mat
BOOST_NEGPULSE_1S,1018,0.84645,2.51767,0.6645,5,charge,0,1.259,0.42,10.0,9.9,3.8254,3.8545,23.1209,05-01-23_21.27_BCNP1s_protocol_HPPC_IN21700_30T_cycle_#1018.mat
BOOST_NEGPULSE_1S,1018,0.84645,2.51767,0.6644,5,discharge,1,-10.065,3.355,2.0,2.0,3.824,3.64,18.2812,05-01-23_21.27_BCNP1s_protocol_HPPC_IN21700_30T_cycle_#1018.mat
BOOST_NEGPULSE_1S,1018,0.84645,2.51767,0.6644,5,discharge,1,-10.065,3.355,10.0,9.9,3.824,3.5937,22.8813,05-01-23_21.27_BCNP1s_protocol_HPPC_IN21700_30T_cycle_#1018.mat
BOOST_NEGPULSE_1S,1018,0.84645,2.51767,0.6645,5,charge,1,5.034,1.678,2.0,2.0,3.8283,3.9195,18.1182,05-01-23_21.27_BCNP1s_protocol_HPPC_IN21700_30T_cycle_#1018.mat
BOOST_NEGPULSE_1S,1018,0.84645,2.51767,0.6645,5,charge,1,5.034,1.678,10.0,9.9,3.8283,3.9403,22.2505,05-01-23_21.27_BCNP1s_protocol_HPPC_IN21700_30T_cycle_#1018.mat
BOOST_NEGPULSE_1S,1018,0.84645,2.51767,0.6643,5,discharge,2,-20.128,6.709,2.0,2.0,3.8243,3.4769,17.2595,05-01-23_21.27_BCNP1s_protocol_HPPC_IN21700_30T_cycle_#1018.mat
BOOST_NEGPULSE_1S,1018,0.84645,2.51767,0.6643,5,discharge,2,-20.128,6.709,10.0,9.9,3.8243,3.397,21.2291,05-01-23_21.27_BCNP1s_protocol_HPPC_IN21700_30T_cycle_#1018.mat
BOOST_NEGPULSE_1S,1018,0.84645,2.51767,0.6646,5,charge,2,15.097,5.032,2.0,1.9,3.8328,4.0801,16.3807,05-01-23_21.27_BCNP1s_protocol_HPPC_IN21700_30T_cycle_#1018.mat
BOOST_NEGPULSE_1S,1018,0.84645,2.51767,0.6646,5,charge,2,15.097,5.032,10.0,9.9,3.8328,4.1323,19.8384,05-01-23_21.27_BCNP1s_protocol_HPPC_IN21700_30T_cycle_#1018.mat
BOOST_NEGPULSE_1S,1018,0.84645,2.51767,0.6643,5,discharge,3,-28.934,9.645,2.0,1.9,3.8245,3.3501,16.3959,05-01-23_21.27_BCNP1s_protocol_HPPC_IN21700_30T_cycle_#1018.mat
BOOST_NEGPULSE_1S,1018,0.84645,2.51767,0.6643,5,discharge,3,-28.934,9.645,10.0,9.9,3.8245,3.237,20.3048,05-01-23_21.27_BCNP1s_protocol_HPPC_IN21700_30T_cycle_#1018.mat
BOOST_NEGPULSE_1S,1018,0.84645,2.51767,0.6647,5,charge,3,21.744,7.248,2.0,2.0,3.8359,4.2001,16.7494,05-01-23_21.27_BCNP1s_protocol_HPPC_IN21700_30T_cycle_#1018.mat
BOOST_NEGPULSE_1S,1018,0.84645,2.51767,0.6647,5,charge,3,21.744,7.248,10.0,9.9,3.8359,4.2,16.7448,05-01-23_21.27_BCNP1s_protocol_HPPC_IN21700_30T_cycle_#1018.mat
BOOST_NEGPULSE_1S,1018,0.84645,2.51767,0.5806,6,discharge,0,-2.518,0.839,2.0,1.9,3.7401,3.6937,18.4251,05-01-23_21.27_BCNP1s_protocol_HPPC_IN21700_30T_cycle_#1018.mat
BOOST_NEGPULSE_1S,1018,0.84645,2.51767,0.5806,6,discharge,0,-2.518,0.839,10.0,9.9,3.7401,3.6795,24.0639,05-01-23_21.27_BCNP1s_protocol_HPPC_IN21700_30T_cycle_#1018.mat
BOOST_NEGPULSE_1S,1018,0.84645,2.51767,0.5806,6,charge,0,1.259,0.42,2.0,2.0,3.7413,3.7649,18.7465,05-01-23_21.27_BCNP1s_protocol_HPPC_IN21700_30T_cycle_#1018.mat
BOOST_NEGPULSE_1S,1018,0.84645,2.51767,0.5806,6,charge,0,1.259,0.42,10.0,9.9,3.7413,3.7713,23.8303,05-01-23_21.27_BCNP1s_protocol_HPPC_IN21700_30T_cycle_#1018.mat
BOOST_NEGPULSE_1S,1018,0.84645,2.51767,0.5806,6,discharge,1,-10.067,3.356,2.0,2.0,3.7406,3.5589,18.0491,05-01-23_21.27_BCNP1s_protocol_HPPC_IN21700_30T_cycle_#1018.mat
BOOST_NEGPULSE_1S,1018,0.84645,2.51767,0.5806,6,discharge,1,-10.067,3.356,10.0,9.9,3.7406,3.5095,22.9562,05-01-23_21.27_BCNP1s_protocol_HPPC_IN21700_30T_cycle_#1018.mat
BOOST_NEGPULSE_1S,1018,0.84645,2.51767,0.5807,6,charge,1,5.034,1.678,2.0,2.0,3.7462,3.8355,17.7401,05-01-23_21.27_BCNP1s_protocol_HPPC_IN21700_30T_cycle_#1018.mat
BOOST_NEGPULSE_1S,1018,0.84645,2.51767,0.5807,6,charge,1,5.034,1.678,10.0,9.9,3.7462,3.8574,22.0907,05-01-23_21.27_BCNP1s_protocol_HPPC_IN21700_30T_cycle_#1018.mat
BOOST_NEGPULSE_1S,1018,0.84645,2.51767,0.5805,6,discharge,2,-20.128,6.709,2.0,2.0,3.7412,3.3957,17.1651,05-01-23_21.27_BCNP1s_protocol_HPPC_IN21700_30T_cycle_#1018.mat
BOOST_NEGPULSE_1S,1018,0.84645,2.51767,0.5805,6,discharge,2,-20.128,6.709,10.0,9.9,3.7412,3.3115,21.3484,05-01-23_21.27_BCNP1s_protocol_HPPC_IN21700_30T_cycle_#1018.mat
BOOST_NEGPULSE_1S,1018,0.84645,2.51767,0.5807,6,charge,2,15.097,5.032,2.0,1.9,3.7499,3.9949,16.2284,05-01-23_21.27_BCNP1s_protocol_HPPC_IN21700_30T_cycle_#1018.mat
BOOST_NEGPULSE_1S,1018,0.84645,2.51767,0.5807,6,charge,2,15.097,5.032,10.0,9.9,3.7499,4.0455,19.58,05-01-23_21.27_BCNP1s_protocol_HPPC_IN21700_30T_cycle_#1018.mat
BOOST_NEGPULSE_1S,1018,0.84645,2.51767,0.5804,6,discharge,3,-28.935,9.645,2.0,2.0,3.7417,3.2652,16.4679,05-01-23_21.27_BCNP1s_protocol_HPPC_IN21700_30T_cycle_#1018.mat
BOOST_NEGPULSE_1S,1018,0.84645,2.51767,0.5804,6,discharge,3,-28.935,9.645,10.0,9.9,3.7417,3.1499,20.4527,05-01-23_21.27_BCNP1s_protocol_HPPC_IN21700_30T_cycle_#1018.mat
BOOST_NEGPULSE_1S,1018,0.84645,2.51767,0.5808,6,charge,3,25.162,8.387,2.0,1.9,3.7528,4.1331,15.1141,05-01-23_21.27_BCNP1s_protocol_HPPC_IN21700_30T_cycle_#1018.mat
BOOST_NEGPULSE_1S,1018,0.84645,2.51767,0.5808,6,charge,3,25.162,8.387,10.0,9.9,3.7528,4.1999,17.7689,05-01-23_21.27_BCNP1s_protocol_HPPC_IN21700_30T_cycle_#1018.mat
BOOST_NEGPULSE_1S,1018,0.84645,2.51767,0.4967,7,discharge,0,-2.516,0.839,2.0,1.9,3.661,3.6148,18.3596,05-01-23_21.27_BCNP1s_protocol_HPPC_IN21700_30T_cycle_#1018.mat
BOOST_NEGPULSE_1S,1018,0.84645,2.51767,0.4967,7,discharge,0,-2.516,0.839,10.0,9.9,3.661,3.6014,23.6846,05-01-23_21.27_BCNP1s_protocol_HPPC_IN21700_30T_cycle_#1018.mat
BOOST_NEGPULSE_1S,1018,0.84645,2.51767,0.4968,7,charge,0,1.259,0.42,2.0,2.0,3.6629,3.6856,18.0359,05-01-23_21.27_BCNP1s_protocol_HPPC_IN21700_30T_cycle_#1018.mat
BOOST_NEGPULSE_1S,1018,0.84645,2.51767,0.4968,7,charge,0,1.259,0.42,10.0,9.9,3.6629,3.6915,22.7237,05-01-23_21.27_BCNP1s_protocol_HPPC_IN21700_30T_cycle_#1018.mat
BOOST_NEGPULSE_1S,1018,0.84645,2.51767,0.4967,7,discharge,1,-10.065,3.355,2.0,2.0,3.6615,3.4796,18.0725,05-01-23_21.27_BCNP1s_protocol_HPPC_IN21700_30T_cycle_#1018.mat
BOOST_NEGPULSE_1S,1018,0.84645,2.51767,0.4967,7,discharge,1,-10.065,3.355,10.0,9.9,3.6615,3.4328,22.7223,05-01-23_21.27_BCNP1s_protocol_HPPC_IN21700_30T_cycle_#1018.mat
BOOST_NEGPULSE_1S,1018,0.84645,2.51767,0.4968,7,charge,1,5.034,1.678,2.0,2.0,3.6667,3.756,17.7408,05-01-23_21.27_BCNP1s_protocol_HPPC_IN21700_30T_cycle_#1018.mat
BOOST_NEGPULSE_1S,1018,0.84645,2.51767,0.4968,7,charge,1,5.034,1.678,10.0,9.9,3.6667,3.7774,21.9922,05-01-23_21.27_BCNP1s_protocol_HPPC_IN21700_30T_cycle_#1018.mat
BOOST_NEGPULSE_1S,1018,0.84645,2.51767,0.4966,7,discharge,2,-20.128,6.709,2.0,1.9,3.6612,3.3178,17.0608,05-01-23_21.27_BCNP1s_protocol_HPPC_IN21700_30T_cycle_#1018.mat
BOOST_NEGPULSE_1S,1018,0.84645,2.51767,0.4966,7,discharge,2,-20.128,6.709,10.0,9.9,3.6612,3.2333,21.2589,05-01-23_21.27_BCNP1s_protocol_HPPC_IN21700_30T_cycle_#1018.mat
BOOST_NEGPULSE_1S,1018,0.84645,2.51767,0.4969,7,charge,2,15.095,5.032,2.0,2.0,3.6708,3.9165,16.2769,05-01-23_21.27_BCNP1s_protocol_HPPC_IN21700_30T_cycle_#1018.mat
BOOST_NEGPULSE_1S,1018,0.84645,2.51767,0.4969,7,charge,2,15.095,5.032,10.0,9.9,3.6708,3.9646,19.4634,05-01-23_21.27_BCNP1s_protocol_HPPC_IN21700_30T_cycle_#1018.mat
BOOST_NEGPULSE_1S,1018,0.84645,2.51767,0.4965,7,discharge,3,-28.934,9.645,2.0,2.0,3.6625,3.1851,16.4996,05-01-23_21.27_BCNP1s_protocol_HPPC_IN21700_30T_cycle_#1018.mat
BOOST_NEGPULSE_1S,1018,0.84645,2.51767,0.4965,7,discharge,3,-28.934,9.645,10.0,9.9,3.6625,3.069,20.5122,05-01-23_21.27_BCNP1s_protocol_HPPC_IN21700_30T_cycle_#1018.mat
BOOST_NEGPULSE_1S,1018,0.84645,2.51767,0.4969,7,charge,3,25.163,8.388,2.0,2.0,3.6737,4.0549,15.1492,05-01-23_21.27_BCNP1s_protocol_HPPC_IN21700_30T_cycle_#1018.mat
BOOST_NEGPULSE_1S,1018,0.84645,2.51767,0.4969,7,charge,3,25.163,8.388,10.0,9.9,3.6737,4.1252,17.943,05-01-23_21.27_BCNP1s_protocol_HPPC_IN21700_30T_cycle_#1018.mat
BOOST_NEGPULSE_1S,1018,0.84645,2.51767,0.4129,8,discharge,0,-2.516,0.839,2.0,1.9,3.5971,3.5494,18.9579,05-01-23_21.27_BCNP1s_protocol_HPPC_IN21700_30T_cycle_#1018.mat
BOOST_NEGPULSE_1S,1018,0.84645,2.51767,0.4129,8,discharge,0,-2.516,0.839,10.0,9.9,3.5971,3.5357,24.4028,05-01-23_21.27_BCNP1s_protocol_HPPC_IN21700_30T_cycle_#1018.mat
BOOST_NEGPULSE_1S,1018,0.84645,2.51767,0.4129,8,charge,0,1.259,0.42,2.0,1.9,3.599,3.6232,19.2262,05-01-23_21.27_BCNP1s_protocol_HPPC_IN21700_30T_cycle_#1018.mat
BOOST_NEGPULSE_1S,1018,0.84645,2.51767,0.4129,8,charge,0,1.259,0.42,10.0,9.9,3.599,3.6295,24.2313,05-01-23_21.27_BCNP1s_protocol_HPPC_IN21700_30T_cycle_#1018.mat
BOOST_NEGPULSE_1S,1018,0.84645,2.51767,0.4128,8,discharge,1,-10.065,3.355,2.0,2.0,3.5984,3.4087,18.8475,05-01-23_21.27_BCNP1s_protocol_HPPC_IN21700_30T_cycle_#1018.mat
BOOST_NEGPULSE_1S,1018,0.84645,2.51767,0.4128,8,discharge,1,-10.065,3.355,10.0,9.9,3.5984,3.3594,23.7457,05-01-23_21.27_BCNP1s_protocol_HPPC_IN21700_30T_cycle_#1018.mat
BOOST_NEGPULSE_1S,1018,0.84645,2.51767,0.4129,8,charge,1,5.034,1.678,2.0,2.0,3.604,3.6963,18.3368,05-01-23_21.27_BCNP1s_protocol_HPPC_IN21700_30T_cycle_#1018.mat
BOOST_NEGPULSE_1S,1018,0.84645,2.51767,0.4129,8,charge,1,5.034,1.678,10.0,9.9,3.604,3.7184,22.7273,05-01-23_21.27_BCNP1s_protocol_HPPC_IN21700_30T_cycle_#1018.mat
BOOST_NEGPULSE_1S,1018,0.84645,2.51767,0.4127,8,discharge,2,-20.13,6.71,2.0,2.0,3.599,3.2402,17.8241,05-01-23_21.27_BCNP1s_protocol_HPPC_IN21700_30T_cycle_#1018.mat
BOOST_NEGPULSE_1S,1018,0.84645,2.51767,0.4127,8,discharge,2,-20.13,6.71,10.0,9.9,3.599,3.1483,22.3895,05-01-23_21.27_BCNP1s_protocol_HPPC_IN21700_30T_cycle_#1018.mat
BOOST_NEGPULSE_1S,1018,0.84645,2.51767,0.413,8,charge,2,15.096,5.032,2.0,2.0,3.6092,3.8602,16.6269,05-01-23_21.27_BCNP1s_protocol_HPPC_IN21700_30T_cycle_#1018.mat
BOOST_NEGPULSE_1S,1018,0.84645,2.51767,0.413,8,charge,2,15.096,5.032,10.0,9.9,3.6092,3.9086,19.8331,05-01-23_21.27_BCNP1s_protocol_HPPC_IN21700_30T_cycle_#1018.mat
BOOST_NEGPULSE_1S,1018,0.84645,2.51767,0.4126,8,discharge,3,-28.936,9.645,2.0,2.0,3.5996,3.1056,17.0722,05-01-23_21.27_BCNP1s_protocol_HPPC_IN21700_30T_cycle_#1018.mat
BOOST_NEGPULSE_1S,1018,0.84645,2.51767,0.4126,8,discharge,3,-28.936,9.645,10.0,9.9,3.5996,2.9702,21.7515,05-01-23_21.27_BCNP1s_protocol_HPPC_IN21700_30T_cycle_#1018.mat
BOOST_NEGPULSE_1S,1018,0.84645,2.51767,0.4131,8,charge,3,25.161,8.387,2.0,2.0,3.6131,3.9998,15.369,05-01-23_21.27_BCNP1s_protocol_HPPC_IN21700_30T_cycle_#1018.mat
BOOST_NEGPULSE_1S,1018,0.84645,2.51767,0.4131,8,charge,3,25.161,8.387,10.0,9.9,3.6131,4.0667,18.0279,05-01-23_21.27_BCNP1s_protocol_HPPC_IN21700_30T_cycle_#1018.mat
BOOST_NEGPULSE_1S,1018,0.84645,2.51767,0.329,9,discharge,0,-2.518,0.839,2.0,2.0,3.5187,3.4649,21.3636,05-01-23_21.27_BCNP1s_protocol_HPPC_IN21700_30T_cycle_#1018.mat
BOOST_NEGPULSE_1S,1018,0.84645,2.51767,0.329,9,discharge,0,-2.518,0.839,10.0,9.9,3.5187,3.4489,27.7171,05-01-23_21.27_BCNP1s_protocol_HPPC_IN21700_30T_cycle_#1018.mat
BOOST_NEGPULSE_1S,1018,0.84645,2.51767,0.329,9,charge,0,1.259,0.42,2.0,2.0,3.5199,3.5469,21.4507,05-01-23_21.27_BCNP1s_protocol_HPPC_IN21700_30T_cycle_#1018.mat
BOOST_NEGPULSE_1S,1018,0.84645,2.51767,0.329,9,charge,0,1.259,0.42,10.0,9.9,3.5199,3.5535,26.6942,05-01-23_21.27_BCNP1s_protocol_HPPC_IN21700_30T_cycle_#1018.mat
BOOST_NEGPULSE_1S,1018,0.84645,2.51767,0.3289,9,discharge,1,-10.067,3.356,2.0,2.0,3.5193,3.3096,20.8304,05-01-23_21.27_BCNP1s_protocol_HPPC_IN21700_30T_cycle_#1018.mat
BOOST_NEGPULSE_1S,1018,0.84645,2.51767,0.3289,9,discharge,1,-10.067,3.356,10.0,9.9,3.5193,3.2499,26.7607,05-01-23_21.27_BCNP1s_protocol_HPPC_IN21700_30T_cycle_#1018.mat
BOOST_NEGPULSE_1S,1018,0.84645,2.51767,0.3291,9,charge,1,5.032,1.677,2.0,2.0,3.5261,3.6251,19.6745,05-01-23_21.27_BCNP1s_protocol_HPPC_IN21700_30T_cycle_#1018.mat
BOOST_NEGPULSE_1S,1018,0.84645,2.51767,0.3291,9,charge,1,5.032,1.677,10.0,9.9,3.5261,3.6487,24.3646,05-01-23_21.27_BCNP1s_protocol_HPPC_IN21700_30T_cycle_#1018.mat
BOOST_NEGPULSE_1S,1018,0.84645,2.51767,0.3288,9,discharge,2,-20.128,6.709,2.0,2.0,3.5207,3.1254,19.6393,05-01-23_21.27_BCNP1s_protocol_HPPC_IN21700_30T_cycle_#1018.mat
BOOST_NEGPULSE_1S,1018,0.84645,2.51767,0.3288,9,discharge,2,-20.128,6.709,10.0,9.9,3.5207,2.9966,26.0384,05-01-23_21.27_BCNP1s_protocol_HPPC_IN21700_30T_cycle_#1018.mat
BOOST_NEGPULSE_1S,1018,0.84645,2.51767,0.3291,9,charge,2,15.096,5.032,2.0,2.0,3.5313,3.7941,17.4086,05-01-23_21.27_BCNP1s_protocol_HPPC_IN21700_30T_cycle_#1018.mat
BOOST_NEGPULSE_1S,1018,0.84645,2.51767,0.3291,9,charge,2,15.096,5.032,10.0,9.9,3.5313,3.8493,21.0652,05-01-23_21.27_BCNP1s_protocol_HPPC_IN21700_30T_cycle_#1018.mat
BOOST_NEGPULSE_1S,1018,0.84645,2.51767,0.3288,9,discharge,3,-28.936,9.645,2.0,2.0,3.5219,2.9769,18.8347,05-01-23_21.27_BCNP1s_protocol_HPPC_IN21700_30T_cycle_#1018.mat
BOOST_NEGPULSE_1S,1018,0.84645,2.51767,0.3288,9,discharge,3,-28.936,9.645,10.0,9.9,3.5219,2.7579,26.4031,05-01-23_21.27_BCNP1s_protocol_HPPC_IN21700_30T_cycle_#1018.mat
BOOST_NEGPULSE_1S,1018,0.84645,2.51767,0.3292,9,charge,3,25.163,8.388,2.0,2.0,3.5365,3.9336,15.7811,05-01-23_21.27_BCNP1s_protocol_HPPC_IN21700_30T_cycle_#1018.mat
BOOST_NEGPULSE_1S,1018,0.84645,2.51767,0.3292,9,charge,3,25.163,8.388,10.0,9.9,3.5365,4.0101,18.8213,05-01-23_21.27_BCNP1s_protocol_HPPC_IN21700_30T_cycle_#1018.mat
BOOST_NEGPULSE_1S,1018,0.84645,2.51767,0.287,10,discharge,0,-2.516,0.839,2.0,1.9,3.4726,3.415,22.8908,05-01-23_21.27_BCNP1s_protocol_HPPC_IN21700_30T_cycle_#1018.mat
BOOST_NEGPULSE_1S,1018,0.84645,2.51767,0.287,10,discharge,0,-2.516,0.839,10.0,9.9,3.4726,3.3971,30.0044,05-01-23_21.27_BCNP1s_protocol_HPPC_IN21700_30T_cycle_#1018.mat
BOOST_NEGPULSE_1S,1018,0.84645,2.51767,0.2871,10,charge,0,1.259,0.42,2.0,1.9,3.4746,3.5021,21.8479,05-01-23_21.27_BCNP1s_protocol_HPPC_IN21700_30T_cycle_#1018.mat
BOOST_NEGPULSE_1S,1018,0.84645,2.51767,0.2871,10,charge,0,1.259,0.42,10.0,9.9,3.4746,3.5087,27.0914,05-01-23_21.27_BCNP1s_protocol_HPPC_IN21700_30T_cycle_#1018.mat
BOOST_NEGPULSE_1S,1018,0.84645,2.51767,0.287,10,discharge,1,-10.065,3.355,2.0,2.0,3.473,3.2466,22.4938,05-01-23_21.27_BCNP1s_protocol_HPPC_IN21700_30T_cycle_#1018.mat
BOOST_NEGPULSE_1S,1018,0.84645,2.51767,0.287,10,discharge,1,-10.065,3.355,10.0,9.9,3.473,3.1707,30.0348,05-01-23_21.27_BCNP1s_protocol_HPPC_IN21700_30T_cycle_#1018.mat
BOOST_NEGPULSE_1S,1018,0.84645,2.51767,0.2871,10,charge,1,5.034,1.678,2.0,1.9,3.4791,3.5821,20.4625,05-01-23_21.27_BCNP1s_protocol_HPPC_IN21700_30T_cycle_#1018.mat
BOOST_NEGPULSE_1S,1018,0.84645,2.51767,0.2871,10,charge,1,5.034,1.678,10.0,9.9,3.4791,3.605,25.0119,05-01-23_21.27_BCNP1s_protocol_HPPC_IN21700_30T_cycle_#1018.mat
BOOST_NEGPULSE_1S,1018,0.84645,2.51767,0.2869,10,discharge,2,-20.128,6.709,2.0,1.9,3.4731,3.0491,21.0652,05-01-23_21.27_BCNP1s_protocol_HPPC_IN21700_30T_cycle_#1018.mat
BOOST_NEGPULSE_1S,1018,0.84645,2.51767,0.2869,10,discharge,2,-20.128,6.709,10.0,9.9,3.4731,2.8546,30.7283,05-01-23_21.27_BCNP1s_protocol_HPPC_IN21700_30T_cycle_#1018.mat
BOOST_NEGPULSE_1S,1018,0.84645,2.51767,0.2872,10,charge,2,15.096,5.032,2.0,1.9,3.4854,3.7497,17.5079,05-01-23_21.27_BCNP1s_protocol_HPPC_IN21700_30T_cycle_#1018.mat
BOOST_NEGPULSE_1S,1018,0.84645,2.51767,0.2872,10,charge,2,15.096,5.032,10.0,9.9,3.4854,3.8063,21.2573,05-01-23_21.27_BCNP1s_protocol_HPPC_IN21700_30T_cycle_#1018.mat
BOOST_NEGPULSE_1S,1018,0.84645,2.51767,0.2868,10,discharge,3,-28.936,9.645,2.0,2.0,3.4743,2.8795,20.5557,05-01-23_21.27_BCNP1s_protocol_HPPC_IN21700_30T_cycle_#1018.mat
BOOST_NEGPULSE_1S,1018,0.84645,2.51767,0.2868,10,discharge,3,-28.936,9.645,10.0,9.9,3.4743,2.5313,32.5892,05-01-23_21.27_BCNP1s_protocol_HPPC_IN21700_30T_cycle_#1018.mat
BOOST_NEGPULSE_1S,1018,0.84645,2.51767,0.2873,10,charge,3,25.159,8.386,2.0,2.0,3.4897,3.8875,15.8114,05-01-23_21.27_BCNP1s_protocol_HPPC_IN21700_30T_cycle_#1018.mat
BOOST_NEGPULSE_1S,1018,0.84645,2.51767,0.2873,10,charge,3,25.159,8.386,10.0,9.9,3.4897,3.9686,19.0349,05-01-23_21.27_BCNP1s_protocol_HPPC_IN21700_30T_cycle_#1018.mat
BOOST_NEGPULSE_1S,1018,0.84645,2.51767,0.2451,11,discharge,0,-2.517,0.839,2.0,2.0,3.4328,3.3688,25.4321,05-01-23_21.27_BCNP1s_protocol_HPPC_IN21700_30T_cycle_#1018.mat
BOOST_NEGPULSE_1S,1018,0.84645,2.51767,0.2451,11,discharge,0,-2.517,0.839,10.0,9.9,3.4328,3.3454,34.7308,05-01-23_21.27_BCNP1s_protocol_HPPC_IN21700_30T_cycle_#1018.mat
BOOST_NEGPULSE_1S,1018,0.84645,2.51767,0.2451,11,charge,0,1.259,0.42,2.0,2.0,3.4363,3.4665,23.9892,05-01-23_21.27_BCNP1s_protocol_HPPC_IN21700_30T_cycle_#1018.mat
BOOST_NEGPULSE_1S,1018,0.84645,2.51767,0.2451,11,charge,0,1.259,0.42,10.0,9.9,3.4363,3.4737,29.7085,05-01-23_21.27_BCNP1s_protocol_HPPC_IN21700_30T_cycle_#1018.mat
BOOST_NEGPULSE_1S,1018,0.84645,2.51767,0.2451,11,discharge,1,-10.065,3.355,2.0,2.0,3.4339,3.1761,25.6135,05-01-23_21.27_BCNP1s_protocol_HPPC_IN21700_30T_cycle_#1018.mat
BOOST_NEGPULSE_1S,1018,0.84645,2.51767,0.2451,11,discharge,1,-10.065,3.355,10.0,9.9,3.4339,3.0478,38.3607,05-01-23_21.27_BCNP1s_protocol_HPPC_IN21700_30T_cycle_#1018.mat
BOOST_NEGPULSE_1S,1018,0.84645,2.51767,0.2452,11,charge,1,5.034,1.678,2.0,2.0,3.4431,3.5514,21.5146,05-01-23_21.27_BCNP1s_protocol_HPPC_IN21700_30T_cycle_#1018.mat
BOOST_NEGPULSE_1S,1018,0.84645,2.51767,0.2452,11,charge,1,5.034,1.678,10.0,9.9,3.4431,3.5704,25.289,05-01-23_21.27_BCNP1s_protocol_HPPC_IN21700_30T_cycle_#1018.mat
BOOST_NEGPULSE_1S,1018,0.84645,2.51767,0.245,11,discharge,2,-20.13,6.71,2.0,2.0,3.4355,2.9421,24.5107,05-01-23_21.27_BCNP1s_protocol_HPPC_IN21700_30T_cycle_#1018.mat
BOOST_NEGPULSE_1S,1018,0.84645,2.51767,0.245,11,discharge,2,-20.13,6.71,10.0,9.9,3.4355,2.5894,42.0318,05-01-23_21.27_BCNP1s_protocol_HPPC_IN21700_30T_cycle_#1018.mat
BOOST_NEGPULSE_1S,1018,0.84645,2.51767,0.2453,11,charge,2,15.097,5.032,2.0,2.0,3.4499,3.7148,17.5465,05-01-23_21.27_BCNP1s_protocol_HPPC_IN21700_30T_cycle_#1018.mat
BOOST_NEGPULSE_1S,1018,0.84645,2.51767,0.2453,11,charge,2,15.097,5.032,10.0,9.9,3.4499,3.7631,20.7458,05-01-23_21.27_BCNP1s_protocol_HPPC_IN21700_30T_cycle_#1018.mat
BOOST_NEGPULSE_1S,1018,0.84645,2.51767,0.2449,11,discharge,3,-28.926,9.642,2.0,2.0,3.4359,2.7434,23.9404,05-01-23_21.27_BCNP1s_protocol_HPPC_IN21700_30T_cycle_#1018.mat
BOOST_NEGPULSE_1S,1018,0.84645,2.51767,0.2449,11,discharge,3,-28.926,9.642,10.0,9.9,3.4359,2.4999,32.3584,05-01-23_21.27_BCNP1s_protocol_HPPC_IN21700_30T_cycle_#1018.mat
BOOST_NEGPULSE_1S,1018,0.84645,2.51767,0.2454,11,charge,3,25.161,8.387,2.0,2.0,3.453,3.8487,15.7267,05-01-23_21.27_BCNP1s_protocol_HPPC_IN21700_30T_cycle_#1018.mat
BOOST_NEGPULSE_1S,1018,0.84645,2.51767,0.2454,11,charge,3,25.161,8.387,10.0,9.9,3.453,3.9257,18.787,05-01-23_21.27_BCNP1s_protocol_HPPC_IN21700_30T_cycle_#1018.mat
BOOST_NEGPULSE_1S,1018,0.84645,2.51767,0.2032,12,discharge,0,-2.518,0.839,2.0,2.0,3.3872,3.3096,30.8132,05-01-23_21.27_BCNP1s_protocol_HPPC_IN21700_30T_cycle_#1018.mat
BOOST_NEGPULSE_1S,1018,0.84645,2.51767,0.2032,12,discharge,0,-2.518,0.839,10.0,9.9,3.3872,3.2677,47.4508,05-01-23_21.27_BCNP1s_protocol_HPPC_IN21700_30T_cycle_#1018.mat
BOOST_NEGPULSE_1S,1018,0.84645,2.51767,0.2032,12,charge,0,1.258,0.419,2.0,2.0,3.3918,3.4266,27.652,05-01-23_21.27_BCNP1s_protocol_HPPC_IN21700_30T_cycle_#1018.mat
BOOST_NEGPULSE_1S,1018,0.84645,2.51767,0.2032,12,charge,0,1.258,0.419,10.0,9.9,3.3918,3.4381,36.7898,05-01-23_21.27_BCNP1s_protocol_HPPC_IN21700_30T_cycle_#1018.mat
BOOST_NEGPULSE_1S,1018,0.84645,2.51767,0.2031,12,discharge,1,-10.063,3.354,2.0,1.9,3.3892,3.0688,31.8394,05-01-23_21.27_BCNP1s_protocol_HPPC_IN21700_30T_cycle_#1018.mat
BOOST_NEGPULSE_1S,1018,0.84645,2.51767,0.2031,12,discharge,1,-10.063,3.354,10.0,9.9,3.3892,2.8022,58.3325,05-01-23_21.27_BCNP1s_protocol_HPPC_IN21700_30T_cycle_#1018.mat
BOOST_NEGPULSE_1S,1018,0.84645,2.51767,0.2032,12,charge,1,5.034,1.678,2.0,2.0,3.403,3.5208,23.4032,05-01-23_21.27_BCNP1s_protocol_HPPC_IN21700_30T_cycle_#1018.mat
BOOST_NEGPULSE_1S,1018,0.84645,2.51767,0.2032,12,charge,1,5.034,1.678,10.0,9.9,3.403,3.546,28.4097,05-01-23_21.27_BCNP1s_protocol_HPPC_IN21700_30T_cycle_#1018.mat
BOOST_NEGPULSE_1S,1018,0.84645,2.51767,0.203,12,discharge,2,-19.757,6.586,2.0,2.0,3.3926,2.7505,32.4999,05-01-23_21.27_BCNP1s_protocol_HPPC_IN21700_30T_cycle_#1018.mat
BOOST_NEGPULSE_1S,1018,0.84645,2.51767,0.203,12,discharge,2,-19.757,6.586,10.0,9.9,3.3926,2.4999,45.184,05-01-23_21.27_BCNP1s_protocol_HPPC_IN21700_30T_cycle_#1018.mat
BOOST_NEGPULSE_1S,1018,0.84645,2.51767,0.2033,12,charge,2,15.096,5.032,2.0,2.0,3.4129,3.6879,18.2167,05-01-23_21.27_BCNP1s_protocol_HPPC_IN21700_30T_cycle_#1018.mat
BOOST_NEGPULSE_1S,1018,0.84645,2.51767,0.2033,12,charge,2,15.096,5.032,10.0,9.9,3.4129,3.7314,21.0983,05-01-23_21.27_BCNP1s_protocol_HPPC_IN21700_30T_cycle_#1018.mat
BOOST_NEGPULSE_1S,1018,0.84645,2.51767,0.203,12,discharge,3,-18.529,6.176,2.0,2.0,3.3934,2.4986,48.2919,05-01-23_21.27_BCNP1s_protocol_HPPC_IN21700_30T_cycle_#1018.mat
BOOST_NEGPULSE_1S,1018,0.84645,2.51767,0.203,12,discharge,3,-18.529,6.176,10.0,9.9,3.3934,2.4999,48.2217,05-01-23_21.27_BCNP1s_protocol_HPPC_IN21700_30T_cycle_#1018.mat
BOOST_NEGPULSE_1S,1018,0.84645,2.51767,0.2034,12,charge,3,25.161,8.387,2.0,2.0,3.4144,3.8232,16.2474,05-01-23_21.27_BCNP1s_protocol_HPPC_IN21700_30T_cycle_#1018.mat
BOOST_NEGPULSE_1S,1018,0.84645,2.51767,0.2034,12,charge,3,25.161,8.387,10.0,9.9,3.4144,3.8913,18.9539,05-01-23_21.27_BCNP1s_protocol_HPPC_IN21700_30T_cycle_#1018.mat
BOOST_NEGPULSE_1S,1056,0.8388,2.49492,1.0,0,discharge,0,-2.493,0.831,2.0,2.0,4.1214,4.0472,29.7693,05-08-23_04.09_BCNP1s_protocol_HPPC_IN21700_30T_cycle_#1056.mat
BOOST_NEGPULSE_1S,1056,0.8388,2.49492,1.0,0,discharge,0,-2.493,0.831,10.0,9.7,4.1214,4.0259,38.3149,05-08-23_04.09_BCNP1s_protocol_HPPC_IN21700_30T_cycle_#1056.mat
BOOST_NEGPULSE_1S,1056,0.8388,2.49492,1.0,0,charge,0,1.247,0.416,2.0,2.0,4.136,4.1817,36.6538,05-08-23_04.09_BCNP1s_protocol_HPPC_IN21700_30T_cycle_#1056.mat
BOOST_NEGPULSE_1S,1056,0.8388,2.49492,1.0,0,charge,0,1.247,0.416,10.0,9.9,4.136,4.1987,50.2887,05-08-23_04.09_BCNP1s_protocol_HPPC_IN21700_30T_cycle_#1056.mat
BOOST_NEGPULSE_1S,1056,0.8388,2.49492,0.9999,0,discharge,1,-9.967,3.322,2.0,2.0,4.1303,3.8514,27.9809,05-08-23_04.09_BCNP1s_protocol_HPPC_IN21700_30T_cycle_#1056.mat
BOOST_NEGPULSE_1S,1056,0.8388,2.49492,0.9999,0,discharge,1,-9.967,3.322,10.0,9.9,4.1303,3.8166,31.4723,05-08-23_04.09_BCNP1s_protocol_HPPC_IN21700_30T_cycle_#1056.mat
BOOST_NEGPULSE_1S,1056,0.8388,2.49492,1.0,0,charge,1,1.402,0.467,2.0,1.9,4.1411,4.2,41.9994,05-08-23_04.09_BCNP1s_protocol_HPPC_IN21700_30T_cycle_#1056.mat
BOOST_NEGPULSE_1S,1056,0.8388,2.49492,1.0,0,charge,1,1.402,0.467,10.0,9.9,4.1411,4.2,41.9994,05-08-23_04.09_BCNP1s_protocol_HPPC_IN21700_30T_cycle_#1056.mat
BOOST_NEGPULSE_1S,1056,0.8388,2.49492,0.9998,0,discharge,2,-19.938,6.646,2.0,2.0,4.1296,3.6622,23.4427,05-08-23_04.09_BCNP1s_protocol_HPPC_IN21700_30T_cycle_#1056.mat
BOOST_NEGPULSE_1S,1056,0.8388,2.49492,0.9998,0,discharge,2,-19.938,6.646,10.0,9.9,4.1296,3.6112,26.0006,05-08-23_04.09_BCNP1s_protocol_HPPC_IN21700_30T_cycle_#1056.mat
BOOST_NEGPULSE_1S,1056,0.8388,2.49492,1.0,0,charge,2,1.305,0.435,2.0,2.0,4.1469,4.2,40.6865,05-08-23_04.09_BCNP1s_protocol_HPPC_IN21700_30T_cycle_#1056.mat
BOOST_NEGPULSE_1S,1056,0.8388,2.49492,1.0,0,charge,2,1.305,0.435,10.0,9.9,4.1469,4.2,40.6865,05-08-23_04.09_BCNP1s_protocol_HPPC_IN21700_30T_cycle_#1056.mat
BOOST_NEGPULSE_1S,1056,0.8388,2.49492,0.9998,0,discharge,3,-28.661,9.554,2.0,2.0,4.1291,3.5208,21.224,05-08-23_04.09_BCNP1s_protocol_HPPC_IN21700_30T_cycle_#1056.mat
BOOST_NEGPULSE_1S,1056,0.8388,2.49492,0.9998,0,discharge,3,-28.661,9.554,10.0,9.9,4.1291,3.4506,23.6733,05-08-23_04.09_BCNP1s_protocol_HPPC_IN21700_30T_cycle_#1056.mat
BOOST_NEGPULSE_1S,1056,0.8388,2.49492,1.0,0,charge,3,1.239,0.413,2.0,2.0,4.1509,4.2,39.6383,05-08-23_04.09_BCNP1s_protocol_HPPC_IN21700_30T_cycle_#1056.mat
BOOST_NEGPULSE_1S,1056,0.8388,2.49492,1.0,0,charge,3,1.239,0.413,10.0,9.6,4.1509,4.2001,39.7191,05-08-23_04.09_BCNP1s_protocol_HPPC_IN21700_30T_cycle_#1056.mat
BOOST_NEGPULSE_1S,1056,0.8388,2.49492,0.9584,1,discharge,0,-2.493,0.831,2.0,2.0,4.086,4.0143,28.7663,05-08-23_04.09_BCNP1s_protocol_HPPC_IN21700_30T_cycle_#1056.mat
BOOST_NEGPULSE_1S,1056,0.8388,2.49492,0.9584,1,discharge,0,-2.493,0.831,10.0,9.9,4.086,4.001,34.1023,05-08-23_04.09_BCNP1s_protocol_HPPC_IN21700_30T_cycle_#1056.mat
BOOST_NEGPULSE_1S,1056,0.8388,2.49492,0.9585,1,charge,0,1.247,0.416,2.0,2.0,4.088,4.1242,29.0343,05-08-23_04.09_BCNP1s_protocol_HPPC_IN21700_30T_cycle_#1056.mat
BOOST_NEGPULSE_1S,1056,0.8388,2.49492,0.9585,1,charge,0,1.247,0.416,10.0,9.9,4.088,4.1323,35.531,05-08-23_04.09_BCNP1s_protocol_HPPC_IN21700_30T_cycle_#1056.mat
BOOST_NEGPULSE_1S,1056,0.8388,2.49492,0.9584,1,discharge,1,-9.969,3.323,2.0,2.0,4.0864,3.837,25.0173,05-08-23_04.09_BCNP1s_protocol_HPPC_IN21700_30T_cycle_#1056.mat
BOOST_NEGPULSE_1S,1056,0.8388,2.49492,0.9584,1,discharge,1,-9.969,3.323,10.0,9.9,4.0864,3.8017,28.5582,05-08-23_04.09_BCNP1s_protocol_HPPC_IN21700_30T_cycle_#1056.mat
BOOST_NEGPULSE_1S,1056,0.8388,2.49492,0.9585,1,charge,1,3.474,1.158,2.0,2.0,4.0915,4.2,31.2347,05-08-23_04.09_BCNP1s_protocol_HPPC_IN21700_30T_cycle_#1056.mat
BOOST_NEGPULSE_1S,1056,0.8388,2.49492,0.9585,1,charge,1,3.474,1.158,10.0,9.9,4.0915,4.2,31.2347,05-08-23_04.09_BCNP1s_protocol_HPPC_IN21700_30T_cycle_#1056.mat
BOOST_NEGPULSE_1S,1056,0.8388,2.49492,0.9583,1,discharge,2,-19.938,6.646,2.0,2.0,4.087,3.6551,21.6622,05-08-23_04.09_BCNP1s_protocol_HPPC_IN21700_30T_cycle_#1056.mat
BOOST_NEGPULSE_1S,1056,0.8388,2.49492,0.9583,1,discharge,2,-19.938,6.646,10.0,9.9,4.087,3.5952,24.6665,05-08-23_04.09_BCNP1s_protocol_HPPC_IN21700_30T_cycle_#1056.mat
BOOST_NEGPULSE_1S,1056,0.8388,2.49492,0.9585,1,charge,2,3.352,1.117,2.0,1.9,4.0956,4.2,31.1419,05-08-23_04.09_BCNP1s_protocol_HPPC_IN21700_30T_cycle_#1056.mat
BOOST_NEGPULSE_1S,1056,0.8388,2.49492,0.9585,1,charge,2,3.352,1.117,10.0,9.9,4.0956,4.2,31.1419,05-08-23_04.09_BCNP1s_protocol_HPPC_IN21700_30T_cycle_#1056.mat
BOOST_NEGPULSE_1S,1056,0.8388,2.49492,0.9582,1,discharge,3,-28.661,9.554,2.0,2.0,4.0882,3.5166,19.9435,05-08-23_04.09_BCNP1s_protocol_HPPC_IN21700_30T_cycle_#1056.mat
BOOST_NEGPULSE_1S,1056,0.8388,2.49492,0.9582,1,discharge,3,-28.661,9.554,10.0,9.9,4.0882,3.4329,22.8638,05-08-23_04.09_BCNP1s_protocol_HPPC_IN21700_30T_cycle_#1056.mat
BOOST_NEGPULSE_1S,1056,0.8388,2.49492,0.9585,1,charge,3,3.187,1.062,2.0,2.0,4.0996,4.2,31.505,05-08-23_04.09_BCNP1s_protocol_HPPC_IN21700_30T_cycle_#1056.mat
BOOST_NEGPULSE_1S,1056,0.8388,2.49492,0.9585,1,charge,3,3.187,1.062,10.0,9.9,4.0996,4.2,31.505,05-08-23_04.09_BCNP1s_protocol_HPPC_IN21700_30T_cycle_#1056.mat
BOOST_NEGPULSE_1S,1056,0.8388,2.49492,0.9169,2,discharge,0,-2.493,0.831,2.0,2.0,4.0736,4.0088,25.998,05-08-23_04.09_BCNP1s_protocol_HPPC_IN21700_30T_cycle_#1056.mat
BOOST_NEGPULSE_1S,1056,0.8388,2.49492,0.9169,2,discharge,0,-2.493,0.831,10.0,9.9,4.0736,3.9934,32.1765,05-08-23_04.09_BCNP1s_protocol_HPPC_IN21700_30T_cycle_#1056.mat
BOOST_NEGPULSE_1S,1056,0.8388,2.49492,0.9169,2,charge,0,1.247,0.416,2.0,2.0,4.0756,4.1078,25.8282,05-08-23_04.09_BCNP1s_protocol_HPPC_IN21700_30T_cycle_#1056.mat
BOOST_NEGPULSE_1S,1056,0.8388,2.49492,0.9169,2,charge,0,1.247,0.416,10.0,9.9,4.0756,4.1142,30.9617,05-08-23_04.09_BCNP1s_protocol_HPPC_IN21700_30T_cycle_#1056.mat
BOOST_NEGPULSE_1S,1056,0.8388,2.49492,0.9168,2,discharge,1,-9.969,3.323,2.0,2.0,4.074,3.8387,23.6025,05-08-23_04.09_BCNP1s_protocol_HPPC_IN21700_30T_cycle_#1056.mat
BOOST_NEGPULSE_1S,1056,0.8388,2.49492,0.9168,2,discharge,1,-9.969,3.323,10.0,9.9,4.074,3.7919,28.2969,05-08-23_04.09_BCNP1s_protocol_HPPC_IN21700_30T_cycle_#1056.mat
BOOST_NEGPULSE_1S,1056,0.8388,2.49492,0.917,2,charge,1,4.534,1.511,2.0,2.0,4.0788,4.2001,26.7522,05-08-23_04.09_BCNP1s_protocol_HPPC_IN21700_30T_cycle_#1056.mat
BOOST_NEGPULSE_1S,1056,0.8388,2.49492,0.917,2,charge,1,4.534,1.511,10.0,9.9,4.0788,4.2001,26.7522,05-08-23_04.09_BCNP1s_protocol_HPPC_IN21700_30T_cycle_#1056.mat
BOOST_NEGPULSE_1S,1056,0.8388,2.49492,0.9168,2,discharge,2,-19.938,6.646,2.0,2.0,4.0746,3.6575,20.9199,05-08-23_04.09_BCNP1s_protocol_HPPC_IN21700_30T_cycle_#1056.mat
BOOST_NEGPULSE_1S,1056,0.8388,2.49492,0.9168,2,discharge,2,-19.938,6.646,10.0,9.9,4.0746,3.5823,24.6915,05-08-23_04.09_BCNP1s_protocol_HPPC_IN21700_30T_cycle_#1056.mat
BOOST_NEGPULSE_1S,1056,0.8388,2.49492,0.917,2,charge,2,4.456,1.485,2.0,1.9,4.0816,4.2,26.5709,05-08-23_04.09_BCNP1s_protocol_HPPC_IN21700_30T_cycle_#1056.mat
BOOST_NEGPULSE_1S,1056,0.8388,2.49492,0.917,2,charge,2,4.456,1.485,10.0,9.9,4.0816,4.2,26.5709,05-08-23_04.09_BCNP1s_protocol_HPPC_IN21700_30T_cycle_#1056.mat
BOOST_NEGPULSE_1S,1056,0.8388,2.49492,0.9167,2,discharge,3,-28.66,9.553,2.0,2.0,4.0758,3.5194,19.4138,05-08-23_04.09_BCNP1s_protocol_HPPC_IN21700_30T_cycle_#1056.mat
BOOST_NEGPULSE_1S,1056,0.8388,2.49492,0.9167,2,discharge,3,-28.66,9.553,10.0,9.9,4.0758,3.4195,22.8995,05-08-23_04.09_BCNP1s_protocol_HPPC_IN21700_30T_cycle_#1056.mat
BOOST_NEGPULSE_1S,1056,0.8388,2.49492,0.917,2,charge,3,4.336,1.445,2.0,2.0,4.0839,4.2,26.7758,05-08-23_04.09_BCNP1s_protocol_HPPC_IN21700_30T_cycle_#1056.mat
BOOST_NEGPULSE_1S,1056,0.8388,2.49492,0.917,2,charge,3,4.336,1.445,10.0,9.9,4.0839,4.2,26.7758,05-08-23_04.09_BCNP1s_protocol_HPPC_IN21700_30T_cycle_#1056.mat
BOOST_NEGPULSE_1S,1056,0.8388,2.49492,0.8338,3,discharge,0,-2.494,0.832,2.0,1.9,3.9944,3.9388,22.289,05-08-23_04.09_BCNP1s_protocol_HPPC_IN21700_30T_cycle_#1056.mat
BOOST_NEGPULSE_1S,1056,0.8388,2.49492,0.8338,3,discharge,0,-2.494,0.832,10.0,9.9,3.9944,3.9192,30.1463,05-08-23_04.09_BCNP1s_protocol_HPPC_IN21700_30T_cycle_#1056.mat
BOOST_NEGPULSE_1S,1056,0.8388,2.49492,0.8339,3,charge,0,1.247,0.416,2.0,2.0,3.9981,4.0258,22.2204,05-08-23_04.09_BCNP1s_protocol_HPPC_IN21700_30T_cycle_#1056.mat
BOOST_NEGPULSE_1S,1056,0.8388,2.49492,0.8339,3,charge,0,1.247,0.416,10.0,9.9,3.9981,4.0341,28.8785,05-08-23_04.09_BCNP1s_protocol_HPPC_IN21700_30T_cycle_#1056.mat
BOOST_NEGPULSE_1S,1056,0.8388,2.49492,0.8338,3,discharge,1,-9.969,3.323,2.0,2.0,3.9964,3.7824,21.4674,05-08-23_04.09_BCNP1s_protocol_HPPC_IN21700_30T_cycle_#1056.mat
BOOST_NEGPULSE_1S,1056,0.8388,2.49492,0.8338,3,discharge,1,-9.969,3.323,10.0,9.9,3.9964,3.7279,26.9346,05-08-23_04.09_BCNP1s_protocol_HPPC_IN21700_30T_cycle_#1056.mat
BOOST_NEGPULSE_1S,1056,0.8388,2.49492,0.8339,3,charge,1,4.986,1.662,2.0,2.0,4.0037,4.109,21.1213,05-08-23_04.09_BCNP1s_protocol_HPPC_IN21700_30T_cycle_#1056.mat
BOOST_NEGPULSE_1S,1056,0.8388,2.49492,0.8339,3,charge,1,4.986,1.662,10.0,9.9,4.0037,4.137,26.7375,05-08-23_04.09_BCNP1s_protocol_HPPC_IN21700_30T_cycle_#1056.mat
BOOST_NEGPULSE_1S,1056,0.8388,2.49492,0.8337,3,discharge,2,-19.937,6.646,2.0,2.0,3.9976,3.6074,19.5717,05-08-23_04.09_BCNP1s_protocol_HPPC_IN21700_30T_cycle_#1056.mat
BOOST_NEGPULSE_1S,1056,0.8388,2.49492,0.8337,3,discharge,2,-19.937,6.646,10.0,9.9,3.9976,3.5263,23.6395,05-08-23_04.09_BCNP1s_protocol_HPPC_IN21700_30T_cycle_#1056.mat
BOOST_NEGPULSE_1S,1056,0.8388,2.49492,0.834,3,charge,2,8.759,2.92,2.0,1.9,4.0086,4.2001,21.8627,05-08-23_04.09_BCNP1s_protocol_HPPC_IN21700_30T_cycle_#1056.mat
BOOST_NEGPULSE_1S,1056,0.8388,2.49492,0.834,3,charge,2,8.759,2.92,10.0,9.9,4.0086,4.2,21.8513,05-08-23_04.09_BCNP1s_protocol_HPPC_IN21700_30T_cycle_#1056.mat
BOOST_NEGPULSE_1S,1056,0.8388,2.49492,0.8336,3,discharge,3,-28.66,9.553,2.0,2.0,3.999,3.4721,18.3845,05-08-23_04.09_BCNP1s_protocol_HPPC_IN21700_30T_cycle_#1056.mat
BOOST_NEGPULSE_1S,1056,0.8388,2.49492,0.8336,3,discharge,3,-28.66,9.553,10.0,9.9,3.999,3.3664,22.0726,05-08-23_04.09_BCNP1s_protocol_HPPC_IN21700_30T_cycle_#1056.mat
BOOST_NEGPULSE_1S,1056,0.8388,2.49492,0.834,3,charge,3,8.687,2.896,2.0,1.9,4.0122,4.2,21.6183,05-08-23_04.09_BCNP1s_protocol_HPPC_IN21700_30T_cycle_#1056.mat
BOOST_NEGPULSE_1S,1056,0.8388,2.49492,0.834,3,charge,3,8.687,2.896,10.0,9.9,4.0122,4.2,21.6183,05-08-23_04.09_BCNP1s_protocol_HPPC_IN21700_30T_cycle_#1056.mat
BOOST_NEGPULSE_1S,1056,0.8388,2.49492,0.7507,4,discharge,0,-2.493,0.831,2.0,2.0,3.9053,3.8533,20.8609,05-08-23_04.09_BCNP1s_protocol_HPPC_IN21700_30T_cycle_#1056.mat
BOOST_NEGPULSE_1S,1056,0.8388,2.49492,0.7507,4,discharge,0,-2.493,0.831,10.0,9.9,3.9053,3.8368,27.4802,05-08-23_04.09_BCNP1s_protocol_HPPC_IN21700_30T_cycle_#1056.mat
BOOST_NEGPULSE_1S,1056,0.8388,2.49492,0.7508,4,charge,0,1.246,0.415,2.0,2.0,3.9074,3.9328,20.3771,05-08-23_04.09_BCNP1s_protocol_HPPC_IN21700_30T_cycle_#1056.mat
BOOST_NEGPULSE_1S,1056,0.8388,2.49492,0.7508,4,charge,0,1.246,0.415,10.0,9.9,3.9074,3.9398,25.9928,05-08-23_04.09_BCNP1s_protocol_HPPC_IN21700_30T_cycle_#1056.mat
BOOST_NEGPULSE_1S,1056,0.8388,2.49492,0.7507,4,discharge,1,-9.969,3.323,2.0,2.0,3.9057,3.7079,19.8425,05-08-23_04.09_BCNP1s_protocol_HPPC_IN21700_30T_cycle_#1056.mat
BOOST_NEGPULSE_1S,1056,0.8388,2.49492,0.7507,4,discharge,1,-9.969,3.323,10.0,9.9,3.9057,3.661,24.5473,05-08-23_04.09_BCNP1s_protocol_HPPC_IN21700_30T_cycle_#1056.mat
BOOST_NEGPULSE_1S,1056,0.8388,2.49492,0.7508,4,charge,1,4.984,1.661,2.0,2.0,3.9118,4.0095,19.6047,05-08-23_04.09_BCNP1s_protocol_HPPC_IN21700_30T_cycle_#1056.mat
BOOST_NEGPULSE_1S,1056,0.8388,2.49492,0.7508,4,charge,1,4.984,1.661,10.0,9.9,3.9118,4.0333,24.3805,05-08-23_04.09_BCNP1s_protocol_HPPC_IN21700_30T_cycle_#1056.mat
BOOST_NEGPULSE_1S,1056,0.8388,2.49492,0.7506,4,discharge,2,-19.937,6.646,2.0,1.9,3.9059,3.5423,18.2374,05-08-23_04.09_BCNP1s_protocol_HPPC_IN21700_30T_cycle_#1056.mat
BOOST_NEGPULSE_1S,1056,0.8388,2.49492,0.7506,4,discharge,2,-19.937,6.646,10.0,9.9,3.9059,3.4644,22.1448,05-08-23_04.09_BCNP1s_protocol_HPPC_IN21700_30T_cycle_#1056.mat
BOOST_NEGPULSE_1S,1056,0.8388,2.49492,0.7509,4,charge,2,14.866,4.955,2.0,1.9,3.9161,4.1762,17.4963,05-08-23_04.09_BCNP1s_protocol_HPPC_IN21700_30T_cycle_#1056.mat
BOOST_NEGPULSE_1S,1056,0.8388,2.49492,0.7509,4,charge,2,14.866,4.955,10.0,9.9,3.9161,4.2,19.0973,05-08-23_04.09_BCNP1s_protocol_HPPC_IN21700_30T_cycle_#1056.mat
BOOST_NEGPULSE_1S,1056,0.8388,2.49492,0.7505,4,discharge,3,-28.661,9.554,2.0,2.0,3.9066,3.4092,17.3546,05-08-23_04.09_BCNP1s_protocol_HPPC_IN21700_30T_cycle_#1056.mat
BOOST_NEGPULSE_1S,1056,0.8388,2.49492,0.7505,4,discharge,3,-28.661,9.554,10.0,9.9,3.9066,3.3053,20.9797,05-08-23_04.09_BCNP1s_protocol_HPPC_IN21700_30T_cycle_#1056.mat
BOOST_NEGPULSE_1S,1056,0.8388,2.49492,0.7509,4,charge,3,15.056,5.019,2.0,2.0,3.9182,4.2003,18.7367,05-08-23_04.09_BCNP1s_protocol_HPPC_IN21700_30T_cycle_#1056.mat
BOOST_NEGPULSE_1S,1056,0.8388,2.49492,0.7509,4,charge,3,15.056,5.019,10.0,9.9,3.9182,4.2002,18.7301,05-08-23_04.09_BCNP1s_protocol_HPPC_IN21700_30T_cycle_#1056.mat
BOOST_NEGPULSE_1S,1056,0.8388,2.49492,0.6677,5,discharge,0,-2.494,0.831,2.0,2.0,3.8226,3.775,19.0827,05-08-23_04.09_BCNP1s_protocol_HPPC_IN21700_30T_cycle_#1056.mat
BOOST_NEGPULSE_1S,1056,0.8388,2.49492,0.6677,5,discharge,0,-2.494,0.831,10.0,9.9,3.8226,3.7609,24.7354,05-08-23_04.09_BCNP1s_protocol_HPPC_IN21700_30T_cycle_#1056.mat
BOOST_NEGPULSE_1S,1056,0.8388,2.49492,0.6677,5,charge,0,1.247,0.416,2.0,1.9,3.8243,3.8485,19.4081,05-08-23_04.09_BCNP1s_protocol_HPPC_IN21700_30T_cycle_#1056.mat
BOOST_NEGPULSE_1S,1056,0.8388,2.49492,0.6677,5,charge,0,1.247,0.416,10.0,9.9,3.8243,3.855,24.6211,05-08-23_04.09_BCNP1s_protocol_HPPC_IN21700_30T_cycle_#1056.mat
BOOST_NEGPULSE_1S,1056,0.8388,2.49492,0.6676,5,discharge,1,-9.969,3.323,2.0,2.0,3.8237,3.6365,18.7788,05-08-23_04.09_BCNP1s_protocol_HPPC_IN21700_30T_cycle_#1056.mat
BOOST_NEGPULSE_1S,1056,0.8388,2.49492,0.6676,5,discharge,1,-9.969,3.323,10.0,9.9,3.8237,3.5893,23.5136,05-08-23_04.09_BCNP1s_protocol_HPPC_IN21700_30T_cycle_#1056.mat
BOOST_NEGPULSE_1S,1056,0.8388,2.49492,0.6677,5,charge,1,4.984,1.661,2.0,2.0,3.8289,3.921,18.4799,05-08-23_04.09_BCNP1s_protocol_HPPC_IN21700_30T_cycle_#1056.mat
BOOST_NEGPULSE_1S,1056,0.8388,2.49492,0.6677,5,charge,1,4.984,1.661,10.0,9.9,3.8289,3.9421,22.7136,05-08-23_04.09_BCNP1s_protocol_HPPC_IN21700_30T_cycle_#1056.mat
BOOST_NEGPULSE_1S,1056,0.8388,2.49492,0.6675,5,discharge,2,-19.939,6.646,2.0,2.0,3.8241,3.4716,17.6789,05-08-23_04.09_BCNP1s_protocol_HPPC_IN21700_30T_cycle_#1056.mat
BOOST_NEGPULSE_1S,1056,0.8388,2.49492,0.6675,5,discharge,2,-19.939,6.646,10.0,9.9,3.8241,3.3907,21.7363,05-08-23_04.09_BCNP1s_protocol_HPPC_IN21700_30T_cycle_#1056.mat
BOOST_NEGPULSE_1S,1056,0.8388,2.49492,0.6678,5,charge,2,14.955,4.985,2.0,2.0,3.8329,4.0846,16.8305,05-08-23_04.09_BCNP1s_protocol_HPPC_IN21700_30T_cycle_#1056.mat
BOOST_NEGPULSE_1S,1056,0.8388,2.49492,0.6678,5,charge,2,14.955,4.985,10.0,9.9,3.8329,4.136,20.2675,05-08-23_04.09_BCNP1s_protocol_HPPC_IN21700_30T_cycle_#1056.mat
BOOST_NEGPULSE_1S,1056,0.8388,2.49492,0.6675,5,discharge,3,-28.66,9.553,2.0,1.9,3.8244,3.3438,16.769,05-08-23_04.09_BCNP1s_protocol_HPPC_IN21700_30T_cycle_#1056.mat
BOOST_NEGPULSE_1S,1056,0.8388,2.49492,0.6675,5,discharge,3,-28.66,9.553,10.0,9.9,3.8244,3.2297,20.7502,05-08-23_04.09_BCNP1s_protocol_HPPC_IN21700_30T_cycle_#1056.mat
BOOST_NEGPULSE_1S,1056,0.8388,2.49492,0.6679,5,charge,3,21.25,7.083,2.0,2.0,3.8358,4.2001,17.1435,05-08-23_04.09_BCNP1s_protocol_HPPC_IN21700_30T_cycle_#1056.mat
BOOST_NEGPULSE_1S,1056,0.8388,2.49492,0.6679,5,charge,3,21.25,7.083,10.0,9.9,3.8358,4.2,17.1388,05-08-23_04.09_BCNP1s_protocol_HPPC_IN21700_30T_cycle_#1056.mat
BOOST_NEGPULSE_1S,1056,0.8388,2.49492,0.5846,6,discharge,0,-2.493,0.831,2.0,2.0,3.7397,3.693,18.734,05-08-23_04.09_BCNP1s_protocol_HPPC_IN21700_30T_cycle_#1056.mat
BOOST_NEGPULSE_1S,1056,0.8388,2.49492,0.5846,6,discharge,0,-2.493,0.831,10.0,9.9,3.7397,3.6786,24.5106,05-08-23_04.09_BCNP1s_protocol_HPPC_IN21700_30T_cycle_#1056.mat
BOOST_NEGPULSE_1S,1056,0.8388,2.49492,0.5846,6,charge,0,1.247,0.416,2.0,2.0,3.7424,3.7659,18.8513,05-08-23_04.09_BCNP1s_protocol_HPPC_IN21700_30T_cycle_#1056.mat
BOOST_NEGPULSE_1S,1056,0.8388,2.49492,0.5846,6,charge,0,1.247,0.416,10.0,9.9,3.7424,3.7724,24.0655,05-08-23_04.09_BCNP1s_protocol_HPPC_IN21700_30T_cycle_#1056.mat
BOOST_NEGPULSE_1S,1056,0.8388,2.49492,0.5845,6,discharge,1,-9.97,3.323,2.0,2.0,3.7412,3.5558,18.5963,05-08-23_04.09_BCNP1s_protocol_HPPC_IN21700_30T_cycle_#1056.mat
BOOST_NEGPULSE_1S,1056,0.8388,2.49492,0.5845,6,discharge,1,-9.97,3.323,10.0,9.9,3.7412,3.5056,23.6316,05-08-23_04.09_BCNP1s_protocol_HPPC_IN21700_30T_cycle_#1056.mat
BOOST_NEGPULSE_1S,1056,0.8388,2.49492,0.5847,6,charge,1,4.984,1.661,2.0,2.0,3.7468,3.8379,18.2781,05-08-23_04.09_BCNP1s_protocol_HPPC_IN21700_30T_cycle_#1056.mat
BOOST_NEGPULSE_1S,1056,0.8388,2.49492,0.5847,6,charge,1,4.984,1.661,10.0,9.9,3.7468,3.8603,22.7724,05-08-23_04.09_BCNP1s_protocol_HPPC_IN21700_30T_cycle_#1056.mat
BOOST_NEGPULSE_1S,1056,0.8388,2.49492,0.5844,6,discharge,2,-19.937,6.646,2.0,1.9,3.7418,3.3927,17.5102,05-08-23_04.09_BCNP1s_protocol_HPPC_IN21700_30T_cycle_#1056.mat
BOOST_NEGPULSE_1S,1056,0.8388,2.49492,0.5844,6,discharge,2,-19.937,6.646,10.0,9.9,3.7418,3.3056,21.8789,05-08-23_04.09_BCNP1s_protocol_HPPC_IN21700_30T_cycle_#1056.mat
BOOST_NEGPULSE_1S,1056,0.8388,2.49492,0.5848,6,charge,2,14.956,4.985,2.0,2.0,3.7499,4.001,16.7892,05-08-23_04.09_BCNP1s_protocol_HPPC_IN21700_30T_cycle_#1056.mat
BOOST_NEGPULSE_1S,1056,0.8388,2.49492,0.5848,6,charge,2,14.956,4.985,10.0,9.9,3.7499,4.0505,20.099,05-08-23_04.09_BCNP1s_protocol_HPPC_IN21700_30T_cycle_#1056.mat
BOOST_NEGPULSE_1S,1056,0.8388,2.49492,0.5844,6,discharge,3,-28.661,9.554,2.0,2.0,3.7424,3.2592,16.8591,05-08-23_04.09_BCNP1s_protocol_HPPC_IN21700_30T_cycle_#1056.mat
BOOST_NEGPULSE_1S,1056,0.8388,2.49492,0.5844,6,discharge,3,-28.661,9.554,10.0,9.9,3.7424,3.143,20.9134,05-08-23_04.09_BCNP1s_protocol_HPPC_IN21700_30T_cycle_#1056.mat
BOOST_NEGPULSE_1S,1056,0.8388,2.49492,0.5848,6,charge,3,24.924,8.308,2.0,2.0,3.7536,4.1403,15.5152,05-08-23_04.09_BCNP1s_protocol_HPPC_IN21700_30T_cycle_#1056.mat
BOOST_NEGPULSE_1S,1056,0.8388,2.49492,0.5848,6,charge,3,24.924,8.308,10.0,9.9,3.7536,4.2001,17.9145,05-08-23_04.09_BCNP1s_protocol_HPPC_IN21700_30T_cycle_#1056.mat
BOOST_NEGPULSE_1S,1056,0.8388,2.49492,0.5015,7,discharge,0,-2.492,0.831,2.0,2.0,3.6608,3.6141,18.7377,05-08-23_04.09_BCNP1s_protocol_HPPC_IN21700_30T_cycle_#1056.mat
BOOST_NEGPULSE_1S,1056,0.8388,2.49492,0.5015,7,discharge,0,-2.492,0.831,10.0,9.9,3.6608,3.6007,24.1143,05-08-23_04.09_BCNP1s_protocol_HPPC_IN21700_30T_cycle_#1056.mat
