Repository: KikETs/ECM_HYBRID_BMS_JOINT

## Results

| Arm | Model | Size | Protocol | Result | Worst cell |
|---|---|---|---|---|---|
| SOP | 2RC table + trim (A8) | 4 effective coefficients, 2 EW states | leave-one-cell-out | usable current 69.6 % discharge, 59.5 % charge (τ = 10 s) | 59.9 % / 53.5 % (BOOST_REST) |
| SOH | dQ/dV ridge | 65 coefficients | leave-one-cell-out | RMSE 0.0094, bias −0.0005 | 0.0130 (BOOST_REST) |
| SOC | 2RC EKF, low-current gate | 3 states | leave-one-cell-out | **2.34 %p** over six sensor disturbances on estimated SOH (2.325 on true SOH), per cell 2.00–2.75 | 4.60 %p (BOOST_NEGPULSE_1S, current offset −0.10 A) |

The SOH arm was a 10,945-parameter CNN until the second audit round. Nested

File: analysis/uypydj_hppc_resistance.csv (part 168 of 225)
protocol,cycle,SOH,CAP_Ah,SOC,soc_group,direction,rate_rank,I_A,CRate_rated,tau_s,tau_actual_s,V_pre_V,V_tau_V,R_mOhm,file
BOOST_NEGPULSE_1S,1056,0.8388,2.49492,0.5016,7,charge,0,1.247,0.416,2.0,2.0,3.6634,3.6867,18.6908,05-08-23_04.09_BCNP1s_protocol_HPPC_IN21700_30T_cycle_#1056.mat
BOOST_NEGPULSE_1S,1056,0.8388,2.49492,0.5016,7,charge,0,1.247,0.416,10.0,9.9,3.6634,3.6928,23.5841,05-08-23_04.09_BCNP1s_protocol_HPPC_IN21700_30T_cycle_#1056.mat
BOOST_NEGPULSE_1S,1056,0.8388,2.49492,0.5015,7,discharge,1,-9.969,3.323,2.0,2.0,3.6621,3.4766,18.6084,05-08-23_04.09_BCNP1s_protocol_HPPC_IN21700_30T_cycle_#1056.mat
BOOST_NEGPULSE_1S,1056,0.8388,2.49492,0.5015,7,discharge,1,-9.969,3.323,10.0,9.9,3.6621,3.4291,23.3734,05-08-23_04.09_BCNP1s_protocol_HPPC_IN21700_30T_cycle_#1056.mat
BOOST_NEGPULSE_1S,1056,0.8388,2.49492,0.5016,7,charge,1,4.984,1.661,2.0,2.0,3.6676,3.7586,18.2592,05-08-23_04.09_BCNP1s_protocol_HPPC_IN21700_30T_cycle_#1056.mat
BOOST_NEGPULSE_1S,1056,0.8388,2.49492,0.5016,7,charge,1,4.984,1.661,10.0,9.9,3.6676,3.7805,22.6534,05-08-23_04.09_BCNP1s_protocol_HPPC_IN21700_30T_cycle_#1056.mat
BOOST_NEGPULSE_1S,1056,0.8388,2.49492,0.5014,7,discharge,2,-19.939,6.646,2.0,2.0,3.6627,3.3114,17.6187,05-08-23_04.09_BCNP1s_protocol_HPPC_IN21700_30T_cycle_#1056.mat
BOOST_NEGPULSE_1S,1056,0.8388,2.49492,0.5014,7,discharge,2,-19.939,6.646,10.0,9.9,3.6627,3.2276,21.8216,05-08-23_04.09_BCNP1s_protocol_HPPC_IN21700_30T_cycle_#1056.mat
BOOST_NEGPULSE_1S,1056,0.8388,2.49492,0.5017,7,charge,2,14.955,4.985,2.0,2.0,3.6717,3.9214,16.6968,05-08-23_04.09_BCNP1s_protocol_HPPC_IN21700_30T_cycle_#1056.mat
BOOST_NEGPULSE_1S,1056,0.8388,2.49492,0.5017,7,charge,2,14.955,4.985,10.0,9.9,3.6717,3.9701,19.9532,05-08-23_04.09_BCNP1s_protocol_HPPC_IN21700_30T_cycle_#1056.mat
BOOST_NEGPULSE_1S,1056,0.8388,2.49492,0.5013,7,discharge,3,-28.661,9.554,2.0,2.0,3.6631,3.1795,16.8731,05-08-23_04.09_BCNP1s_protocol_HPPC_IN21700_30T_cycle_#1056.mat
BOOST_NEGPULSE_1S,1056,0.8388,2.49492,0.5013,7,discharge,3,-28.661,9.554,10.0,9.9,3.6631,3.062,20.9728,05-08-23_04.09_BCNP1s_protocol_HPPC_IN21700_30T_cycle_#1056.mat
BOOST_NEGPULSE_1S,1056,0.8388,2.49492,0.5017,7,charge,3,24.922,8.307,2.0,2.0,3.6748,4.0604,15.4723,05-08-23_04.09_BCNP1s_protocol_HPPC_IN21700_30T_cycle_#1056.mat
BOOST_NEGPULSE_1S,1056,0.8388,2.49492,0.5017,7,charge,3,24.922,8.307,10.0,9.9,3.6748,4.1311,18.3091,05-08-23_04.09_BCNP1s_protocol_HPPC_IN21700_30T_cycle_#1056.mat
BOOST_NEGPULSE_1S,1056,0.8388,2.49492,0.4185,8,discharge,0,-2.493,0.831,2.0,2.0,3.5986,3.5487,20.0193,05-08-23_04.09_BCNP1s_protocol_HPPC_IN21700_30T_cycle_#1056.mat
BOOST_NEGPULSE_1S,1056,0.8388,2.49492,0.4185,8,discharge,0,-2.493,0.831,10.0,9.9,3.5986,3.5348,25.5958,05-08-23_04.09_BCNP1s_protocol_HPPC_IN21700_30T_cycle_#1056.mat
BOOST_NEGPULSE_1S,1056,0.8388,2.49492,0.4185,8,charge,0,1.246,0.415,2.0,2.0,3.6004,3.6249,19.655,05-08-23_04.09_BCNP1s_protocol_HPPC_IN21700_30T_cycle_#1056.mat
BOOST_NEGPULSE_1S,1056,0.8388,2.49492,0.4185,8,charge,0,1.246,0.415,10.0,9.9,3.6004,3.631,24.5487,05-08-23_04.09_BCNP1s_protocol_HPPC_IN21700_30T_cycle_#1056.mat
BOOST_NEGPULSE_1S,1056,0.8388,2.49492,0.4184,8,discharge,1,-9.969,3.323,2.0,2.0,3.5991,3.4054,19.4308,05-08-23_04.09_BCNP1s_protocol_HPPC_IN21700_30T_cycle_#1056.mat
BOOST_NEGPULSE_1S,1056,0.8388,2.49492,0.4184,8,discharge,1,-9.969,3.323,10.0,9.9,3.5991,3.3553,24.4565,05-08-23_04.09_BCNP1s_protocol_HPPC_IN21700_30T_cycle_#1056.mat
BOOST_NEGPULSE_1S,1056,0.8388,2.49492,0.4185,8,charge,1,4.986,1.662,2.0,1.9,3.6041,3.6984,18.9137,05-08-23_04.09_BCNP1s_protocol_HPPC_IN21700_30T_cycle_#1056.mat
BOOST_NEGPULSE_1S,1056,0.8388,2.49492,0.4185,8,charge,1,4.986,1.662,10.0,9.9,3.6041,3.7216,23.5669,05-08-23_04.09_BCNP1s_protocol_HPPC_IN21700_30T_cycle_#1056.mat
BOOST_NEGPULSE_1S,1056,0.8388,2.49492,0.4183,8,discharge,2,-19.937,6.646,2.0,2.0,3.5996,3.2354,18.2675,05-08-23_04.09_BCNP1s_protocol_HPPC_IN21700_30T_cycle_#1056.mat
BOOST_NEGPULSE_1S,1056,0.8388,2.49492,0.4183,8,discharge,2,-19.937,6.646,10.0,9.9,3.5996,3.1424,22.9322,05-08-23_04.09_BCNP1s_protocol_HPPC_IN21700_30T_cycle_#1056.mat
BOOST_NEGPULSE_1S,1056,0.8388,2.49492,0.4186,8,charge,2,14.955,4.985,2.0,2.0,3.61,3.8648,17.0378,05-08-23_04.09_BCNP1s_protocol_HPPC_IN21700_30T_cycle_#1056.mat
BOOST_NEGPULSE_1S,1056,0.8388,2.49492,0.4186,8,charge,2,14.955,4.985,10.0,9.9,3.61,3.914,20.3276,05-08-23_04.09_BCNP1s_protocol_HPPC_IN21700_30T_cycle_#1056.mat
BOOST_NEGPULSE_1S,1056,0.8388,2.49492,0.4183,8,discharge,3,-28.661,9.554,2.0,2.0,3.6002,3.1,17.4523,05-08-23_04.09_BCNP1s_protocol_HPPC_IN21700_30T_cycle_#1056.mat
BOOST_NEGPULSE_1S,1056,0.8388,2.49492,0.4183,8,discharge,3,-28.661,9.554,10.0,9.9,3.6002,2.9631,22.2288,05-08-23_04.09_BCNP1s_protocol_HPPC_IN21700_30T_cycle_#1056.mat
BOOST_NEGPULSE_1S,1056,0.8388,2.49492,0.4187,8,charge,3,24.922,8.307,2.0,2.0,3.6142,4.0051,15.6849,05-08-23_04.09_BCNP1s_protocol_HPPC_IN21700_30T_cycle_#1056.mat
BOOST_NEGPULSE_1S,1056,0.8388,2.49492,0.4187,8,charge,3,24.922,8.307,10.0,9.9,3.6142,4.0729,18.4054,05-08-23_04.09_BCNP1s_protocol_HPPC_IN21700_30T_cycle_#1056.mat
BOOST_NEGPULSE_1S,1056,0.8388,2.49492,0.3354,9,discharge,0,-2.493,0.831,2.0,2.0,3.5202,3.4651,22.1063,05-08-23_04.09_BCNP1s_protocol_HPPC_IN21700_30T_cycle_#1056.mat
BOOST_NEGPULSE_1S,1056,0.8388,2.49492,0.3354,9,discharge,0,-2.493,0.831,10.0,9.9,3.5202,3.4488,28.6459,05-08-23_04.09_BCNP1s_protocol_HPPC_IN21700_30T_cycle_#1056.mat
BOOST_NEGPULSE_1S,1056,0.8388,2.49492,0.3354,9,charge,0,1.247,0.416,2.0,2.0,3.5222,3.5488,21.338,05-08-23_04.09_BCNP1s_protocol_HPPC_IN21700_30T_cycle_#1056.mat
BOOST_NEGPULSE_1S,1056,0.8388,2.49492,0.3354,9,charge,0,1.247,0.416,10.0,9.9,3.5222,3.5555,26.7127,05-08-23_04.09_BCNP1s_protocol_HPPC_IN21700_30T_cycle_#1056.mat
BOOST_NEGPULSE_1S,1056,0.8388,2.49492,0.3353,9,discharge,1,-9.967,3.322,2.0,2.0,3.521,3.3076,21.4111,05-08-23_04.09_BCNP1s_protocol_HPPC_IN21700_30T_cycle_#1056.mat
BOOST_NEGPULSE_1S,1056,0.8388,2.49492,0.3353,9,discharge,1,-9.967,3.322,10.0,9.9,3.521,3.2469,27.5013,05-08-23_04.09_BCNP1s_protocol_HPPC_IN21700_30T_cycle_#1056.mat
BOOST_NEGPULSE_1S,1056,0.8388,2.49492,0.3354,9,charge,1,4.986,1.662,2.0,2.0,3.5276,3.6287,20.2772,05-08-23_04.09_BCNP1s_protocol_HPPC_IN21700_30T_cycle_#1056.mat
BOOST_NEGPULSE_1S,1056,0.8388,2.49492,0.3354,9,charge,1,4.986,1.662,10.0,9.9,3.5276,3.6525,25.0506,05-08-23_04.09_BCNP1s_protocol_HPPC_IN21700_30T_cycle_#1056.mat
BOOST_NEGPULSE_1S,1056,0.8388,2.49492,0.3352,9,discharge,2,-19.939,6.646,2.0,2.0,3.5222,3.1219,20.0762,05-08-23_04.09_BCNP1s_protocol_HPPC_IN21700_30T_cycle_#1056.mat
BOOST_NEGPULSE_1S,1056,0.8388,2.49492,0.3352,9,discharge,2,-19.939,6.646,10.0,9.9,3.5222,2.9916,26.6112,05-08-23_04.09_BCNP1s_protocol_HPPC_IN21700_30T_cycle_#1056.mat
BOOST_NEGPULSE_1S,1056,0.8388,2.49492,0.3355,9,charge,2,14.955,4.985,2.0,2.0,3.5338,3.7992,17.7466,05-08-23_04.09_BCNP1s_protocol_HPPC_IN21700_30T_cycle_#1056.mat
BOOST_NEGPULSE_1S,1056,0.8388,2.49492,0.3355,9,charge,2,14.955,4.985,10.0,9.9,3.5338,3.8549,21.4711,05-08-23_04.09_BCNP1s_protocol_HPPC_IN21700_30T_cycle_#1056.mat
BOOST_NEGPULSE_1S,1056,0.8388,2.49492,0.3352,9,discharge,3,-28.661,9.554,2.0,1.9,3.5235,2.9762,19.0956,05-08-23_04.09_BCNP1s_protocol_HPPC_IN21700_30T_cycle_#1056.mat
BOOST_NEGPULSE_1S,1056,0.8388,2.49492,0.3352,9,discharge,3,-28.661,9.554,10.0,9.9,3.5235,2.7527,26.8937,05-08-23_04.09_BCNP1s_protocol_HPPC_IN21700_30T_cycle_#1056.mat
BOOST_NEGPULSE_1S,1056,0.8388,2.49492,0.3356,9,charge,3,24.924,8.308,2.0,1.9,3.5384,3.9377,16.0207,05-08-23_04.09_BCNP1s_protocol_HPPC_IN21700_30T_cycle_#1056.mat
BOOST_NEGPULSE_1S,1056,0.8388,2.49492,0.3356,9,charge,3,24.924,8.308,10.0,9.9,3.5384,4.0164,19.1783,05-08-23_04.09_BCNP1s_protocol_HPPC_IN21700_30T_cycle_#1056.mat
BOOST_NEGPULSE_1S,1056,0.8388,2.49492,0.2938,10,discharge,0,-2.493,0.831,2.0,2.0,3.4754,3.4162,23.7503,05-08-23_04.09_BCNP1s_protocol_HPPC_IN21700_30T_cycle_#1056.mat
BOOST_NEGPULSE_1S,1056,0.8388,2.49492,0.2938,10,discharge,0,-2.493,0.831,10.0,9.9,3.4754,3.398,31.0519,05-08-23_04.09_BCNP1s_protocol_HPPC_IN21700_30T_cycle_#1056.mat
BOOST_NEGPULSE_1S,1056,0.8388,2.49492,0.2939,10,charge,0,1.247,0.416,2.0,2.0,3.4774,3.5057,22.6999,05-08-23_04.09_BCNP1s_protocol_HPPC_IN21700_30T_cycle_#1056.mat
BOOST_NEGPULSE_1S,1056,0.8388,2.49492,0.2939,10,charge,0,1.247,0.416,10.0,9.9,3.4774,3.5123,27.9939,05-08-23_04.09_BCNP1s_protocol_HPPC_IN21700_30T_cycle_#1056.mat
BOOST_NEGPULSE_1S,1056,0.8388,2.49492,0.2938,10,discharge,1,-9.97,3.323,2.0,1.9,3.4752,3.2472,22.8698,05-08-23_04.09_BCNP1s_protocol_HPPC_IN21700_30T_cycle_#1056.mat
BOOST_NEGPULSE_1S,1056,0.8388,2.49492,0.2938,10,discharge,1,-9.97,3.323,10.0,9.9,3.4752,3.1685,30.7638,05-08-23_04.09_BCNP1s_protocol_HPPC_IN21700_30T_cycle_#1056.mat
BOOST_NEGPULSE_1S,1056,0.8388,2.49492,0.2939,10,charge,1,4.984,1.661,2.0,2.0,3.4822,3.5876,21.1468,05-08-23_04.09_BCNP1s_protocol_HPPC_IN21700_30T_cycle_#1056.mat
BOOST_NEGPULSE_1S,1056,0.8388,2.49492,0.2939,10,charge,1,4.984,1.661,10.0,9.9,3.4822,3.6102,25.6812,05-08-23_04.09_BCNP1s_protocol_HPPC_IN21700_30T_cycle_#1056.mat
BOOST_NEGPULSE_1S,1056,0.8388,2.49492,0.2937,10,discharge,2,-19.937,6.646,2.0,2.0,3.4768,3.0441,21.7034,05-08-23_04.09_BCNP1s_protocol_HPPC_IN21700_30T_cycle_#1056.mat
BOOST_NEGPULSE_1S,1056,0.8388,2.49492,0.2937,10,discharge,2,-19.937,6.646,10.0,9.9,3.4768,2.8527,31.3036,05-08-23_04.09_BCNP1s_protocol_HPPC_IN21700_30T_cycle_#1056.mat
BOOST_NEGPULSE_1S,1056,0.8388,2.49492,0.294,10,charge,2,14.954,4.985,2.0,2.0,3.4886,3.7573,17.9684,05-08-23_04.09_BCNP1s_protocol_HPPC_IN21700_30T_cycle_#1056.mat
BOOST_NEGPULSE_1S,1056,0.8388,2.49492,0.294,10,charge,2,14.954,4.985,10.0,9.9,3.4886,3.8133,21.7133,05-08-23_04.09_BCNP1s_protocol_HPPC_IN21700_30T_cycle_#1056.mat
BOOST_NEGPULSE_1S,1056,0.8388,2.49492,0.2936,10,discharge,3,-28.66,9.553,2.0,2.0,3.4771,2.8776,20.9177,05-08-23_04.09_BCNP1s_protocol_HPPC_IN21700_30T_cycle_#1056.mat
BOOST_NEGPULSE_1S,1056,0.8388,2.49492,0.2936,10,discharge,3,-28.66,9.553,10.0,9.9,3.4771,2.5333,32.9309,05-08-23_04.09_BCNP1s_protocol_HPPC_IN21700_30T_cycle_#1056.mat
BOOST_NEGPULSE_1S,1056,0.8388,2.49492,0.2941,10,charge,3,24.923,8.308,2.0,2.0,3.4926,3.8949,16.1417,05-08-23_04.09_BCNP1s_protocol_HPPC_IN21700_30T_cycle_#1056.mat
BOOST_NEGPULSE_1S,1056,0.8388,2.49492,0.2941,10,charge,3,24.923,8.308,10.0,9.9,3.4926,3.9761,19.3998,05-08-23_04.09_BCNP1s_protocol_HPPC_IN21700_30T_cycle_#1056.mat
BOOST_NEGPULSE_1S,1056,0.8388,2.49492,0.2523,11,discharge,0,-2.493,0.831,2.0,2.0,3.4353,3.3702,26.1184,05-08-23_04.09_BCNP1s_protocol_HPPC_IN21700_30T_cycle_#1056.mat
BOOST_NEGPULSE_1S,1056,0.8388,2.49492,0.2523,11,discharge,0,-2.493,0.831,10.0,9.9,3.4353,3.3464,35.667,05-08-23_04.09_BCNP1s_protocol_HPPC_IN21700_30T_cycle_#1056.mat
BOOST_NEGPULSE_1S,1056,0.8388,2.49492,0.2523,11,charge,0,1.247,0.416,2.0,2.0,3.4387,3.4695,24.7072,05-08-23_04.09_BCNP1s_protocol_HPPC_IN21700_30T_cycle_#1056.mat
BOOST_NEGPULSE_1S,1056,0.8388,2.49492,0.2523,11,charge,0,1.247,0.416,10.0,9.9,3.4387,3.4769,30.6433,05-08-23_04.09_BCNP1s_protocol_HPPC_IN21700_30T_cycle_#1056.mat
BOOST_NEGPULSE_1S,1056,0.8388,2.49492,0.2522,11,discharge,1,-9.969,3.323,2.0,2.0,3.4365,3.1762,26.1117,05-08-23_04.09_BCNP1s_protocol_HPPC_IN21700_30T_cycle_#1056.mat
BOOST_NEGPULSE_1S,1056,0.8388,2.49492,0.2522,11,discharge,1,-9.969,3.323,10.0,9.9,3.4365,3.0494,38.8315,05-08-23_04.09_BCNP1s_protocol_HPPC_IN21700_30T_cycle_#1056.mat
BOOST_NEGPULSE_1S,1056,0.8388,2.49492,0.2524,11,charge,1,4.984,1.661,2.0,1.9,3.4462,3.5552,21.8709,05-08-23_04.09_BCNP1s_protocol_HPPC_IN21700_30T_cycle_#1056.mat
BOOST_NEGPULSE_1S,1056,0.8388,2.49492,0.2524,11,charge,1,4.984,1.661,10.0,9.9,3.4462,3.575,25.8437,05-08-23_04.09_BCNP1s_protocol_HPPC_IN21700_30T_cycle_#1056.mat
BOOST_NEGPULSE_1S,1056,0.8388,2.49492,0.2521,11,discharge,2,-19.937,6.646,2.0,2.0,3.4381,2.9429,24.8382,05-08-23_04.09_BCNP1s_protocol_HPPC_IN21700_30T_cycle_#1056.mat
BOOST_NEGPULSE_1S,1056,0.8388,2.49492,0.2521,11,discharge,2,-19.937,6.646,10.0,9.9,3.4381,2.6013,41.9722,05-08-23_04.09_BCNP1s_protocol_HPPC_IN21700_30T_cycle_#1056.mat
BOOST_NEGPULSE_1S,1056,0.8388,2.49492,0.2525,11,charge,2,14.955,4.985,2.0,2.0,3.4527,3.7209,17.9338,05-08-23_04.09_BCNP1s_protocol_HPPC_IN21700_30T_cycle_#1056.mat
BOOST_NEGPULSE_1S,1056,0.8388,2.49492,0.2525,11,charge,2,14.955,4.985,10.0,9.9,3.4527,3.77,21.217,05-08-23_04.09_BCNP1s_protocol_HPPC_IN21700_30T_cycle_#1056.mat
BOOST_NEGPULSE_1S,1056,0.8388,2.49492,0.2521,11,discharge,3,-28.656,9.552,2.0,2.0,3.4376,2.7463,24.1241,05-08-23_04.09_BCNP1s_protocol_HPPC_IN21700_30T_cycle_#1056.mat
BOOST_NEGPULSE_1S,1056,0.8388,2.49492,0.2521,11,discharge,3,-28.656,9.552,10.0,9.9,3.4376,2.4999,32.7226,05-08-23_04.09_BCNP1s_protocol_HPPC_IN21700_30T_cycle_#1056.mat
BOOST_NEGPULSE_1S,1056,0.8388,2.49492,0.2525,11,charge,3,24.922,8.307,2.0,2.0,3.4559,3.8556,16.038,05-08-23_04.09_BCNP1s_protocol_HPPC_IN21700_30T_cycle_#1056.mat
BOOST_NEGPULSE_1S,1056,0.8388,2.49492,0.2525,11,charge,3,24.922,8.307,10.0,9.9,3.4559,3.9332,19.1518,05-08-23_04.09_BCNP1s_protocol_HPPC_IN21700_30T_cycle_#1056.mat
BOOST_NEGPULSE_1S,1056,0.8388,2.49492,0.2108,12,discharge,0,-2.493,0.831,2.0,2.0,3.3919,3.3131,31.6136,05-08-23_04.09_BCNP1s_protocol_HPPC_IN21700_30T_cycle_#1056.mat
BOOST_NEGPULSE_1S,1056,0.8388,2.49492,0.2108,12,discharge,0,-2.493,0.831,10.0,9.9,3.3919,3.272,48.1024,05-08-23_04.09_BCNP1s_protocol_HPPC_IN21700_30T_cycle_#1056.mat
BOOST_NEGPULSE_1S,1056,0.8388,2.49492,0.2108,12,charge,0,1.247,0.416,2.0,2.0,3.3959,3.4308,27.9939,05-08-23_04.09_BCNP1s_protocol_HPPC_IN21700_30T_cycle_#1056.mat
BOOST_NEGPULSE_1S,1056,0.8388,2.49492,0.2108,12,charge,0,1.247,0.416,10.0,9.9,3.3959,3.4423,37.2183,05-08-23_04.09_BCNP1s_protocol_HPPC_IN21700_30T_cycle_#1056.mat
BOOST_NEGPULSE_1S,1056,0.8388,2.49492,0.2107,12,discharge,1,-9.969,3.323,2.0,2.0,3.3933,3.0695,32.481,05-08-23_04.09_BCNP1s_protocol_HPPC_IN21700_30T_cycle_#1056.mat
BOOST_NEGPULSE_1S,1056,0.8388,2.49492,0.2107,12,discharge,1,-9.969,3.323,10.0,9.9,3.3933,2.819,57.6092,05-08-23_04.09_BCNP1s_protocol_HPPC_IN21700_30T_cycle_#1056.mat
BOOST_NEGPULSE_1S,1056,0.8388,2.49492,0.2108,12,charge,1,4.984,1.661,2.0,2.0,3.4075,3.5261,23.7976,05-08-23_04.09_BCNP1s_protocol_HPPC_IN21700_30T_cycle_#1056.mat
BOOST_NEGPULSE_1S,1056,0.8388,2.49492,0.2108,12,charge,1,4.984,1.661,10.0,9.9,3.4075,3.5511,28.8139,05-08-23_04.09_BCNP1s_protocol_HPPC_IN21700_30T_cycle_#1056.mat
BOOST_NEGPULSE_1S,1056,0.8388,2.49492,0.2106,12,discharge,2,-19.907,6.636,2.0,2.0,3.3958,2.7631,31.7828,05-08-23_04.09_BCNP1s_protocol_HPPC_IN21700_30T_cycle_#1056.mat
BOOST_NEGPULSE_1S,1056,0.8388,2.49492,0.2106,12,discharge,2,-19.907,6.636,10.0,9.9,3.3958,2.5,44.9992,05-08-23_04.09_BCNP1s_protocol_HPPC_IN21700_30T_cycle_#1056.mat
BOOST_NEGPULSE_1S,1056,0.8388,2.49492,0.2109,12,charge,2,14.955,4.985,2.0,2.0,3.4174,3.6941,18.5022,05-08-23_04.09_BCNP1s_protocol_HPPC_IN21700_30T_cycle_#1056.mat
BOOST_NEGPULSE_1S,1056,0.8388,2.49492,0.2109,12,charge,2,14.955,4.985,10.0,9.9,3.4174,3.7376,21.4109,05-08-23_04.09_BCNP1s_protocol_HPPC_IN21700_30T_cycle_#1056.mat
BOOST_NEGPULSE_1S,1056,0.8388,2.49492,0.2105,12,discharge,3,-18.995,6.332,2.0,2.0,3.3974,2.4966,47.423,05-08-23_04.09_BCNP1s_protocol_HPPC_IN21700_30T_cycle_#1056.mat
BOOST_NEGPULSE_1S,1056,0.8388,2.49492,0.2105,12,discharge,3,-18.995,6.332,10.0,9.9,3.3974,2.4998,47.2545,05-08-23_04.09_BCNP1s_protocol_HPPC_IN21700_30T_cycle_#1056.mat
BOOST_NEGPULSE_1S,1056,0.8388,2.49492,0.211,12,charge,3,24.924,8.308,2.0,2.0,3.4195,3.8298,16.462,05-08-23_04.09_BCNP1s_protocol_HPPC_IN21700_30T_cycle_#1056.mat
BOOST_NEGPULSE_1S,1056,0.8388,2.49492,0.211,12,charge,3,24.924,8.308,10.0,9.9,3.4195,3.8984,19.2144,05-08-23_04.09_BCNP1s_protocol_HPPC_IN21700_30T_cycle_#1056.mat
BOOST_NEGPULSE_1S,1093,0.82741,2.46106,1.0,0,discharge,0,-2.457,0.819,2.0,2.0,4.1202,4.0426,31.5884,05-19-23_22.10_BCNP1s_protocol_HPPC_IN21700_30T_cycle_#1093.mat
BOOST_NEGPULSE_1S,1093,0.82741,2.46106,1.0,0,discharge,0,-2.457,0.819,10.0,9.7,4.1202,4.0205,40.5845,05-19-23_22.10_BCNP1s_protocol_HPPC_IN21700_30T_cycle_#1093.mat
BOOST_NEGPULSE_1S,1093,0.82741,2.46106,1.0,0,charge,0,1.229,0.41,2.0,2.0,4.1353,4.1818,37.8449,05-19-23_22.10_BCNP1s_protocol_HPPC_IN21700_30T_cycle_#1093.mat
BOOST_NEGPULSE_1S,1093,0.82741,2.46106,1.0,0,charge,0,1.229,0.41,10.0,9.9,4.1353,4.1995,52.2503,05-19-23_22.10_BCNP1s_protocol_HPPC_IN21700_30T_cycle_#1093.mat
BOOST_NEGPULSE_1S,1093,0.82741,2.46106,0.9999,0,discharge,1,-9.829,3.276,2.0,1.9,4.1293,3.8443,28.9958,05-19-23_22.10_BCNP1s_protocol_HPPC_IN21700_30T_cycle_#1093.mat
BOOST_NEGPULSE_1S,1093,0.82741,2.46106,0.9999,0,discharge,1,-9.829,3.276,10.0,9.9,4.1293,3.808,32.689,05-19-23_22.10_BCNP1s_protocol_HPPC_IN21700_30T_cycle_#1093.mat
BOOST_NEGPULSE_1S,1093,0.82741,2.46106,1.0,0,charge,1,1.361,0.454,2.0,2.0,4.1405,4.2,43.7339,05-19-23_22.10_BCNP1s_protocol_HPPC_IN21700_30T_cycle_#1093.mat
BOOST_NEGPULSE_1S,1093,0.82741,2.46106,1.0,0,charge,1,1.361,0.454,10.0,9.9,4.1405,4.2,43.7339,05-19-23_22.10_BCNP1s_protocol_HPPC_IN21700_30T_cycle_#1093.mat
BOOST_NEGPULSE_1S,1093,0.82741,2.46106,0.9998,0,discharge,2,-19.657,6.552,2.0,2.0,4.1272,3.6528,24.1339,05-19-23_22.10_BCNP1s_protocol_HPPC_IN21700_30T_cycle_#1093.mat
BOOST_NEGPULSE_1S,1093,0.82741,2.46106,0.9998,0,discharge,2,-19.657,6.552,10.0,9.9,4.1272,3.6019,26.7233,05-19-23_22.10_BCNP1s_protocol_HPPC_IN21700_30T_cycle_#1093.mat
BOOST_NEGPULSE_1S,1093,0.82741,2.46106,1.0,0,charge,2,1.266,0.422,2.0,2.0,4.1457,4.2001,42.987,05-19-23_22.10_BCNP1s_protocol_HPPC_IN21700_30T_cycle_#1093.mat
BOOST_NEGPULSE_1S,1093,0.82741,2.46106,1.0,0,charge,2,1.266,0.422,10.0,9.9,4.1457,4.2,42.9079,05-19-23_22.10_BCNP1s_protocol_HPPC_IN21700_30T_cycle_#1093.mat
BOOST_NEGPULSE_1S,1093,0.82741,2.46106,0.9998,0,discharge,3,-28.257,9.419,2.0,2.0,4.1273,3.5106,21.8247,05-19-23_22.10_BCNP1s_protocol_HPPC_IN21700_30T_cycle_#1093.mat
BOOST_NEGPULSE_1S,1093,0.82741,2.46106,0.9998,0,discharge,3,-28.257,9.419,10.0,9.9,4.1273,3.4413,24.2772,05-19-23_22.10_BCNP1s_protocol_HPPC_IN21700_30T_cycle_#1093.mat
BOOST_NEGPULSE_1S,1093,0.82741,2.46106,1.0,0,charge,3,1.277,0.426,2.0,2.0,4.1499,4.2001,39.3047,05-19-23_22.10_BCNP1s_protocol_HPPC_IN21700_30T_cycle_#1093.mat
BOOST_NEGPULSE_1S,1093,0.82741,2.46106,0.959,1,discharge,0,-2.456,0.819,2.0,2.0,4.0851,4.0108,30.25,05-19-23_22.10_BCNP1s_protocol_HPPC_IN21700_30T_cycle_#1093.mat
BOOST_NEGPULSE_1S,1093,0.82741,2.46106,0.959,1,discharge,0,-2.456,0.819,10.0,9.9,4.0851,3.9967,35.9906,05-19-23_22.10_BCNP1s_protocol_HPPC_IN21700_30T_cycle_#1093.mat
BOOST_NEGPULSE_1S,1093,0.82741,2.46106,0.9591,1,charge,0,1.229,0.41,2.0,2.0,4.0872,4.1246,30.4387,05-19-23_22.10_BCNP1s_protocol_HPPC_IN21700_30T_cycle_#1093.mat
BOOST_NEGPULSE_1S,1093,0.82741,2.46106,0.9591,1,charge,0,1.229,0.41,10.0,9.9,4.0872,4.1331,37.3566,05-19-23_22.10_BCNP1s_protocol_HPPC_IN21700_30T_cycle_#1093.mat
BOOST_NEGPULSE_1S,1093,0.82741,2.46106,0.959,1,discharge,1,-9.829,3.276,2.0,2.0,4.0855,3.8296,26.036,05-19-23_22.10_BCNP1s_protocol_HPPC_IN21700_30T_cycle_#1093.mat
BOOST_NEGPULSE_1S,1093,0.82741,2.46106,0.959,1,discharge,1,-9.829,3.276,10.0,9.9,4.0855,3.7934,29.7191,05-19-23_22.10_BCNP1s_protocol_HPPC_IN21700_30T_cycle_#1093.mat
BOOST_NEGPULSE_1S,1093,0.82741,2.46106,0.9591,1,charge,1,3.317,1.106,2.0,2.0,4.0909,4.2,32.8902,05-19-23_22.10_BCNP1s_protocol_HPPC_IN21700_30T_cycle_#1093.mat
BOOST_NEGPULSE_1S,1093,0.82741,2.46106,0.9591,1,charge,1,3.317,1.106,10.0,9.9,4.0909,4.2,32.8902,05-19-23_22.10_BCNP1s_protocol_HPPC_IN21700_30T_cycle_#1093.mat
BOOST_NEGPULSE_1S,1093,0.82741,2.46106,0.9589,1,discharge,2,-19.656,6.552,2.0,1.9,4.0861,3.6481,22.2833,05-19-23_22.10_BCNP1s_protocol_HPPC_IN21700_30T_cycle_#1093.mat
BOOST_NEGPULSE_1S,1093,0.82741,2.46106,0.9589,1,discharge,2,-19.656,6.552,10.0,9.9,4.0861,3.5861,25.4375,05-19-23_22.10_BCNP1s_protocol_HPPC_IN21700_30T_cycle_#1093.mat
BOOST_NEGPULSE_1S,1093,0.82741,2.46106,0.9591,1,charge,2,3.192,1.064,2.0,2.0,4.0954,4.2001,32.8049,05-19-23_22.10_BCNP1s_protocol_HPPC_IN21700_30T_cycle_#1093.mat
BOOST_NEGPULSE_1S,1093,0.82741,2.46106,0.9591,1,charge,2,3.192,1.064,10.0,9.9,4.0954,4.2,32.7735,05-19-23_22.10_BCNP1s_protocol_HPPC_IN21700_30T_cycle_#1093.mat
BOOST_NEGPULSE_1S,1093,0.82741,2.46106,0.9588,1,discharge,3,-28.255,9.418,2.0,2.0,4.0873,3.5078,20.5096,05-19-23_22.10_BCNP1s_protocol_HPPC_IN21700_30T_cycle_#1093.mat
BOOST_NEGPULSE_1S,1093,0.82741,2.46106,0.9588,1,discharge,3,-28.255,9.418,10.0,9.9,4.0873,3.4247,23.4507,05-19-23_22.10_BCNP1s_protocol_HPPC_IN21700_30T_cycle_#1093.mat
BOOST_NEGPULSE_1S,1093,0.82741,2.46106,0.9591,1,charge,3,3.025,1.008,2.0,2.0,4.0994,4.1999,33.222,05-19-23_22.10_BCNP1s_protocol_HPPC_IN21700_30T_cycle_#1093.mat
BOOST_NEGPULSE_1S,1093,0.82741,2.46106,0.9591,1,charge,3,3.025,1.008,10.0,9.9,4.0994,4.1999,33.222,05-19-23_22.10_BCNP1s_protocol_HPPC_IN21700_30T_cycle_#1093.mat
BOOST_NEGPULSE_1S,1093,0.82741,2.46106,0.9181,2,discharge,0,-2.456,0.819,2.0,2.0,4.0718,4.0055,26.9918,05-19-23_22.10_BCNP1s_protocol_HPPC_IN21700_30T_cycle_#1093.mat
BOOST_NEGPULSE_1S,1093,0.82741,2.46106,0.9181,2,discharge,0,-2.456,0.819,10.0,9.9,4.0718,3.9889,33.7499,05-19-23_22.10_BCNP1s_protocol_HPPC_IN21700_30T_cycle_#1093.mat
BOOST_NEGPULSE_1S,1093,0.82741,2.46106,0.9181,2,charge,0,1.229,0.41,2.0,1.9,4.0742,4.1079,27.4207,05-19-23_22.10_BCNP1s_protocol_HPPC_IN21700_30T_cycle_#1093.mat
BOOST_NEGPULSE_1S,1093,0.82741,2.46106,0.9181,2,charge,0,1.229,0.41,10.0,9.9,4.0742,4.1152,33.3605,05-19-23_22.10_BCNP1s_protocol_HPPC_IN21700_30T_cycle_#1093.mat
BOOST_NEGPULSE_1S,1093,0.82741,2.46106,0.918,2,discharge,1,-9.827,3.276,2.0,2.0,4.0731,3.832,24.5347,05-19-23_22.10_BCNP1s_protocol_HPPC_IN21700_30T_cycle_#1093.mat
BOOST_NEGPULSE_1S,1093,0.82741,2.46106,0.918,2,discharge,1,-9.827,3.276,10.0,9.9,4.0731,3.7842,29.3989,05-19-23_22.10_BCNP1s_protocol_HPPC_IN21700_30T_cycle_#1093.mat
BOOST_NEGPULSE_1S,1093,0.82741,2.46106,0.9181,2,charge,1,4.324,1.441,2.0,2.0,4.0784,4.2,28.1241,05-19-23_22.10_BCNP1s_protocol_HPPC_IN21700_30T_cycle_#1093.mat
BOOST_NEGPULSE_1S,1093,0.82741,2.46106,0.9181,2,charge,1,4.324,1.441,10.0,9.9,4.0784,4.2,28.1241,05-19-23_22.10_BCNP1s_protocol_HPPC_IN21700_30T_cycle_#1093.mat
BOOST_NEGPULSE_1S,1093,0.82741,2.46106,0.9179,2,discharge,2,-19.656,6.552,2.0,1.9,4.0738,3.6509,21.5151,05-19-23_22.10_BCNP1s_protocol_HPPC_IN21700_30T_cycle_#1093.mat
BOOST_NEGPULSE_1S,1093,0.82741,2.46106,0.9179,2,discharge,2,-19.656,6.552,10.0,9.9,4.0738,3.5739,25.4324,05-19-23_22.10_BCNP1s_protocol_HPPC_IN21700_30T_cycle_#1093.mat
BOOST_NEGPULSE_1S,1093,0.82741,2.46106,0.9182,2,charge,2,4.253,1.418,2.0,2.0,4.0812,4.2001,27.96,05-19-23_22.10_BCNP1s_protocol_HPPC_IN21700_30T_cycle_#1093.mat
BOOST_NEGPULSE_1S,1093,0.82741,2.46106,0.9182,2,charge,2,4.253,1.418,10.0,9.9,4.0812,4.2,27.9365,05-19-23_22.10_BCNP1s_protocol_HPPC_IN21700_30T_cycle_#1093.mat
BOOST_NEGPULSE_1S,1093,0.82741,2.46106,0.9179,2,discharge,3,-28.255,9.418,2.0,1.9,4.0751,3.5129,19.8974,05-19-23_22.10_BCNP1s_protocol_HPPC_IN21700_30T_cycle_#1093.mat
BOOST_NEGPULSE_1S,1093,0.82741,2.46106,0.9179,2,discharge,3,-28.255,9.418,10.0,9.9,4.0751,3.4112,23.4967,05-19-23_22.10_BCNP1s_protocol_HPPC_IN21700_30T_cycle_#1093.mat
BOOST_NEGPULSE_1S,1093,0.82741,2.46106,0.9182,2,charge,3,4.127,1.376,2.0,2.0,4.0836,4.2,28.2018,05-19-23_22.10_BCNP1s_protocol_HPPC_IN21700_30T_cycle_#1093.mat
BOOST_NEGPULSE_1S,1093,0.82741,2.46106,0.9182,2,charge,3,4.127,1.376,10.0,9.9,4.0836,4.1999,28.1775,05-19-23_22.10_BCNP1s_protocol_HPPC_IN21700_30T_cycle_#1093.mat
BOOST_NEGPULSE_1S,1093,0.82741,2.46106,0.8362,3,discharge,0,-2.456,0.819,2.0,2.0,3.9922,3.934,23.6932,05-19-23_22.10_BCNP1s_protocol_HPPC_IN21700_30T_cycle_#1093.mat
BOOST_NEGPULSE_1S,1093,0.82741,2.46106,0.8362,3,discharge,0,-2.456,0.819,10.0,9.9,3.9922,3.9146,31.5909,05-19-23_22.10_BCNP1s_protocol_HPPC_IN21700_30T_cycle_#1093.mat
BOOST_NEGPULSE_1S,1093,0.82741,2.46106,0.8362,3,charge,0,1.231,0.41,2.0,2.0,3.995,4.0234,23.0744,05-19-23_22.10_BCNP1s_protocol_HPPC_IN21700_30T_cycle_#1093.mat
BOOST_NEGPULSE_1S,1093,0.82741,2.46106,0.8362,3,charge,0,1.231,0.41,10.0,9.9,3.995,4.0319,29.9805,05-19-23_22.10_BCNP1s_protocol_HPPC_IN21700_30T_cycle_#1093.mat
BOOST_NEGPULSE_1S,1093,0.82741,2.46106,0.8361,3,discharge,1,-9.829,3.276,2.0,2.0,3.9928,3.7755,22.1083,05-19-23_22.10_BCNP1s_protocol_HPPC_IN21700_30T_cycle_#1093.mat
BOOST_NEGPULSE_1S,1093,0.82741,2.46106,0.8361,3,discharge,1,-9.829,3.276,10.0,9.9,3.9928,3.7211,27.643,05-19-23_22.10_BCNP1s_protocol_HPPC_IN21700_30T_cycle_#1093.mat
BOOST_NEGPULSE_1S,1093,0.82741,2.46106,0.8362,3,charge,1,4.914,1.638,2.0,2.0,4.0008,4.1092,22.0594,05-19-23_22.10_BCNP1s_protocol_HPPC_IN21700_30T_cycle_#1093.mat
BOOST_NEGPULSE_1S,1093,0.82741,2.46106,0.8362,3,charge,1,4.914,1.638,10.0,9.9,4.0008,4.1377,27.8592,05-19-23_22.10_BCNP1s_protocol_HPPC_IN21700_30T_cycle_#1093.mat
BOOST_NEGPULSE_1S,1093,0.82741,2.46106,0.836,3,discharge,2,-19.656,6.552,2.0,2.0,3.9947,3.5993,20.116,05-19-23_22.10_BCNP1s_protocol_HPPC_IN21700_30T_cycle_#1093.mat
BOOST_NEGPULSE_1S,1093,0.82741,2.46106,0.836,3,discharge,2,-19.656,6.552,10.0,9.9,3.9947,3.5182,24.242,05-19-23_22.10_BCNP1s_protocol_HPPC_IN21700_30T_cycle_#1093.mat
BOOST_NEGPULSE_1S,1093,0.82741,2.46106,0.8363,3,charge,2,8.545,2.848,2.0,2.0,4.006,4.2001,22.714,05-19-23_22.10_BCNP1s_protocol_HPPC_IN21700_30T_cycle_#1093.mat
BOOST_NEGPULSE_1S,1093,0.82741,2.46106,0.8363,3,charge,2,8.545,2.848,10.0,9.9,4.006,4.2001,22.714,05-19-23_22.10_BCNP1s_protocol_HPPC_IN21700_30T_cycle_#1093.mat
BOOST_NEGPULSE_1S,1093,0.82741,2.46106,0.836,3,discharge,3,-28.256,9.419,2.0,2.0,3.9961,3.4636,18.8456,05-19-23_22.10_BCNP1s_protocol_HPPC_IN21700_30T_cycle_#1093.mat
BOOST_NEGPULSE_1S,1093,0.82741,2.46106,0.836,3,discharge,3,-28.256,9.419,10.0,9.9,3.9961,3.3581,22.5793,05-19-23_22.10_BCNP1s_protocol_HPPC_IN21700_30T_cycle_#1093.mat
BOOST_NEGPULSE_1S,1093,0.82741,2.46106,0.8363,3,charge,3,8.47,2.823,2.0,2.0,4.0099,4.2001,22.456,05-19-23_22.10_BCNP1s_protocol_HPPC_IN21700_30T_cycle_#1093.mat
BOOST_NEGPULSE_1S,1093,0.82741,2.46106,0.8363,3,charge,3,8.47,2.823,10.0,9.9,4.0099,4.2,22.4442,05-19-23_22.10_BCNP1s_protocol_HPPC_IN21700_30T_cycle_#1093.mat
BOOST_NEGPULSE_1S,1093,0.82741,2.46106,0.7543,4,discharge,0,-2.457,0.819,2.0,1.9,3.9033,3.8508,21.3667,05-19-23_22.10_BCNP1s_protocol_HPPC_IN21700_30T_cycle_#1093.mat
BOOST_NEGPULSE_1S,1093,0.82741,2.46106,0.7543,4,discharge,0,-2.457,0.819,10.0,9.9,3.9033,3.834,28.204,05-19-23_22.10_BCNP1s_protocol_HPPC_IN21700_30T_cycle_#1093.mat
BOOST_NEGPULSE_1S,1093,0.82741,2.46106,0.7543,4,charge,0,1.23,0.41,2.0,1.9,3.9046,3.9311,21.5447,05-19-23_22.10_BCNP1s_protocol_HPPC_IN21700_30T_cycle_#1093.mat
BOOST_NEGPULSE_1S,1093,0.82741,2.46106,0.7543,4,charge,0,1.23,0.41,10.0,9.9,3.9046,3.9385,27.561,05-19-23_22.10_BCNP1s_protocol_HPPC_IN21700_30T_cycle_#1093.mat
BOOST_NEGPULSE_1S,1093,0.82741,2.46106,0.7542,4,discharge,1,-9.828,3.276,2.0,2.0,3.9037,3.7027,20.4509,05-19-23_22.10_BCNP1s_protocol_HPPC_IN21700_30T_cycle_#1093.mat
BOOST_NEGPULSE_1S,1093,0.82741,2.46106,0.7542,4,discharge,1,-9.828,3.276,10.0,9.9,3.9037,3.6557,25.233,05-19-23_22.10_BCNP1s_protocol_HPPC_IN21700_30T_cycle_#1093.mat
BOOST_NEGPULSE_1S,1093,0.82741,2.46106,0.7543,4,charge,1,4.916,1.639,2.0,2.0,3.9098,4.0094,20.2608,05-19-23_22.10_BCNP1s_protocol_HPPC_IN21700_30T_cycle_#1093.mat
BOOST_NEGPULSE_1S,1093,0.82741,2.46106,0.7543,4,charge,1,4.916,1.639,10.0,9.9,3.9098,4.034,25.265,05-19-23_22.10_BCNP1s_protocol_HPPC_IN21700_30T_cycle_#1093.mat
BOOST_NEGPULSE_1S,1093,0.82741,2.46106,0.7541,4,discharge,2,-19.655,6.552,2.0,2.0,3.9031,3.534,18.7789,05-19-23_22.10_BCNP1s_protocol_HPPC_IN21700_30T_cycle_#1093.mat
BOOST_NEGPULSE_1S,1093,0.82741,2.46106,0.7541,4,discharge,2,-19.655,6.552,10.0,9.9,3.9031,3.4574,22.6762,05-19-23_22.10_BCNP1s_protocol_HPPC_IN21700_30T_cycle_#1093.mat
BOOST_NEGPULSE_1S,1093,0.82741,2.46106,0.7544,4,charge,2,14.537,4.846,2.0,1.9,3.914,4.179,18.2293,05-19-23_22.10_BCNP1s_protocol_HPPC_IN21700_30T_cycle_#1093.mat
BOOST_NEGPULSE_1S,1093,0.82741,2.46106,0.7544,4,charge,2,14.537,4.846,10.0,9.9,3.914,4.2,19.6739,05-19-23_22.10_BCNP1s_protocol_HPPC_IN21700_30T_cycle_#1093.mat
BOOST_NEGPULSE_1S,1093,0.82741,2.46106,0.7541,4,discharge,3,-28.256,9.419,2.0,2.0,3.9045,3.4018,17.7909,05-19-23_22.10_BCNP1s_protocol_HPPC_IN21700_30T_cycle_#1093.mat
BOOST_NEGPULSE_1S,1093,0.82741,2.46106,0.7541,4,discharge,3,-28.256,9.419,10.0,9.9,3.9045,3.2979,21.468,05-19-23_22.10_BCNP1s_protocol_HPPC_IN21700_30T_cycle_#1093.mat
BOOST_NEGPULSE_1S,1093,0.82741,2.46106,0.7545,4,charge,3,14.646,4.882,2.0,2.0,3.9172,4.2001,19.3159,05-19-23_22.10_BCNP1s_protocol_HPPC_IN21700_30T_cycle_#1093.mat
BOOST_NEGPULSE_1S,1093,0.82741,2.46106,0.7545,4,charge,3,14.646,4.882,10.0,9.9,3.9172,4.2,19.309,05-19-23_22.10_BCNP1s_protocol_HPPC_IN21700_30T_cycle_#1093.mat
BOOST_NEGPULSE_1S,1093,0.82741,2.46106,0.6724,5,discharge,0,-2.454,0.818,2.0,2.0,3.8234,3.7742,20.0481,05-19-23_22.10_BCNP1s_protocol_HPPC_IN21700_30T_cycle_#1093.mat
BOOST_NEGPULSE_1S,1093,0.82741,2.46106,0.6724,5,discharge,0,-2.454,0.818,10.0,9.9,3.8234,3.7597,25.9566,05-19-23_22.10_BCNP1s_protocol_HPPC_IN21700_30T_cycle_#1093.mat
BOOST_NEGPULSE_1S,1093,0.82741,2.46106,0.6724,5,charge,0,1.23,0.41,2.0,2.0,3.8253,3.8494,19.5903,05-19-23_22.10_BCNP1s_protocol_HPPC_IN21700_30T_cycle_#1093.mat
BOOST_NEGPULSE_1S,1093,0.82741,2.46106,0.6724,5,charge,0,1.23,0.41,10.0,9.9,3.8253,3.8557,24.7114,05-19-23_22.10_BCNP1s_protocol_HPPC_IN21700_30T_cycle_#1093.mat
BOOST_NEGPULSE_1S,1093,0.82741,2.46106,0.6723,5,discharge,1,-9.828,3.276,2.0,2.0,3.8238,3.6328,19.4339,05-19-23_22.10_BCNP1s_protocol_HPPC_IN21700_30T_cycle_#1093.mat
BOOST_NEGPULSE_1S,1093,0.82741,2.46106,0.6723,5,discharge,1,-9.828,3.276,10.0,9.9,3.8238,3.5849,24.3076,05-19-23_22.10_BCNP1s_protocol_HPPC_IN21700_30T_cycle_#1093.mat
BOOST_NEGPULSE_1S,1093,0.82741,2.46106,0.6724,5,charge,1,4.915,1.638,2.0,1.9,3.8294,3.9229,19.0253,05-19-23_22.10_BCNP1s_protocol_HPPC_IN21700_30T_cycle_#1093.mat
BOOST_NEGPULSE_1S,1093,0.82741,2.46106,0.6724,5,charge,1,4.915,1.638,10.0,9.9,3.8294,3.9449,23.5019,05-19-23_22.10_BCNP1s_protocol_HPPC_IN21700_30T_cycle_#1093.mat
BOOST_NEGPULSE_1S,1093,0.82741,2.46106,0.6722,5,discharge,2,-19.657,6.552,2.0,2.0,3.8244,3.4667,18.1971,05-19-23_22.10_BCNP1s_protocol_HPPC_IN21700_30T_cycle_#1093.mat
BOOST_NEGPULSE_1S,1093,0.82741,2.46106,0.6722,5,discharge,2,-19.657,6.552,10.0,9.9,3.8244,3.385,22.3534,05-19-23_22.10_BCNP1s_protocol_HPPC_IN21700_30T_cycle_#1093.mat
BOOST_NEGPULSE_1S,1093,0.82741,2.46106,0.6725,5,charge,2,14.741,4.914,2.0,1.9,3.8332,4.0879,17.2783,05-19-23_22.10_BCNP1s_protocol_HPPC_IN21700_30T_cycle_#1093.mat
BOOST_NEGPULSE_1S,1093,0.82741,2.46106,0.6725,5,charge,2,14.741,4.914,10.0,9.9,3.8332,4.14,20.8127,05-19-23_22.10_BCNP1s_protocol_HPPC_IN21700_30T_cycle_#1093.mat
BOOST_NEGPULSE_1S,1093,0.82741,2.46106,0.6722,5,discharge,3,-28.255,9.418,2.0,1.9,3.8246,3.3381,17.2182,05-19-23_22.10_BCNP1s_protocol_HPPC_IN21700_30T_cycle_#1093.mat
BOOST_NEGPULSE_1S,1093,0.82741,2.46106,0.6722,5,discharge,3,-28.255,9.418,10.0,9.9,3.8246,3.224,21.2564,05-19-23_22.10_BCNP1s_protocol_HPPC_IN21700_30T_cycle_#1093.mat
BOOST_NEGPULSE_1S,1093,0.82741,2.46106,0.6726,5,charge,3,20.648,6.883,2.0,1.9,3.8363,4.2001,17.6191,05-19-23_22.10_BCNP1s_protocol_HPPC_IN21700_30T_cycle_#1093.mat
BOOST_NEGPULSE_1S,1093,0.82741,2.46106,0.6726,5,charge,3,20.648,6.883,10.0,9.9,3.8363,4.1999,17.6095,05-19-23_22.10_BCNP1s_protocol_HPPC_IN21700_30T_cycle_#1093.mat
BOOST_NEGPULSE_1S,1093,0.82741,2.46106,0.5905,6,discharge,0,-2.456,0.819,2.0,2.0,3.7418,3.6929,19.908,05-19-23_22.10_BCNP1s_protocol_HPPC_IN21700_30T_cycle_#1093.mat
BOOST_NEGPULSE_1S,1093,0.82741,2.46106,0.5905,6,discharge,0,-2.456,0.819,10.0,9.9,3.7418,3.6782,25.8926,05-19-23_22.10_BCNP1s_protocol_HPPC_IN21700_30T_cycle_#1093.mat
BOOST_NEGPULSE_1S,1093,0.82741,2.46106,0.5905,6,charge,0,1.229,0.41,2.0,2.0,3.7438,3.7676,19.3685,05-19-23_22.10_BCNP1s_protocol_HPPC_IN21700_30T_cycle_#1093.mat
BOOST_NEGPULSE_1S,1093,0.82741,2.46106,0.5905,6,charge,0,1.229,0.41,10.0,9.9,3.7438,3.7743,24.821,05-19-23_22.10_BCNP1s_protocol_HPPC_IN21700_30T_cycle_#1093.mat
BOOST_NEGPULSE_1S,1093,0.82741,2.46106,0.5904,6,discharge,1,-9.827,3.276,2.0,1.9,3.7424,3.5546,19.1106,05-19-23_22.10_BCNP1s_protocol_HPPC_IN21700_30T_cycle_#1093.mat
BOOST_NEGPULSE_1S,1093,0.82741,2.46106,0.5904,6,discharge,1,-9.827,3.276,10.0,9.9,3.7424,3.5025,24.4123,05-19-23_22.10_BCNP1s_protocol_HPPC_IN21700_30T_cycle_#1093.mat
BOOST_NEGPULSE_1S,1093,0.82741,2.46106,0.5905,6,charge,1,4.915,1.638,2.0,2.0,3.7483,3.8414,18.9432,05-19-23_22.10_BCNP1s_protocol_HPPC_IN21700_30T_cycle_#1093.mat
BOOST_NEGPULSE_1S,1093,0.82741,2.46106,0.5905,6,charge,1,4.915,1.638,10.0,9.9,3.7483,3.8644,23.623,05-19-23_22.10_BCNP1s_protocol_HPPC_IN21700_30T_cycle_#1093.mat
BOOST_NEGPULSE_1S,1093,0.82741,2.46106,0.5903,6,discharge,2,-19.657,6.552,2.0,2.0,3.7431,3.387,18.1157,05-19-23_22.10_BCNP1s_protocol_HPPC_IN21700_30T_cycle_#1093.mat
BOOST_NEGPULSE_1S,1093,0.82741,2.46106,0.5903,6,discharge,2,-19.657,6.552,10.0,9.9,3.7431,3.3013,22.4755,05-19-23_22.10_BCNP1s_protocol_HPPC_IN21700_30T_cycle_#1093.mat
BOOST_NEGPULSE_1S,1093,0.82741,2.46106,0.5906,6,charge,2,14.742,4.914,2.0,2.0,3.7523,4.006,17.2093,05-19-23_22.10_BCNP1s_protocol_HPPC_IN21700_30T_cycle_#1093.mat
BOOST_NEGPULSE_1S,1093,0.82741,2.46106,0.5906,6,charge,2,14.742,4.914,10.0,9.9,3.7523,4.056,20.601,05-19-23_22.10_BCNP1s_protocol_HPPC_IN21700_30T_cycle_#1093.mat
BOOST_NEGPULSE_1S,1093,0.82741,2.46106,0.5903,6,discharge,3,-28.255,9.418,2.0,2.0,3.7438,3.2554,17.2854,05-19-23_22.10_BCNP1s_protocol_HPPC_IN21700_30T_cycle_#1093.mat
BOOST_NEGPULSE_1S,1093,0.82741,2.46106,0.5903,6,discharge,3,-28.255,9.418,10.0,9.9,3.7438,3.1392,21.398,05-19-23_22.10_BCNP1s_protocol_HPPC_IN21700_30T_cycle_#1093.mat
BOOST_NEGPULSE_1S,1093,0.82741,2.46106,0.5907,6,charge,3,24.569,8.19,2.0,1.9,3.7548,4.1443,15.8533,05-19-23_22.10_BCNP1s_protocol_HPPC_IN21700_30T_cycle_#1093.mat
BOOST_NEGPULSE_1S,1093,0.82741,2.46106,0.5907,6,charge,3,24.569,8.19,10.0,9.9,3.7548,4.2,18.1204,05-19-23_22.10_BCNP1s_protocol_HPPC_IN21700_30T_cycle_#1093.mat
BOOST_NEGPULSE_1S,1093,0.82741,2.46106,0.5086,7,discharge,0,-2.455,0.818,2.0,1.9,3.6627,3.6142,19.7532,05-19-23_22.10_BCNP1s_protocol_HPPC_IN21700_30T_cycle_#1093.mat
BOOST_NEGPULSE_1S,1093,0.82741,2.46106,0.5086,7,discharge,0,-2.455,0.818,10.0,9.9,3.6627,3.6003,25.4144,05-19-23_22.10_BCNP1s_protocol_HPPC_IN21700_30T_cycle_#1093.mat
BOOST_NEGPULSE_1S,1093,0.82741,2.46106,0.5086,7,charge,0,1.23,0.41,2.0,2.0,3.6645,3.6888,19.7545,05-19-23_22.10_BCNP1s_protocol_HPPC_IN21700_30T_cycle_#1093.mat
BOOST_NEGPULSE_1S,1093,0.82741,2.46106,0.5086,7,charge,0,1.23,0.41,10.0,9.9,3.6645,3.695,24.7947,05-19-23_22.10_BCNP1s_protocol_HPPC_IN21700_30T_cycle_#1093.mat
BOOST_NEGPULSE_1S,1093,0.82741,2.46106,0.5085,7,discharge,1,-9.828,3.276,2.0,2.0,3.6633,3.474,19.2611,05-19-23_22.10_BCNP1s_protocol_HPPC_IN21700_30T_cycle_#1093.mat
BOOST_NEGPULSE_1S,1093,0.82741,2.46106,0.5085,7,discharge,1,-9.828,3.276,10.0,9.9,3.6633,3.4255,24.1959,05-19-23_22.10_BCNP1s_protocol_HPPC_IN21700_30T_cycle_#1093.mat
BOOST_NEGPULSE_1S,1093,0.82741,2.46106,0.5086,7,charge,1,4.915,1.638,2.0,2.0,3.6691,3.7623,18.9631,05-19-23_22.10_BCNP1s_protocol_HPPC_IN21700_30T_cycle_#1093.mat
BOOST_NEGPULSE_1S,1093,0.82741,2.46106,0.5086,7,charge,1,4.915,1.638,10.0,9.9,3.6691,3.785,23.5818,05-19-23_22.10_BCNP1s_protocol_HPPC_IN21700_30T_cycle_#1093.mat
BOOST_NEGPULSE_1S,1093,0.82741,2.46106,0.5084,7,discharge,2,-19.657,6.552,2.0,2.0,3.664,3.3071,18.1564,05-19-23_22.10_BCNP1s_protocol_HPPC_IN21700_30T_cycle_#1093.mat
BOOST_NEGPULSE_1S,1093,0.82741,2.46106,0.5084,7,discharge,2,-19.657,6.552,10.0,9.9,3.664,3.2225,22.4602,05-19-23_22.10_BCNP1s_protocol_HPPC_IN21700_30T_cycle_#1093.mat
BOOST_NEGPULSE_1S,1093,0.82741,2.46106,0.5087,7,charge,2,14.742,4.914,2.0,2.0,3.6732,3.9269,17.2093,05-19-23_22.10_BCNP1s_protocol_HPPC_IN21700_30T_cycle_#1093.mat
BOOST_NEGPULSE_1S,1093,0.82741,2.46106,0.5087,7,charge,2,14.742,4.914,10.0,9.9,3.6732,3.9767,20.5874,05-19-23_22.10_BCNP1s_protocol_HPPC_IN21700_30T_cycle_#1093.mat
BOOST_NEGPULSE_1S,1093,0.82741,2.46106,0.5084,7,discharge,3,-28.255,9.418,2.0,2.0,3.6644,3.1751,17.3173,05-19-23_22.10_BCNP1s_protocol_HPPC_IN21700_30T_cycle_#1093.mat
BOOST_NEGPULSE_1S,1093,0.82741,2.46106,0.5084,7,discharge,3,-28.255,9.418,10.0,9.9,3.6644,3.0573,21.4865,05-19-23_22.10_BCNP1s_protocol_HPPC_IN21700_30T_cycle_#1093.mat
BOOST_NEGPULSE_1S,1093,0.82741,2.46106,0.5088,7,charge,3,24.569,8.19,2.0,2.0,3.6759,4.0668,15.9103,05-19-23_22.10_BCNP1s_protocol_HPPC_IN21700_30T_cycle_#1093.mat
BOOST_NEGPULSE_1S,1093,0.82741,2.46106,0.5088,7,charge,3,24.569,8.19,10.0,9.9,3.6759,4.1378,18.8001,05-19-23_22.10_BCNP1s_protocol_HPPC_IN21700_30T_cycle_#1093.mat
BOOST_NEGPULSE_1S,1093,0.82741,2.46106,0.4267,8,discharge,0,-2.457,0.819,2.0,1.9,3.5993,3.5487,20.5934,05-19-23_22.10_BCNP1s_protocol_HPPC_IN21700_30T_cycle_#1093.mat
BOOST_NEGPULSE_1S,1093,0.82741,2.46106,0.4267,8,discharge,0,-2.457,0.819,10.0,9.9,3.5993,3.5339,26.6167,05-19-23_22.10_BCNP1s_protocol_HPPC_IN21700_30T_cycle_#1093.mat
BOOST_NEGPULSE_1S,1093,0.82741,2.46106,0.4267,8,charge,0,1.228,0.409,2.0,2.0,3.6013,3.6261,20.1971,05-19-23_22.10_BCNP1s_protocol_HPPC_IN21700_30T_cycle_#1093.mat
BOOST_NEGPULSE_1S,1093,0.82741,2.46106,0.4267,8,charge,0,1.228,0.409,10.0,9.9,3.6013,3.6325,25.4092,05-19-23_22.10_BCNP1s_protocol_HPPC_IN21700_30T_cycle_#1093.mat
BOOST_NEGPULSE_1S,1093,0.82741,2.46106,0.4266,8,discharge,1,-9.828,3.276,2.0,2.0,3.6,3.4026,20.0849,05-19-23_22.10_BCNP1s_protocol_HPPC_IN21700_30T_cycle_#1093.mat
BOOST_NEGPULSE_1S,1093,0.82741,2.46106,0.4266,8,discharge,1,-9.828,3.276,10.0,9.9,3.6,3.3518,25.2536,05-19-23_22.10_BCNP1s_protocol_HPPC_IN21700_30T_cycle_#1093.mat
BOOST_NEGPULSE_1S,1093,0.82741,2.46106,0.4267,8,charge,1,4.915,1.638,2.0,2.0,3.6058,3.7021,19.5939,05-19-23_22.10_BCNP1s_protocol_HPPC_IN21700_30T_cycle_#1093.mat
BOOST_NEGPULSE_1S,1093,0.82741,2.46106,0.4267,8,charge,1,4.915,1.638,10.0,9.9,3.6058,3.7252,24.294,05-19-23_22.10_BCNP1s_protocol_HPPC_IN21700_30T_cycle_#1093.mat
BOOST_NEGPULSE_1S,1093,0.82741,2.46106,0.4265,8,discharge,2,-19.657,6.552,2.0,1.9,3.6004,3.2333,18.6753,05-19-23_22.10_BCNP1s_protocol_HPPC_IN21700_30T_cycle_#1093.mat
BOOST_NEGPULSE_1S,1093,0.82741,2.46106,0.4265,8,discharge,2,-19.657,6.552,10.0,9.9,3.6004,3.1376,23.5438,05-19-23_22.10_BCNP1s_protocol_HPPC_IN21700_30T_cycle_#1093.mat
BOOST_NEGPULSE_1S,1093,0.82741,2.46106,0.4268,8,charge,2,14.74,4.913,2.0,2.0,3.6112,3.8698,17.5441,05-19-23_22.10_BCNP1s_protocol_HPPC_IN21700_30T_cycle_#1093.mat
BOOST_NEGPULSE_1S,1093,0.82741,2.46106,0.4268,8,charge,2,14.74,4.913,10.0,9.9,3.6112,3.9202,20.9634,05-19-23_22.10_BCNP1s_protocol_HPPC_IN21700_30T_cycle_#1093.mat
BOOST_NEGPULSE_1S,1093,0.82741,2.46106,0.4264,8,discharge,3,-28.254,9.418,2.0,2.0,3.6013,3.0954,17.9054,05-19-23_22.10_BCNP1s_protocol_HPPC_IN21700_30T_cycle_#1093.mat
BOOST_NEGPULSE_1S,1093,0.82741,2.46106,0.4264,8,discharge,3,-28.254,9.418,10.0,9.9,3.6013,2.9583,22.7578,05-19-23_22.10_BCNP1s_protocol_HPPC_IN21700_30T_cycle_#1093.mat
BOOST_NEGPULSE_1S,1093,0.82741,2.46106,0.4269,8,charge,3,24.57,8.19,2.0,2.0,3.6153,4.0107,16.0928,05-19-23_22.10_BCNP1s_protocol_HPPC_IN21700_30T_cycle_#1093.mat
BOOST_NEGPULSE_1S,1093,0.82741,2.46106,0.4269,8,charge,3,24.57,8.19,10.0,9.9,3.6153,4.0793,18.8848,05-19-23_22.10_BCNP1s_protocol_HPPC_IN21700_30T_cycle_#1093.mat
BOOST_NEGPULSE_1S,1093,0.82741,2.46106,0.3448,9,discharge,0,-2.455,0.818,2.0,2.0,3.5223,3.4662,22.8485,05-19-23_22.10_BCNP1s_protocol_HPPC_IN21700_30T_cycle_#1093.mat
BOOST_NEGPULSE_1S,1093,0.82741,2.46106,0.3448,9,discharge,0,-2.455,0.818,10.0,9.9,3.5223,3.4495,29.6501,05-19-23_22.10_BCNP1s_protocol_HPPC_IN21700_30T_cycle_#1093.mat
BOOST_NEGPULSE_1S,1093,0.82741,2.46106,0.3448,9,charge,0,1.23,0.41,2.0,2.0,3.5236,3.5516,22.7642,05-19-23_22.10_BCNP1s_protocol_HPPC_IN21700_30T_cycle_#1093.mat
BOOST_NEGPULSE_1S,1093,0.82741,2.46106,0.3448,9,charge,0,1.23,0.41,10.0,9.9,3.5236,3.5584,28.2927,05-19-23_22.10_BCNP1s_protocol_HPPC_IN21700_30T_cycle_#1093.mat
BOOST_NEGPULSE_1S,1093,0.82741,2.46106,0.3447,9,discharge,1,-9.828,3.276,2.0,2.0,3.523,3.3066,22.0178,05-19-23_22.10_BCNP1s_protocol_HPPC_IN21700_30T_cycle_#1093.mat
