Repository: KikETs/ECM_HYBRID_BMS_JOINT

## Results

| Arm | Model | Size | Protocol | Result | Worst cell |
|---|---|---|---|---|---|
| SOP | 2RC table + trim (A8) | 4 effective coefficients, 2 EW states | leave-one-cell-out | usable current 69.6 % discharge, 59.5 % charge (τ = 10 s) | 59.9 % / 53.5 % (BOOST_REST) |
| SOH | dQ/dV ridge | 65 coefficients | leave-one-cell-out | RMSE 0.0094, bias −0.0005 | 0.0130 (BOOST_REST) |
| SOC | 2RC EKF, low-current gate | 3 states | leave-one-cell-out | **2.34 %p** over six sensor disturbances on estimated SOH (2.325 on true SOH), per cell 2.00–2.75 | 4.60 %p (BOOST_NEGPULSE_1S, current offset −0.10 A) |

The SOH arm was a 10,945-parameter CNN until the second audit round. Nested

File: analysis/uypydj_hppc_resistance.csv (part 169 of 225)
protocol,cycle,SOH,CAP_Ah,SOC,soc_group,direction,rate_rank,I_A,CRate_rated,tau_s,tau_actual_s,V_pre_V,V_tau_V,R_mOhm,file
BOOST_NEGPULSE_1S,1093,0.82741,2.46106,0.3447,9,discharge,1,-9.828,3.276,10.0,9.9,3.523,3.2444,28.3464,05-19-23_22.10_BCNP1s_protocol_HPPC_IN21700_30T_cycle_#1093.mat
BOOST_NEGPULSE_1S,1093,0.82741,2.46106,0.3448,9,charge,1,4.914,1.638,2.0,1.9,3.5297,3.6319,20.7981,05-19-23_22.10_BCNP1s_protocol_HPPC_IN21700_30T_cycle_#1093.mat
BOOST_NEGPULSE_1S,1093,0.82741,2.46106,0.3448,9,charge,1,4.914,1.638,10.0,9.9,3.5297,3.6562,25.7433,05-19-23_22.10_BCNP1s_protocol_HPPC_IN21700_30T_cycle_#1093.mat
BOOST_NEGPULSE_1S,1093,0.82741,2.46106,0.3446,9,discharge,2,-19.655,6.552,2.0,2.0,3.5243,3.1205,20.5444,05-19-23_22.10_BCNP1s_protocol_HPPC_IN21700_30T_cycle_#1093.mat
BOOST_NEGPULSE_1S,1093,0.82741,2.46106,0.3446,9,discharge,2,-19.655,6.552,10.0,9.9,3.5243,2.9888,27.245,05-19-23_22.10_BCNP1s_protocol_HPPC_IN21700_30T_cycle_#1093.mat
BOOST_NEGPULSE_1S,1093,0.82741,2.46106,0.3449,9,charge,2,14.743,4.914,2.0,2.0,3.5362,3.8044,18.1917,05-19-23_22.10_BCNP1s_protocol_HPPC_IN21700_30T_cycle_#1093.mat
BOOST_NEGPULSE_1S,1093,0.82741,2.46106,0.3449,9,charge,2,14.743,4.914,10.0,9.9,3.5362,3.8605,21.9969,05-19-23_22.10_BCNP1s_protocol_HPPC_IN21700_30T_cycle_#1093.mat
BOOST_NEGPULSE_1S,1093,0.82741,2.46106,0.3446,9,discharge,3,-28.256,9.419,2.0,2.0,3.5255,2.9708,19.6312,05-19-23_22.10_BCNP1s_protocol_HPPC_IN21700_30T_cycle_#1093.mat
BOOST_NEGPULSE_1S,1093,0.82741,2.46106,0.3446,9,discharge,3,-28.256,9.419,10.0,9.9,3.5255,2.7525,27.357,05-19-23_22.10_BCNP1s_protocol_HPPC_IN21700_30T_cycle_#1093.mat
BOOST_NEGPULSE_1S,1093,0.82741,2.46106,0.345,9,charge,3,24.57,8.19,2.0,2.0,3.5407,3.9449,16.451,05-19-23_22.10_BCNP1s_protocol_HPPC_IN21700_30T_cycle_#1093.mat
BOOST_NEGPULSE_1S,1093,0.82741,2.46106,0.345,9,charge,3,24.57,8.19,10.0,9.9,3.5407,4.0224,19.6052,05-19-23_22.10_BCNP1s_protocol_HPPC_IN21700_30T_cycle_#1093.mat
BOOST_NEGPULSE_1S,1093,0.82741,2.46106,0.3038,10,discharge,0,-2.457,0.819,2.0,1.9,3.4794,3.4194,24.42,05-19-23_22.10_BCNP1s_protocol_HPPC_IN21700_30T_cycle_#1093.mat
BOOST_NEGPULSE_1S,1093,0.82741,2.46106,0.3038,10,discharge,0,-2.457,0.819,10.0,9.9,3.4794,3.3998,32.3972,05-19-23_22.10_BCNP1s_protocol_HPPC_IN21700_30T_cycle_#1093.mat
BOOST_NEGPULSE_1S,1093,0.82741,2.46106,0.3039,10,charge,0,1.23,0.41,2.0,2.0,3.4813,3.5102,23.494,05-19-23_22.10_BCNP1s_protocol_HPPC_IN21700_30T_cycle_#1093.mat
BOOST_NEGPULSE_1S,1093,0.82741,2.46106,0.3039,10,charge,0,1.23,0.41,10.0,9.9,3.4813,3.517,29.022,05-19-23_22.10_BCNP1s_protocol_HPPC_IN21700_30T_cycle_#1093.mat
BOOST_NEGPULSE_1S,1093,0.82741,2.46106,0.3038,10,discharge,1,-9.826,3.275,2.0,2.0,3.479,3.2468,23.63,05-19-23_22.10_BCNP1s_protocol_HPPC_IN21700_30T_cycle_#1093.mat
BOOST_NEGPULSE_1S,1093,0.82741,2.46106,0.3038,10,discharge,1,-9.826,3.275,10.0,9.9,3.479,3.1675,31.7,05-19-23_22.10_BCNP1s_protocol_HPPC_IN21700_30T_cycle_#1093.mat
BOOST_NEGPULSE_1S,1093,0.82741,2.46106,0.3039,10,charge,1,4.915,1.638,2.0,2.0,3.4868,3.5931,21.6281,05-19-23_22.10_BCNP1s_protocol_HPPC_IN21700_30T_cycle_#1093.mat
BOOST_NEGPULSE_1S,1093,0.82741,2.46106,0.3039,10,charge,1,4.915,1.638,10.0,9.9,3.4868,3.6159,26.2671,05-19-23_22.10_BCNP1s_protocol_HPPC_IN21700_30T_cycle_#1093.mat
BOOST_NEGPULSE_1S,1093,0.82741,2.46106,0.3037,10,discharge,2,-19.656,6.552,2.0,2.0,3.4806,3.0448,22.1713,05-19-23_22.10_BCNP1s_protocol_HPPC_IN21700_30T_cycle_#1093.mat
BOOST_NEGPULSE_1S,1093,0.82741,2.46106,0.3037,10,discharge,2,-19.656,6.552,10.0,9.9,3.4806,2.8549,31.8325,05-19-23_22.10_BCNP1s_protocol_HPPC_IN21700_30T_cycle_#1093.mat
BOOST_NEGPULSE_1S,1093,0.82741,2.46106,0.3039,10,charge,2,14.741,4.914,2.0,2.0,3.4927,3.7642,18.418,05-19-23_22.10_BCNP1s_protocol_HPPC_IN21700_30T_cycle_#1093.mat
BOOST_NEGPULSE_1S,1093,0.82741,2.46106,0.3039,10,charge,2,14.741,4.914,10.0,9.9,3.4927,3.8201,22.2102,05-19-23_22.10_BCNP1s_protocol_HPPC_IN21700_30T_cycle_#1093.mat
BOOST_NEGPULSE_1S,1093,0.82741,2.46106,0.3036,10,discharge,3,-28.256,9.419,2.0,2.0,3.4811,2.8788,21.3158,05-19-23_22.10_BCNP1s_protocol_HPPC_IN21700_30T_cycle_#1093.mat
BOOST_NEGPULSE_1S,1093,0.82741,2.46106,0.3036,10,discharge,3,-28.256,9.419,10.0,9.9,3.4811,2.5454,33.1151,05-19-23_22.10_BCNP1s_protocol_HPPC_IN21700_30T_cycle_#1093.mat
BOOST_NEGPULSE_1S,1093,0.82741,2.46106,0.3041,10,charge,3,24.569,8.19,2.0,2.0,3.497,3.9021,16.4883,05-19-23_22.10_BCNP1s_protocol_HPPC_IN21700_30T_cycle_#1093.mat
BOOST_NEGPULSE_1S,1093,0.82741,2.46106,0.3041,10,charge,3,24.569,8.19,10.0,9.9,3.497,3.9831,19.7851,05-19-23_22.10_BCNP1s_protocol_HPPC_IN21700_30T_cycle_#1093.mat
BOOST_NEGPULSE_1S,1093,0.82741,2.46106,0.2628,11,discharge,0,-2.457,0.819,2.0,1.9,3.4391,3.3729,26.9423,05-19-23_22.10_BCNP1s_protocol_HPPC_IN21700_30T_cycle_#1093.mat
BOOST_NEGPULSE_1S,1093,0.82741,2.46106,0.2628,11,discharge,0,-2.457,0.819,10.0,9.9,3.4391,3.3474,37.3204,05-19-23_22.10_BCNP1s_protocol_HPPC_IN21700_30T_cycle_#1093.mat
BOOST_NEGPULSE_1S,1093,0.82741,2.46106,0.2629,11,charge,0,1.23,0.41,2.0,2.0,3.4419,3.4732,25.4492,05-19-23_22.10_BCNP1s_protocol_HPPC_IN21700_30T_cycle_#1093.mat
BOOST_NEGPULSE_1S,1093,0.82741,2.46106,0.2629,11,charge,0,1.23,0.41,10.0,9.9,3.4419,3.4811,31.8725,05-19-23_22.10_BCNP1s_protocol_HPPC_IN21700_30T_cycle_#1093.mat
BOOST_NEGPULSE_1S,1093,0.82741,2.46106,0.2628,11,discharge,1,-9.827,3.276,2.0,2.0,3.4396,3.1774,26.6824,05-19-23_22.10_BCNP1s_protocol_HPPC_IN21700_30T_cycle_#1093.mat
BOOST_NEGPULSE_1S,1093,0.82741,2.46106,0.2628,11,discharge,1,-9.827,3.276,10.0,9.9,3.4396,3.0523,39.413,05-19-23_22.10_BCNP1s_protocol_HPPC_IN21700_30T_cycle_#1093.mat
BOOST_NEGPULSE_1S,1093,0.82741,2.46106,0.2629,11,charge,1,4.915,1.638,2.0,2.0,3.4497,3.5611,22.6676,05-19-23_22.10_BCNP1s_protocol_HPPC_IN21700_30T_cycle_#1093.mat
BOOST_NEGPULSE_1S,1093,0.82741,2.46106,0.2629,11,charge,1,4.915,1.638,10.0,9.9,3.4497,3.5817,26.8593,05-19-23_22.10_BCNP1s_protocol_HPPC_IN21700_30T_cycle_#1093.mat
BOOST_NEGPULSE_1S,1093,0.82741,2.46106,0.2627,11,discharge,2,-19.655,6.552,2.0,2.0,3.441,2.9463,25.1692,05-19-23_22.10_BCNP1s_protocol_HPPC_IN21700_30T_cycle_#1093.mat
BOOST_NEGPULSE_1S,1093,0.82741,2.46106,0.2627,11,discharge,2,-19.655,6.552,10.0,9.9,3.441,2.6179,41.8774,05-19-23_22.10_BCNP1s_protocol_HPPC_IN21700_30T_cycle_#1093.mat
BOOST_NEGPULSE_1S,1093,0.82741,2.46106,0.263,11,charge,2,14.742,4.914,2.0,2.0,3.4564,3.7284,18.4507,05-19-23_22.10_BCNP1s_protocol_HPPC_IN21700_30T_cycle_#1093.mat
BOOST_NEGPULSE_1S,1093,0.82741,2.46106,0.263,11,charge,2,14.742,4.914,10.0,9.9,3.4564,3.7777,21.7949,05-19-23_22.10_BCNP1s_protocol_HPPC_IN21700_30T_cycle_#1093.mat
BOOST_NEGPULSE_1S,1093,0.82741,2.46106,0.2627,11,discharge,3,-28.254,9.418,2.0,1.9,3.4415,2.7606,24.0992,05-19-23_22.10_BCNP1s_protocol_HPPC_IN21700_30T_cycle_#1093.mat
BOOST_NEGPULSE_1S,1093,0.82741,2.46106,0.2627,11,discharge,3,-28.254,9.418,10.0,9.9,3.4415,2.4999,33.3263,05-19-23_22.10_BCNP1s_protocol_HPPC_IN21700_30T_cycle_#1093.mat
BOOST_NEGPULSE_1S,1093,0.82741,2.46106,0.2631,11,charge,3,24.57,8.19,2.0,2.0,3.4597,3.8635,16.4347,05-19-23_22.10_BCNP1s_protocol_HPPC_IN21700_30T_cycle_#1093.mat
BOOST_NEGPULSE_1S,1093,0.82741,2.46106,0.2631,11,charge,3,24.57,8.19,10.0,9.9,3.4597,3.9409,19.5849,05-19-23_22.10_BCNP1s_protocol_HPPC_IN21700_30T_cycle_#1093.mat
BOOST_NEGPULSE_1S,1093,0.82741,2.46106,0.2219,12,discharge,0,-2.457,0.819,2.0,1.9,3.396,3.3183,31.6291,05-19-23_22.10_BCNP1s_protocol_HPPC_IN21700_30T_cycle_#1093.mat
BOOST_NEGPULSE_1S,1093,0.82741,2.46106,0.2219,12,discharge,0,-2.457,0.819,10.0,9.9,3.396,3.2769,48.4816,05-19-23_22.10_BCNP1s_protocol_HPPC_IN21700_30T_cycle_#1093.mat
BOOST_NEGPULSE_1S,1093,0.82741,2.46106,0.222,12,charge,0,1.229,0.41,2.0,2.0,3.3999,3.4351,28.6482,05-19-23_22.10_BCNP1s_protocol_HPPC_IN21700_30T_cycle_#1093.mat
BOOST_NEGPULSE_1S,1093,0.82741,2.46106,0.222,12,charge,0,1.229,0.41,10.0,9.9,3.3999,3.4468,38.1704,05-19-23_22.10_BCNP1s_protocol_HPPC_IN21700_30T_cycle_#1093.mat
BOOST_NEGPULSE_1S,1093,0.82741,2.46106,0.2219,12,discharge,1,-9.827,3.276,2.0,1.9,3.3973,3.0828,32.0037,05-19-23_22.10_BCNP1s_protocol_HPPC_IN21700_30T_cycle_#1093.mat
BOOST_NEGPULSE_1S,1093,0.82741,2.46106,0.2219,12,discharge,1,-9.827,3.276,10.0,9.9,3.3973,2.843,56.4058,05-19-23_22.10_BCNP1s_protocol_HPPC_IN21700_30T_cycle_#1093.mat
BOOST_NEGPULSE_1S,1093,0.82741,2.46106,0.222,12,charge,1,4.916,1.639,2.0,2.0,3.4119,3.5316,24.3496,05-19-23_22.10_BCNP1s_protocol_HPPC_IN21700_30T_cycle_#1093.mat
BOOST_NEGPULSE_1S,1093,0.82741,2.46106,0.222,12,charge,1,4.916,1.639,10.0,9.9,3.4119,3.5575,29.6182,05-19-23_22.10_BCNP1s_protocol_HPPC_IN21700_30T_cycle_#1093.mat
BOOST_NEGPULSE_1S,1093,0.82741,2.46106,0.2218,12,discharge,2,-19.654,6.551,2.0,2.0,3.4006,2.7817,31.4898,05-19-23_22.10_BCNP1s_protocol_HPPC_IN21700_30T_cycle_#1093.mat
BOOST_NEGPULSE_1S,1093,0.82741,2.46106,0.2218,12,discharge,2,-19.654,6.551,10.0,9.9,3.4006,2.4999,45.8278,05-19-23_22.10_BCNP1s_protocol_HPPC_IN21700_30T_cycle_#1093.mat
BOOST_NEGPULSE_1S,1093,0.82741,2.46106,0.2221,12,charge,2,14.743,4.914,2.0,2.0,3.422,3.7016,18.9649,05-19-23_22.10_BCNP1s_protocol_HPPC_IN21700_30T_cycle_#1093.mat
BOOST_NEGPULSE_1S,1093,0.82741,2.46106,0.2221,12,charge,2,14.743,4.914,10.0,9.9,3.422,3.7458,21.963,05-19-23_22.10_BCNP1s_protocol_HPPC_IN21700_30T_cycle_#1093.mat
BOOST_NEGPULSE_1S,1093,0.82741,2.46106,0.2217,12,discharge,3,-19.677,6.559,2.0,2.0,3.4015,2.5258,44.5037,05-19-23_22.10_BCNP1s_protocol_HPPC_IN21700_30T_cycle_#1093.mat
BOOST_NEGPULSE_1S,1093,0.82741,2.46106,0.2217,12,discharge,3,-19.677,6.559,10.0,9.9,3.4015,2.4999,45.82,05-19-23_22.10_BCNP1s_protocol_HPPC_IN21700_30T_cycle_#1093.mat
BOOST_NEGPULSE_1S,1093,0.82741,2.46106,0.2221,12,charge,3,24.57,8.19,2.0,2.0,3.4238,3.8377,16.8457,05-19-23_22.10_BCNP1s_protocol_HPPC_IN21700_30T_cycle_#1093.mat
BOOST_NEGPULSE_1S,1093,0.82741,2.46106,0.2221,12,charge,3,24.57,8.19,10.0,9.9,3.4238,3.9065,19.6459,05-19-23_22.10_BCNP1s_protocol_HPPC_IN21700_30T_cycle_#1093.mat
BOOST_NEGPULSE_1S,1131,0.82867,2.46478,1.0,0,discharge,0,-2.462,0.821,2.0,2.0,4.1182,4.0393,32.0432,05-24-23_23.38_BCNP1s_protocol_HPPC_IN21700_30T_cycle_#1131.mat
BOOST_NEGPULSE_1S,1131,0.82867,2.46478,1.0,0,discharge,0,-2.462,0.821,10.0,9.7,4.1182,4.0169,41.1404,05-24-23_23.38_BCNP1s_protocol_HPPC_IN21700_30T_cycle_#1131.mat
BOOST_NEGPULSE_1S,1131,0.82867,2.46478,1.0,0,charge,0,1.231,0.41,2.0,2.0,4.1339,4.1814,38.5959,05-24-23_23.38_BCNP1s_protocol_HPPC_IN21700_30T_cycle_#1131.mat
BOOST_NEGPULSE_1S,1131,0.82867,2.46478,1.0,0,charge,0,1.231,0.41,10.0,9.9,4.1339,4.1994,53.2217,05-24-23_23.38_BCNP1s_protocol_HPPC_IN21700_30T_cycle_#1131.mat
BOOST_NEGPULSE_1S,1131,0.82867,2.46478,0.9999,0,discharge,1,-9.852,3.284,2.0,2.0,4.1278,3.8364,29.5784,05-24-23_23.38_BCNP1s_protocol_HPPC_IN21700_30T_cycle_#1131.mat
BOOST_NEGPULSE_1S,1131,0.82867,2.46478,0.9999,0,discharge,1,-9.852,3.284,10.0,9.9,4.1278,3.8007,33.2021,05-24-23_23.38_BCNP1s_protocol_HPPC_IN21700_30T_cycle_#1131.mat
BOOST_NEGPULSE_1S,1131,0.82867,2.46478,1.0,0,charge,1,1.362,0.454,2.0,2.0,4.1392,4.2001,44.7104,05-24-23_23.38_BCNP1s_protocol_HPPC_IN21700_30T_cycle_#1131.mat
BOOST_NEGPULSE_1S,1131,0.82867,2.46478,1.0,0,charge,1,1.362,0.454,10.0,9.9,4.1392,4.2,44.637,05-24-23_23.38_BCNP1s_protocol_HPPC_IN21700_30T_cycle_#1131.mat
BOOST_NEGPULSE_1S,1131,0.82867,2.46478,0.9998,0,discharge,2,-19.701,6.567,2.0,2.0,4.1264,3.6435,24.5114,05-24-23_23.38_BCNP1s_protocol_HPPC_IN21700_30T_cycle_#1131.mat
BOOST_NEGPULSE_1S,1131,0.82867,2.46478,0.9998,0,discharge,2,-19.701,6.567,10.0,9.9,4.1264,3.5891,27.2727,05-24-23_23.38_BCNP1s_protocol_HPPC_IN21700_30T_cycle_#1131.mat
BOOST_NEGPULSE_1S,1131,0.82867,2.46478,1.0,0,charge,2,1.268,0.423,2.0,2.0,4.1439,4.2,44.2359,05-24-23_23.38_BCNP1s_protocol_HPPC_IN21700_30T_cycle_#1131.mat
BOOST_NEGPULSE_1S,1131,0.82867,2.46478,1.0,0,charge,2,1.268,0.423,10.0,9.9,4.1439,4.2001,44.3148,05-24-23_23.38_BCNP1s_protocol_HPPC_IN21700_30T_cycle_#1131.mat
BOOST_NEGPULSE_1S,1131,0.82867,2.46478,0.9998,0,discharge,3,-28.321,9.44,2.0,2.0,4.126,3.4987,22.1496,05-24-23_23.38_BCNP1s_protocol_HPPC_IN21700_30T_cycle_#1131.mat
BOOST_NEGPULSE_1S,1131,0.82867,2.46478,0.9998,0,discharge,3,-28.321,9.44,10.0,9.9,4.126,3.4222,24.8508,05-24-23_23.38_BCNP1s_protocol_HPPC_IN21700_30T_cycle_#1131.mat
BOOST_NEGPULSE_1S,1131,0.82867,2.46478,1.0,0,charge,3,1.291,0.43,2.0,1.9,4.1492,4.2001,39.4237,05-24-23_23.38_BCNP1s_protocol_HPPC_IN21700_30T_cycle_#1131.mat
BOOST_NEGPULSE_1S,1131,0.82867,2.46478,0.9589,1,discharge,0,-2.462,0.821,2.0,1.9,4.0845,4.009,30.6611,05-24-23_23.38_BCNP1s_protocol_HPPC_IN21700_30T_cycle_#1131.mat
BOOST_NEGPULSE_1S,1131,0.82867,2.46478,0.9589,1,discharge,0,-2.462,0.821,10.0,9.9,4.0845,3.9941,36.7122,05-24-23_23.38_BCNP1s_protocol_HPPC_IN21700_30T_cycle_#1131.mat
BOOST_NEGPULSE_1S,1131,0.82867,2.46478,0.959,1,charge,0,1.231,0.41,2.0,2.0,4.0866,4.1248,31.0317,05-24-23_23.38_BCNP1s_protocol_HPPC_IN21700_30T_cycle_#1131.mat
BOOST_NEGPULSE_1S,1131,0.82867,2.46478,0.959,1,charge,0,1.231,0.41,10.0,9.9,4.0866,4.1333,37.9366,05-24-23_23.38_BCNP1s_protocol_HPPC_IN21700_30T_cycle_#1131.mat
BOOST_NEGPULSE_1S,1131,0.82867,2.46478,0.9589,1,discharge,1,-9.852,3.284,2.0,2.0,4.085,3.8242,26.4707,05-24-23_23.38_BCNP1s_protocol_HPPC_IN21700_30T_cycle_#1131.mat
BOOST_NEGPULSE_1S,1131,0.82867,2.46478,0.9589,1,discharge,1,-9.852,3.284,10.0,9.9,4.085,3.7861,30.3378,05-24-23_23.38_BCNP1s_protocol_HPPC_IN21700_30T_cycle_#1131.mat
BOOST_NEGPULSE_1S,1131,0.82867,2.46478,0.959,1,charge,1,3.274,1.091,2.0,2.0,4.0902,4.2,33.537,05-24-23_23.38_BCNP1s_protocol_HPPC_IN21700_30T_cycle_#1131.mat
BOOST_NEGPULSE_1S,1131,0.82867,2.46478,0.959,1,charge,1,3.274,1.091,10.0,9.9,4.0902,4.2,33.537,05-24-23_23.38_BCNP1s_protocol_HPPC_IN21700_30T_cycle_#1131.mat
BOOST_NEGPULSE_1S,1131,0.82867,2.46478,0.9588,1,discharge,2,-19.699,6.566,2.0,2.0,4.0855,3.6378,22.727,05-24-23_23.38_BCNP1s_protocol_HPPC_IN21700_30T_cycle_#1131.mat
BOOST_NEGPULSE_1S,1131,0.82867,2.46478,0.9588,1,discharge,2,-19.699,6.566,10.0,9.9,4.0855,3.5731,26.0115,05-24-23_23.38_BCNP1s_protocol_HPPC_IN21700_30T_cycle_#1131.mat
BOOST_NEGPULSE_1S,1131,0.82867,2.46478,0.959,1,charge,2,3.146,1.049,2.0,1.9,4.094,4.1999,33.665,05-24-23_23.38_BCNP1s_protocol_HPPC_IN21700_30T_cycle_#1131.mat
BOOST_NEGPULSE_1S,1131,0.82867,2.46478,0.959,1,charge,2,3.146,1.049,10.0,9.9,4.094,4.2,33.6968,05-24-23_23.38_BCNP1s_protocol_HPPC_IN21700_30T_cycle_#1131.mat
BOOST_NEGPULSE_1S,1131,0.82867,2.46478,0.9587,1,discharge,3,-28.32,9.44,2.0,2.0,4.0867,3.4962,20.851,05-24-23_23.38_BCNP1s_protocol_HPPC_IN21700_30T_cycle_#1131.mat
BOOST_NEGPULSE_1S,1131,0.82867,2.46478,0.9587,1,discharge,3,-28.32,9.44,10.0,9.9,4.0867,3.4055,24.0537,05-24-23_23.38_BCNP1s_protocol_HPPC_IN21700_30T_cycle_#1131.mat
BOOST_NEGPULSE_1S,1131,0.82867,2.46478,0.959,1,charge,3,2.973,0.991,2.0,2.0,4.0991,4.2,33.9433,05-24-23_23.38_BCNP1s_protocol_HPPC_IN21700_30T_cycle_#1131.mat
BOOST_NEGPULSE_1S,1131,0.82867,2.46478,0.959,1,charge,3,2.973,0.991,10.0,9.9,4.0991,4.2,33.9433,05-24-23_23.38_BCNP1s_protocol_HPPC_IN21700_30T_cycle_#1131.mat
BOOST_NEGPULSE_1S,1131,0.82867,2.46478,0.9179,2,discharge,0,-2.462,0.821,2.0,2.0,4.0724,4.0033,28.0621,05-24-23_23.38_BCNP1s_protocol_HPPC_IN21700_30T_cycle_#1131.mat
BOOST_NEGPULSE_1S,1131,0.82867,2.46478,0.9179,2,discharge,0,-2.462,0.821,10.0,9.9,4.0724,3.986,35.0877,05-24-23_23.38_BCNP1s_protocol_HPPC_IN21700_30T_cycle_#1131.mat
BOOST_NEGPULSE_1S,1131,0.82867,2.46478,0.9179,2,charge,0,1.231,0.41,2.0,2.0,4.0738,4.1085,28.1953,05-24-23_23.38_BCNP1s_protocol_HPPC_IN21700_30T_cycle_#1131.mat
BOOST_NEGPULSE_1S,1131,0.82867,2.46478,0.9179,2,charge,0,1.231,0.41,10.0,9.9,4.0738,4.1154,33.8019,05-24-23_23.38_BCNP1s_protocol_HPPC_IN21700_30T_cycle_#1131.mat
BOOST_NEGPULSE_1S,1131,0.82867,2.46478,0.9178,2,discharge,1,-9.852,3.284,2.0,2.0,4.0727,3.8262,25.0206,05-24-23_23.38_BCNP1s_protocol_HPPC_IN21700_30T_cycle_#1131.mat
BOOST_NEGPULSE_1S,1131,0.82867,2.46478,0.9178,2,discharge,1,-9.852,3.284,10.0,9.9,4.0727,3.7758,30.1363,05-24-23_23.38_BCNP1s_protocol_HPPC_IN21700_30T_cycle_#1131.mat
BOOST_NEGPULSE_1S,1131,0.82867,2.46478,0.918,2,charge,1,4.268,1.423,2.0,2.0,4.0778,4.2001,28.6538,05-24-23_23.38_BCNP1s_protocol_HPPC_IN21700_30T_cycle_#1131.mat
BOOST_NEGPULSE_1S,1131,0.82867,2.46478,0.918,2,charge,1,4.268,1.423,10.0,9.9,4.0778,4.2,28.6303,05-24-23_23.38_BCNP1s_protocol_HPPC_IN21700_30T_cycle_#1131.mat
BOOST_NEGPULSE_1S,1131,0.82867,2.46478,0.9178,2,discharge,2,-19.7,6.567,2.0,2.0,4.0732,3.6402,21.9797,05-24-23_23.38_BCNP1s_protocol_HPPC_IN21700_30T_cycle_#1131.mat
BOOST_NEGPULSE_1S,1131,0.82867,2.46478,0.9178,2,discharge,2,-19.7,6.567,10.0,9.9,4.0732,3.5604,26.0305,05-24-23_23.38_BCNP1s_protocol_HPPC_IN21700_30T_cycle_#1131.mat
BOOST_NEGPULSE_1S,1131,0.82867,2.46478,0.918,2,charge,2,4.196,1.399,2.0,2.0,4.0807,4.2001,28.455,05-24-23_23.38_BCNP1s_protocol_HPPC_IN21700_30T_cycle_#1131.mat
BOOST_NEGPULSE_1S,1131,0.82867,2.46478,0.918,2,charge,2,4.196,1.399,10.0,9.9,4.0807,4.2001,28.455,05-24-23_23.38_BCNP1s_protocol_HPPC_IN21700_30T_cycle_#1131.mat
BOOST_NEGPULSE_1S,1131,0.82867,2.46478,0.9177,2,discharge,3,-28.319,9.44,2.0,2.0,4.0747,3.4989,20.3326,05-24-23_23.38_BCNP1s_protocol_HPPC_IN21700_30T_cycle_#1131.mat
BOOST_NEGPULSE_1S,1131,0.82867,2.46478,0.9177,2,discharge,3,-28.319,9.44,10.0,9.9,4.0747,3.3922,24.1004,05-24-23_23.38_BCNP1s_protocol_HPPC_IN21700_30T_cycle_#1131.mat
BOOST_NEGPULSE_1S,1131,0.82867,2.46478,0.918,2,charge,3,4.072,1.357,2.0,2.0,4.0833,4.2,28.6556,05-24-23_23.38_BCNP1s_protocol_HPPC_IN21700_30T_cycle_#1131.mat
BOOST_NEGPULSE_1S,1131,0.82867,2.46478,0.918,2,charge,3,4.072,1.357,10.0,9.9,4.0833,4.2,28.6556,05-24-23_23.38_BCNP1s_protocol_HPPC_IN21700_30T_cycle_#1131.mat
BOOST_NEGPULSE_1S,1131,0.82867,2.46478,0.8358,3,discharge,0,-2.463,0.821,2.0,2.0,3.9886,3.9287,24.3239,05-24-23_23.38_BCNP1s_protocol_HPPC_IN21700_30T_cycle_#1131.mat
BOOST_NEGPULSE_1S,1131,0.82867,2.46478,0.8358,3,discharge,0,-2.463,0.821,10.0,9.9,3.9886,3.9083,32.6078,05-24-23_23.38_BCNP1s_protocol_HPPC_IN21700_30T_cycle_#1131.mat
BOOST_NEGPULSE_1S,1131,0.82867,2.46478,0.8358,3,charge,0,1.231,0.41,2.0,2.0,3.9918,4.0208,23.5638,05-24-23_23.38_BCNP1s_protocol_HPPC_IN21700_30T_cycle_#1131.mat
BOOST_NEGPULSE_1S,1131,0.82867,2.46478,0.8358,3,charge,0,1.231,0.41,10.0,9.9,3.9918,4.0296,30.7142,05-24-23_23.38_BCNP1s_protocol_HPPC_IN21700_30T_cycle_#1131.mat
BOOST_NEGPULSE_1S,1131,0.82867,2.46478,0.8357,3,discharge,1,-9.851,3.284,2.0,2.0,3.9901,3.7659,22.7596,05-24-23_23.38_BCNP1s_protocol_HPPC_IN21700_30T_cycle_#1131.mat
BOOST_NEGPULSE_1S,1131,0.82867,2.46478,0.8357,3,discharge,1,-9.851,3.284,10.0,9.9,3.9901,3.7103,28.4038,05-24-23_23.38_BCNP1s_protocol_HPPC_IN21700_30T_cycle_#1131.mat
BOOST_NEGPULSE_1S,1131,0.82867,2.46478,0.8358,3,charge,1,4.925,1.642,2.0,2.0,3.9979,4.1085,22.4569,05-24-23_23.38_BCNP1s_protocol_HPPC_IN21700_30T_cycle_#1131.mat
BOOST_NEGPULSE_1S,1131,0.82867,2.46478,0.8358,3,charge,1,4.925,1.642,10.0,9.9,3.9979,4.1376,28.3655,05-24-23_23.38_BCNP1s_protocol_HPPC_IN21700_30T_cycle_#1131.mat
BOOST_NEGPULSE_1S,1131,0.82867,2.46478,0.8357,3,discharge,2,-19.701,6.567,2.0,2.0,3.9913,3.5868,20.532,05-24-23_23.38_BCNP1s_protocol_HPPC_IN21700_30T_cycle_#1131.mat
BOOST_NEGPULSE_1S,1131,0.82867,2.46478,0.8357,3,discharge,2,-19.701,6.567,10.0,9.9,3.9913,3.5035,24.7602,05-24-23_23.38_BCNP1s_protocol_HPPC_IN21700_30T_cycle_#1131.mat
BOOST_NEGPULSE_1S,1131,0.82867,2.46478,0.8359,3,charge,2,8.508,2.836,2.0,2.0,4.0031,4.2,23.1416,05-24-23_23.38_BCNP1s_protocol_HPPC_IN21700_30T_cycle_#1131.mat
BOOST_NEGPULSE_1S,1131,0.82867,2.46478,0.8359,3,charge,2,8.508,2.836,10.0,9.9,4.0031,4.2,23.1416,05-24-23_23.38_BCNP1s_protocol_HPPC_IN21700_30T_cycle_#1131.mat
BOOST_NEGPULSE_1S,1131,0.82867,2.46478,0.8356,3,discharge,3,-28.32,9.44,2.0,2.0,3.9928,3.4494,19.1879,05-24-23_23.38_BCNP1s_protocol_HPPC_IN21700_30T_cycle_#1131.mat
BOOST_NEGPULSE_1S,1131,0.82867,2.46478,0.8356,3,discharge,3,-28.32,9.44,10.0,9.9,3.9928,3.3395,23.0685,05-24-23_23.38_BCNP1s_protocol_HPPC_IN21700_30T_cycle_#1131.mat
BOOST_NEGPULSE_1S,1131,0.82867,2.46478,0.836,3,charge,3,8.428,2.809,2.0,2.0,4.0063,4.2001,22.9959,05-24-23_23.38_BCNP1s_protocol_HPPC_IN21700_30T_cycle_#1131.mat
BOOST_NEGPULSE_1S,1131,0.82867,2.46478,0.836,3,charge,3,8.428,2.809,10.0,9.9,4.0063,4.2001,22.9959,05-24-23_23.38_BCNP1s_protocol_HPPC_IN21700_30T_cycle_#1131.mat
BOOST_NEGPULSE_1S,1131,0.82867,2.46478,0.7537,4,discharge,0,-2.462,0.821,2.0,1.9,3.8993,3.845,22.0526,05-24-23_23.38_BCNP1s_protocol_HPPC_IN21700_30T_cycle_#1131.mat
BOOST_NEGPULSE_1S,1131,0.82867,2.46478,0.7537,4,discharge,0,-2.462,0.821,10.0,9.9,3.8993,3.8279,28.9973,05-24-23_23.38_BCNP1s_protocol_HPPC_IN21700_30T_cycle_#1131.mat
BOOST_NEGPULSE_1S,1131,0.82867,2.46478,0.7537,4,charge,0,1.231,0.41,2.0,2.0,3.9013,3.9282,21.8557,05-24-23_23.38_BCNP1s_protocol_HPPC_IN21700_30T_cycle_#1131.mat
BOOST_NEGPULSE_1S,1131,0.82867,2.46478,0.7537,4,charge,0,1.231,0.41,10.0,9.9,3.9013,3.9355,27.7868,05-24-23_23.38_BCNP1s_protocol_HPPC_IN21700_30T_cycle_#1131.mat
BOOST_NEGPULSE_1S,1131,0.82867,2.46478,0.7537,4,discharge,1,-9.85,3.283,2.0,2.0,3.8997,3.6937,20.9133,05-24-23_23.38_BCNP1s_protocol_HPPC_IN21700_30T_cycle_#1131.mat
BOOST_NEGPULSE_1S,1131,0.82867,2.46478,0.7537,4,discharge,1,-9.85,3.283,10.0,9.9,3.8997,3.6463,25.7254,05-24-23_23.38_BCNP1s_protocol_HPPC_IN21700_30T_cycle_#1131.mat
BOOST_NEGPULSE_1S,1131,0.82867,2.46478,0.7538,4,charge,1,4.926,1.642,2.0,2.0,3.906,4.0088,20.8667,05-24-23_23.38_BCNP1s_protocol_HPPC_IN21700_30T_cycle_#1131.mat
BOOST_NEGPULSE_1S,1131,0.82867,2.46478,0.7538,4,charge,1,4.926,1.642,10.0,9.9,3.906,4.0345,26.0834,05-24-23_23.38_BCNP1s_protocol_HPPC_IN21700_30T_cycle_#1131.mat
BOOST_NEGPULSE_1S,1131,0.82867,2.46478,0.7536,4,discharge,2,-19.7,6.567,2.0,1.9,3.8992,3.5237,19.0609,05-24-23_23.38_BCNP1s_protocol_HPPC_IN21700_30T_cycle_#1131.mat
BOOST_NEGPULSE_1S,1131,0.82867,2.46478,0.7536,4,discharge,2,-19.7,6.567,10.0,9.9,3.8992,3.4431,23.1523,05-24-23_23.38_BCNP1s_protocol_HPPC_IN21700_30T_cycle_#1131.mat
BOOST_NEGPULSE_1S,1131,0.82867,2.46478,0.7539,4,charge,2,14.39,4.797,2.0,2.0,3.9106,4.1833,18.9507,05-24-23_23.38_BCNP1s_protocol_HPPC_IN21700_30T_cycle_#1131.mat
BOOST_NEGPULSE_1S,1131,0.82867,2.46478,0.7539,4,charge,2,14.39,4.797,10.0,9.9,3.9106,4.2,20.1112,05-24-23_23.38_BCNP1s_protocol_HPPC_IN21700_30T_cycle_#1131.mat
BOOST_NEGPULSE_1S,1131,0.82867,2.46478,0.7535,4,discharge,3,-28.319,9.44,2.0,2.0,3.9006,3.3878,18.108,05-24-23_23.38_BCNP1s_protocol_HPPC_IN21700_30T_cycle_#1131.mat
BOOST_NEGPULSE_1S,1131,0.82867,2.46478,0.7535,4,discharge,3,-28.319,9.44,10.0,9.9,3.9006,3.2788,21.957,05-24-23_23.38_BCNP1s_protocol_HPPC_IN21700_30T_cycle_#1131.mat
BOOST_NEGPULSE_1S,1131,0.82867,2.46478,0.7539,4,charge,3,14.445,4.815,2.0,1.9,3.9133,4.2001,19.8546,05-24-23_23.38_BCNP1s_protocol_HPPC_IN21700_30T_cycle_#1131.mat
BOOST_NEGPULSE_1S,1131,0.82867,2.46478,0.7539,4,charge,3,14.445,4.815,10.0,9.9,3.9133,4.2,19.8477,05-24-23_23.38_BCNP1s_protocol_HPPC_IN21700_30T_cycle_#1131.mat
BOOST_NEGPULSE_1S,1131,0.82867,2.46478,0.6716,5,discharge,0,-2.461,0.82,2.0,2.0,3.8182,3.7672,20.7258,05-24-23_23.38_BCNP1s_protocol_HPPC_IN21700_30T_cycle_#1131.mat
BOOST_NEGPULSE_1S,1131,0.82867,2.46478,0.6716,5,discharge,0,-2.461,0.82,10.0,9.9,3.8182,3.7523,26.781,05-24-23_23.38_BCNP1s_protocol_HPPC_IN21700_30T_cycle_#1131.mat
BOOST_NEGPULSE_1S,1131,0.82867,2.46478,0.6717,5,charge,0,1.231,0.41,2.0,2.0,3.8202,3.8452,20.3136,05-24-23_23.38_BCNP1s_protocol_HPPC_IN21700_30T_cycle_#1131.mat
BOOST_NEGPULSE_1S,1131,0.82867,2.46478,0.6717,5,charge,0,1.231,0.41,10.0,9.9,3.8202,3.8517,25.5952,05-24-23_23.38_BCNP1s_protocol_HPPC_IN21700_30T_cycle_#1131.mat
BOOST_NEGPULSE_1S,1131,0.82867,2.46478,0.6716,5,discharge,1,-9.85,3.283,2.0,2.0,3.819,3.6225,19.9486,05-24-23_23.38_BCNP1s_protocol_HPPC_IN21700_30T_cycle_#1131.mat
BOOST_NEGPULSE_1S,1131,0.82867,2.46478,0.6716,5,discharge,1,-9.85,3.283,10.0,9.9,3.819,3.5731,24.9637,05-24-23_23.38_BCNP1s_protocol_HPPC_IN21700_30T_cycle_#1131.mat
BOOST_NEGPULSE_1S,1131,0.82867,2.46478,0.6717,5,charge,1,4.927,1.642,2.0,1.9,3.8245,3.921,19.5868,05-24-23_23.38_BCNP1s_protocol_HPPC_IN21700_30T_cycle_#1131.mat
BOOST_NEGPULSE_1S,1131,0.82867,2.46478,0.6717,5,charge,1,4.927,1.642,10.0,9.9,3.8245,3.943,24.0521,05-24-23_23.38_BCNP1s_protocol_HPPC_IN21700_30T_cycle_#1131.mat
BOOST_NEGPULSE_1S,1131,0.82867,2.46478,0.6715,5,discharge,2,-19.7,6.567,2.0,2.0,3.8196,3.4525,18.6345,05-24-23_23.38_BCNP1s_protocol_HPPC_IN21700_30T_cycle_#1131.mat
BOOST_NEGPULSE_1S,1131,0.82867,2.46478,0.6715,5,discharge,2,-19.7,6.567,10.0,9.9,3.8196,3.368,22.9239,05-24-23_23.38_BCNP1s_protocol_HPPC_IN21700_30T_cycle_#1131.mat
BOOST_NEGPULSE_1S,1131,0.82867,2.46478,0.6718,5,charge,2,14.776,4.925,2.0,1.9,3.8286,4.0889,17.6164,05-24-23_23.38_BCNP1s_protocol_HPPC_IN21700_30T_cycle_#1131.mat
BOOST_NEGPULSE_1S,1131,0.82867,2.46478,0.6718,5,charge,2,14.776,4.925,10.0,9.9,3.8286,4.1416,21.183,05-24-23_23.38_BCNP1s_protocol_HPPC_IN21700_30T_cycle_#1131.mat
BOOST_NEGPULSE_1S,1131,0.82867,2.46478,0.6714,5,discharge,3,-28.319,9.44,2.0,2.0,3.8198,3.3196,17.6631,05-24-23_23.38_BCNP1s_protocol_HPPC_IN21700_30T_cycle_#1131.mat
BOOST_NEGPULSE_1S,1131,0.82867,2.46478,0.6714,5,discharge,3,-28.319,9.44,10.0,9.9,3.8198,3.2023,21.8051,05-24-23_23.38_BCNP1s_protocol_HPPC_IN21700_30T_cycle_#1131.mat
BOOST_NEGPULSE_1S,1131,0.82867,2.46478,0.6718,5,charge,3,20.519,6.84,2.0,2.0,3.8311,4.2001,17.9833,05-24-23_23.38_BCNP1s_protocol_HPPC_IN21700_30T_cycle_#1131.mat
BOOST_NEGPULSE_1S,1131,0.82867,2.46478,0.6718,5,charge,3,20.519,6.84,10.0,9.9,3.8311,4.2,17.9785,05-24-23_23.38_BCNP1s_protocol_HPPC_IN21700_30T_cycle_#1131.mat
BOOST_NEGPULSE_1S,1131,0.82867,2.46478,0.5895,6,discharge,0,-2.461,0.82,2.0,1.9,3.7364,3.6862,20.4007,05-24-23_23.38_BCNP1s_protocol_HPPC_IN21700_30T_cycle_#1131.mat
BOOST_NEGPULSE_1S,1131,0.82867,2.46478,0.5895,6,discharge,0,-2.461,0.82,10.0,9.9,3.7364,3.6708,26.6591,05-24-23_23.38_BCNP1s_protocol_HPPC_IN21700_30T_cycle_#1131.mat
BOOST_NEGPULSE_1S,1131,0.82867,2.46478,0.5896,6,charge,0,1.231,0.41,2.0,2.0,3.7386,3.7634,20.1528,05-24-23_23.38_BCNP1s_protocol_HPPC_IN21700_30T_cycle_#1131.mat
BOOST_NEGPULSE_1S,1131,0.82867,2.46478,0.5896,6,charge,0,1.231,0.41,10.0,9.9,3.7386,3.7703,25.7598,05-24-23_23.38_BCNP1s_protocol_HPPC_IN21700_30T_cycle_#1131.mat
BOOST_NEGPULSE_1S,1131,0.82867,2.46478,0.5895,6,discharge,1,-9.851,3.284,2.0,2.0,3.7365,3.5423,19.7139,05-24-23_23.38_BCNP1s_protocol_HPPC_IN21700_30T_cycle_#1131.mat
BOOST_NEGPULSE_1S,1131,0.82867,2.46478,0.5895,6,discharge,1,-9.851,3.284,10.0,9.9,3.7365,3.4902,25.0028,05-24-23_23.38_BCNP1s_protocol_HPPC_IN21700_30T_cycle_#1131.mat
BOOST_NEGPULSE_1S,1131,0.82867,2.46478,0.5896,6,charge,1,4.927,1.642,2.0,2.0,3.7432,3.8393,19.506,05-24-23_23.38_BCNP1s_protocol_HPPC_IN21700_30T_cycle_#1131.mat
BOOST_NEGPULSE_1S,1131,0.82867,2.46478,0.5896,6,charge,1,4.927,1.642,10.0,9.9,3.7432,3.8626,24.2353,05-24-23_23.38_BCNP1s_protocol_HPPC_IN21700_30T_cycle_#1131.mat
BOOST_NEGPULSE_1S,1131,0.82867,2.46478,0.5894,6,discharge,2,-19.702,6.567,2.0,2.0,3.7381,3.3723,18.5666,05-24-23_23.38_BCNP1s_protocol_HPPC_IN21700_30T_cycle_#1131.mat
BOOST_NEGPULSE_1S,1131,0.82867,2.46478,0.5894,6,discharge,2,-19.702,6.567,10.0,9.9,3.7381,3.284,23.0484,05-24-23_23.38_BCNP1s_protocol_HPPC_IN21700_30T_cycle_#1131.mat
BOOST_NEGPULSE_1S,1131,0.82867,2.46478,0.5897,6,charge,2,14.775,4.925,2.0,1.9,3.7474,4.0067,17.5499,05-24-23_23.38_BCNP1s_protocol_HPPC_IN21700_30T_cycle_#1131.mat
BOOST_NEGPULSE_1S,1131,0.82867,2.46478,0.5897,6,charge,2,14.775,4.925,10.0,9.9,3.7474,4.0581,21.0288,05-24-23_23.38_BCNP1s_protocol_HPPC_IN21700_30T_cycle_#1131.mat
BOOST_NEGPULSE_1S,1131,0.82867,2.46478,0.5893,6,discharge,3,-28.32,9.44,2.0,2.0,3.7388,3.2379,17.6871,05-24-23_23.38_BCNP1s_protocol_HPPC_IN21700_30T_cycle_#1131.mat
BOOST_NEGPULSE_1S,1131,0.82867,2.46478,0.5893,6,discharge,3,-28.32,9.44,10.0,9.9,3.7388,3.1164,21.9774,05-24-23_23.38_BCNP1s_protocol_HPPC_IN21700_30T_cycle_#1131.mat
BOOST_NEGPULSE_1S,1131,0.82867,2.46478,0.5898,6,charge,3,24.627,8.209,2.0,2.0,3.7509,4.1499,16.2017,05-24-23_23.38_BCNP1s_protocol_HPPC_IN21700_30T_cycle_#1131.mat
BOOST_NEGPULSE_1S,1131,0.82867,2.46478,0.5898,6,charge,3,24.627,8.209,10.0,9.9,3.7509,4.2,18.2361,05-24-23_23.38_BCNP1s_protocol_HPPC_IN21700_30T_cycle_#1131.mat
BOOST_NEGPULSE_1S,1131,0.82867,2.46478,0.5074,7,discharge,0,-2.461,0.82,2.0,2.0,3.6594,3.6088,20.5633,05-24-23_23.38_BCNP1s_protocol_HPPC_IN21700_30T_cycle_#1131.mat
BOOST_NEGPULSE_1S,1131,0.82867,2.46478,0.5074,7,discharge,0,-2.461,0.82,10.0,9.9,3.6594,3.5946,26.334,05-24-23_23.38_BCNP1s_protocol_HPPC_IN21700_30T_cycle_#1131.mat
BOOST_NEGPULSE_1S,1131,0.82867,2.46478,0.5075,7,charge,0,1.231,0.41,2.0,2.0,3.6612,3.6861,20.234,05-24-23_23.38_BCNP1s_protocol_HPPC_IN21700_30T_cycle_#1131.mat
BOOST_NEGPULSE_1S,1131,0.82867,2.46478,0.5075,7,charge,0,1.231,0.41,10.0,9.9,3.6612,3.6925,25.4347,05-24-23_23.38_BCNP1s_protocol_HPPC_IN21700_30T_cycle_#1131.mat
BOOST_NEGPULSE_1S,1131,0.82867,2.46478,0.5074,7,discharge,1,-9.853,3.284,2.0,2.0,3.66,3.4641,19.8831,05-24-23_23.38_BCNP1s_protocol_HPPC_IN21700_30T_cycle_#1131.mat
BOOST_NEGPULSE_1S,1131,0.82867,2.46478,0.5074,7,discharge,1,-9.853,3.284,10.0,9.9,3.66,3.4146,24.9071,05-24-23_23.38_BCNP1s_protocol_HPPC_IN21700_30T_cycle_#1131.mat
BOOST_NEGPULSE_1S,1131,0.82867,2.46478,0.5075,7,charge,1,4.927,1.642,2.0,2.0,3.6649,3.7621,19.7296,05-24-23_23.38_BCNP1s_protocol_HPPC_IN21700_30T_cycle_#1131.mat
BOOST_NEGPULSE_1S,1131,0.82867,2.46478,0.5075,7,charge,1,4.927,1.642,10.0,9.9,3.6649,3.7849,24.3576,05-24-23_23.38_BCNP1s_protocol_HPPC_IN21700_30T_cycle_#1131.mat
BOOST_NEGPULSE_1S,1131,0.82867,2.46478,0.5073,7,discharge,2,-19.701,6.567,2.0,2.0,3.6604,3.2936,18.6183,05-24-23_23.38_BCNP1s_protocol_HPPC_IN21700_30T_cycle_#1131.mat
BOOST_NEGPULSE_1S,1131,0.82867,2.46478,0.5073,7,discharge,2,-19.701,6.567,10.0,9.9,3.6604,3.2062,23.0547,05-24-23_23.38_BCNP1s_protocol_HPPC_IN21700_30T_cycle_#1131.mat
BOOST_NEGPULSE_1S,1131,0.82867,2.46478,0.5076,7,charge,2,14.776,4.925,2.0,1.9,3.6702,3.9291,17.5217,05-24-23_23.38_BCNP1s_protocol_HPPC_IN21700_30T_cycle_#1131.mat
BOOST_NEGPULSE_1S,1131,0.82867,2.46478,0.5076,7,charge,2,14.776,4.925,10.0,9.9,3.6702,3.9798,20.9529,05-24-23_23.38_BCNP1s_protocol_HPPC_IN21700_30T_cycle_#1131.mat
BOOST_NEGPULSE_1S,1131,0.82867,2.46478,0.5072,7,discharge,3,-28.32,9.44,2.0,2.0,3.6611,3.1588,17.7366,05-24-23_23.38_BCNP1s_protocol_HPPC_IN21700_30T_cycle_#1131.mat
BOOST_NEGPULSE_1S,1131,0.82867,2.46478,0.5072,7,discharge,3,-28.32,9.44,10.0,9.9,3.6611,3.0353,22.0975,05-24-23_23.38_BCNP1s_protocol_HPPC_IN21700_30T_cycle_#1131.mat
BOOST_NEGPULSE_1S,1131,0.82867,2.46478,0.5077,7,charge,3,24.627,8.209,2.0,2.0,3.6735,4.0719,16.1774,05-24-23_23.38_BCNP1s_protocol_HPPC_IN21700_30T_cycle_#1131.mat
BOOST_NEGPULSE_1S,1131,0.82867,2.46478,0.5077,7,charge,3,24.627,8.209,10.0,9.9,3.6735,4.1429,19.0604,05-24-23_23.38_BCNP1s_protocol_HPPC_IN21700_30T_cycle_#1131.mat
BOOST_NEGPULSE_1S,1131,0.82867,2.46478,0.4254,8,discharge,0,-2.461,0.82,2.0,2.0,3.5955,3.5431,21.2965,05-24-23_23.38_BCNP1s_protocol_HPPC_IN21700_30T_cycle_#1131.mat
BOOST_NEGPULSE_1S,1131,0.82867,2.46478,0.4254,8,discharge,0,-2.461,0.82,10.0,9.9,3.5955,3.5283,27.3115,05-24-23_23.38_BCNP1s_protocol_HPPC_IN21700_30T_cycle_#1131.mat
BOOST_NEGPULSE_1S,1131,0.82867,2.46478,0.4254,8,charge,0,1.233,0.411,2.0,2.0,3.5982,3.6243,21.1713,05-24-23_23.38_BCNP1s_protocol_HPPC_IN21700_30T_cycle_#1131.mat
BOOST_NEGPULSE_1S,1131,0.82867,2.46478,0.4254,8,charge,0,1.233,0.411,10.0,9.9,3.5982,3.6306,26.2816,05-24-23_23.38_BCNP1s_protocol_HPPC_IN21700_30T_cycle_#1131.mat
BOOST_NEGPULSE_1S,1131,0.82867,2.46478,0.4253,8,discharge,1,-9.85,3.283,2.0,1.9,3.5968,3.3934,20.6491,05-24-23_23.38_BCNP1s_protocol_HPPC_IN21700_30T_cycle_#1131.mat
BOOST_NEGPULSE_1S,1131,0.82867,2.46478,0.4253,8,discharge,1,-9.85,3.283,10.0,9.9,3.5968,3.3395,26.121,05-24-23_23.38_BCNP1s_protocol_HPPC_IN21700_30T_cycle_#1131.mat
BOOST_NEGPULSE_1S,1131,0.82867,2.46478,0.4254,8,charge,1,4.926,1.642,2.0,1.9,3.603,3.7021,20.1161,05-24-23_23.38_BCNP1s_protocol_HPPC_IN21700_30T_cycle_#1131.mat
BOOST_NEGPULSE_1S,1131,0.82867,2.46478,0.4254,8,charge,1,4.926,1.642,10.0,9.9,3.603,3.7264,25.0487,05-24-23_23.38_BCNP1s_protocol_HPPC_IN21700_30T_cycle_#1131.mat
BOOST_NEGPULSE_1S,1131,0.82867,2.46478,0.4252,8,discharge,2,-19.7,6.567,2.0,2.0,3.5975,3.2163,19.3503,05-24-23_23.38_BCNP1s_protocol_HPPC_IN21700_30T_cycle_#1131.mat
BOOST_NEGPULSE_1S,1131,0.82867,2.46478,0.4252,8,discharge,2,-19.7,6.567,10.0,9.9,3.5975,3.1185,24.3147,05-24-23_23.38_BCNP1s_protocol_HPPC_IN21700_30T_cycle_#1131.mat
BOOST_NEGPULSE_1S,1131,0.82867,2.46478,0.4255,8,charge,2,14.776,4.925,2.0,1.9,3.6086,3.8732,17.9074,05-24-23_23.38_BCNP1s_protocol_HPPC_IN21700_30T_cycle_#1131.mat
BOOST_NEGPULSE_1S,1131,0.82867,2.46478,0.4255,8,charge,2,14.776,4.925,10.0,9.9,3.6086,3.9249,21.4063,05-24-23_23.38_BCNP1s_protocol_HPPC_IN21700_30T_cycle_#1131.mat
BOOST_NEGPULSE_1S,1131,0.82867,2.46478,0.4251,8,discharge,3,-28.321,9.44,2.0,2.0,3.5983,3.078,18.3715,05-24-23_23.38_BCNP1s_protocol_HPPC_IN21700_30T_cycle_#1131.mat
BOOST_NEGPULSE_1S,1131,0.82867,2.46478,0.4251,8,discharge,3,-28.321,9.44,10.0,9.9,3.5983,2.9322,23.5196,05-24-23_23.38_BCNP1s_protocol_HPPC_IN21700_30T_cycle_#1131.mat
BOOST_NEGPULSE_1S,1131,0.82867,2.46478,0.4256,8,charge,3,24.627,8.209,2.0,2.0,3.6132,4.0173,16.4088,05-24-23_23.38_BCNP1s_protocol_HPPC_IN21700_30T_cycle_#1131.mat
BOOST_NEGPULSE_1S,1131,0.82867,2.46478,0.4256,8,charge,3,24.627,8.209,10.0,9.9,3.6132,4.0856,19.1822,05-24-23_23.38_BCNP1s_protocol_HPPC_IN21700_30T_cycle_#1131.mat
BOOST_NEGPULSE_1S,1131,0.82867,2.46478,0.3433,9,discharge,0,-2.462,0.821,2.0,2.0,3.5175,3.4586,23.9217,05-24-23_23.38_BCNP1s_protocol_HPPC_IN21700_30T_cycle_#1131.mat
BOOST_NEGPULSE_1S,1131,0.82867,2.46478,0.3433,9,discharge,0,-2.462,0.821,10.0,9.9,3.5175,3.4411,31.0292,05-24-23_23.38_BCNP1s_protocol_HPPC_IN21700_30T_cycle_#1131.mat
BOOST_NEGPULSE_1S,1131,0.82867,2.46478,0.3433,9,charge,0,1.231,0.41,2.0,2.0,3.5197,3.548,22.9969,05-24-23_23.38_BCNP1s_protocol_HPPC_IN21700_30T_cycle_#1131.mat
BOOST_NEGPULSE_1S,1131,0.82867,2.46478,0.3433,9,charge,0,1.231,0.41,10.0,9.9,3.5197,3.555,28.6852,05-24-23_23.38_BCNP1s_protocol_HPPC_IN21700_30T_cycle_#1131.mat
BOOST_NEGPULSE_1S,1131,0.82867,2.46478,0.3432,9,discharge,1,-9.85,3.283,2.0,2.0,3.5183,3.2927,22.904,05-24-23_23.38_BCNP1s_protocol_HPPC_IN21700_30T_cycle_#1131.mat
BOOST_NEGPULSE_1S,1131,0.82867,2.46478,0.3432,9,discharge,1,-9.85,3.283,10.0,9.9,3.5183,3.2284,29.4321,05-24-23_23.38_BCNP1s_protocol_HPPC_IN21700_30T_cycle_#1131.mat
BOOST_NEGPULSE_1S,1131,0.82867,2.46478,0.3433,9,charge,1,4.926,1.642,2.0,2.0,3.5254,3.632,21.639,05-24-23_23.38_BCNP1s_protocol_HPPC_IN21700_30T_cycle_#1131.mat
BOOST_NEGPULSE_1S,1131,0.82867,2.46478,0.3433,9,charge,1,4.926,1.642,10.0,9.9,3.5254,3.6571,26.7341,05-24-23_23.38_BCNP1s_protocol_HPPC_IN21700_30T_cycle_#1131.mat
BOOST_NEGPULSE_1S,1131,0.82867,2.46478,0.3431,9,discharge,2,-19.701,6.567,2.0,2.0,3.519,3.1009,21.2223,05-24-23_23.38_BCNP1s_protocol_HPPC_IN21700_30T_cycle_#1131.mat
BOOST_NEGPULSE_1S,1131,0.82867,2.46478,0.3431,9,discharge,2,-19.701,6.567,10.0,9.9,3.519,2.9615,28.2981,05-24-23_23.38_BCNP1s_protocol_HPPC_IN21700_30T_cycle_#1131.mat
BOOST_NEGPULSE_1S,1131,0.82867,2.46478,0.3434,9,charge,2,14.776,4.925,2.0,2.0,3.532,3.8078,18.6654,05-24-23_23.38_BCNP1s_protocol_HPPC_IN21700_30T_cycle_#1131.mat
BOOST_NEGPULSE_1S,1131,0.82867,2.46478,0.3434,9,charge,2,14.776,4.925,10.0,9.9,3.532,3.8645,22.5027,05-24-23_23.38_BCNP1s_protocol_HPPC_IN21700_30T_cycle_#1131.mat
BOOST_NEGPULSE_1S,1131,0.82867,2.46478,0.3431,9,discharge,3,-28.32,9.44,2.0,2.0,3.5209,2.9476,20.2436,05-24-23_23.38_BCNP1s_protocol_HPPC_IN21700_30T_cycle_#1131.mat
BOOST_NEGPULSE_1S,1131,0.82867,2.46478,0.3431,9,discharge,3,-28.32,9.44,10.0,9.9,3.5209,2.7104,28.6194,05-24-23_23.38_BCNP1s_protocol_HPPC_IN21700_30T_cycle_#1131.mat
BOOST_NEGPULSE_1S,1131,0.82867,2.46478,0.3435,9,charge,3,24.625,8.208,2.0,2.0,3.537,3.95,16.7716,05-24-23_23.38_BCNP1s_protocol_HPPC_IN21700_30T_cycle_#1131.mat
BOOST_NEGPULSE_1S,1131,0.82867,2.46478,0.3435,9,charge,3,24.625,8.208,10.0,9.9,3.537,4.028,19.9391,05-24-23_23.38_BCNP1s_protocol_HPPC_IN21700_30T_cycle_#1131.mat
BOOST_NEGPULSE_1S,1131,0.82867,2.46478,0.3022,10,discharge,0,-2.463,0.821,2.0,2.0,3.4737,3.4106,25.6192,05-24-23_23.38_BCNP1s_protocol_HPPC_IN21700_30T_cycle_#1131.mat
BOOST_NEGPULSE_1S,1131,0.82867,2.46478,0.3022,10,discharge,0,-2.463,0.821,10.0,9.9,3.4737,3.391,33.5769,05-24-23_23.38_BCNP1s_protocol_HPPC_IN21700_30T_cycle_#1131.mat
BOOST_NEGPULSE_1S,1131,0.82867,2.46478,0.3022,10,charge,0,1.233,0.411,2.0,2.0,3.4758,3.5059,24.4199,05-24-23_23.38_BCNP1s_protocol_HPPC_IN21700_30T_cycle_#1131.mat
BOOST_NEGPULSE_1S,1131,0.82867,2.46478,0.3022,10,charge,0,1.233,0.411,10.0,9.9,3.4758,3.5127,29.9367,05-24-23_23.38_BCNP1s_protocol_HPPC_IN21700_30T_cycle_#1131.mat
BOOST_NEGPULSE_1S,1131,0.82867,2.46478,0.3021,10,discharge,1,-9.851,3.284,2.0,2.0,3.4742,3.2318,24.6079,05-24-23_23.38_BCNP1s_protocol_HPPC_IN21700_30T_cycle_#1131.mat
BOOST_NEGPULSE_1S,1131,0.82867,2.46478,0.3021,10,discharge,1,-9.851,3.284,10.0,9.9,3.4742,3.1481,33.1049,05-24-23_23.38_BCNP1s_protocol_HPPC_IN21700_30T_cycle_#1131.mat
BOOST_NEGPULSE_1S,1131,0.82867,2.46478,0.3023,10,charge,1,4.927,1.642,2.0,2.0,3.4814,3.5915,22.3476,05-24-23_23.38_BCNP1s_protocol_HPPC_IN21700_30T_cycle_#1131.mat
BOOST_NEGPULSE_1S,1131,0.82867,2.46478,0.3023,10,charge,1,4.927,1.642,10.0,9.9,3.4814,3.6147,27.0567,05-24-23_23.38_BCNP1s_protocol_HPPC_IN21700_30T_cycle_#1131.mat
BOOST_NEGPULSE_1S,1131,0.82867,2.46478,0.3021,10,discharge,2,-19.701,6.567,2.0,2.0,3.4749,3.0233,22.9227,05-24-23_23.38_BCNP1s_protocol_HPPC_IN21700_30T_cycle_#1131.mat
BOOST_NEGPULSE_1S,1131,0.82867,2.46478,0.3021,10,discharge,2,-19.701,6.567,10.0,9.9,3.4749,2.8186,33.313,05-24-23_23.38_BCNP1s_protocol_HPPC_IN21700_30T_cycle_#1131.mat
BOOST_NEGPULSE_1S,1131,0.82867,2.46478,0.3024,10,charge,2,14.775,4.925,2.0,2.0,3.4873,3.7657,18.8426,05-24-23_23.38_BCNP1s_protocol_HPPC_IN21700_30T_cycle_#1131.mat
BOOST_NEGPULSE_1S,1131,0.82867,2.46478,0.3024,10,charge,2,14.775,4.925,10.0,9.9,3.4873,3.8227,22.7005,05-24-23_23.38_BCNP1s_protocol_HPPC_IN21700_30T_cycle_#1131.mat
BOOST_NEGPULSE_1S,1131,0.82867,2.46478,0.302,10,discharge,3,-28.321,9.44,2.0,2.0,3.4754,2.852,22.0119,05-24-23_23.38_BCNP1s_protocol_HPPC_IN21700_30T_cycle_#1131.mat
BOOST_NEGPULSE_1S,1131,0.82867,2.46478,0.302,10,discharge,3,-28.321,9.44,10.0,9.9,3.4754,2.4997,34.4515,05-24-23_23.38_BCNP1s_protocol_HPPC_IN21700_30T_cycle_#1131.mat
BOOST_NEGPULSE_1S,1131,0.82867,2.46478,0.3024,10,charge,3,24.628,8.209,2.0,2.0,3.4919,3.9052,16.7817,05-24-23_23.38_BCNP1s_protocol_HPPC_IN21700_30T_cycle_#1131.mat
BOOST_NEGPULSE_1S,1131,0.82867,2.46478,0.3024,10,charge,3,24.628,8.209,10.0,9.9,3.4919,3.9873,20.1153,05-24-23_23.38_BCNP1s_protocol_HPPC_IN21700_30T_cycle_#1131.mat
BOOST_NEGPULSE_1S,1131,0.82867,2.46478,0.2612,11,discharge,0,-2.462,0.821,2.0,1.9,3.4355,3.3658,28.3057,05-24-23_23.38_BCNP1s_protocol_HPPC_IN21700_30T_cycle_#1131.mat
BOOST_NEGPULSE_1S,1131,0.82867,2.46478,0.2612,11,discharge,0,-2.462,0.821,10.0,9.9,3.4355,3.3394,39.027,05-24-23_23.38_BCNP1s_protocol_HPPC_IN21700_30T_cycle_#1131.mat
BOOST_NEGPULSE_1S,1131,0.82867,2.46478,0.2612,11,charge,0,1.231,0.41,2.0,1.9,3.4384,3.4708,26.3286,05-24-23_23.38_BCNP1s_protocol_HPPC_IN21700_30T_cycle_#1131.mat
BOOST_NEGPULSE_1S,1131,0.82867,2.46478,0.2612,11,charge,0,1.231,0.41,10.0,9.9,3.4384,3.4788,32.8295,05-24-23_23.38_BCNP1s_protocol_HPPC_IN21700_30T_cycle_#1131.mat
BOOST_NEGPULSE_1S,1131,0.82867,2.46478,0.2611,11,discharge,1,-9.852,3.284,2.0,2.0,3.436,3.1615,27.8621,05-24-23_23.38_BCNP1s_protocol_HPPC_IN21700_30T_cycle_#1131.mat
BOOST_NEGPULSE_1S,1131,0.82867,2.46478,0.2611,11,discharge,1,-9.852,3.284,10.0,9.9,3.436,3.025,41.717,05-24-23_23.38_BCNP1s_protocol_HPPC_IN21700_30T_cycle_#1131.mat
BOOST_NEGPULSE_1S,1131,0.82867,2.46478,0.2612,11,charge,1,4.924,1.641,2.0,1.9,3.4462,3.5604,23.1911,05-24-23_23.38_BCNP1s_protocol_HPPC_IN21700_30T_cycle_#1131.mat
BOOST_NEGPULSE_1S,1131,0.82867,2.46478,0.2612,11,charge,1,4.924,1.641,10.0,9.9,3.4462,3.581,27.3744,05-24-23_23.38_BCNP1s_protocol_HPPC_IN21700_30T_cycle_#1131.mat
