Repository: KikETs/ECM_HYBRID_BMS_JOINT

## Results

| Arm | Model | Size | Protocol | Result | Worst cell |
|---|---|---|---|---|---|
| SOP | 2RC table + trim (A8) | 4 effective coefficients, 2 EW states | leave-one-cell-out | usable current 69.6 % discharge, 59.5 % charge (τ = 10 s) | 59.9 % / 53.5 % (BOOST_REST) |
| SOH | dQ/dV ridge | 65 coefficients | leave-one-cell-out | RMSE 0.0094, bias −0.0005 | 0.0130 (BOOST_REST) |
| SOC | 2RC EKF, low-current gate | 3 states | leave-one-cell-out | **2.34 %p** over six sensor disturbances on estimated SOH (2.325 on true SOH), per cell 2.00–2.75 | 4.60 %p (BOOST_NEGPULSE_1S, current offset −0.10 A) |

The SOH arm was a 10,945-parameter CNN until the second audit round. Nested

File: analysis/uypydj_hppc_resistance.csv (part 170 of 225)
protocol,cycle,SOH,CAP_Ah,SOC,soc_group,direction,rate_rank,I_A,CRate_rated,tau_s,tau_actual_s,V_pre_V,V_tau_V,R_mOhm,file
BOOST_NEGPULSE_1S,1131,0.82867,2.46478,0.261,11,discharge,2,-19.7,6.567,2.0,2.0,3.4376,2.9203,26.2589,05-24-23_23.38_BCNP1s_protocol_HPPC_IN21700_30T_cycle_#1131.mat
BOOST_NEGPULSE_1S,1131,0.82867,2.46478,0.261,11,discharge,2,-19.7,6.567,10.0,9.9,3.4376,2.5618,44.4569,05-24-23_23.38_BCNP1s_protocol_HPPC_IN21700_30T_cycle_#1131.mat
BOOST_NEGPULSE_1S,1131,0.82867,2.46478,0.2613,11,charge,2,14.774,4.925,2.0,2.0,3.4531,3.7303,18.7627,05-24-23_23.38_BCNP1s_protocol_HPPC_IN21700_30T_cycle_#1131.mat
BOOST_NEGPULSE_1S,1131,0.82867,2.46478,0.2613,11,charge,2,14.774,4.925,10.0,9.9,3.4531,3.7799,22.1199,05-24-23_23.38_BCNP1s_protocol_HPPC_IN21700_30T_cycle_#1131.mat
BOOST_NEGPULSE_1S,1131,0.82867,2.46478,0.261,11,discharge,3,-28.044,9.348,2.0,2.0,3.438,2.7184,25.6597,05-24-23_23.38_BCNP1s_protocol_HPPC_IN21700_30T_cycle_#1131.mat
BOOST_NEGPULSE_1S,1131,0.82867,2.46478,0.261,11,discharge,3,-28.044,9.348,10.0,9.9,3.438,2.5,33.4474,05-24-23_23.38_BCNP1s_protocol_HPPC_IN21700_30T_cycle_#1131.mat
BOOST_NEGPULSE_1S,1131,0.82867,2.46478,0.2614,11,charge,3,24.626,8.209,2.0,1.9,3.4554,3.8659,16.6694,05-24-23_23.38_BCNP1s_protocol_HPPC_IN21700_30T_cycle_#1131.mat
BOOST_NEGPULSE_1S,1131,0.82867,2.46478,0.2614,11,charge,3,24.626,8.209,10.0,9.9,3.4554,3.9456,19.9058,05-24-23_23.38_BCNP1s_protocol_HPPC_IN21700_30T_cycle_#1131.mat
BOOST_NEGPULSE_1S,1131,0.82867,2.46478,0.2201,12,discharge,0,-2.463,0.821,2.0,2.0,3.3909,3.3076,33.8233,05-24-23_23.38_BCNP1s_protocol_HPPC_IN21700_30T_cycle_#1131.mat
BOOST_NEGPULSE_1S,1131,0.82867,2.46478,0.2201,12,discharge,0,-2.463,0.821,10.0,9.9,3.3909,3.263,51.9328,05-24-23_23.38_BCNP1s_protocol_HPPC_IN21700_30T_cycle_#1131.mat
BOOST_NEGPULSE_1S,1131,0.82867,2.46478,0.2201,12,charge,0,1.231,0.41,2.0,1.9,3.3951,3.4317,29.7416,05-24-23_23.38_BCNP1s_protocol_HPPC_IN21700_30T_cycle_#1131.mat
BOOST_NEGPULSE_1S,1131,0.82867,2.46478,0.2201,12,charge,0,1.231,0.41,10.0,9.9,3.3951,3.4445,40.143,05-24-23_23.38_BCNP1s_protocol_HPPC_IN21700_30T_cycle_#1131.mat
BOOST_NEGPULSE_1S,1131,0.82867,2.46478,0.2201,12,discharge,1,-9.85,3.283,2.0,2.0,3.3915,3.0553,34.1306,05-24-23_23.38_BCNP1s_protocol_HPPC_IN21700_30T_cycle_#1131.mat
BOOST_NEGPULSE_1S,1131,0.82867,2.46478,0.2201,12,discharge,1,-9.85,3.283,10.0,9.9,3.3915,2.7963,60.4239,05-24-23_23.38_BCNP1s_protocol_HPPC_IN21700_30T_cycle_#1131.mat
BOOST_NEGPULSE_1S,1131,0.82867,2.46478,0.2202,12,charge,1,4.925,1.642,2.0,2.0,3.4075,3.5313,25.1376,05-24-23_23.38_BCNP1s_protocol_HPPC_IN21700_30T_cycle_#1131.mat
BOOST_NEGPULSE_1S,1131,0.82867,2.46478,0.2202,12,charge,1,4.925,1.642,10.0,9.9,3.4075,3.5576,30.4778,05-24-23_23.38_BCNP1s_protocol_HPPC_IN21700_30T_cycle_#1131.mat
BOOST_NEGPULSE_1S,1131,0.82867,2.46478,0.22,12,discharge,2,-19.352,6.451,2.0,2.0,3.3959,2.7426,33.7588,05-24-23_23.38_BCNP1s_protocol_HPPC_IN21700_30T_cycle_#1131.mat
BOOST_NEGPULSE_1S,1131,0.82867,2.46478,0.22,12,discharge,2,-19.352,6.451,10.0,9.9,3.3959,2.4999,46.3001,05-24-23_23.38_BCNP1s_protocol_HPPC_IN21700_30T_cycle_#1131.mat
BOOST_NEGPULSE_1S,1131,0.82867,2.46478,0.2203,12,charge,2,14.776,4.925,2.0,1.9,3.418,3.7039,19.3489,05-24-23_23.38_BCNP1s_protocol_HPPC_IN21700_30T_cycle_#1131.mat
BOOST_NEGPULSE_1S,1131,0.82867,2.46478,0.2203,12,charge,2,14.776,4.925,10.0,9.9,3.418,3.7496,22.4418,05-24-23_23.38_BCNP1s_protocol_HPPC_IN21700_30T_cycle_#1131.mat
BOOST_NEGPULSE_1S,1131,0.82867,2.46478,0.2199,12,discharge,3,-18.246,6.082,2.0,2.0,3.397,2.4988,49.2272,05-24-23_23.38_BCNP1s_protocol_HPPC_IN21700_30T_cycle_#1131.mat
BOOST_NEGPULSE_1S,1131,0.82867,2.46478,0.2199,12,discharge,3,-18.246,6.082,10.0,9.9,3.397,2.4999,49.1669,05-24-23_23.38_BCNP1s_protocol_HPPC_IN21700_30T_cycle_#1131.mat
BOOST_NEGPULSE_1S,1131,0.82867,2.46478,0.2203,12,charge,3,24.627,8.209,2.0,2.0,3.4204,3.843,17.16,05-24-23_23.38_BCNP1s_protocol_HPPC_IN21700_30T_cycle_#1131.mat
BOOST_NEGPULSE_1S,1131,0.82867,2.46478,0.2203,12,charge,3,24.627,8.209,10.0,9.9,3.4204,3.9122,19.97,05-24-23_23.38_BCNP1s_protocol_HPPC_IN21700_30T_cycle_#1131.mat
BOOST_NEGPULSE_1S,1168,0.82315,2.44837,1.0,0,discharge,0,-2.445,0.815,2.0,2.0,4.1168,4.035,33.456,05-30-23_20.20_BCNP1s_protocol_HPPC_IN21700_30T_cycle_#1168.mat
BOOST_NEGPULSE_1S,1168,0.82315,2.44837,1.0,0,discharge,0,-2.445,0.815,10.0,9.7,4.1168,4.0125,42.6585,05-30-23_20.20_BCNP1s_protocol_HPPC_IN21700_30T_cycle_#1168.mat
BOOST_NEGPULSE_1S,1168,0.82315,2.44837,1.0,0,charge,0,1.22,0.407,2.0,2.0,4.1323,4.1814,40.2294,05-30-23_20.20_BCNP1s_protocol_HPPC_IN21700_30T_cycle_#1168.mat
BOOST_NEGPULSE_1S,1168,0.82315,2.44837,1.0,0,charge,0,1.22,0.407,10.0,9.9,4.1323,4.2,55.4691,05-30-23_20.20_BCNP1s_protocol_HPPC_IN21700_30T_cycle_#1168.mat
BOOST_NEGPULSE_1S,1168,0.82315,2.44837,0.9999,0,discharge,1,-9.783,3.261,2.0,2.0,4.1263,3.829,30.3895,05-30-23_20.20_BCNP1s_protocol_HPPC_IN21700_30T_cycle_#1168.mat
BOOST_NEGPULSE_1S,1168,0.82315,2.44837,0.9999,0,discharge,1,-9.783,3.261,10.0,9.9,4.1263,3.7928,34.0897,05-30-23_20.20_BCNP1s_protocol_HPPC_IN21700_30T_cycle_#1168.mat
BOOST_NEGPULSE_1S,1168,0.82315,2.44837,1.0,0,charge,1,1.339,0.446,2.0,1.9,4.1379,4.2001,46.4456,05-30-23_20.20_BCNP1s_protocol_HPPC_IN21700_30T_cycle_#1168.mat
BOOST_NEGPULSE_1S,1168,0.82315,2.44837,1.0,0,charge,1,1.339,0.446,10.0,9.9,4.1379,4.2,46.371,05-30-23_20.20_BCNP1s_protocol_HPPC_IN21700_30T_cycle_#1168.mat
BOOST_NEGPULSE_1S,1168,0.82315,2.44837,0.9998,0,discharge,2,-19.566,6.522,2.0,2.0,4.1249,3.6337,25.1048,05-30-23_20.20_BCNP1s_protocol_HPPC_IN21700_30T_cycle_#1168.mat
BOOST_NEGPULSE_1S,1168,0.82315,2.44837,0.9998,0,discharge,2,-19.566,6.522,10.0,9.9,4.1249,3.5779,27.9567,05-30-23_20.20_BCNP1s_protocol_HPPC_IN21700_30T_cycle_#1168.mat
BOOST_NEGPULSE_1S,1168,0.82315,2.44837,1.0,0,charge,2,1.238,0.413,2.0,2.0,4.1437,4.2,45.4766,05-30-23_20.20_BCNP1s_protocol_HPPC_IN21700_30T_cycle_#1168.mat
BOOST_NEGPULSE_1S,1168,0.82315,2.44837,1.0,0,charge,2,1.238,0.413,10.0,9.9,4.1437,4.2,45.4766,05-30-23_20.20_BCNP1s_protocol_HPPC_IN21700_30T_cycle_#1168.mat
BOOST_NEGPULSE_1S,1168,0.82315,2.44837,0.9998,0,discharge,3,-28.126,9.375,2.0,2.0,4.1245,3.4878,22.6374,05-30-23_20.20_BCNP1s_protocol_HPPC_IN21700_30T_cycle_#1168.mat
BOOST_NEGPULSE_1S,1168,0.82315,2.44837,0.9998,0,discharge,3,-28.126,9.375,10.0,9.9,4.1245,3.4089,25.4427,05-30-23_20.20_BCNP1s_protocol_HPPC_IN21700_30T_cycle_#1168.mat
BOOST_NEGPULSE_1S,1168,0.82315,2.44837,1.0,0,charge,3,1.326,0.442,2.0,2.0,4.1484,4.2,38.917,05-30-23_20.20_BCNP1s_protocol_HPPC_IN21700_30T_cycle_#1168.mat
BOOST_NEGPULSE_1S,1168,0.82315,2.44837,0.9592,1,discharge,0,-2.447,0.816,2.0,2.0,4.0838,4.0056,31.9627,05-30-23_20.20_BCNP1s_protocol_HPPC_IN21700_30T_cycle_#1168.mat
BOOST_NEGPULSE_1S,1168,0.82315,2.44837,0.9592,1,discharge,0,-2.447,0.816,10.0,9.9,4.0838,3.9907,38.0528,05-30-23_20.20_BCNP1s_protocol_HPPC_IN21700_30T_cycle_#1168.mat
BOOST_NEGPULSE_1S,1168,0.82315,2.44837,0.9592,1,charge,0,1.223,0.408,2.0,2.0,4.0859,4.1255,32.382,05-30-23_20.20_BCNP1s_protocol_HPPC_IN21700_30T_cycle_#1168.mat
BOOST_NEGPULSE_1S,1168,0.82315,2.44837,0.9592,1,charge,0,1.223,0.408,10.0,9.9,4.0859,4.1343,39.5781,05-30-23_20.20_BCNP1s_protocol_HPPC_IN21700_30T_cycle_#1168.mat
BOOST_NEGPULSE_1S,1168,0.82315,2.44837,0.9592,1,discharge,1,-9.785,3.262,2.0,2.0,4.0844,3.8181,27.2146,05-30-23_20.20_BCNP1s_protocol_HPPC_IN21700_30T_cycle_#1168.mat
BOOST_NEGPULSE_1S,1168,0.82315,2.44837,0.9592,1,discharge,1,-9.785,3.262,10.0,9.9,4.0844,3.7784,31.2717,05-30-23_20.20_BCNP1s_protocol_HPPC_IN21700_30T_cycle_#1168.mat
BOOST_NEGPULSE_1S,1168,0.82315,2.44837,0.9593,1,charge,1,3.174,1.058,2.0,2.0,4.0898,4.2,34.7207,05-30-23_20.20_BCNP1s_protocol_HPPC_IN21700_30T_cycle_#1168.mat
BOOST_NEGPULSE_1S,1168,0.82315,2.44837,0.9593,1,charge,1,3.174,1.058,10.0,9.9,4.0898,4.2,34.7207,05-30-23_20.20_BCNP1s_protocol_HPPC_IN21700_30T_cycle_#1168.mat
BOOST_NEGPULSE_1S,1168,0.82315,2.44837,0.9591,1,discharge,2,-19.566,6.522,2.0,2.0,4.0848,3.6294,23.2751,05-30-23_20.20_BCNP1s_protocol_HPPC_IN21700_30T_cycle_#1168.mat
BOOST_NEGPULSE_1S,1168,0.82315,2.44837,0.9591,1,discharge,2,-19.566,6.522,10.0,9.9,4.0848,3.5623,26.7045,05-30-23_20.20_BCNP1s_protocol_HPPC_IN21700_30T_cycle_#1168.mat
BOOST_NEGPULSE_1S,1168,0.82315,2.44837,0.9593,1,charge,2,3.043,1.014,2.0,1.9,4.0943,4.2,34.7355,05-30-23_20.20_BCNP1s_protocol_HPPC_IN21700_30T_cycle_#1168.mat
BOOST_NEGPULSE_1S,1168,0.82315,2.44837,0.9593,1,charge,2,3.043,1.014,10.0,9.9,4.0943,4.2,34.7355,05-30-23_20.20_BCNP1s_protocol_HPPC_IN21700_30T_cycle_#1168.mat
BOOST_NEGPULSE_1S,1168,0.82315,2.44837,0.959,1,discharge,3,-28.127,9.376,2.0,2.0,4.0853,3.4863,21.2963,05-30-23_20.20_BCNP1s_protocol_HPPC_IN21700_30T_cycle_#1168.mat
BOOST_NEGPULSE_1S,1168,0.82315,2.44837,0.959,1,discharge,3,-28.127,9.376,10.0,9.9,4.0853,3.3926,24.6276,05-30-23_20.20_BCNP1s_protocol_HPPC_IN21700_30T_cycle_#1168.mat
BOOST_NEGPULSE_1S,1168,0.82315,2.44837,0.9593,1,charge,3,2.866,0.955,2.0,2.0,4.098,4.2,35.5859,05-30-23_20.20_BCNP1s_protocol_HPPC_IN21700_30T_cycle_#1168.mat
BOOST_NEGPULSE_1S,1168,0.82315,2.44837,0.9593,1,charge,3,2.866,0.955,10.0,9.9,4.098,4.2,35.5859,05-30-23_20.20_BCNP1s_protocol_HPPC_IN21700_30T_cycle_#1168.mat
BOOST_NEGPULSE_1S,1168,0.82315,2.44837,0.9184,2,discharge,0,-2.447,0.816,2.0,2.0,4.0714,4.0005,28.9766,05-30-23_20.20_BCNP1s_protocol_HPPC_IN21700_30T_cycle_#1168.mat
BOOST_NEGPULSE_1S,1168,0.82315,2.44837,0.9184,2,discharge,0,-2.447,0.816,10.0,9.9,4.0714,3.982,36.5375,05-30-23_20.20_BCNP1s_protocol_HPPC_IN21700_30T_cycle_#1168.mat
BOOST_NEGPULSE_1S,1168,0.82315,2.44837,0.9185,2,charge,0,1.223,0.408,2.0,2.0,4.0738,4.1087,28.5411,05-30-23_20.20_BCNP1s_protocol_HPPC_IN21700_30T_cycle_#1168.mat
BOOST_NEGPULSE_1S,1168,0.82315,2.44837,0.9185,2,charge,0,1.223,0.408,10.0,9.9,4.0738,4.1159,34.4292,05-30-23_20.20_BCNP1s_protocol_HPPC_IN21700_30T_cycle_#1168.mat
BOOST_NEGPULSE_1S,1168,0.82315,2.44837,0.9184,2,discharge,1,-9.783,3.261,2.0,2.0,4.072,3.8195,25.809,05-30-23_20.20_BCNP1s_protocol_HPPC_IN21700_30T_cycle_#1168.mat
BOOST_NEGPULSE_1S,1168,0.82315,2.44837,0.9184,2,discharge,1,-9.783,3.261,10.0,9.9,4.072,3.7674,31.1344,05-30-23_20.20_BCNP1s_protocol_HPPC_IN21700_30T_cycle_#1168.mat
BOOST_NEGPULSE_1S,1168,0.82315,2.44837,0.9185,2,charge,1,4.136,1.379,2.0,2.0,4.0773,4.2,29.6656,05-30-23_20.20_BCNP1s_protocol_HPPC_IN21700_30T_cycle_#1168.mat
BOOST_NEGPULSE_1S,1168,0.82315,2.44837,0.9185,2,charge,1,4.136,1.379,10.0,9.9,4.0773,4.2,29.6656,05-30-23_20.20_BCNP1s_protocol_HPPC_IN21700_30T_cycle_#1168.mat
BOOST_NEGPULSE_1S,1168,0.82315,2.44837,0.9183,2,discharge,2,-19.566,6.522,2.0,2.0,4.0727,3.6314,22.5544,05-30-23_20.20_BCNP1s_protocol_HPPC_IN21700_30T_cycle_#1168.mat
BOOST_NEGPULSE_1S,1168,0.82315,2.44837,0.9183,2,discharge,2,-19.566,6.522,10.0,9.9,4.0727,3.5494,26.7454,05-30-23_20.20_BCNP1s_protocol_HPPC_IN21700_30T_cycle_#1168.mat
BOOST_NEGPULSE_1S,1168,0.82315,2.44837,0.9185,2,charge,2,4.063,1.354,2.0,1.9,4.0796,4.1999,29.6057,05-30-23_20.20_BCNP1s_protocol_HPPC_IN21700_30T_cycle_#1168.mat
BOOST_NEGPULSE_1S,1168,0.82315,2.44837,0.9185,2,charge,2,4.063,1.354,10.0,9.9,4.0796,4.2,29.6304,05-30-23_20.20_BCNP1s_protocol_HPPC_IN21700_30T_cycle_#1168.mat
BOOST_NEGPULSE_1S,1168,0.82315,2.44837,0.9183,2,discharge,3,-28.127,9.376,2.0,2.0,4.0741,3.4887,20.8127,05-30-23_20.20_BCNP1s_protocol_HPPC_IN21700_30T_cycle_#1168.mat
BOOST_NEGPULSE_1S,1168,0.82315,2.44837,0.9183,2,discharge,3,-28.127,9.376,10.0,9.9,4.0741,3.3793,24.7022,05-30-23_20.20_BCNP1s_protocol_HPPC_IN21700_30T_cycle_#1168.mat
BOOST_NEGPULSE_1S,1168,0.82315,2.44837,0.9186,2,charge,3,3.941,1.314,2.0,2.0,4.0829,4.2,29.7133,05-30-23_20.20_BCNP1s_protocol_HPPC_IN21700_30T_cycle_#1168.mat
BOOST_NEGPULSE_1S,1168,0.82315,2.44837,0.9186,2,charge,3,3.941,1.314,10.0,9.9,4.0829,4.2,29.7133,05-30-23_20.20_BCNP1s_protocol_HPPC_IN21700_30T_cycle_#1168.mat
BOOST_NEGPULSE_1S,1168,0.82315,2.44837,0.8369,3,discharge,0,-2.447,0.816,2.0,2.0,3.9848,3.9234,25.095,05-30-23_20.20_BCNP1s_protocol_HPPC_IN21700_30T_cycle_#1168.mat
BOOST_NEGPULSE_1S,1168,0.82315,2.44837,0.8369,3,discharge,0,-2.447,0.816,10.0,9.9,3.9848,3.9026,33.5963,05-30-23_20.20_BCNP1s_protocol_HPPC_IN21700_30T_cycle_#1168.mat
BOOST_NEGPULSE_1S,1168,0.82315,2.44837,0.837,3,charge,0,1.221,0.407,2.0,1.9,3.988,4.0177,24.3323,05-30-23_20.20_BCNP1s_protocol_HPPC_IN21700_30T_cycle_#1168.mat
BOOST_NEGPULSE_1S,1168,0.82315,2.44837,0.837,3,charge,0,1.221,0.407,10.0,9.9,3.988,4.0269,31.8696,05-30-23_20.20_BCNP1s_protocol_HPPC_IN21700_30T_cycle_#1168.mat
BOOST_NEGPULSE_1S,1168,0.82315,2.44837,0.8368,3,discharge,1,-9.783,3.261,2.0,2.0,3.9853,3.758,23.2335,05-30-23_20.20_BCNP1s_protocol_HPPC_IN21700_30T_cycle_#1168.mat
BOOST_NEGPULSE_1S,1168,0.82315,2.44837,0.8368,3,discharge,1,-9.783,3.261,10.0,9.9,3.9853,3.7021,28.9473,05-30-23_20.20_BCNP1s_protocol_HPPC_IN21700_30T_cycle_#1168.mat
BOOST_NEGPULSE_1S,1168,0.82315,2.44837,0.837,3,charge,1,4.891,1.63,2.0,1.9,3.9941,4.1067,23.0228,05-30-23_20.20_BCNP1s_protocol_HPPC_IN21700_30T_cycle_#1168.mat
BOOST_NEGPULSE_1S,1168,0.82315,2.44837,0.837,3,charge,1,4.891,1.63,10.0,9.9,3.9941,4.1374,29.2999,05-30-23_20.20_BCNP1s_protocol_HPPC_IN21700_30T_cycle_#1168.mat
BOOST_NEGPULSE_1S,1168,0.82315,2.44837,0.8368,3,discharge,2,-19.566,6.522,2.0,1.9,3.9874,3.5793,20.8576,05-30-23_20.20_BCNP1s_protocol_HPPC_IN21700_30T_cycle_#1168.mat
BOOST_NEGPULSE_1S,1168,0.82315,2.44837,0.8368,3,discharge,2,-19.566,6.522,10.0,9.9,3.9874,3.4927,25.2837,05-30-23_20.20_BCNP1s_protocol_HPPC_IN21700_30T_cycle_#1168.mat
BOOST_NEGPULSE_1S,1168,0.82315,2.44837,0.8371,3,charge,2,8.41,2.803,2.0,2.0,3.999,4.2,23.8998,05-30-23_20.20_BCNP1s_protocol_HPPC_IN21700_30T_cycle_#1168.mat
BOOST_NEGPULSE_1S,1168,0.82315,2.44837,0.8371,3,charge,2,8.41,2.803,10.0,9.9,3.999,4.2,23.8998,05-30-23_20.20_BCNP1s_protocol_HPPC_IN21700_30T_cycle_#1168.mat
BOOST_NEGPULSE_1S,1168,0.82315,2.44837,0.8367,3,discharge,3,-28.125,9.375,2.0,1.9,3.9891,3.4409,19.4916,05-30-23_20.20_BCNP1s_protocol_HPPC_IN21700_30T_cycle_#1168.mat
BOOST_NEGPULSE_1S,1168,0.82315,2.44837,0.8367,3,discharge,3,-28.125,9.375,10.0,9.9,3.9891,3.3261,23.5733,05-30-23_20.20_BCNP1s_protocol_HPPC_IN21700_30T_cycle_#1168.mat
BOOST_NEGPULSE_1S,1168,0.82315,2.44837,0.8371,3,charge,3,8.316,2.772,2.0,2.0,4.0039,4.2001,23.5942,05-30-23_20.20_BCNP1s_protocol_HPPC_IN21700_30T_cycle_#1168.mat
BOOST_NEGPULSE_1S,1168,0.82315,2.44837,0.8371,3,charge,3,8.316,2.772,10.0,9.9,4.0039,4.2,23.5822,05-30-23_20.20_BCNP1s_protocol_HPPC_IN21700_30T_cycle_#1168.mat
BOOST_NEGPULSE_1S,1168,0.82315,2.44837,0.7554,4,discharge,0,-2.447,0.816,2.0,2.0,3.8969,3.8406,23.0068,05-30-23_20.20_BCNP1s_protocol_HPPC_IN21700_30T_cycle_#1168.mat
BOOST_NEGPULSE_1S,1168,0.82315,2.44837,0.7554,4,discharge,0,-2.447,0.816,10.0,9.9,3.8969,3.8234,30.0356,05-30-23_20.20_BCNP1s_protocol_HPPC_IN21700_30T_cycle_#1168.mat
BOOST_NEGPULSE_1S,1168,0.82315,2.44837,0.7554,4,charge,0,1.223,0.408,2.0,2.0,3.8989,3.9263,22.4076,05-30-23_20.20_BCNP1s_protocol_HPPC_IN21700_30T_cycle_#1168.mat
BOOST_NEGPULSE_1S,1168,0.82315,2.44837,0.7554,4,charge,0,1.223,0.408,10.0,9.9,3.8989,3.9337,28.4593,05-30-23_20.20_BCNP1s_protocol_HPPC_IN21700_30T_cycle_#1168.mat
BOOST_NEGPULSE_1S,1168,0.82315,2.44837,0.7553,4,discharge,1,-9.783,3.261,2.0,2.0,3.8973,3.6864,21.5569,05-30-23_20.20_BCNP1s_protocol_HPPC_IN21700_30T_cycle_#1168.mat
BOOST_NEGPULSE_1S,1168,0.82315,2.44837,0.7553,4,discharge,1,-9.783,3.261,10.0,9.9,3.8973,3.6383,26.4734,05-30-23_20.20_BCNP1s_protocol_HPPC_IN21700_30T_cycle_#1168.mat
BOOST_NEGPULSE_1S,1168,0.82315,2.44837,0.7555,4,charge,1,4.893,1.631,2.0,2.0,3.9036,4.0089,21.5227,05-30-23_20.20_BCNP1s_protocol_HPPC_IN21700_30T_cycle_#1168.mat
BOOST_NEGPULSE_1S,1168,0.82315,2.44837,0.7555,4,charge,1,4.893,1.631,10.0,9.9,3.9036,4.0351,26.8779,05-30-23_20.20_BCNP1s_protocol_HPPC_IN21700_30T_cycle_#1168.mat
BOOST_NEGPULSE_1S,1168,0.82315,2.44837,0.7553,4,discharge,2,-19.567,6.522,2.0,2.0,3.8974,3.5128,19.6555,05-30-23_20.20_BCNP1s_protocol_HPPC_IN21700_30T_cycle_#1168.mat
BOOST_NEGPULSE_1S,1168,0.82315,2.44837,0.7553,4,discharge,2,-19.567,6.522,10.0,9.9,3.8974,3.4322,23.7747,05-30-23_20.20_BCNP1s_protocol_HPPC_IN21700_30T_cycle_#1168.mat
BOOST_NEGPULSE_1S,1168,0.82315,2.44837,0.7556,4,charge,2,14.13,4.71,2.0,2.0,3.9083,4.1863,19.6745,05-30-23_20.20_BCNP1s_protocol_HPPC_IN21700_30T_cycle_#1168.mat
BOOST_NEGPULSE_1S,1168,0.82315,2.44837,0.7556,4,charge,2,14.13,4.71,10.0,9.9,3.9083,4.1999,20.6369,05-30-23_20.20_BCNP1s_protocol_HPPC_IN21700_30T_cycle_#1168.mat
BOOST_NEGPULSE_1S,1168,0.82315,2.44837,0.7552,4,discharge,3,-28.127,9.376,2.0,1.9,3.8981,3.3798,18.4271,05-30-23_20.20_BCNP1s_protocol_HPPC_IN21700_30T_cycle_#1168.mat
BOOST_NEGPULSE_1S,1168,0.82315,2.44837,0.7552,4,discharge,3,-28.127,9.376,10.0,9.9,3.8981,3.2657,22.4837,05-30-23_20.20_BCNP1s_protocol_HPPC_IN21700_30T_cycle_#1168.mat
BOOST_NEGPULSE_1S,1168,0.82315,2.44837,0.7556,4,charge,3,14.161,4.72,2.0,1.9,3.9119,4.2002,20.3587,05-30-23_20.20_BCNP1s_protocol_HPPC_IN21700_30T_cycle_#1168.mat
BOOST_NEGPULSE_1S,1168,0.82315,2.44837,0.7556,4,charge,3,14.161,4.72,10.0,9.9,3.9119,4.2,20.3446,05-30-23_20.20_BCNP1s_protocol_HPPC_IN21700_30T_cycle_#1168.mat
BOOST_NEGPULSE_1S,1168,0.82315,2.44837,0.6739,5,discharge,0,-2.445,0.815,2.0,1.9,3.8161,3.7639,21.3514,05-30-23_20.20_BCNP1s_protocol_HPPC_IN21700_30T_cycle_#1168.mat
BOOST_NEGPULSE_1S,1168,0.82315,2.44837,0.6739,5,discharge,0,-2.445,0.815,10.0,9.9,3.8161,3.7483,27.7323,05-30-23_20.20_BCNP1s_protocol_HPPC_IN21700_30T_cycle_#1168.mat
BOOST_NEGPULSE_1S,1168,0.82315,2.44837,0.6739,5,charge,0,1.223,0.408,2.0,2.0,3.8181,3.8436,20.8555,05-30-23_20.20_BCNP1s_protocol_HPPC_IN21700_30T_cycle_#1168.mat
BOOST_NEGPULSE_1S,1168,0.82315,2.44837,0.6739,5,charge,0,1.223,0.408,10.0,9.9,3.8181,3.8503,26.3352,05-30-23_20.20_BCNP1s_protocol_HPPC_IN21700_30T_cycle_#1168.mat
BOOST_NEGPULSE_1S,1168,0.82315,2.44837,0.6738,5,discharge,1,-9.783,3.261,2.0,2.0,3.8166,3.6154,20.5654,05-30-23_20.20_BCNP1s_protocol_HPPC_IN21700_30T_cycle_#1168.mat
BOOST_NEGPULSE_1S,1168,0.82315,2.44837,0.6738,5,discharge,1,-9.783,3.261,10.0,9.9,3.8166,3.5649,25.7273,05-30-23_20.20_BCNP1s_protocol_HPPC_IN21700_30T_cycle_#1168.mat
BOOST_NEGPULSE_1S,1168,0.82315,2.44837,0.6739,5,charge,1,4.891,1.63,2.0,2.0,3.8224,3.9217,20.303,05-30-23_20.20_BCNP1s_protocol_HPPC_IN21700_30T_cycle_#1168.mat
BOOST_NEGPULSE_1S,1168,0.82315,2.44837,0.6739,5,charge,1,4.891,1.63,10.0,9.9,3.8224,3.9438,24.8216,05-30-23_20.20_BCNP1s_protocol_HPPC_IN21700_30T_cycle_#1168.mat
BOOST_NEGPULSE_1S,1168,0.82315,2.44837,0.6737,5,discharge,2,-19.566,6.522,2.0,2.0,3.8173,3.4437,19.0943,05-30-23_20.20_BCNP1s_protocol_HPPC_IN21700_30T_cycle_#1168.mat
BOOST_NEGPULSE_1S,1168,0.82315,2.44837,0.6737,5,discharge,2,-19.566,6.522,10.0,9.9,3.8173,3.3574,23.5051,05-30-23_20.20_BCNP1s_protocol_HPPC_IN21700_30T_cycle_#1168.mat
BOOST_NEGPULSE_1S,1168,0.82315,2.44837,0.674,5,charge,2,14.676,4.892,2.0,1.9,3.827,4.0922,18.0703,05-30-23_20.20_BCNP1s_protocol_HPPC_IN21700_30T_cycle_#1168.mat
BOOST_NEGPULSE_1S,1168,0.82315,2.44837,0.674,5,charge,2,14.676,4.892,10.0,9.9,3.827,4.145,21.668,05-30-23_20.20_BCNP1s_protocol_HPPC_IN21700_30T_cycle_#1168.mat
BOOST_NEGPULSE_1S,1168,0.82315,2.44837,0.6737,5,discharge,3,-28.127,9.376,2.0,1.9,3.8178,3.3117,17.9934,05-30-23_20.20_BCNP1s_protocol_HPPC_IN21700_30T_cycle_#1168.mat
BOOST_NEGPULSE_1S,1168,0.82315,2.44837,0.6737,5,discharge,3,-28.127,9.376,10.0,9.9,3.8178,3.1893,22.3451,05-30-23_20.20_BCNP1s_protocol_HPPC_IN21700_30T_cycle_#1168.mat
BOOST_NEGPULSE_1S,1168,0.82315,2.44837,0.6741,5,charge,3,20.113,6.704,2.0,2.0,3.8295,4.2001,18.4259,05-30-23_20.20_BCNP1s_protocol_HPPC_IN21700_30T_cycle_#1168.mat
BOOST_NEGPULSE_1S,1168,0.82315,2.44837,0.6741,5,charge,3,20.113,6.704,10.0,9.9,3.8295,4.2,18.4209,05-30-23_20.20_BCNP1s_protocol_HPPC_IN21700_30T_cycle_#1168.mat
BOOST_NEGPULSE_1S,1168,0.82315,2.44837,0.5924,6,discharge,0,-2.447,0.816,2.0,2.0,3.7344,3.6825,21.2105,05-30-23_20.20_BCNP1s_protocol_HPPC_IN21700_30T_cycle_#1168.mat
BOOST_NEGPULSE_1S,1168,0.82315,2.44837,0.5924,6,discharge,0,-2.447,0.816,10.0,9.9,3.7344,3.6669,27.5859,05-30-23_20.20_BCNP1s_protocol_HPPC_IN21700_30T_cycle_#1168.mat
BOOST_NEGPULSE_1S,1168,0.82315,2.44837,0.5924,6,charge,0,1.223,0.408,2.0,1.9,3.7366,3.7618,20.6118,05-30-23_20.20_BCNP1s_protocol_HPPC_IN21700_30T_cycle_#1168.mat
BOOST_NEGPULSE_1S,1168,0.82315,2.44837,0.5924,6,charge,0,1.223,0.408,10.0,9.9,3.7366,3.7691,26.5827,05-30-23_20.20_BCNP1s_protocol_HPPC_IN21700_30T_cycle_#1168.mat
BOOST_NEGPULSE_1S,1168,0.82315,2.44837,0.5923,6,discharge,1,-9.783,3.261,2.0,1.9,3.7353,3.537,20.2694,05-30-23_20.20_BCNP1s_protocol_HPPC_IN21700_30T_cycle_#1168.mat
BOOST_NEGPULSE_1S,1168,0.82315,2.44837,0.5923,6,discharge,1,-9.783,3.261,10.0,9.9,3.7353,3.4827,25.8198,05-30-23_20.20_BCNP1s_protocol_HPPC_IN21700_30T_cycle_#1168.mat
BOOST_NEGPULSE_1S,1168,0.82315,2.44837,0.5924,6,charge,1,4.893,1.631,2.0,2.0,3.7416,3.8401,20.1324,05-30-23_20.20_BCNP1s_protocol_HPPC_IN21700_30T_cycle_#1168.mat
BOOST_NEGPULSE_1S,1168,0.82315,2.44837,0.5924,6,charge,1,4.893,1.631,10.0,9.9,3.7416,3.8639,24.9969,05-30-23_20.20_BCNP1s_protocol_HPPC_IN21700_30T_cycle_#1168.mat
BOOST_NEGPULSE_1S,1168,0.82315,2.44837,0.5922,6,discharge,2,-19.566,6.522,2.0,2.0,3.7361,3.3638,19.0279,05-30-23_20.20_BCNP1s_protocol_HPPC_IN21700_30T_cycle_#1168.mat
BOOST_NEGPULSE_1S,1168,0.82315,2.44837,0.5922,6,discharge,2,-19.566,6.522,10.0,9.9,3.7361,3.274,23.6175,05-30-23_20.20_BCNP1s_protocol_HPPC_IN21700_30T_cycle_#1168.mat
BOOST_NEGPULSE_1S,1168,0.82315,2.44837,0.5925,6,charge,2,14.674,4.891,2.0,1.9,3.746,4.0095,17.9569,05-30-23_20.20_BCNP1s_protocol_HPPC_IN21700_30T_cycle_#1168.mat
BOOST_NEGPULSE_1S,1168,0.82315,2.44837,0.5925,6,charge,2,14.674,4.891,10.0,9.9,3.746,4.0622,21.5483,05-30-23_20.20_BCNP1s_protocol_HPPC_IN21700_30T_cycle_#1168.mat
BOOST_NEGPULSE_1S,1168,0.82315,2.44837,0.5921,6,discharge,3,-28.127,9.376,2.0,2.0,3.737,3.2282,18.0894,05-30-23_20.20_BCNP1s_protocol_HPPC_IN21700_30T_cycle_#1168.mat
BOOST_NEGPULSE_1S,1168,0.82315,2.44837,0.5921,6,discharge,3,-28.127,9.376,10.0,9.9,3.737,3.1044,22.4908,05-30-23_20.20_BCNP1s_protocol_HPPC_IN21700_30T_cycle_#1168.mat
BOOST_NEGPULSE_1S,1168,0.82315,2.44837,0.5926,6,charge,3,24.457,8.152,2.0,2.0,3.7496,4.1543,16.5474,05-30-23_20.20_BCNP1s_protocol_HPPC_IN21700_30T_cycle_#1168.mat
BOOST_NEGPULSE_1S,1168,0.82315,2.44837,0.5926,6,charge,3,24.457,8.152,10.0,9.9,3.7496,4.2001,18.4201,05-30-23_20.20_BCNP1s_protocol_HPPC_IN21700_30T_cycle_#1168.mat
BOOST_NEGPULSE_1S,1168,0.82315,2.44837,0.5108,7,discharge,0,-2.445,0.815,2.0,2.0,3.6581,3.606,21.3114,05-30-23_20.20_BCNP1s_protocol_HPPC_IN21700_30T_cycle_#1168.mat
BOOST_NEGPULSE_1S,1168,0.82315,2.44837,0.5108,7,discharge,0,-2.445,0.815,10.0,9.9,3.6581,3.5914,27.2835,05-30-23_20.20_BCNP1s_protocol_HPPC_IN21700_30T_cycle_#1168.mat
BOOST_NEGPULSE_1S,1168,0.82315,2.44837,0.5108,7,charge,0,1.223,0.408,2.0,2.0,3.6602,3.6857,20.8538,05-30-23_20.20_BCNP1s_protocol_HPPC_IN21700_30T_cycle_#1168.mat
BOOST_NEGPULSE_1S,1168,0.82315,2.44837,0.5108,7,charge,0,1.223,0.408,10.0,9.9,3.6602,3.6922,26.1694,05-30-23_20.20_BCNP1s_protocol_HPPC_IN21700_30T_cycle_#1168.mat
BOOST_NEGPULSE_1S,1168,0.82315,2.44837,0.5108,7,discharge,1,-9.783,3.261,2.0,2.0,3.6588,3.4584,20.4845,05-30-23_20.20_BCNP1s_protocol_HPPC_IN21700_30T_cycle_#1168.mat
BOOST_NEGPULSE_1S,1168,0.82315,2.44837,0.5108,7,discharge,1,-9.783,3.261,10.0,9.9,3.6588,3.4078,25.6568,05-30-23_20.20_BCNP1s_protocol_HPPC_IN21700_30T_cycle_#1168.mat
BOOST_NEGPULSE_1S,1168,0.82315,2.44837,0.5109,7,charge,1,4.891,1.63,2.0,1.9,3.6648,3.7631,20.099,05-30-23_20.20_BCNP1s_protocol_HPPC_IN21700_30T_cycle_#1168.mat
BOOST_NEGPULSE_1S,1168,0.82315,2.44837,0.5109,7,charge,1,4.891,1.63,10.0,9.9,3.6648,3.7868,24.9448,05-30-23_20.20_BCNP1s_protocol_HPPC_IN21700_30T_cycle_#1168.mat
BOOST_NEGPULSE_1S,1168,0.82315,2.44837,0.5107,7,discharge,2,-19.566,6.522,2.0,2.0,3.6594,3.2856,19.1046,05-30-23_20.20_BCNP1s_protocol_HPPC_IN21700_30T_cycle_#1168.mat
BOOST_NEGPULSE_1S,1168,0.82315,2.44837,0.5107,7,discharge,2,-19.566,6.522,10.0,9.9,3.6594,3.1964,23.6635,05-30-23_20.20_BCNP1s_protocol_HPPC_IN21700_30T_cycle_#1168.mat
BOOST_NEGPULSE_1S,1168,0.82315,2.44837,0.511,7,charge,2,14.675,4.892,2.0,1.9,3.6694,3.9334,17.9898,05-30-23_20.20_BCNP1s_protocol_HPPC_IN21700_30T_cycle_#1168.mat
BOOST_NEGPULSE_1S,1168,0.82315,2.44837,0.511,7,charge,2,14.675,4.892,10.0,9.9,3.6694,3.9845,21.4719,05-30-23_20.20_BCNP1s_protocol_HPPC_IN21700_30T_cycle_#1168.mat
BOOST_NEGPULSE_1S,1168,0.82315,2.44837,0.5106,7,discharge,3,-28.127,9.376,2.0,1.9,3.6602,3.1521,18.0645,05-30-23_20.20_BCNP1s_protocol_HPPC_IN21700_30T_cycle_#1168.mat
BOOST_NEGPULSE_1S,1168,0.82315,2.44837,0.5106,7,discharge,3,-28.127,9.376,10.0,9.9,3.6602,3.0229,22.6579,05-30-23_20.20_BCNP1s_protocol_HPPC_IN21700_30T_cycle_#1168.mat
BOOST_NEGPULSE_1S,1168,0.82315,2.44837,0.511,7,charge,3,24.459,8.153,2.0,2.0,3.673,4.0774,16.5338,05-30-23_20.20_BCNP1s_protocol_HPPC_IN21700_30T_cycle_#1168.mat
BOOST_NEGPULSE_1S,1168,0.82315,2.44837,0.511,7,charge,3,24.459,8.153,10.0,9.9,3.673,4.1487,19.4489,05-30-23_20.20_BCNP1s_protocol_HPPC_IN21700_30T_cycle_#1168.mat
BOOST_NEGPULSE_1S,1168,0.82315,2.44837,0.4293,8,discharge,0,-2.445,0.815,2.0,2.0,3.5952,3.5405,22.374,05-30-23_20.20_BCNP1s_protocol_HPPC_IN21700_30T_cycle_#1168.mat
BOOST_NEGPULSE_1S,1168,0.82315,2.44837,0.4293,8,discharge,0,-2.445,0.815,10.0,9.9,3.5952,3.5251,28.6731,05-30-23_20.20_BCNP1s_protocol_HPPC_IN21700_30T_cycle_#1168.mat
BOOST_NEGPULSE_1S,1168,0.82315,2.44837,0.4293,8,charge,0,1.221,0.407,2.0,1.9,3.5974,3.624,21.7908,05-30-23_20.20_BCNP1s_protocol_HPPC_IN21700_30T_cycle_#1168.mat
BOOST_NEGPULSE_1S,1168,0.82315,2.44837,0.4293,8,charge,0,1.221,0.407,10.0,9.9,3.5974,3.6309,27.4433,05-30-23_20.20_BCNP1s_protocol_HPPC_IN21700_30T_cycle_#1168.mat
BOOST_NEGPULSE_1S,1168,0.82315,2.44837,0.4292,8,discharge,1,-9.783,3.261,2.0,2.0,3.596,3.3862,21.4449,05-30-23_20.20_BCNP1s_protocol_HPPC_IN21700_30T_cycle_#1168.mat
BOOST_NEGPULSE_1S,1168,0.82315,2.44837,0.4292,8,discharge,1,-9.783,3.261,10.0,9.9,3.596,3.3319,26.9953,05-30-23_20.20_BCNP1s_protocol_HPPC_IN21700_30T_cycle_#1168.mat
BOOST_NEGPULSE_1S,1168,0.82315,2.44837,0.4293,8,charge,1,4.893,1.631,2.0,2.0,3.6023,3.7047,20.93,05-30-23_20.20_BCNP1s_protocol_HPPC_IN21700_30T_cycle_#1168.mat
BOOST_NEGPULSE_1S,1168,0.82315,2.44837,0.4293,8,charge,1,4.893,1.631,10.0,9.9,3.6023,3.7288,25.8559,05-30-23_20.20_BCNP1s_protocol_HPPC_IN21700_30T_cycle_#1168.mat
BOOST_NEGPULSE_1S,1168,0.82315,2.44837,0.4291,8,discharge,2,-19.568,6.523,2.0,1.9,3.5969,3.2098,19.7823,05-30-23_20.20_BCNP1s_protocol_HPPC_IN21700_30T_cycle_#1168.mat
BOOST_NEGPULSE_1S,1168,0.82315,2.44837,0.4291,8,discharge,2,-19.568,6.523,10.0,9.9,3.5969,3.1071,25.0307,05-30-23_20.20_BCNP1s_protocol_HPPC_IN21700_30T_cycle_#1168.mat
BOOST_NEGPULSE_1S,1168,0.82315,2.44837,0.4294,8,charge,2,14.675,4.892,2.0,1.9,3.6082,3.8778,18.3714,05-30-23_20.20_BCNP1s_protocol_HPPC_IN21700_30T_cycle_#1168.mat
BOOST_NEGPULSE_1S,1168,0.82315,2.44837,0.4294,8,charge,2,14.675,4.892,10.0,9.9,3.6082,3.9302,21.9421,05-30-23_20.20_BCNP1s_protocol_HPPC_IN21700_30T_cycle_#1168.mat
BOOST_NEGPULSE_1S,1168,0.82315,2.44837,0.4291,8,discharge,3,-28.126,9.375,2.0,2.0,3.5968,3.0677,18.8118,05-30-23_20.20_BCNP1s_protocol_HPPC_IN21700_30T_cycle_#1168.mat
BOOST_NEGPULSE_1S,1168,0.82315,2.44837,0.4291,8,discharge,3,-28.126,9.375,10.0,9.9,3.5968,2.9179,24.1378,05-30-23_20.20_BCNP1s_protocol_HPPC_IN21700_30T_cycle_#1168.mat
BOOST_NEGPULSE_1S,1168,0.82315,2.44837,0.4295,8,charge,3,24.458,8.153,2.0,2.0,3.613,4.0229,16.7593,05-30-23_20.20_BCNP1s_protocol_HPPC_IN21700_30T_cycle_#1168.mat
BOOST_NEGPULSE_1S,1168,0.82315,2.44837,0.4295,8,charge,3,24.458,8.153,10.0,9.9,3.613,4.092,19.5846,05-30-23_20.20_BCNP1s_protocol_HPPC_IN21700_30T_cycle_#1168.mat
BOOST_NEGPULSE_1S,1168,0.82315,2.44837,0.3478,9,discharge,0,-2.447,0.816,2.0,2.0,3.5168,3.4561,24.8079,05-30-23_20.20_BCNP1s_protocol_HPPC_IN21700_30T_cycle_#1168.mat
BOOST_NEGPULSE_1S,1168,0.82315,2.44837,0.3478,9,discharge,0,-2.447,0.816,10.0,9.9,3.5168,3.4381,32.1645,05-30-23_20.20_BCNP1s_protocol_HPPC_IN21700_30T_cycle_#1168.mat
BOOST_NEGPULSE_1S,1168,0.82315,2.44837,0.3478,9,charge,0,1.222,0.407,2.0,2.0,3.5192,3.5483,23.8037,05-30-23_20.20_BCNP1s_protocol_HPPC_IN21700_30T_cycle_#1168.mat
BOOST_NEGPULSE_1S,1168,0.82315,2.44837,0.3478,9,charge,0,1.222,0.407,10.0,9.9,3.5192,3.5555,29.6933,05-30-23_20.20_BCNP1s_protocol_HPPC_IN21700_30T_cycle_#1168.mat
BOOST_NEGPULSE_1S,1168,0.82315,2.44837,0.3477,9,discharge,1,-9.783,3.261,2.0,1.9,3.5177,3.2875,23.5297,05-30-23_20.20_BCNP1s_protocol_HPPC_IN21700_30T_cycle_#1168.mat
BOOST_NEGPULSE_1S,1168,0.82315,2.44837,0.3477,9,discharge,1,-9.783,3.261,10.0,9.9,3.5177,3.2194,30.4904,05-30-23_20.20_BCNP1s_protocol_HPPC_IN21700_30T_cycle_#1168.mat
BOOST_NEGPULSE_1S,1168,0.82315,2.44837,0.3478,9,charge,1,4.893,1.631,2.0,2.0,3.5249,3.6345,22.4012,05-30-23_20.20_BCNP1s_protocol_HPPC_IN21700_30T_cycle_#1168.mat
BOOST_NEGPULSE_1S,1168,0.82315,2.44837,0.3478,9,charge,1,4.893,1.631,10.0,9.9,3.5249,3.66,27.6131,05-30-23_20.20_BCNP1s_protocol_HPPC_IN21700_30T_cycle_#1168.mat
BOOST_NEGPULSE_1S,1168,0.82315,2.44837,0.3476,9,discharge,2,-19.566,6.522,2.0,2.0,3.5191,3.0913,21.8645,05-30-23_20.20_BCNP1s_protocol_HPPC_IN21700_30T_cycle_#1168.mat
BOOST_NEGPULSE_1S,1168,0.82315,2.44837,0.3476,9,discharge,2,-19.566,6.522,10.0,9.9,3.5191,2.9471,29.2344,05-30-23_20.20_BCNP1s_protocol_HPPC_IN21700_30T_cycle_#1168.mat
BOOST_NEGPULSE_1S,1168,0.82315,2.44837,0.3479,9,charge,2,14.674,4.891,2.0,2.0,3.5317,3.8128,19.1563,05-30-23_20.20_BCNP1s_protocol_HPPC_IN21700_30T_cycle_#1168.mat
BOOST_NEGPULSE_1S,1168,0.82315,2.44837,0.3479,9,charge,2,14.674,4.891,10.0,9.9,3.5317,3.8701,23.0612,05-30-23_20.20_BCNP1s_protocol_HPPC_IN21700_30T_cycle_#1168.mat
BOOST_NEGPULSE_1S,1168,0.82315,2.44837,0.3475,9,discharge,3,-28.127,9.376,2.0,2.0,3.5197,2.9358,20.7594,05-30-23_20.20_BCNP1s_protocol_HPPC_IN21700_30T_cycle_#1168.mat
BOOST_NEGPULSE_1S,1168,0.82315,2.44837,0.3475,9,discharge,3,-28.127,9.376,10.0,9.9,3.5197,2.6907,29.4735,05-30-23_20.20_BCNP1s_protocol_HPPC_IN21700_30T_cycle_#1168.mat
BOOST_NEGPULSE_1S,1168,0.82315,2.44837,0.348,9,charge,3,24.459,8.153,2.0,2.0,3.5369,3.9559,17.1307,05-30-23_20.20_BCNP1s_protocol_HPPC_IN21700_30T_cycle_#1168.mat
BOOST_NEGPULSE_1S,1168,0.82315,2.44837,0.348,9,charge,3,24.459,8.153,10.0,9.9,3.5369,4.0345,20.3442,05-30-23_20.20_BCNP1s_protocol_HPPC_IN21700_30T_cycle_#1168.mat
BOOST_NEGPULSE_1S,1168,0.82315,2.44837,0.307,10,discharge,0,-2.445,0.815,2.0,2.0,3.4737,3.4091,26.4223,05-30-23_20.20_BCNP1s_protocol_HPPC_IN21700_30T_cycle_#1168.mat
BOOST_NEGPULSE_1S,1168,0.82315,2.44837,0.307,10,discharge,0,-2.445,0.815,10.0,9.9,3.4737,3.3888,34.7253,05-30-23_20.20_BCNP1s_protocol_HPPC_IN21700_30T_cycle_#1168.mat
BOOST_NEGPULSE_1S,1168,0.82315,2.44837,0.307,10,charge,0,1.222,0.407,2.0,2.0,3.4751,3.5068,25.9347,05-30-23_20.20_BCNP1s_protocol_HPPC_IN21700_30T_cycle_#1168.mat
BOOST_NEGPULSE_1S,1168,0.82315,2.44837,0.307,10,charge,0,1.222,0.407,10.0,9.9,3.4751,3.5138,31.6616,05-30-23_20.20_BCNP1s_protocol_HPPC_IN21700_30T_cycle_#1168.mat
BOOST_NEGPULSE_1S,1168,0.82315,2.44837,0.3069,10,discharge,1,-9.784,3.261,2.0,2.0,3.4743,3.2264,25.336,05-30-23_20.20_BCNP1s_protocol_HPPC_IN21700_30T_cycle_#1168.mat
BOOST_NEGPULSE_1S,1168,0.82315,2.44837,0.3069,10,discharge,1,-9.784,3.261,10.0,9.9,3.4743,3.1398,34.1867,05-30-23_20.20_BCNP1s_protocol_HPPC_IN21700_30T_cycle_#1168.mat
BOOST_NEGPULSE_1S,1168,0.82315,2.44837,0.3071,10,charge,1,4.892,1.631,2.0,2.0,3.4808,3.5942,23.1793,05-30-23_20.20_BCNP1s_protocol_HPPC_IN21700_30T_cycle_#1168.mat
BOOST_NEGPULSE_1S,1168,0.82315,2.44837,0.3071,10,charge,1,4.892,1.631,10.0,9.9,3.4808,3.6178,28.0032,05-30-23_20.20_BCNP1s_protocol_HPPC_IN21700_30T_cycle_#1168.mat
BOOST_NEGPULSE_1S,1168,0.82315,2.44837,0.3068,10,discharge,2,-19.563,6.521,2.0,2.0,3.475,3.0148,23.524,05-30-23_20.20_BCNP1s_protocol_HPPC_IN21700_30T_cycle_#1168.mat
BOOST_NEGPULSE_1S,1168,0.82315,2.44837,0.3068,10,discharge,2,-19.563,6.521,10.0,9.9,3.475,2.8049,34.2534,05-30-23_20.20_BCNP1s_protocol_HPPC_IN21700_30T_cycle_#1168.mat
BOOST_NEGPULSE_1S,1168,0.82315,2.44837,0.3071,10,charge,2,14.675,4.892,2.0,2.0,3.4879,3.7706,19.2641,05-30-23_20.20_BCNP1s_protocol_HPPC_IN21700_30T_cycle_#1168.mat
BOOST_NEGPULSE_1S,1168,0.82315,2.44837,0.3071,10,charge,2,14.675,4.892,10.0,9.9,3.4879,3.8282,23.1891,05-30-23_20.20_BCNP1s_protocol_HPPC_IN21700_30T_cycle_#1168.mat
BOOST_NEGPULSE_1S,1168,0.82315,2.44837,0.3068,10,discharge,3,-28.126,9.375,2.0,2.0,3.4756,2.8417,22.5379,05-30-23_20.20_BCNP1s_protocol_HPPC_IN21700_30T_cycle_#1168.mat
BOOST_NEGPULSE_1S,1168,0.82315,2.44837,0.3068,10,discharge,3,-28.126,9.375,10.0,9.9,3.4756,2.4997,34.6974,05-30-23_20.20_BCNP1s_protocol_HPPC_IN21700_30T_cycle_#1168.mat
BOOST_NEGPULSE_1S,1168,0.82315,2.44837,0.3072,10,charge,3,24.459,8.153,2.0,2.0,3.492,3.9114,17.1471,05-30-23_20.20_BCNP1s_protocol_HPPC_IN21700_30T_cycle_#1168.mat
BOOST_NEGPULSE_1S,1168,0.82315,2.44837,0.3072,10,charge,3,24.459,8.153,10.0,9.9,3.492,3.9941,20.5282,05-30-23_20.20_BCNP1s_protocol_HPPC_IN21700_30T_cycle_#1168.mat
BOOST_NEGPULSE_1S,1168,0.82315,2.44837,0.2662,11,discharge,0,-2.447,0.816,2.0,2.0,3.4359,3.3637,29.5067,05-30-23_20.20_BCNP1s_protocol_HPPC_IN21700_30T_cycle_#1168.mat
BOOST_NEGPULSE_1S,1168,0.82315,2.44837,0.2662,11,discharge,0,-2.447,0.816,10.0,9.9,3.4359,3.3366,40.582,05-30-23_20.20_BCNP1s_protocol_HPPC_IN21700_30T_cycle_#1168.mat
BOOST_NEGPULSE_1S,1168,0.82315,2.44837,0.2663,11,charge,0,1.222,0.407,2.0,2.0,3.4381,3.4724,28.0596,05-30-23_20.20_BCNP1s_protocol_HPPC_IN21700_30T_cycle_#1168.mat
BOOST_NEGPULSE_1S,1168,0.82315,2.44837,0.2663,11,charge,0,1.222,0.407,10.0,9.9,3.4381,3.4804,34.6041,05-30-23_20.20_BCNP1s_protocol_HPPC_IN21700_30T_cycle_#1168.mat
BOOST_NEGPULSE_1S,1168,0.82315,2.44837,0.2662,11,discharge,1,-9.785,3.262,2.0,2.0,3.4355,3.1556,28.6044,05-30-23_20.20_BCNP1s_protocol_HPPC_IN21700_30T_cycle_#1168.mat
BOOST_NEGPULSE_1S,1168,0.82315,2.44837,0.2662,11,discharge,1,-9.785,3.262,10.0,9.9,3.4355,3.0152,42.9526,05-30-23_20.20_BCNP1s_protocol_HPPC_IN21700_30T_cycle_#1168.mat
BOOST_NEGPULSE_1S,1168,0.82315,2.44837,0.2663,11,charge,1,4.891,1.63,2.0,1.9,3.4467,3.5638,23.9444,05-30-23_20.20_BCNP1s_protocol_HPPC_IN21700_30T_cycle_#1168.mat
BOOST_NEGPULSE_1S,1168,0.82315,2.44837,0.2663,11,charge,1,4.891,1.63,10.0,9.9,3.4467,3.5846,28.1975,05-30-23_20.20_BCNP1s_protocol_HPPC_IN21700_30T_cycle_#1168.mat
BOOST_NEGPULSE_1S,1168,0.82315,2.44837,0.2661,11,discharge,2,-19.564,6.521,2.0,2.0,3.4379,2.9117,26.8963,05-30-23_20.20_BCNP1s_protocol_HPPC_IN21700_30T_cycle_#1168.mat
BOOST_NEGPULSE_1S,1168,0.82315,2.44837,0.2661,11,discharge,2,-19.564,6.521,10.0,9.9,3.4379,2.5497,45.3997,05-30-23_20.20_BCNP1s_protocol_HPPC_IN21700_30T_cycle_#1168.mat
BOOST_NEGPULSE_1S,1168,0.82315,2.44837,0.2664,11,charge,2,14.675,4.892,2.0,2.0,3.4538,3.7356,19.2027,05-30-23_20.20_BCNP1s_protocol_HPPC_IN21700_30T_cycle_#1168.mat
BOOST_NEGPULSE_1S,1168,0.82315,2.44837,0.2664,11,charge,2,14.675,4.892,10.0,9.9,3.4538,3.7859,22.6303,05-30-23_20.20_BCNP1s_protocol_HPPC_IN21700_30T_cycle_#1168.mat
BOOST_NEGPULSE_1S,1168,0.82315,2.44837,0.266,11,discharge,3,-27.601,9.2,2.0,2.0,3.4384,2.7079,26.4664,05-30-23_20.20_BCNP1s_protocol_HPPC_IN21700_30T_cycle_#1168.mat
BOOST_NEGPULSE_1S,1168,0.82315,2.44837,0.266,11,discharge,3,-27.601,9.2,10.0,9.9,3.4384,2.4999,34.0024,05-30-23_20.20_BCNP1s_protocol_HPPC_IN21700_30T_cycle_#1168.mat
BOOST_NEGPULSE_1S,1168,0.82315,2.44837,0.2665,11,charge,3,24.457,8.152,2.0,1.9,3.4563,3.8725,17.0176,05-30-23_20.20_BCNP1s_protocol_HPPC_IN21700_30T_cycle_#1168.mat
BOOST_NEGPULSE_1S,1168,0.82315,2.44837,0.2665,11,charge,3,24.457,8.152,10.0,9.9,3.4563,3.9528,20.3009,05-30-23_20.20_BCNP1s_protocol_HPPC_IN21700_30T_cycle_#1168.mat
BOOST_NEGPULSE_1S,1168,0.82315,2.44837,0.2255,12,discharge,0,-2.445,0.815,2.0,2.0,3.3919,3.3066,34.8875,05-30-23_20.20_BCNP1s_protocol_HPPC_IN21700_30T_cycle_#1168.mat
BOOST_NEGPULSE_1S,1168,0.82315,2.44837,0.2255,12,discharge,0,-2.445,0.815,10.0,9.9,3.3919,3.2608,53.6196,05-30-23_20.20_BCNP1s_protocol_HPPC_IN21700_30T_cycle_#1168.mat
BOOST_NEGPULSE_1S,1168,0.82315,2.44837,0.2255,12,charge,0,1.223,0.408,2.0,2.0,3.3962,3.4339,30.8359,05-30-23_20.20_BCNP1s_protocol_HPPC_IN21700_30T_cycle_#1168.mat
BOOST_NEGPULSE_1S,1168,0.82315,2.44837,0.2255,12,charge,0,1.223,0.408,10.0,9.9,3.3962,3.4464,41.06,05-30-23_20.20_BCNP1s_protocol_HPPC_IN21700_30T_cycle_#1168.mat
BOOST_NEGPULSE_1S,1168,0.82315,2.44837,0.2254,12,discharge,1,-9.783,3.261,2.0,1.9,3.3933,3.0556,34.5177,05-30-23_20.20_BCNP1s_protocol_HPPC_IN21700_30T_cycle_#1168.mat
BOOST_NEGPULSE_1S,1168,0.82315,2.44837,0.2254,12,discharge,1,-9.783,3.261,10.0,9.9,3.3933,2.7914,61.5226,05-30-23_20.20_BCNP1s_protocol_HPPC_IN21700_30T_cycle_#1168.mat
BOOST_NEGPULSE_1S,1168,0.82315,2.44837,0.2255,12,charge,1,4.891,1.63,2.0,2.0,3.409,3.5348,25.7223,05-30-23_20.20_BCNP1s_protocol_HPPC_IN21700_30T_cycle_#1168.mat
BOOST_NEGPULSE_1S,1168,0.82315,2.44837,0.2255,12,charge,1,4.891,1.63,10.0,9.9,3.409,3.5614,31.1612,05-30-23_20.20_BCNP1s_protocol_HPPC_IN21700_30T_cycle_#1168.mat
BOOST_NEGPULSE_1S,1168,0.82315,2.44837,0.2253,12,discharge,2,-19.16,6.387,2.0,2.0,3.3968,2.7382,34.3737,05-30-23_20.20_BCNP1s_protocol_HPPC_IN21700_30T_cycle_#1168.mat
BOOST_NEGPULSE_1S,1168,0.82315,2.44837,0.2253,12,discharge,2,-19.16,6.387,10.0,9.9,3.3968,2.5,46.8058,05-30-23_20.20_BCNP1s_protocol_HPPC_IN21700_30T_cycle_#1168.mat
BOOST_NEGPULSE_1S,1168,0.82315,2.44837,0.2256,12,charge,2,14.675,4.892,2.0,2.0,3.4196,3.7104,19.816,05-30-23_20.20_BCNP1s_protocol_HPPC_IN21700_30T_cycle_#1168.mat
BOOST_NEGPULSE_1S,1168,0.82315,2.44837,0.2256,12,charge,2,14.675,4.892,10.0,9.9,3.4196,3.7558,22.9097,05-30-23_20.20_BCNP1s_protocol_HPPC_IN21700_30T_cycle_#1168.mat
BOOST_NEGPULSE_1S,1168,0.82315,2.44837,0.2253,12,discharge,3,-18.081,6.027,2.0,1.9,3.3983,2.4969,49.8534,05-30-23_20.20_BCNP1s_protocol_HPPC_IN21700_30T_cycle_#1168.mat
BOOST_NEGPULSE_1S,1168,0.82315,2.44837,0.2253,12,discharge,3,-18.081,6.027,10.0,9.9,3.3983,2.4999,49.6875,05-30-23_20.20_BCNP1s_protocol_HPPC_IN21700_30T_cycle_#1168.mat
BOOST_NEGPULSE_1S,1168,0.82315,2.44837,0.2257,12,charge,3,24.457,8.152,2.0,2.0,3.422,3.8497,17.4878,05-30-23_20.20_BCNP1s_protocol_HPPC_IN21700_30T_cycle_#1168.mat
BOOST_NEGPULSE_1S,1168,0.82315,2.44837,0.2257,12,charge,3,24.457,8.152,10.0,9.9,3.422,3.9196,20.3459,05-30-23_20.20_BCNP1s_protocol_HPPC_IN21700_30T_cycle_#1168.mat
BOOST_NEGPULSE_1S,1206,0.81716,2.43056,1.0,0,discharge,0,-2.427,0.809,2.0,2.0,4.1153,4.0308,34.8181,06-06-23_06.45_BCNP1s_protocol_HPPC_IN21700_30T_cycle_#1206.mat
BOOST_NEGPULSE_1S,1206,0.81716,2.43056,1.0,0,discharge,0,-2.427,0.809,10.0,9.7,4.1153,4.0079,44.254,06-06-23_06.45_BCNP1s_protocol_HPPC_IN21700_30T_cycle_#1206.mat
BOOST_NEGPULSE_1S,1206,0.81716,2.43056,1.0,0,charge,0,1.216,0.405,2.0,2.0,4.131,4.1815,41.5399,06-06-23_06.45_BCNP1s_protocol_HPPC_IN21700_30T_cycle_#1206.mat
BOOST_NEGPULSE_1S,1206,0.81716,2.43056,1.0,0,charge,0,1.216,0.405,10.0,9.9,4.131,4.2,56.7574,06-06-23_06.45_BCNP1s_protocol_HPPC_IN21700_30T_cycle_#1206.mat
BOOST_NEGPULSE_1S,1206,0.81716,2.43056,0.9999,0,discharge,1,-9.709,3.236,2.0,2.0,4.1248,3.8219,31.1966,06-06-23_06.45_BCNP1s_protocol_HPPC_IN21700_30T_cycle_#1206.mat
BOOST_NEGPULSE_1S,1206,0.81716,2.43056,0.9999,0,discharge,1,-9.709,3.236,10.0,9.9,4.1248,3.7852,34.9764,06-06-23_06.45_BCNP1s_protocol_HPPC_IN21700_30T_cycle_#1206.mat
BOOST_NEGPULSE_1S,1206,0.81716,2.43056,1.0,0,charge,1,1.321,0.44,2.0,2.0,4.1365,4.1999,48.0012,06-06-23_06.45_BCNP1s_protocol_HPPC_IN21700_30T_cycle_#1206.mat
BOOST_NEGPULSE_1S,1206,0.81716,2.43056,1.0,0,charge,1,1.321,0.44,10.0,9.9,4.1365,4.1999,48.0012,06-06-23_06.45_BCNP1s_protocol_HPPC_IN21700_30T_cycle_#1206.mat
BOOST_NEGPULSE_1S,1206,0.81716,2.43056,0.9998,0,discharge,2,-19.421,6.474,2.0,1.9,4.1234,3.6265,25.5857,06-06-23_06.45_BCNP1s_protocol_HPPC_IN21700_30T_cycle_#1206.mat
BOOST_NEGPULSE_1S,1206,0.81716,2.43056,0.9998,0,discharge,2,-19.421,6.474,10.0,9.9,4.1234,3.5676,28.6185,06-06-23_06.45_BCNP1s_protocol_HPPC_IN21700_30T_cycle_#1206.mat
BOOST_NEGPULSE_1S,1206,0.81716,2.43056,1.0,0,charge,2,1.246,0.415,2.0,2.0,4.1425,4.2001,46.2094,06-06-23_06.45_BCNP1s_protocol_HPPC_IN21700_30T_cycle_#1206.mat
