Repository: KikETs/ECM_HYBRID_BMS_JOINT

## Results

| Arm | Model | Size | Protocol | Result | Worst cell |
|---|---|---|---|---|---|
| SOP | 2RC table + trim (A8) | 4 effective coefficients, 2 EW states | leave-one-cell-out | usable current 69.6 % discharge, 59.5 % charge (τ = 10 s) | 59.9 % / 53.5 % (BOOST_REST) |
| SOH | dQ/dV ridge | 65 coefficients | leave-one-cell-out | RMSE 0.0094, bias −0.0005 | 0.0130 (BOOST_REST) |
| SOC | 2RC EKF, low-current gate | 3 states | leave-one-cell-out | **2.34 %p** over six sensor disturbances on estimated SOH (2.325 on true SOH), per cell 2.00–2.75 | 4.60 %p (BOOST_NEGPULSE_1S, current offset −0.10 A) |

The SOH arm was a 10,945-parameter CNN until the second audit round. Nested

File: analysis/uypydj_hppc_resistance.csv (part 171 of 225)
protocol,cycle,SOH,CAP_Ah,SOC,soc_group,direction,rate_rank,I_A,CRate_rated,tau_s,tau_actual_s,V_pre_V,V_tau_V,R_mOhm,file
BOOST_NEGPULSE_1S,1206,0.81716,2.43056,1.0,0,charge,2,1.246,0.415,10.0,9.4,4.1425,4.2,46.1292,06-06-23_06.45_BCNP1s_protocol_HPPC_IN21700_30T_cycle_#1206.mat
BOOST_NEGPULSE_1S,1206,0.81716,2.43056,0.9998,0,discharge,3,-27.917,9.306,2.0,2.0,4.122,3.4778,23.0755,06-06-23_06.45_BCNP1s_protocol_HPPC_IN21700_30T_cycle_#1206.mat
BOOST_NEGPULSE_1S,1206,0.81716,2.43056,0.9998,0,discharge,3,-27.917,9.306,10.0,9.9,4.122,3.3966,25.9842,06-06-23_06.45_BCNP1s_protocol_HPPC_IN21700_30T_cycle_#1206.mat
BOOST_NEGPULSE_1S,1206,0.81716,2.43056,1.0,0,charge,3,1.366,0.455,2.0,1.9,4.1477,4.2,38.2842,06-06-23_06.45_BCNP1s_protocol_HPPC_IN21700_30T_cycle_#1206.mat
BOOST_NEGPULSE_1S,1206,0.81716,2.43056,0.9595,1,discharge,0,-2.427,0.809,2.0,2.0,4.0832,4.0029,33.0875,06-06-23_06.45_BCNP1s_protocol_HPPC_IN21700_30T_cycle_#1206.mat
BOOST_NEGPULSE_1S,1206,0.81716,2.43056,0.9595,1,discharge,0,-2.427,0.809,10.0,9.9,4.0832,3.9872,39.5566,06-06-23_06.45_BCNP1s_protocol_HPPC_IN21700_30T_cycle_#1206.mat
BOOST_NEGPULSE_1S,1206,0.81716,2.43056,0.9595,1,charge,0,1.214,0.405,2.0,2.0,4.0852,4.1257,33.3718,06-06-23_06.45_BCNP1s_protocol_HPPC_IN21700_30T_cycle_#1206.mat
BOOST_NEGPULSE_1S,1206,0.81716,2.43056,0.9595,1,charge,0,1.214,0.405,10.0,9.9,4.0852,4.1348,40.8701,06-06-23_06.45_BCNP1s_protocol_HPPC_IN21700_30T_cycle_#1206.mat
BOOST_NEGPULSE_1S,1206,0.81716,2.43056,0.9595,1,discharge,1,-9.709,3.236,2.0,2.0,4.0835,3.8125,27.912,06-06-23_06.45_BCNP1s_protocol_HPPC_IN21700_30T_cycle_#1206.mat
BOOST_NEGPULSE_1S,1206,0.81716,2.43056,0.9595,1,discharge,1,-9.709,3.236,10.0,9.9,4.0835,3.7712,32.1657,06-06-23_06.45_BCNP1s_protocol_HPPC_IN21700_30T_cycle_#1206.mat
BOOST_NEGPULSE_1S,1206,0.81716,2.43056,0.9596,1,charge,1,3.079,1.026,2.0,1.9,4.0894,4.2,35.9184,06-06-23_06.45_BCNP1s_protocol_HPPC_IN21700_30T_cycle_#1206.mat
BOOST_NEGPULSE_1S,1206,0.81716,2.43056,0.9596,1,charge,1,3.079,1.026,10.0,9.9,4.0894,4.2,35.9184,06-06-23_06.45_BCNP1s_protocol_HPPC_IN21700_30T_cycle_#1206.mat
BOOST_NEGPULSE_1S,1206,0.81716,2.43056,0.9594,1,discharge,2,-19.421,6.474,2.0,1.9,4.0843,3.6231,23.7475,06-06-23_06.45_BCNP1s_protocol_HPPC_IN21700_30T_cycle_#1206.mat
BOOST_NEGPULSE_1S,1206,0.81716,2.43056,0.9594,1,discharge,2,-19.421,6.474,10.0,9.9,4.0843,3.5524,27.3879,06-06-23_06.45_BCNP1s_protocol_HPPC_IN21700_30T_cycle_#1206.mat
BOOST_NEGPULSE_1S,1206,0.81716,2.43056,0.9596,1,charge,2,2.954,0.985,2.0,2.0,4.0939,4.1999,35.8829,06-06-23_06.45_BCNP1s_protocol_HPPC_IN21700_30T_cycle_#1206.mat
BOOST_NEGPULSE_1S,1206,0.81716,2.43056,0.9596,1,charge,2,2.954,0.985,10.0,9.9,4.0939,4.1999,35.8829,06-06-23_06.45_BCNP1s_protocol_HPPC_IN21700_30T_cycle_#1206.mat
BOOST_NEGPULSE_1S,1206,0.81716,2.43056,0.9593,1,discharge,3,-27.919,9.306,2.0,2.0,4.0856,3.4769,21.8024,06-06-23_06.45_BCNP1s_protocol_HPPC_IN21700_30T_cycle_#1206.mat
BOOST_NEGPULSE_1S,1206,0.81716,2.43056,0.9593,1,discharge,3,-27.919,9.306,10.0,9.9,4.0856,3.3805,25.2552,06-06-23_06.45_BCNP1s_protocol_HPPC_IN21700_30T_cycle_#1206.mat
BOOST_NEGPULSE_1S,1206,0.81716,2.43056,0.9596,1,charge,3,2.764,0.921,2.0,2.0,4.0988,4.2001,36.6471,06-06-23_06.45_BCNP1s_protocol_HPPC_IN21700_30T_cycle_#1206.mat
BOOST_NEGPULSE_1S,1206,0.81716,2.43056,0.9596,1,charge,3,2.764,0.921,10.0,9.9,4.0988,4.2001,36.6471,06-06-23_06.45_BCNP1s_protocol_HPPC_IN21700_30T_cycle_#1206.mat
BOOST_NEGPULSE_1S,1206,0.81716,2.43056,0.9191,2,discharge,0,-2.429,0.81,2.0,1.9,4.0697,3.9978,29.6031,06-06-23_06.45_BCNP1s_protocol_HPPC_IN21700_30T_cycle_#1206.mat
BOOST_NEGPULSE_1S,1206,0.81716,2.43056,0.9191,2,discharge,0,-2.429,0.81,10.0,9.9,4.0697,3.9779,37.7964,06-06-23_06.45_BCNP1s_protocol_HPPC_IN21700_30T_cycle_#1206.mat
BOOST_NEGPULSE_1S,1206,0.81716,2.43056,0.9191,2,charge,0,1.213,0.404,2.0,1.9,4.0729,4.1088,29.5863,06-06-23_06.45_BCNP1s_protocol_HPPC_IN21700_30T_cycle_#1206.mat
BOOST_NEGPULSE_1S,1206,0.81716,2.43056,0.9191,2,charge,0,1.213,0.404,10.0,9.9,4.0729,4.1165,35.9321,06-06-23_06.45_BCNP1s_protocol_HPPC_IN21700_30T_cycle_#1206.mat
BOOST_NEGPULSE_1S,1206,0.81716,2.43056,0.919,2,discharge,1,-9.709,3.236,2.0,2.0,4.0711,3.8133,26.5521,06-06-23_06.45_BCNP1s_protocol_HPPC_IN21700_30T_cycle_#1206.mat
BOOST_NEGPULSE_1S,1206,0.81716,2.43056,0.919,2,discharge,1,-9.709,3.236,10.0,9.9,4.0711,3.7594,32.1036,06-06-23_06.45_BCNP1s_protocol_HPPC_IN21700_30T_cycle_#1206.mat
BOOST_NEGPULSE_1S,1206,0.81716,2.43056,0.9191,2,charge,1,4.012,1.337,2.0,2.0,4.0767,4.2,30.7336,06-06-23_06.45_BCNP1s_protocol_HPPC_IN21700_30T_cycle_#1206.mat
BOOST_NEGPULSE_1S,1206,0.81716,2.43056,0.9191,2,charge,1,4.012,1.337,10.0,9.9,4.0767,4.2,30.7336,06-06-23_06.45_BCNP1s_protocol_HPPC_IN21700_30T_cycle_#1206.mat
BOOST_NEGPULSE_1S,1206,0.81716,2.43056,0.9189,2,discharge,2,-19.421,6.474,2.0,1.9,4.0719,3.6254,22.9906,06-06-23_06.45_BCNP1s_protocol_HPPC_IN21700_30T_cycle_#1206.mat
BOOST_NEGPULSE_1S,1206,0.81716,2.43056,0.9189,2,discharge,2,-19.421,6.474,10.0,9.9,4.0719,3.5391,27.4342,06-06-23_06.45_BCNP1s_protocol_HPPC_IN21700_30T_cycle_#1206.mat
BOOST_NEGPULSE_1S,1206,0.81716,2.43056,0.9192,2,charge,2,3.943,1.314,2.0,1.9,4.0799,4.2001,30.4813,06-06-23_06.45_BCNP1s_protocol_HPPC_IN21700_30T_cycle_#1206.mat
BOOST_NEGPULSE_1S,1206,0.81716,2.43056,0.9192,2,charge,2,3.943,1.314,10.0,9.9,4.0799,4.2,30.456,06-06-23_06.45_BCNP1s_protocol_HPPC_IN21700_30T_cycle_#1206.mat
BOOST_NEGPULSE_1S,1206,0.81716,2.43056,0.9189,2,discharge,3,-27.918,9.306,2.0,2.0,4.0735,3.4794,21.2802,06-06-23_06.45_BCNP1s_protocol_HPPC_IN21700_30T_cycle_#1206.mat
BOOST_NEGPULSE_1S,1206,0.81716,2.43056,0.9189,2,discharge,3,-27.918,9.306,10.0,9.9,4.0735,3.3674,25.2919,06-06-23_06.45_BCNP1s_protocol_HPPC_IN21700_30T_cycle_#1206.mat
BOOST_NEGPULSE_1S,1206,0.81716,2.43056,0.9192,2,charge,3,3.832,1.277,2.0,2.0,4.0826,4.1999,30.6102,06-06-23_06.45_BCNP1s_protocol_HPPC_IN21700_30T_cycle_#1206.mat
BOOST_NEGPULSE_1S,1206,0.81716,2.43056,0.9192,2,charge,3,3.832,1.277,10.0,9.9,4.0826,4.2,30.6363,06-06-23_06.45_BCNP1s_protocol_HPPC_IN21700_30T_cycle_#1206.mat
BOOST_NEGPULSE_1S,1206,0.81716,2.43056,0.8381,3,discharge,0,-2.427,0.809,2.0,2.0,3.981,3.9183,25.8312,06-06-23_06.45_BCNP1s_protocol_HPPC_IN21700_30T_cycle_#1206.mat
BOOST_NEGPULSE_1S,1206,0.81716,2.43056,0.8381,3,discharge,0,-2.427,0.809,10.0,9.9,3.981,3.8972,34.524,06-06-23_06.45_BCNP1s_protocol_HPPC_IN21700_30T_cycle_#1206.mat
BOOST_NEGPULSE_1S,1206,0.81716,2.43056,0.8382,3,charge,0,1.215,0.405,2.0,2.0,3.9842,4.0148,25.179,06-06-23_06.45_BCNP1s_protocol_HPPC_IN21700_30T_cycle_#1206.mat
BOOST_NEGPULSE_1S,1206,0.81716,2.43056,0.8382,3,charge,0,1.215,0.405,10.0,9.9,3.9842,4.024,32.7491,06-06-23_06.45_BCNP1s_protocol_HPPC_IN21700_30T_cycle_#1206.mat
BOOST_NEGPULSE_1S,1206,0.81716,2.43056,0.8381,3,discharge,1,-9.71,3.236,2.0,2.0,3.9826,3.7503,23.925,06-06-23_06.45_BCNP1s_protocol_HPPC_IN21700_30T_cycle_#1206.mat
BOOST_NEGPULSE_1S,1206,0.81716,2.43056,0.8381,3,discharge,1,-9.71,3.236,10.0,9.9,3.9826,3.6941,29.7132,06-06-23_06.45_BCNP1s_protocol_HPPC_IN21700_30T_cycle_#1206.mat
BOOST_NEGPULSE_1S,1206,0.81716,2.43056,0.8382,3,charge,1,4.856,1.619,2.0,2.0,3.9905,4.1064,23.8698,06-06-23_06.45_BCNP1s_protocol_HPPC_IN21700_30T_cycle_#1206.mat
BOOST_NEGPULSE_1S,1206,0.81716,2.43056,0.8382,3,charge,1,4.856,1.619,10.0,9.9,3.9905,4.137,30.172,06-06-23_06.45_BCNP1s_protocol_HPPC_IN21700_30T_cycle_#1206.mat
BOOST_NEGPULSE_1S,1206,0.81716,2.43056,0.838,3,discharge,2,-19.419,6.473,2.0,2.0,3.9837,3.5677,21.4223,06-06-23_06.45_BCNP1s_protocol_HPPC_IN21700_30T_cycle_#1206.mat
BOOST_NEGPULSE_1S,1206,0.81716,2.43056,0.838,3,discharge,2,-19.419,6.473,10.0,9.9,3.9837,3.4823,25.8201,06-06-23_06.45_BCNP1s_protocol_HPPC_IN21700_30T_cycle_#1206.mat
BOOST_NEGPULSE_1S,1206,0.81716,2.43056,0.8383,3,charge,2,8.32,2.773,2.0,2.0,3.9963,4.2001,24.4964,06-06-23_06.45_BCNP1s_protocol_HPPC_IN21700_30T_cycle_#1206.mat
BOOST_NEGPULSE_1S,1206,0.81716,2.43056,0.8383,3,charge,2,8.32,2.773,10.0,9.9,3.9963,4.2,24.4844,06-06-23_06.45_BCNP1s_protocol_HPPC_IN21700_30T_cycle_#1206.mat
BOOST_NEGPULSE_1S,1206,0.81716,2.43056,0.8379,3,discharge,3,-27.919,9.306,2.0,2.0,3.9844,3.4282,19.9219,06-06-23_06.45_BCNP1s_protocol_HPPC_IN21700_30T_cycle_#1206.mat
BOOST_NEGPULSE_1S,1206,0.81716,2.43056,0.8379,3,discharge,3,-27.919,9.306,10.0,9.9,3.9844,3.3143,24.0016,06-06-23_06.45_BCNP1s_protocol_HPPC_IN21700_30T_cycle_#1206.mat
BOOST_NEGPULSE_1S,1206,0.81716,2.43056,0.8383,3,charge,3,8.227,2.742,2.0,2.0,4.0007,4.2,24.2257,06-06-23_06.45_BCNP1s_protocol_HPPC_IN21700_30T_cycle_#1206.mat
BOOST_NEGPULSE_1S,1206,0.81716,2.43056,0.8383,3,charge,3,8.227,2.742,10.0,9.9,4.0007,4.2,24.2257,06-06-23_06.45_BCNP1s_protocol_HPPC_IN21700_30T_cycle_#1206.mat
BOOST_NEGPULSE_1S,1206,0.81716,2.43056,0.7572,4,discharge,0,-2.427,0.809,2.0,2.0,3.8937,3.8364,23.6074,06-06-23_06.45_BCNP1s_protocol_HPPC_IN21700_30T_cycle_#1206.mat
BOOST_NEGPULSE_1S,1206,0.81716,2.43056,0.7572,4,discharge,0,-2.427,0.809,10.0,9.9,3.8937,3.819,30.7762,06-06-23_06.45_BCNP1s_protocol_HPPC_IN21700_30T_cycle_#1206.mat
BOOST_NEGPULSE_1S,1206,0.81716,2.43056,0.7572,4,charge,0,1.216,0.405,2.0,2.0,3.8957,3.9241,23.3649,06-06-23_06.45_BCNP1s_protocol_HPPC_IN21700_30T_cycle_#1206.mat
BOOST_NEGPULSE_1S,1206,0.81716,2.43056,0.7572,4,charge,0,1.216,0.405,10.0,9.9,3.8957,3.9316,29.5352,06-06-23_06.45_BCNP1s_protocol_HPPC_IN21700_30T_cycle_#1206.mat
BOOST_NEGPULSE_1S,1206,0.81716,2.43056,0.7572,4,discharge,1,-9.71,3.237,2.0,2.0,3.8942,3.6799,22.0703,06-06-23_06.45_BCNP1s_protocol_HPPC_IN21700_30T_cycle_#1206.mat
BOOST_NEGPULSE_1S,1206,0.81716,2.43056,0.7572,4,discharge,1,-9.71,3.237,10.0,9.9,3.8942,3.6312,27.0858,06-06-23_06.45_BCNP1s_protocol_HPPC_IN21700_30T_cycle_#1206.mat
BOOST_NEGPULSE_1S,1206,0.81716,2.43056,0.7573,4,charge,1,4.855,1.618,2.0,2.0,3.9006,4.008,22.1197,06-06-23_06.45_BCNP1s_protocol_HPPC_IN21700_30T_cycle_#1206.mat
BOOST_NEGPULSE_1S,1206,0.81716,2.43056,0.7573,4,charge,1,4.855,1.618,10.0,9.9,3.9006,4.0349,27.6599,06-06-23_06.45_BCNP1s_protocol_HPPC_IN21700_30T_cycle_#1206.mat
BOOST_NEGPULSE_1S,1206,0.81716,2.43056,0.7571,4,discharge,2,-19.422,6.474,2.0,2.0,3.8944,3.504,20.1009,06-06-23_06.45_BCNP1s_protocol_HPPC_IN21700_30T_cycle_#1206.mat
BOOST_NEGPULSE_1S,1206,0.81716,2.43056,0.7571,4,discharge,2,-19.422,6.474,10.0,9.9,3.8944,3.4219,24.3281,06-06-23_06.45_BCNP1s_protocol_HPPC_IN21700_30T_cycle_#1206.mat
BOOST_NEGPULSE_1S,1206,0.81716,2.43056,0.7574,4,charge,2,13.893,4.631,2.0,2.0,3.9054,4.1884,20.37,06-06-23_06.45_BCNP1s_protocol_HPPC_IN21700_30T_cycle_#1206.mat
BOOST_NEGPULSE_1S,1206,0.81716,2.43056,0.7574,4,charge,2,13.893,4.631,10.0,9.9,3.9054,4.2,21.2049,06-06-23_06.45_BCNP1s_protocol_HPPC_IN21700_30T_cycle_#1206.mat
BOOST_NEGPULSE_1S,1206,0.81716,2.43056,0.757,4,discharge,3,-27.917,9.306,2.0,2.0,3.8951,3.3673,18.906,06-06-23_06.45_BCNP1s_protocol_HPPC_IN21700_30T_cycle_#1206.mat
BOOST_NEGPULSE_1S,1206,0.81716,2.43056,0.757,4,discharge,3,-27.917,9.306,10.0,9.9,3.8951,3.2533,22.9896,06-06-23_06.45_BCNP1s_protocol_HPPC_IN21700_30T_cycle_#1206.mat
BOOST_NEGPULSE_1S,1206,0.81716,2.43056,0.7574,4,charge,3,13.902,4.634,2.0,1.9,3.9092,4.2001,20.925,06-06-23_06.45_BCNP1s_protocol_HPPC_IN21700_30T_cycle_#1206.mat
BOOST_NEGPULSE_1S,1206,0.81716,2.43056,0.7574,4,charge,3,13.902,4.634,10.0,9.9,3.9092,4.2002,20.9322,06-06-23_06.45_BCNP1s_protocol_HPPC_IN21700_30T_cycle_#1206.mat
BOOST_NEGPULSE_1S,1206,0.81716,2.43056,0.6763,5,discharge,0,-2.427,0.809,2.0,1.9,3.8138,3.7602,22.0821,06-06-23_06.45_BCNP1s_protocol_HPPC_IN21700_30T_cycle_#1206.mat
BOOST_NEGPULSE_1S,1206,0.81716,2.43056,0.6763,5,discharge,0,-2.427,0.809,10.0,9.9,3.8138,3.7443,28.6326,06-06-23_06.45_BCNP1s_protocol_HPPC_IN21700_30T_cycle_#1206.mat
BOOST_NEGPULSE_1S,1206,0.81716,2.43056,0.6763,5,charge,0,1.213,0.404,2.0,2.0,3.8158,3.842,21.6011,06-06-23_06.45_BCNP1s_protocol_HPPC_IN21700_30T_cycle_#1206.mat
BOOST_NEGPULSE_1S,1206,0.81716,2.43056,0.6763,5,charge,0,1.213,0.404,10.0,9.9,3.8158,3.8489,27.29,06-06-23_06.45_BCNP1s_protocol_HPPC_IN21700_30T_cycle_#1206.mat
BOOST_NEGPULSE_1S,1206,0.81716,2.43056,0.6762,5,discharge,1,-9.71,3.237,2.0,2.0,3.8144,3.6089,21.1644,06-06-23_06.45_BCNP1s_protocol_HPPC_IN21700_30T_cycle_#1206.mat
BOOST_NEGPULSE_1S,1206,0.81716,2.43056,0.6762,5,discharge,1,-9.71,3.237,10.0,9.9,3.8144,3.5572,26.489,06-06-23_06.45_BCNP1s_protocol_HPPC_IN21700_30T_cycle_#1206.mat
BOOST_NEGPULSE_1S,1206,0.81716,2.43056,0.6764,5,charge,1,4.855,1.618,2.0,2.0,3.8203,3.922,20.9462,06-06-23_06.45_BCNP1s_protocol_HPPC_IN21700_30T_cycle_#1206.mat
BOOST_NEGPULSE_1S,1206,0.81716,2.43056,0.6764,5,charge,1,4.855,1.618,10.0,9.9,3.8203,3.9446,25.6009,06-06-23_06.45_BCNP1s_protocol_HPPC_IN21700_30T_cycle_#1206.mat
BOOST_NEGPULSE_1S,1206,0.81716,2.43056,0.6761,5,discharge,2,-19.421,6.474,2.0,1.9,3.8152,3.4369,19.4789,06-06-23_06.45_BCNP1s_protocol_HPPC_IN21700_30T_cycle_#1206.mat
BOOST_NEGPULSE_1S,1206,0.81716,2.43056,0.6761,5,discharge,2,-19.421,6.474,10.0,9.9,3.8152,3.3466,24.1285,06-06-23_06.45_BCNP1s_protocol_HPPC_IN21700_30T_cycle_#1206.mat
BOOST_NEGPULSE_1S,1206,0.81716,2.43056,0.6764,5,charge,2,14.565,4.855,2.0,2.0,3.8242,4.0961,18.668,06-06-23_06.45_BCNP1s_protocol_HPPC_IN21700_30T_cycle_#1206.mat
BOOST_NEGPULSE_1S,1206,0.81716,2.43056,0.6764,5,charge,2,14.565,4.855,10.0,9.9,3.8242,4.1482,22.2451,06-06-23_06.45_BCNP1s_protocol_HPPC_IN21700_30T_cycle_#1206.mat
BOOST_NEGPULSE_1S,1206,0.81716,2.43056,0.6761,5,discharge,3,-27.919,9.306,2.0,2.0,3.8157,3.2992,18.4999,06-06-23_06.45_BCNP1s_protocol_HPPC_IN21700_30T_cycle_#1206.mat
BOOST_NEGPULSE_1S,1206,0.81716,2.43056,0.6761,5,discharge,3,-27.919,9.306,10.0,9.9,3.8157,3.1769,22.8805,06-06-23_06.45_BCNP1s_protocol_HPPC_IN21700_30T_cycle_#1206.mat
BOOST_NEGPULSE_1S,1206,0.81716,2.43056,0.6765,5,charge,3,19.761,6.587,2.0,2.0,3.8278,4.2001,18.8397,06-06-23_06.45_BCNP1s_protocol_HPPC_IN21700_30T_cycle_#1206.mat
BOOST_NEGPULSE_1S,1206,0.81716,2.43056,0.6765,5,charge,3,19.761,6.587,10.0,9.9,3.8278,4.2,18.8346,06-06-23_06.45_BCNP1s_protocol_HPPC_IN21700_30T_cycle_#1206.mat
BOOST_NEGPULSE_1S,1206,0.81716,2.43056,0.5954,6,discharge,0,-2.428,0.809,2.0,1.9,3.7325,3.6797,21.7508,06-06-23_06.45_BCNP1s_protocol_HPPC_IN21700_30T_cycle_#1206.mat
BOOST_NEGPULSE_1S,1206,0.81716,2.43056,0.5954,6,discharge,0,-2.428,0.809,10.0,9.9,3.7325,3.663,28.6303,06-06-23_06.45_BCNP1s_protocol_HPPC_IN21700_30T_cycle_#1206.mat
BOOST_NEGPULSE_1S,1206,0.81716,2.43056,0.5954,6,charge,0,1.215,0.405,2.0,2.0,3.7348,3.7609,21.4779,06-06-23_06.45_BCNP1s_protocol_HPPC_IN21700_30T_cycle_#1206.mat
BOOST_NEGPULSE_1S,1206,0.81716,2.43056,0.5954,6,charge,0,1.215,0.405,10.0,9.9,3.7348,3.7682,27.4852,06-06-23_06.45_BCNP1s_protocol_HPPC_IN21700_30T_cycle_#1206.mat
BOOST_NEGPULSE_1S,1206,0.81716,2.43056,0.5953,6,discharge,1,-9.71,3.237,2.0,1.9,3.7333,3.5304,20.897,06-06-23_06.45_BCNP1s_protocol_HPPC_IN21700_30T_cycle_#1206.mat
BOOST_NEGPULSE_1S,1206,0.81716,2.43056,0.5953,6,discharge,1,-9.71,3.237,10.0,9.9,3.7333,3.4754,26.5615,06-06-23_06.45_BCNP1s_protocol_HPPC_IN21700_30T_cycle_#1206.mat
BOOST_NEGPULSE_1S,1206,0.81716,2.43056,0.5954,6,charge,1,4.855,1.618,2.0,1.9,3.739,3.8402,20.8441,06-06-23_06.45_BCNP1s_protocol_HPPC_IN21700_30T_cycle_#1206.mat
BOOST_NEGPULSE_1S,1206,0.81716,2.43056,0.5954,6,charge,1,4.855,1.618,10.0,9.9,3.739,3.8654,26.0345,06-06-23_06.45_BCNP1s_protocol_HPPC_IN21700_30T_cycle_#1206.mat
BOOST_NEGPULSE_1S,1206,0.81716,2.43056,0.5952,6,discharge,2,-19.421,6.474,2.0,1.9,3.7343,3.3573,19.412,06-06-23_06.45_BCNP1s_protocol_HPPC_IN21700_30T_cycle_#1206.mat
BOOST_NEGPULSE_1S,1206,0.81716,2.43056,0.5952,6,discharge,2,-19.421,6.474,10.0,9.9,3.7343,3.2637,24.2315,06-06-23_06.45_BCNP1s_protocol_HPPC_IN21700_30T_cycle_#1206.mat
BOOST_NEGPULSE_1S,1206,0.81716,2.43056,0.5955,6,charge,2,14.566,4.855,2.0,2.0,3.7445,4.0144,18.5295,06-06-23_06.45_BCNP1s_protocol_HPPC_IN21700_30T_cycle_#1206.mat
BOOST_NEGPULSE_1S,1206,0.81716,2.43056,0.5955,6,charge,2,14.566,4.855,10.0,9.9,3.7445,4.0661,22.0788,06-06-23_06.45_BCNP1s_protocol_HPPC_IN21700_30T_cycle_#1206.mat
BOOST_NEGPULSE_1S,1206,0.81716,2.43056,0.5952,6,discharge,3,-27.918,9.306,2.0,2.0,3.7353,3.2182,18.5221,06-06-23_06.45_BCNP1s_protocol_HPPC_IN21700_30T_cycle_#1206.mat
BOOST_NEGPULSE_1S,1206,0.81716,2.43056,0.5952,6,discharge,3,-27.918,9.306,10.0,9.9,3.7353,3.0922,23.0353,06-06-23_06.45_BCNP1s_protocol_HPPC_IN21700_30T_cycle_#1206.mat
BOOST_NEGPULSE_1S,1206,0.81716,2.43056,0.5956,6,charge,3,24.276,8.092,2.0,2.0,3.7481,4.1589,16.9221,06-06-23_06.45_BCNP1s_protocol_HPPC_IN21700_30T_cycle_#1206.mat
BOOST_NEGPULSE_1S,1206,0.81716,2.43056,0.5956,6,charge,3,24.276,8.092,10.0,9.9,3.7481,4.2001,18.6192,06-06-23_06.45_BCNP1s_protocol_HPPC_IN21700_30T_cycle_#1206.mat
BOOST_NEGPULSE_1S,1206,0.81716,2.43056,0.5144,7,discharge,0,-2.427,0.809,2.0,2.0,3.6564,3.6035,21.7938,06-06-23_06.45_BCNP1s_protocol_HPPC_IN21700_30T_cycle_#1206.mat
BOOST_NEGPULSE_1S,1206,0.81716,2.43056,0.5144,7,discharge,0,-2.427,0.809,10.0,9.9,3.6564,3.5884,28.0147,06-06-23_06.45_BCNP1s_protocol_HPPC_IN21700_30T_cycle_#1206.mat
BOOST_NEGPULSE_1S,1206,0.81716,2.43056,0.5145,7,charge,0,1.216,0.405,2.0,2.0,3.6592,3.6853,21.4726,06-06-23_06.45_BCNP1s_protocol_HPPC_IN21700_30T_cycle_#1206.mat
BOOST_NEGPULSE_1S,1206,0.81716,2.43056,0.5145,7,charge,0,1.216,0.405,10.0,9.9,3.6592,3.6922,27.1493,06-06-23_06.45_BCNP1s_protocol_HPPC_IN21700_30T_cycle_#1206.mat
BOOST_NEGPULSE_1S,1206,0.81716,2.43056,0.5144,7,discharge,1,-9.71,3.237,2.0,2.0,3.6577,3.4521,21.1745,06-06-23_06.45_BCNP1s_protocol_HPPC_IN21700_30T_cycle_#1206.mat
BOOST_NEGPULSE_1S,1206,0.81716,2.43056,0.5144,7,discharge,1,-9.71,3.237,10.0,9.9,3.6577,3.4004,26.499,06-06-23_06.45_BCNP1s_protocol_HPPC_IN21700_30T_cycle_#1206.mat
BOOST_NEGPULSE_1S,1206,0.81716,2.43056,0.5145,7,charge,1,4.855,1.618,2.0,2.0,3.6639,3.7653,20.8844,06-06-23_06.45_BCNP1s_protocol_HPPC_IN21700_30T_cycle_#1206.mat
BOOST_NEGPULSE_1S,1206,0.81716,2.43056,0.5145,7,charge,1,4.855,1.618,10.0,9.9,3.6639,3.7892,25.8069,06-06-23_06.45_BCNP1s_protocol_HPPC_IN21700_30T_cycle_#1206.mat
BOOST_NEGPULSE_1S,1206,0.81716,2.43056,0.5143,7,discharge,2,-19.419,6.473,2.0,2.0,3.6576,3.2771,19.5942,06-06-23_06.45_BCNP1s_protocol_HPPC_IN21700_30T_cycle_#1206.mat
BOOST_NEGPULSE_1S,1206,0.81716,2.43056,0.5143,7,discharge,2,-19.419,6.473,10.0,9.9,3.6576,3.1859,24.2906,06-06-23_06.45_BCNP1s_protocol_HPPC_IN21700_30T_cycle_#1206.mat
BOOST_NEGPULSE_1S,1206,0.81716,2.43056,0.5146,7,charge,2,14.565,4.855,2.0,2.0,3.6689,3.9389,18.5376,06-06-23_06.45_BCNP1s_protocol_HPPC_IN21700_30T_cycle_#1206.mat
BOOST_NEGPULSE_1S,1206,0.81716,2.43056,0.5146,7,charge,2,14.565,4.855,10.0,9.9,3.6689,3.9896,22.0185,06-06-23_06.45_BCNP1s_protocol_HPPC_IN21700_30T_cycle_#1206.mat
BOOST_NEGPULSE_1S,1206,0.81716,2.43056,0.5142,7,discharge,3,-27.919,9.306,2.0,2.0,3.6591,3.1397,18.6038,06-06-23_06.45_BCNP1s_protocol_HPPC_IN21700_30T_cycle_#1206.mat
BOOST_NEGPULSE_1S,1206,0.81716,2.43056,0.5142,7,discharge,3,-27.919,9.306,10.0,9.9,3.6591,3.0104,23.2351,06-06-23_06.45_BCNP1s_protocol_HPPC_IN21700_30T_cycle_#1206.mat
BOOST_NEGPULSE_1S,1206,0.81716,2.43056,0.5147,7,charge,3,24.275,8.092,2.0,1.9,3.6727,4.0811,16.8239,06-06-23_06.45_BCNP1s_protocol_HPPC_IN21700_30T_cycle_#1206.mat
BOOST_NEGPULSE_1S,1206,0.81716,2.43056,0.5147,7,charge,3,24.275,8.092,10.0,9.9,3.6727,4.1547,19.8558,06-06-23_06.45_BCNP1s_protocol_HPPC_IN21700_30T_cycle_#1206.mat
BOOST_NEGPULSE_1S,1206,0.81716,2.43056,0.4335,8,discharge,0,-2.428,0.809,2.0,2.0,3.5941,3.5377,23.2338,06-06-23_06.45_BCNP1s_protocol_HPPC_IN21700_30T_cycle_#1206.mat
BOOST_NEGPULSE_1S,1206,0.81716,2.43056,0.4335,8,discharge,0,-2.428,0.809,10.0,9.9,3.5941,3.5219,29.7425,06-06-23_06.45_BCNP1s_protocol_HPPC_IN21700_30T_cycle_#1206.mat
BOOST_NEGPULSE_1S,1206,0.81716,2.43056,0.4335,8,charge,0,1.215,0.405,2.0,2.0,3.5964,3.6238,22.5496,06-06-23_06.45_BCNP1s_protocol_HPPC_IN21700_30T_cycle_#1206.mat
BOOST_NEGPULSE_1S,1206,0.81716,2.43056,0.4335,8,charge,0,1.215,0.405,10.0,9.9,3.5964,3.6308,28.3104,06-06-23_06.45_BCNP1s_protocol_HPPC_IN21700_30T_cycle_#1206.mat
BOOST_NEGPULSE_1S,1206,0.81716,2.43056,0.4335,8,discharge,1,-9.71,3.237,2.0,2.0,3.595,3.38,22.1426,06-06-23_06.45_BCNP1s_protocol_HPPC_IN21700_30T_cycle_#1206.mat
BOOST_NEGPULSE_1S,1206,0.81716,2.43056,0.4335,8,discharge,1,-9.71,3.237,10.0,9.9,3.595,3.3243,27.8791,06-06-23_06.45_BCNP1s_protocol_HPPC_IN21700_30T_cycle_#1206.mat
BOOST_NEGPULSE_1S,1206,0.81716,2.43056,0.4336,8,charge,1,4.855,1.618,2.0,1.9,3.6015,3.7061,21.5457,06-06-23_06.45_BCNP1s_protocol_HPPC_IN21700_30T_cycle_#1206.mat
BOOST_NEGPULSE_1S,1206,0.81716,2.43056,0.4336,8,charge,1,4.855,1.618,10.0,9.9,3.6015,3.7313,26.7364,06-06-23_06.45_BCNP1s_protocol_HPPC_IN21700_30T_cycle_#1206.mat
BOOST_NEGPULSE_1S,1206,0.81716,2.43056,0.4334,8,discharge,2,-19.421,6.474,2.0,2.0,3.5958,3.199,20.4315,06-06-23_06.45_BCNP1s_protocol_HPPC_IN21700_30T_cycle_#1206.mat
BOOST_NEGPULSE_1S,1206,0.81716,2.43056,0.4334,8,discharge,2,-19.421,6.474,10.0,9.9,3.5958,3.0958,25.7453,06-06-23_06.45_BCNP1s_protocol_HPPC_IN21700_30T_cycle_#1206.mat
BOOST_NEGPULSE_1S,1206,0.81716,2.43056,0.4336,8,charge,2,14.566,4.855,2.0,2.0,3.6078,3.8835,18.9276,06-06-23_06.45_BCNP1s_protocol_HPPC_IN21700_30T_cycle_#1206.mat
BOOST_NEGPULSE_1S,1206,0.81716,2.43056,0.4336,8,charge,2,14.566,4.855,10.0,9.9,3.6078,3.9357,22.5113,06-06-23_06.45_BCNP1s_protocol_HPPC_IN21700_30T_cycle_#1206.mat
BOOST_NEGPULSE_1S,1206,0.81716,2.43056,0.4333,8,discharge,3,-27.918,9.306,2.0,2.0,3.5967,3.0573,19.3209,06-06-23_06.45_BCNP1s_protocol_HPPC_IN21700_30T_cycle_#1206.mat
BOOST_NEGPULSE_1S,1206,0.81716,2.43056,0.4333,8,discharge,3,-27.918,9.306,10.0,9.9,3.5967,2.9034,24.8334,06-06-23_06.45_BCNP1s_protocol_HPPC_IN21700_30T_cycle_#1206.mat
BOOST_NEGPULSE_1S,1206,0.81716,2.43056,0.4338,8,charge,3,24.278,8.093,2.0,2.0,3.6126,4.0288,17.1431,06-06-23_06.45_BCNP1s_protocol_HPPC_IN21700_30T_cycle_#1206.mat
BOOST_NEGPULSE_1S,1206,0.81716,2.43056,0.4338,8,charge,3,24.278,8.093,10.0,9.9,3.6126,4.0987,20.0222,06-06-23_06.45_BCNP1s_protocol_HPPC_IN21700_30T_cycle_#1206.mat
BOOST_NEGPULSE_1S,1206,0.81716,2.43056,0.3526,9,discharge,0,-2.425,0.808,2.0,2.0,3.515,3.4534,25.3968,06-06-23_06.45_BCNP1s_protocol_HPPC_IN21700_30T_cycle_#1206.mat
BOOST_NEGPULSE_1S,1206,0.81716,2.43056,0.3526,9,discharge,0,-2.425,0.808,10.0,9.9,3.515,3.4348,33.0653,06-06-23_06.45_BCNP1s_protocol_HPPC_IN21700_30T_cycle_#1206.mat
BOOST_NEGPULSE_1S,1206,0.81716,2.43056,0.3526,9,charge,0,1.213,0.404,2.0,2.0,3.5182,3.5483,24.8084,06-06-23_06.45_BCNP1s_protocol_HPPC_IN21700_30T_cycle_#1206.mat
BOOST_NEGPULSE_1S,1206,0.81716,2.43056,0.3526,9,charge,0,1.213,0.404,10.0,9.9,3.5182,3.5558,30.9899,06-06-23_06.45_BCNP1s_protocol_HPPC_IN21700_30T_cycle_#1206.mat
BOOST_NEGPULSE_1S,1206,0.81716,2.43056,0.3525,9,discharge,1,-9.71,3.237,2.0,2.0,3.5168,3.2799,24.398,06-06-23_06.45_BCNP1s_protocol_HPPC_IN21700_30T_cycle_#1206.mat
BOOST_NEGPULSE_1S,1206,0.81716,2.43056,0.3525,9,discharge,1,-9.71,3.237,10.0,9.9,3.5168,3.2109,31.5043,06-06-23_06.45_BCNP1s_protocol_HPPC_IN21700_30T_cycle_#1206.mat
BOOST_NEGPULSE_1S,1206,0.81716,2.43056,0.3526,9,charge,1,4.855,1.618,2.0,2.0,3.5241,3.6365,23.1504,06-06-23_06.45_BCNP1s_protocol_HPPC_IN21700_30T_cycle_#1206.mat
BOOST_NEGPULSE_1S,1206,0.81716,2.43056,0.3526,9,charge,1,4.855,1.618,10.0,9.9,3.5241,3.6626,28.5261,06-06-23_06.45_BCNP1s_protocol_HPPC_IN21700_30T_cycle_#1206.mat
BOOST_NEGPULSE_1S,1206,0.81716,2.43056,0.3525,9,discharge,2,-19.42,6.473,2.0,2.0,3.5182,3.0818,22.4717,06-06-23_06.45_BCNP1s_protocol_HPPC_IN21700_30T_cycle_#1206.mat
BOOST_NEGPULSE_1S,1206,0.81716,2.43056,0.3525,9,discharge,2,-19.42,6.473,10.0,9.9,3.5182,2.933,30.1339,06-06-23_06.45_BCNP1s_protocol_HPPC_IN21700_30T_cycle_#1206.mat
BOOST_NEGPULSE_1S,1206,0.81716,2.43056,0.3527,9,charge,2,14.567,4.856,2.0,1.9,3.5311,3.816,19.5579,06-06-23_06.45_BCNP1s_protocol_HPPC_IN21700_30T_cycle_#1206.mat
BOOST_NEGPULSE_1S,1206,0.81716,2.43056,0.3527,9,charge,2,14.567,4.856,10.0,9.9,3.5311,3.8751,23.615,06-06-23_06.45_BCNP1s_protocol_HPPC_IN21700_30T_cycle_#1206.mat
BOOST_NEGPULSE_1S,1206,0.81716,2.43056,0.3524,9,discharge,3,-27.919,9.306,2.0,2.0,3.5196,2.9245,21.3152,06-06-23_06.45_BCNP1s_protocol_HPPC_IN21700_30T_cycle_#1206.mat
BOOST_NEGPULSE_1S,1206,0.81716,2.43056,0.3524,9,discharge,3,-27.919,9.306,10.0,9.9,3.5196,2.6717,30.37,06-06-23_06.45_BCNP1s_protocol_HPPC_IN21700_30T_cycle_#1206.mat
BOOST_NEGPULSE_1S,1206,0.81716,2.43056,0.3528,9,charge,3,24.277,8.092,2.0,2.0,3.5368,3.9611,17.4774,06-06-23_06.45_BCNP1s_protocol_HPPC_IN21700_30T_cycle_#1206.mat
BOOST_NEGPULSE_1S,1206,0.81716,2.43056,0.3528,9,charge,3,24.277,8.092,10.0,9.9,3.5368,4.0407,20.7563,06-06-23_06.45_BCNP1s_protocol_HPPC_IN21700_30T_cycle_#1206.mat
BOOST_NEGPULSE_1S,1206,0.81716,2.43056,0.3121,10,discharge,0,-2.426,0.809,2.0,2.0,3.4738,3.407,27.5396,06-06-23_06.45_BCNP1s_protocol_HPPC_IN21700_30T_cycle_#1206.mat
BOOST_NEGPULSE_1S,1206,0.81716,2.43056,0.3121,10,discharge,0,-2.426,0.809,10.0,9.9,3.4738,3.3858,36.2797,06-06-23_06.45_BCNP1s_protocol_HPPC_IN21700_30T_cycle_#1206.mat
BOOST_NEGPULSE_1S,1206,0.81716,2.43056,0.3122,10,charge,0,1.215,0.405,2.0,2.0,3.4758,3.5077,26.2573,06-06-23_06.45_BCNP1s_protocol_HPPC_IN21700_30T_cycle_#1206.mat
BOOST_NEGPULSE_1S,1206,0.81716,2.43056,0.3122,10,charge,0,1.215,0.405,10.0,9.9,3.4758,3.5149,32.1837,06-06-23_06.45_BCNP1s_protocol_HPPC_IN21700_30T_cycle_#1206.mat
BOOST_NEGPULSE_1S,1206,0.81716,2.43056,0.3121,10,discharge,1,-9.709,3.236,2.0,2.0,3.4734,3.2203,26.0674,06-06-23_06.45_BCNP1s_protocol_HPPC_IN21700_30T_cycle_#1206.mat
BOOST_NEGPULSE_1S,1206,0.81716,2.43056,0.3121,10,discharge,1,-9.709,3.236,10.0,9.9,3.4734,3.1303,35.3367,06-06-23_06.45_BCNP1s_protocol_HPPC_IN21700_30T_cycle_#1206.mat
BOOST_NEGPULSE_1S,1206,0.81716,2.43056,0.3122,10,charge,1,4.855,1.618,2.0,2.0,3.481,3.597,23.8914,06-06-23_06.45_BCNP1s_protocol_HPPC_IN21700_30T_cycle_#1206.mat
BOOST_NEGPULSE_1S,1206,0.81716,2.43056,0.3122,10,charge,1,4.855,1.618,10.0,9.9,3.481,3.621,28.8345,06-06-23_06.45_BCNP1s_protocol_HPPC_IN21700_30T_cycle_#1206.mat
BOOST_NEGPULSE_1S,1206,0.81716,2.43056,0.312,10,discharge,2,-19.421,6.474,2.0,2.0,3.4749,3.0058,24.1543,06-06-23_06.45_BCNP1s_protocol_HPPC_IN21700_30T_cycle_#1206.mat
BOOST_NEGPULSE_1S,1206,0.81716,2.43056,0.312,10,discharge,2,-19.421,6.474,10.0,9.9,3.4749,2.7904,35.2454,06-06-23_06.45_BCNP1s_protocol_HPPC_IN21700_30T_cycle_#1206.mat
BOOST_NEGPULSE_1S,1206,0.81716,2.43056,0.3123,10,charge,2,14.567,4.856,2.0,2.0,3.4881,3.7755,19.7295,06-06-23_06.45_BCNP1s_protocol_HPPC_IN21700_30T_cycle_#1206.mat
BOOST_NEGPULSE_1S,1206,0.81716,2.43056,0.3123,10,charge,2,14.567,4.856,10.0,9.9,3.4881,3.8336,23.718,06-06-23_06.45_BCNP1s_protocol_HPPC_IN21700_30T_cycle_#1206.mat
BOOST_NEGPULSE_1S,1206,0.81716,2.43056,0.3119,10,discharge,3,-27.917,9.306,2.0,2.0,3.475,2.8311,23.0648,06-06-23_06.45_BCNP1s_protocol_HPPC_IN21700_30T_cycle_#1206.mat
BOOST_NEGPULSE_1S,1206,0.81716,2.43056,0.3119,10,discharge,3,-27.917,9.306,10.0,9.9,3.475,2.4998,34.9321,06-06-23_06.45_BCNP1s_protocol_HPPC_IN21700_30T_cycle_#1206.mat
BOOST_NEGPULSE_1S,1206,0.81716,2.43056,0.3124,10,charge,3,24.275,8.092,2.0,2.0,3.4932,3.917,17.4583,06-06-23_06.45_BCNP1s_protocol_HPPC_IN21700_30T_cycle_#1206.mat
BOOST_NEGPULSE_1S,1206,0.81716,2.43056,0.3124,10,charge,3,24.275,8.092,10.0,9.9,3.4932,4.0003,20.8898,06-06-23_06.45_BCNP1s_protocol_HPPC_IN21700_30T_cycle_#1206.mat
BOOST_NEGPULSE_1S,1206,0.81716,2.43056,0.2717,11,discharge,0,-2.427,0.809,2.0,2.0,3.436,3.3618,30.5677,06-06-23_06.45_BCNP1s_protocol_HPPC_IN21700_30T_cycle_#1206.mat
BOOST_NEGPULSE_1S,1206,0.81716,2.43056,0.2717,11,discharge,0,-2.427,0.809,10.0,9.9,3.436,3.3335,42.2263,06-06-23_06.45_BCNP1s_protocol_HPPC_IN21700_30T_cycle_#1206.mat
BOOST_NEGPULSE_1S,1206,0.81716,2.43056,0.2717,11,charge,0,1.215,0.405,2.0,2.0,3.4391,3.4733,28.1458,06-06-23_06.45_BCNP1s_protocol_HPPC_IN21700_30T_cycle_#1206.mat
BOOST_NEGPULSE_1S,1206,0.81716,2.43056,0.2717,11,charge,0,1.215,0.405,10.0,9.9,3.4391,3.4818,35.1411,06-06-23_06.45_BCNP1s_protocol_HPPC_IN21700_30T_cycle_#1206.mat
BOOST_NEGPULSE_1S,1206,0.81716,2.43056,0.2716,11,discharge,1,-9.71,3.237,2.0,2.0,3.4365,3.1496,29.5481,06-06-23_06.45_BCNP1s_protocol_HPPC_IN21700_30T_cycle_#1206.mat
BOOST_NEGPULSE_1S,1206,0.81716,2.43056,0.2716,11,discharge,1,-9.71,3.237,10.0,9.9,3.4365,3.0055,44.3891,06-06-23_06.45_BCNP1s_protocol_HPPC_IN21700_30T_cycle_#1206.mat
BOOST_NEGPULSE_1S,1206,0.81716,2.43056,0.2717,11,charge,1,4.855,1.618,2.0,1.9,3.4472,3.5669,24.654,06-06-23_06.45_BCNP1s_protocol_HPPC_IN21700_30T_cycle_#1206.mat
BOOST_NEGPULSE_1S,1206,0.81716,2.43056,0.2717,11,charge,1,4.855,1.618,10.0,9.9,3.4472,3.5882,29.041,06-06-23_06.45_BCNP1s_protocol_HPPC_IN21700_30T_cycle_#1206.mat
BOOST_NEGPULSE_1S,1206,0.81716,2.43056,0.2715,11,discharge,2,-19.421,6.474,2.0,1.9,3.4381,2.9082,27.2849,06-06-23_06.45_BCNP1s_protocol_HPPC_IN21700_30T_cycle_#1206.mat
BOOST_NEGPULSE_1S,1206,0.81716,2.43056,0.2715,11,discharge,2,-19.421,6.474,10.0,9.9,3.4381,2.537,46.3982,06-06-23_06.45_BCNP1s_protocol_HPPC_IN21700_30T_cycle_#1206.mat
BOOST_NEGPULSE_1S,1206,0.81716,2.43056,0.2718,11,charge,2,14.567,4.856,2.0,2.0,3.4546,3.7408,19.6471,06-06-23_06.45_BCNP1s_protocol_HPPC_IN21700_30T_cycle_#1206.mat
BOOST_NEGPULSE_1S,1206,0.81716,2.43056,0.2718,11,charge,2,14.567,4.856,10.0,9.9,3.4546,3.7916,23.1345,06-06-23_06.45_BCNP1s_protocol_HPPC_IN21700_30T_cycle_#1206.mat
BOOST_NEGPULSE_1S,1206,0.81716,2.43056,0.2715,11,discharge,3,-27.119,9.04,2.0,2.0,3.4388,2.6977,27.3277,06-06-23_06.45_BCNP1s_protocol_HPPC_IN21700_30T_cycle_#1206.mat
BOOST_NEGPULSE_1S,1206,0.81716,2.43056,0.2715,11,discharge,3,-27.119,9.04,10.0,9.9,3.4388,2.4999,34.6215,06-06-23_06.45_BCNP1s_protocol_HPPC_IN21700_30T_cycle_#1206.mat
BOOST_NEGPULSE_1S,1206,0.81716,2.43056,0.2719,11,charge,3,24.277,8.092,2.0,2.0,3.4579,3.8803,17.3992,06-06-23_06.45_BCNP1s_protocol_HPPC_IN21700_30T_cycle_#1206.mat
BOOST_NEGPULSE_1S,1206,0.81716,2.43056,0.2719,11,charge,3,24.277,8.092,10.0,9.9,3.4579,3.9594,20.6574,06-06-23_06.45_BCNP1s_protocol_HPPC_IN21700_30T_cycle_#1206.mat
BOOST_NEGPULSE_1S,1206,0.81716,2.43056,0.2312,12,discharge,0,-2.428,0.809,2.0,2.0,3.3915,3.3049,35.6746,06-06-23_06.45_BCNP1s_protocol_HPPC_IN21700_30T_cycle_#1206.mat
BOOST_NEGPULSE_1S,1206,0.81716,2.43056,0.2312,12,discharge,0,-2.428,0.809,10.0,9.9,3.3915,3.2578,55.0772,06-06-23_06.45_BCNP1s_protocol_HPPC_IN21700_30T_cycle_#1206.mat
BOOST_NEGPULSE_1S,1206,0.81716,2.43056,0.2312,12,charge,0,1.215,0.405,2.0,1.9,3.3965,3.435,31.6899,06-06-23_06.45_BCNP1s_protocol_HPPC_IN21700_30T_cycle_#1206.mat
BOOST_NEGPULSE_1S,1206,0.81716,2.43056,0.2312,12,charge,0,1.215,0.405,10.0,9.9,3.3965,3.4481,42.4726,06-06-23_06.45_BCNP1s_protocol_HPPC_IN21700_30T_cycle_#1206.mat
BOOST_NEGPULSE_1S,1206,0.81716,2.43056,0.2312,12,discharge,1,-9.712,3.237,2.0,2.0,3.3936,3.0466,35.7301,06-06-23_06.45_BCNP1s_protocol_HPPC_IN21700_30T_cycle_#1206.mat
BOOST_NEGPULSE_1S,1206,0.81716,2.43056,0.2312,12,discharge,1,-9.712,3.237,10.0,9.9,3.3936,2.7869,62.471,06-06-23_06.45_BCNP1s_protocol_HPPC_IN21700_30T_cycle_#1206.mat
BOOST_NEGPULSE_1S,1206,0.81716,2.43056,0.2313,12,charge,1,4.855,1.618,2.0,2.0,3.4098,3.5383,26.4659,06-06-23_06.45_BCNP1s_protocol_HPPC_IN21700_30T_cycle_#1206.mat
BOOST_NEGPULSE_1S,1206,0.81716,2.43056,0.2313,12,charge,1,4.855,1.618,10.0,9.9,3.4098,3.5655,32.068,06-06-23_06.45_BCNP1s_protocol_HPPC_IN21700_30T_cycle_#1206.mat
BOOST_NEGPULSE_1S,1206,0.81716,2.43056,0.2311,12,discharge,2,-18.958,6.319,2.0,1.9,3.3974,2.7444,34.4446,06-06-23_06.45_BCNP1s_protocol_HPPC_IN21700_30T_cycle_#1206.mat
BOOST_NEGPULSE_1S,1206,0.81716,2.43056,0.2311,12,discharge,2,-18.958,6.319,10.0,9.9,3.3974,2.4999,47.3415,06-06-23_06.45_BCNP1s_protocol_HPPC_IN21700_30T_cycle_#1206.mat
BOOST_NEGPULSE_1S,1206,0.81716,2.43056,0.2313,12,charge,2,14.567,4.856,2.0,2.0,3.4199,3.7163,20.3474,06-06-23_06.45_BCNP1s_protocol_HPPC_IN21700_30T_cycle_#1206.mat
BOOST_NEGPULSE_1S,1206,0.81716,2.43056,0.2313,12,charge,2,14.567,4.856,10.0,9.9,3.4199,3.7623,23.5052,06-06-23_06.45_BCNP1s_protocol_HPPC_IN21700_30T_cycle_#1206.mat
BOOST_NEGPULSE_1S,1206,0.81716,2.43056,0.231,12,discharge,3,-17.886,5.962,2.0,1.9,3.3988,2.4986,50.3299,06-06-23_06.45_BCNP1s_protocol_HPPC_IN21700_30T_cycle_#1206.mat
BOOST_NEGPULSE_1S,1206,0.81716,2.43056,0.231,12,discharge,3,-17.886,5.962,10.0,9.9,3.3988,2.5,50.2516,06-06-23_06.45_BCNP1s_protocol_HPPC_IN21700_30T_cycle_#1206.mat
BOOST_NEGPULSE_1S,1206,0.81716,2.43056,0.2314,12,charge,3,24.275,8.092,2.0,2.0,3.4231,3.8565,17.8538,06-06-23_06.45_BCNP1s_protocol_HPPC_IN21700_30T_cycle_#1206.mat
BOOST_NEGPULSE_1S,1206,0.81716,2.43056,0.2314,12,charge,3,24.275,8.092,10.0,9.9,3.4231,3.9271,20.7621,06-06-23_06.45_BCNP1s_protocol_HPPC_IN21700_30T_cycle_#1206.mat
BOOST_NEGPULSE_1S,1243,0.81122,2.4129,1.0,0,discharge,0,-2.411,0.804,2.0,1.9,4.1137,4.0275,35.7528,06-13-23_03.10_BCNP1s_protocol_HPPC_IN21700_30T_cycle_#1243.mat
BOOST_NEGPULSE_1S,1243,0.81122,2.4129,1.0,0,discharge,0,-2.411,0.804,10.0,9.7,4.1137,4.0033,45.7901,06-13-23_03.10_BCNP1s_protocol_HPPC_IN21700_30T_cycle_#1243.mat
BOOST_NEGPULSE_1S,1243,0.81122,2.4129,1.0,0,charge,0,1.205,0.402,2.0,2.0,4.1294,4.1814,43.1428,06-13-23_03.10_BCNP1s_protocol_HPPC_IN21700_30T_cycle_#1243.mat
BOOST_NEGPULSE_1S,1243,0.81122,2.4129,1.0,0,charge,0,1.205,0.402,10.0,9.9,4.1294,4.2,58.5746,06-13-23_03.10_BCNP1s_protocol_HPPC_IN21700_30T_cycle_#1243.mat
BOOST_NEGPULSE_1S,1243,0.81122,2.4129,0.9999,0,discharge,1,-9.639,3.213,2.0,2.0,4.1231,3.8143,32.0365,06-13-23_03.10_BCNP1s_protocol_HPPC_IN21700_30T_cycle_#1243.mat
BOOST_NEGPULSE_1S,1243,0.81122,2.4129,0.9999,0,discharge,1,-9.639,3.213,10.0,9.9,4.1231,3.777,35.9062,06-13-23_03.10_BCNP1s_protocol_HPPC_IN21700_30T_cycle_#1243.mat
BOOST_NEGPULSE_1S,1243,0.81122,2.4129,1.0,0,charge,1,1.296,0.432,2.0,2.0,4.1351,4.2001,50.1621,06-13-23_03.10_BCNP1s_protocol_HPPC_IN21700_30T_cycle_#1243.mat
BOOST_NEGPULSE_1S,1243,0.81122,2.4129,1.0,0,charge,1,1.296,0.432,10.0,9.9,4.1351,4.2,50.0849,06-13-23_03.10_BCNP1s_protocol_HPPC_IN21700_30T_cycle_#1243.mat
BOOST_NEGPULSE_1S,1243,0.81122,2.4129,0.9999,0,discharge,2,-19.281,6.427,2.0,2.0,4.1217,3.6152,26.2694,06-13-23_03.10_BCNP1s_protocol_HPPC_IN21700_30T_cycle_#1243.mat
BOOST_NEGPULSE_1S,1243,0.81122,2.4129,0.9999,0,discharge,2,-19.281,6.427,10.0,9.9,4.1217,3.5559,29.345,06-13-23_03.10_BCNP1s_protocol_HPPC_IN21700_30T_cycle_#1243.mat
BOOST_NEGPULSE_1S,1243,0.81122,2.4129,1.0,0,charge,2,1.273,0.424,2.0,2.0,4.1414,4.1999,45.9508,06-13-23_03.10_BCNP1s_protocol_HPPC_IN21700_30T_cycle_#1243.mat
BOOST_NEGPULSE_1S,1243,0.81122,2.4129,1.0,0,charge,2,1.273,0.424,10.0,8.6,4.1414,4.2,46.0294,06-13-23_03.10_BCNP1s_protocol_HPPC_IN21700_30T_cycle_#1243.mat
BOOST_NEGPULSE_1S,1243,0.81122,2.4129,0.9998,0,discharge,3,-27.714,9.238,2.0,2.0,4.1213,3.4666,23.6234,06-13-23_03.10_BCNP1s_protocol_HPPC_IN21700_30T_cycle_#1243.mat
BOOST_NEGPULSE_1S,1243,0.81122,2.4129,0.9998,0,discharge,3,-27.714,9.238,10.0,9.9,4.1213,3.3826,26.6544,06-13-23_03.10_BCNP1s_protocol_HPPC_IN21700_30T_cycle_#1243.mat
BOOST_NEGPULSE_1S,1243,0.81122,2.4129,1.0,0,charge,3,1.431,0.477,2.0,2.0,4.147,4.2,37.05,06-13-23_03.10_BCNP1s_protocol_HPPC_IN21700_30T_cycle_#1243.mat
BOOST_NEGPULSE_1S,1243,0.81122,2.4129,0.9598,1,discharge,0,-2.409,0.803,2.0,2.0,4.0826,4.0,34.2838,06-13-23_03.10_BCNP1s_protocol_HPPC_IN21700_30T_cycle_#1243.mat
BOOST_NEGPULSE_1S,1243,0.81122,2.4129,0.9598,1,discharge,0,-2.409,0.803,10.0,9.9,4.0826,3.9835,41.1323,06-13-23_03.10_BCNP1s_protocol_HPPC_IN21700_30T_cycle_#1243.mat
BOOST_NEGPULSE_1S,1243,0.81122,2.4129,0.9598,1,charge,0,1.205,0.402,2.0,1.9,4.0845,4.126,34.437,06-13-23_03.10_BCNP1s_protocol_HPPC_IN21700_30T_cycle_#1243.mat
BOOST_NEGPULSE_1S,1243,0.81122,2.4129,0.9598,1,charge,0,1.205,0.402,10.0,9.9,4.0845,4.136,42.735,06-13-23_03.10_BCNP1s_protocol_HPPC_IN21700_30T_cycle_#1243.mat
BOOST_NEGPULSE_1S,1243,0.81122,2.4129,0.9598,1,discharge,1,-9.641,3.214,2.0,2.0,4.082,3.8059,28.6381,06-13-23_03.10_BCNP1s_protocol_HPPC_IN21700_30T_cycle_#1243.mat
BOOST_NEGPULSE_1S,1243,0.81122,2.4129,0.9598,1,discharge,1,-9.641,3.214,10.0,9.9,4.082,3.7628,33.1086,06-13-23_03.10_BCNP1s_protocol_HPPC_IN21700_30T_cycle_#1243.mat
BOOST_NEGPULSE_1S,1243,0.81122,2.4129,0.9599,1,charge,1,2.984,0.995,2.0,2.0,4.0888,4.2,37.2598,06-13-23_03.10_BCNP1s_protocol_HPPC_IN21700_30T_cycle_#1243.mat
BOOST_NEGPULSE_1S,1243,0.81122,2.4129,0.9599,1,charge,1,2.984,0.995,10.0,9.9,4.0888,4.2,37.2598,06-13-23_03.10_BCNP1s_protocol_HPPC_IN21700_30T_cycle_#1243.mat
BOOST_NEGPULSE_1S,1243,0.81122,2.4129,0.9597,1,discharge,2,-19.279,6.426,2.0,2.0,4.0836,3.6128,24.4204,06-13-23_03.10_BCNP1s_protocol_HPPC_IN21700_30T_cycle_#1243.mat
BOOST_NEGPULSE_1S,1243,0.81122,2.4129,0.9597,1,discharge,2,-19.279,6.426,10.0,9.9,4.0836,3.5408,28.155,06-13-23_03.10_BCNP1s_protocol_HPPC_IN21700_30T_cycle_#1243.mat
BOOST_NEGPULSE_1S,1243,0.81122,2.4129,0.9599,1,charge,2,2.844,0.948,2.0,1.9,4.0938,4.2001,37.3743,06-13-23_03.10_BCNP1s_protocol_HPPC_IN21700_30T_cycle_#1243.mat
BOOST_NEGPULSE_1S,1243,0.81122,2.4129,0.9599,1,charge,2,2.844,0.948,10.0,9.9,4.0938,4.1999,37.304,06-13-23_03.10_BCNP1s_protocol_HPPC_IN21700_30T_cycle_#1243.mat
BOOST_NEGPULSE_1S,1243,0.81122,2.4129,0.9596,1,discharge,3,-27.714,9.238,2.0,2.0,4.0841,3.4671,22.2631,06-13-23_03.10_BCNP1s_protocol_HPPC_IN21700_30T_cycle_#1243.mat
BOOST_NEGPULSE_1S,1243,0.81122,2.4129,0.9596,1,discharge,3,-27.714,9.238,10.0,9.9,4.0841,3.3675,25.857,06-13-23_03.10_BCNP1s_protocol_HPPC_IN21700_30T_cycle_#1243.mat
BOOST_NEGPULSE_1S,1243,0.81122,2.4129,0.9599,1,charge,3,2.663,0.888,2.0,1.9,4.0987,4.2001,38.0702,06-13-23_03.10_BCNP1s_protocol_HPPC_IN21700_30T_cycle_#1243.mat
BOOST_NEGPULSE_1S,1243,0.81122,2.4129,0.9599,1,charge,3,2.663,0.888,10.0,9.9,4.0987,4.2,38.0327,06-13-23_03.10_BCNP1s_protocol_HPPC_IN21700_30T_cycle_#1243.mat
BOOST_NEGPULSE_1S,1243,0.81122,2.4129,0.9196,2,discharge,0,-2.411,0.804,2.0,2.0,4.0691,3.9942,31.0647,06-13-23_03.10_BCNP1s_protocol_HPPC_IN21700_30T_cycle_#1243.mat
BOOST_NEGPULSE_1S,1243,0.81122,2.4129,0.9196,2,discharge,0,-2.411,0.804,10.0,9.9,4.0691,3.9732,39.7744,06-13-23_03.10_BCNP1s_protocol_HPPC_IN21700_30T_cycle_#1243.mat
BOOST_NEGPULSE_1S,1243,0.81122,2.4129,0.9197,2,charge,0,1.205,0.402,2.0,1.9,4.072,4.1088,30.5369,06-13-23_03.10_BCNP1s_protocol_HPPC_IN21700_30T_cycle_#1243.mat
BOOST_NEGPULSE_1S,1243,0.81122,2.4129,0.9197,2,charge,0,1.205,0.402,10.0,9.9,4.072,4.1171,37.4243,06-13-23_03.10_BCNP1s_protocol_HPPC_IN21700_30T_cycle_#1243.mat
BOOST_NEGPULSE_1S,1243,0.81122,2.4129,0.9196,2,discharge,1,-9.639,3.213,2.0,2.0,4.0699,3.8064,27.336,06-13-23_03.10_BCNP1s_protocol_HPPC_IN21700_30T_cycle_#1243.mat
BOOST_NEGPULSE_1S,1243,0.81122,2.4129,0.9196,2,discharge,1,-9.639,3.213,10.0,9.9,4.0699,3.7508,33.1041,06-13-23_03.10_BCNP1s_protocol_HPPC_IN21700_30T_cycle_#1243.mat
BOOST_NEGPULSE_1S,1243,0.81122,2.4129,0.9197,2,charge,1,3.887,1.296,2.0,2.0,4.0753,4.2,32.0796,06-13-23_03.10_BCNP1s_protocol_HPPC_IN21700_30T_cycle_#1243.mat
BOOST_NEGPULSE_1S,1243,0.81122,2.4129,0.9197,2,charge,1,3.887,1.296,10.0,9.9,4.0753,4.2,32.0796,06-13-23_03.10_BCNP1s_protocol_HPPC_IN21700_30T_cycle_#1243.mat
BOOST_NEGPULSE_1S,1243,0.81122,2.4129,0.9195,2,discharge,2,-19.28,6.427,2.0,2.0,4.071,3.6137,23.7189,06-13-23_03.10_BCNP1s_protocol_HPPC_IN21700_30T_cycle_#1243.mat
BOOST_NEGPULSE_1S,1243,0.81122,2.4129,0.9195,2,discharge,2,-19.28,6.427,10.0,9.9,4.071,3.5275,28.1898,06-13-23_03.10_BCNP1s_protocol_HPPC_IN21700_30T_cycle_#1243.mat
BOOST_NEGPULSE_1S,1243,0.81122,2.4129,0.9197,2,charge,2,3.818,1.273,2.0,1.9,4.0795,4.2,31.5643,06-13-23_03.10_BCNP1s_protocol_HPPC_IN21700_30T_cycle_#1243.mat
BOOST_NEGPULSE_1S,1243,0.81122,2.4129,0.9197,2,charge,2,3.818,1.273,10.0,9.9,4.0795,4.2001,31.5905,06-13-23_03.10_BCNP1s_protocol_HPPC_IN21700_30T_cycle_#1243.mat
BOOST_NEGPULSE_1S,1243,0.81122,2.4129,0.9195,2,discharge,3,-27.714,9.238,2.0,1.9,4.0729,3.4713,21.7074,06-13-23_03.10_BCNP1s_protocol_HPPC_IN21700_30T_cycle_#1243.mat
BOOST_NEGPULSE_1S,1243,0.81122,2.4129,0.9195,2,discharge,3,-27.714,9.238,10.0,9.9,4.0729,3.3539,25.9436,06-13-23_03.10_BCNP1s_protocol_HPPC_IN21700_30T_cycle_#1243.mat
BOOST_NEGPULSE_1S,1243,0.81122,2.4129,0.9197,2,charge,3,3.694,1.231,2.0,1.9,4.0821,4.2,31.9132,06-13-23_03.10_BCNP1s_protocol_HPPC_IN21700_30T_cycle_#1243.mat
