Repository: KikETs/ECM_HYBRID_BMS_JOINT

## Results

| Arm | Model | Size | Protocol | Result | Worst cell |
|---|---|---|---|---|---|
| SOP | 2RC table + trim (A8) | 4 effective coefficients, 2 EW states | leave-one-cell-out | usable current 69.6 % discharge, 59.5 % charge (τ = 10 s) | 59.9 % / 53.5 % (BOOST_REST) |
| SOH | dQ/dV ridge | 65 coefficients | leave-one-cell-out | RMSE 0.0094, bias −0.0005 | 0.0130 (BOOST_REST) |
| SOC | 2RC EKF, low-current gate | 3 states | leave-one-cell-out | **2.34 %p** over six sensor disturbances on estimated SOH (2.325 on true SOH), per cell 2.00–2.75 | 4.60 %p (BOOST_NEGPULSE_1S, current offset −0.10 A) |

The SOH arm was a 10,945-parameter CNN until the second audit round. Nested

File: analysis/uypydj_hppc_resistance.csv (part 172 of 225)
protocol,cycle,SOH,CAP_Ah,SOC,soc_group,direction,rate_rank,I_A,CRate_rated,tau_s,tau_actual_s,V_pre_V,V_tau_V,R_mOhm,file
BOOST_NEGPULSE_1S,1243,0.81122,2.4129,0.9197,2,charge,3,3.694,1.231,10.0,9.9,4.0821,4.2,31.9132,06-13-23_03.10_BCNP1s_protocol_HPPC_IN21700_30T_cycle_#1243.mat
BOOST_NEGPULSE_1S,1243,0.81122,2.4129,0.8393,3,discharge,0,-2.409,0.803,2.0,1.9,3.977,3.9131,26.5233,06-13-23_03.10_BCNP1s_protocol_HPPC_IN21700_30T_cycle_#1243.mat
BOOST_NEGPULSE_1S,1243,0.81122,2.4129,0.8393,3,discharge,0,-2.409,0.803,10.0,9.9,3.977,3.891,35.6965,06-13-23_03.10_BCNP1s_protocol_HPPC_IN21700_30T_cycle_#1243.mat
BOOST_NEGPULSE_1S,1243,0.81122,2.4129,0.8394,3,charge,0,1.203,0.401,2.0,2.0,3.9799,4.0115,26.2655,06-13-23_03.10_BCNP1s_protocol_HPPC_IN21700_30T_cycle_#1243.mat
BOOST_NEGPULSE_1S,1243,0.81122,2.4129,0.8394,3,charge,0,1.203,0.401,10.0,9.9,3.9799,4.021,34.1617,06-13-23_03.10_BCNP1s_protocol_HPPC_IN21700_30T_cycle_#1243.mat
BOOST_NEGPULSE_1S,1243,0.81122,2.4129,0.8393,3,discharge,1,-9.639,3.213,2.0,2.0,3.9784,3.7417,24.5573,06-13-23_03.10_BCNP1s_protocol_HPPC_IN21700_30T_cycle_#1243.mat
BOOST_NEGPULSE_1S,1243,0.81122,2.4129,0.8393,3,discharge,1,-9.639,3.213,10.0,9.9,3.9784,3.6851,30.4294,06-13-23_03.10_BCNP1s_protocol_HPPC_IN21700_30T_cycle_#1243.mat
BOOST_NEGPULSE_1S,1243,0.81122,2.4129,0.8394,3,charge,1,4.819,1.606,2.0,2.0,3.9867,4.105,24.5482,06-13-23_03.10_BCNP1s_protocol_HPPC_IN21700_30T_cycle_#1243.mat
BOOST_NEGPULSE_1S,1243,0.81122,2.4129,0.8394,3,charge,1,4.819,1.606,10.0,9.9,3.9867,4.1363,31.0431,06-13-23_03.10_BCNP1s_protocol_HPPC_IN21700_30T_cycle_#1243.mat
BOOST_NEGPULSE_1S,1243,0.81122,2.4129,0.8392,3,discharge,2,-19.279,6.426,2.0,1.9,3.9796,3.5596,21.7854,06-13-23_03.10_BCNP1s_protocol_HPPC_IN21700_30T_cycle_#1243.mat
BOOST_NEGPULSE_1S,1243,0.81122,2.4129,0.8392,3,discharge,2,-19.279,6.426,10.0,9.9,3.9796,3.4711,26.3758,06-13-23_03.10_BCNP1s_protocol_HPPC_IN21700_30T_cycle_#1243.mat
BOOST_NEGPULSE_1S,1243,0.81122,2.4129,0.8395,3,charge,2,8.226,2.742,2.0,2.0,3.9927,4.2,25.2,06-13-23_03.10_BCNP1s_protocol_HPPC_IN21700_30T_cycle_#1243.mat
BOOST_NEGPULSE_1S,1243,0.81122,2.4129,0.8395,3,charge,2,8.226,2.742,10.0,9.9,3.9927,4.1999,25.1878,06-13-23_03.10_BCNP1s_protocol_HPPC_IN21700_30T_cycle_#1243.mat
BOOST_NEGPULSE_1S,1243,0.81122,2.4129,0.8391,3,discharge,3,-27.714,9.238,2.0,2.0,3.9813,3.4165,20.3796,06-13-23_03.10_BCNP1s_protocol_HPPC_IN21700_30T_cycle_#1243.mat
BOOST_NEGPULSE_1S,1243,0.81122,2.4129,0.8391,3,discharge,3,-27.714,9.238,10.0,9.9,3.9813,3.3007,24.558,06-13-23_03.10_BCNP1s_protocol_HPPC_IN21700_30T_cycle_#1243.mat
BOOST_NEGPULSE_1S,1243,0.81122,2.4129,0.8395,3,charge,3,8.129,2.71,2.0,2.0,3.9972,4.2001,24.9597,06-13-23_03.10_BCNP1s_protocol_HPPC_IN21700_30T_cycle_#1243.mat
BOOST_NEGPULSE_1S,1243,0.81122,2.4129,0.8395,3,charge,3,8.129,2.71,10.0,9.9,3.9972,4.2,24.9474,06-13-23_03.10_BCNP1s_protocol_HPPC_IN21700_30T_cycle_#1243.mat
BOOST_NEGPULSE_1S,1243,0.81122,2.4129,0.759,4,discharge,0,-2.409,0.803,2.0,2.0,3.8901,3.8315,24.3244,06-13-23_03.10_BCNP1s_protocol_HPPC_IN21700_30T_cycle_#1243.mat
BOOST_NEGPULSE_1S,1243,0.81122,2.4129,0.759,4,discharge,0,-2.409,0.803,10.0,9.9,3.8901,3.814,31.5886,06-13-23_03.10_BCNP1s_protocol_HPPC_IN21700_30T_cycle_#1243.mat
BOOST_NEGPULSE_1S,1243,0.81122,2.4129,0.759,4,charge,0,1.203,0.401,2.0,2.0,3.8922,3.921,23.9411,06-13-23_03.10_BCNP1s_protocol_HPPC_IN21700_30T_cycle_#1243.mat
BOOST_NEGPULSE_1S,1243,0.81122,2.4129,0.759,4,charge,0,1.203,0.401,10.0,9.9,3.8922,3.9287,30.3421,06-13-23_03.10_BCNP1s_protocol_HPPC_IN21700_30T_cycle_#1243.mat
BOOST_NEGPULSE_1S,1243,0.81122,2.4129,0.7589,4,discharge,1,-9.639,3.213,2.0,2.0,3.8908,3.672,22.6999,06-13-23_03.10_BCNP1s_protocol_HPPC_IN21700_30T_cycle_#1243.mat
BOOST_NEGPULSE_1S,1243,0.81122,2.4129,0.7589,4,discharge,1,-9.639,3.213,10.0,9.9,3.8908,3.6227,27.8147,06-13-23_03.10_BCNP1s_protocol_HPPC_IN21700_30T_cycle_#1243.mat
BOOST_NEGPULSE_1S,1243,0.81122,2.4129,0.7591,4,charge,1,4.821,1.607,2.0,2.0,3.8963,4.0072,23.004,06-13-23_03.10_BCNP1s_protocol_HPPC_IN21700_30T_cycle_#1243.mat
BOOST_NEGPULSE_1S,1243,0.81122,2.4129,0.7591,4,charge,1,4.821,1.607,10.0,9.9,3.8963,4.0347,28.7083,06-13-23_03.10_BCNP1s_protocol_HPPC_IN21700_30T_cycle_#1243.mat
BOOST_NEGPULSE_1S,1243,0.81122,2.4129,0.7588,4,discharge,2,-19.279,6.426,2.0,2.0,3.8909,3.4947,20.5509,06-13-23_03.10_BCNP1s_protocol_HPPC_IN21700_30T_cycle_#1243.mat
BOOST_NEGPULSE_1S,1243,0.81122,2.4129,0.7588,4,discharge,2,-19.279,6.426,10.0,9.9,3.8909,3.411,24.8924,06-13-23_03.10_BCNP1s_protocol_HPPC_IN21700_30T_cycle_#1243.mat
BOOST_NEGPULSE_1S,1243,0.81122,2.4129,0.7592,4,charge,2,13.674,4.558,2.0,2.0,3.902,4.19,21.0619,06-13-23_03.10_BCNP1s_protocol_HPPC_IN21700_30T_cycle_#1243.mat
BOOST_NEGPULSE_1S,1243,0.81122,2.4129,0.7592,4,charge,2,13.674,4.558,10.0,9.9,3.902,4.2001,21.8005,06-13-23_03.10_BCNP1s_protocol_HPPC_IN21700_30T_cycle_#1243.mat
BOOST_NEGPULSE_1S,1243,0.81122,2.4129,0.7588,4,discharge,3,-27.714,9.238,2.0,2.0,3.8915,3.357,19.2863,06-13-23_03.10_BCNP1s_protocol_HPPC_IN21700_30T_cycle_#1243.mat
BOOST_NEGPULSE_1S,1243,0.81122,2.4129,0.7588,4,discharge,3,-27.714,9.238,10.0,9.9,3.8915,3.2404,23.4935,06-13-23_03.10_BCNP1s_protocol_HPPC_IN21700_30T_cycle_#1243.mat
BOOST_NEGPULSE_1S,1243,0.81122,2.4129,0.7592,4,charge,3,13.676,4.559,2.0,2.0,3.9058,4.2001,21.5195,06-13-23_03.10_BCNP1s_protocol_HPPC_IN21700_30T_cycle_#1243.mat
BOOST_NEGPULSE_1S,1243,0.81122,2.4129,0.7592,4,charge,3,13.676,4.559,10.0,9.9,3.9058,4.2,21.5121,06-13-23_03.10_BCNP1s_protocol_HPPC_IN21700_30T_cycle_#1243.mat
BOOST_NEGPULSE_1S,1243,0.81122,2.4129,0.6787,5,discharge,0,-2.409,0.803,2.0,2.0,3.8109,3.7557,22.9112,06-13-23_03.10_BCNP1s_protocol_HPPC_IN21700_30T_cycle_#1243.mat
BOOST_NEGPULSE_1S,1243,0.81122,2.4129,0.6787,5,discharge,0,-2.409,0.803,10.0,9.9,3.8109,3.7394,29.6767,06-13-23_03.10_BCNP1s_protocol_HPPC_IN21700_30T_cycle_#1243.mat
BOOST_NEGPULSE_1S,1243,0.81122,2.4129,0.6787,5,charge,0,1.203,0.401,2.0,2.0,3.8124,3.8404,23.2732,06-13-23_03.10_BCNP1s_protocol_HPPC_IN21700_30T_cycle_#1243.mat
BOOST_NEGPULSE_1S,1243,0.81122,2.4129,0.6787,5,charge,0,1.203,0.401,10.0,9.9,3.8124,3.8475,29.1746,06-13-23_03.10_BCNP1s_protocol_HPPC_IN21700_30T_cycle_#1243.mat
BOOST_NEGPULSE_1S,1243,0.81122,2.4129,0.6786,5,discharge,1,-9.639,3.213,2.0,2.0,3.8119,3.6016,21.8165,06-13-23_03.10_BCNP1s_protocol_HPPC_IN21700_30T_cycle_#1243.mat
BOOST_NEGPULSE_1S,1243,0.81122,2.4129,0.6786,5,discharge,1,-9.639,3.213,10.0,9.9,3.8119,3.5486,27.3147,06-13-23_03.10_BCNP1s_protocol_HPPC_IN21700_30T_cycle_#1243.mat
BOOST_NEGPULSE_1S,1243,0.81122,2.4129,0.6787,5,charge,1,4.819,1.606,2.0,1.9,3.818,3.9218,21.5384,06-13-23_03.10_BCNP1s_protocol_HPPC_IN21700_30T_cycle_#1243.mat
BOOST_NEGPULSE_1S,1243,0.81122,2.4129,0.6787,5,charge,1,4.819,1.606,10.0,9.9,3.818,3.9452,26.3939,06-13-23_03.10_BCNP1s_protocol_HPPC_IN21700_30T_cycle_#1243.mat
BOOST_NEGPULSE_1S,1243,0.81122,2.4129,0.6785,5,discharge,2,-19.28,6.427,2.0,2.0,3.8128,3.4252,20.1037,06-13-23_03.10_BCNP1s_protocol_HPPC_IN21700_30T_cycle_#1243.mat
BOOST_NEGPULSE_1S,1243,0.81122,2.4129,0.6785,5,discharge,2,-19.28,6.427,10.0,9.9,3.8128,3.3352,24.7718,06-13-23_03.10_BCNP1s_protocol_HPPC_IN21700_30T_cycle_#1243.mat
BOOST_NEGPULSE_1S,1243,0.81122,2.4129,0.6788,5,charge,2,14.461,4.82,2.0,1.9,3.8228,4.0976,19.0028,06-13-23_03.10_BCNP1s_protocol_HPPC_IN21700_30T_cycle_#1243.mat
BOOST_NEGPULSE_1S,1243,0.81122,2.4129,0.6788,5,charge,2,14.461,4.82,10.0,9.9,3.8228,4.1513,22.7163,06-13-23_03.10_BCNP1s_protocol_HPPC_IN21700_30T_cycle_#1243.mat
BOOST_NEGPULSE_1S,1243,0.81122,2.4129,0.6784,5,discharge,3,-27.713,9.238,2.0,2.0,3.8134,3.2881,18.955,06-13-23_03.10_BCNP1s_protocol_HPPC_IN21700_30T_cycle_#1243.mat
BOOST_NEGPULSE_1S,1243,0.81122,2.4129,0.6784,5,discharge,3,-27.713,9.238,10.0,9.9,3.8134,3.1632,23.4619,06-13-23_03.10_BCNP1s_protocol_HPPC_IN21700_30T_cycle_#1243.mat
BOOST_NEGPULSE_1S,1243,0.81122,2.4129,0.6789,5,charge,3,19.386,6.462,2.0,1.9,3.8264,4.2001,19.2773,06-13-23_03.10_BCNP1s_protocol_HPPC_IN21700_30T_cycle_#1243.mat
BOOST_NEGPULSE_1S,1243,0.81122,2.4129,0.6789,5,charge,3,19.386,6.462,10.0,9.9,3.8264,4.2001,19.2773,06-13-23_03.10_BCNP1s_protocol_HPPC_IN21700_30T_cycle_#1243.mat
BOOST_NEGPULSE_1S,1243,0.81122,2.4129,0.5983,6,discharge,0,-2.409,0.803,2.0,2.0,3.7301,3.6751,22.8292,06-13-23_03.10_BCNP1s_protocol_HPPC_IN21700_30T_cycle_#1243.mat
BOOST_NEGPULSE_1S,1243,0.81122,2.4129,0.5983,6,discharge,0,-2.409,0.803,10.0,9.9,3.7301,3.6585,29.7194,06-13-23_03.10_BCNP1s_protocol_HPPC_IN21700_30T_cycle_#1243.mat
BOOST_NEGPULSE_1S,1243,0.81122,2.4129,0.5983,6,charge,0,1.205,0.402,2.0,1.9,3.7325,3.7591,22.0729,06-13-23_03.10_BCNP1s_protocol_HPPC_IN21700_30T_cycle_#1243.mat
BOOST_NEGPULSE_1S,1243,0.81122,2.4129,0.5983,6,charge,0,1.205,0.402,10.0,9.9,3.7325,3.7669,28.5453,06-13-23_03.10_BCNP1s_protocol_HPPC_IN21700_30T_cycle_#1243.mat
BOOST_NEGPULSE_1S,1243,0.81122,2.4129,0.5983,6,discharge,1,-9.64,3.213,2.0,1.9,3.731,3.5233,21.5465,06-13-23_03.10_BCNP1s_protocol_HPPC_IN21700_30T_cycle_#1243.mat
BOOST_NEGPULSE_1S,1243,0.81122,2.4129,0.5983,6,discharge,1,-9.64,3.213,10.0,9.9,3.731,3.4672,27.3663,06-13-23_03.10_BCNP1s_protocol_HPPC_IN21700_30T_cycle_#1243.mat
BOOST_NEGPULSE_1S,1243,0.81122,2.4129,0.5984,6,charge,1,4.819,1.606,2.0,1.9,3.7378,3.8409,21.394,06-13-23_03.10_BCNP1s_protocol_HPPC_IN21700_30T_cycle_#1243.mat
BOOST_NEGPULSE_1S,1243,0.81122,2.4129,0.5984,6,charge,1,4.819,1.606,10.0,9.9,3.7378,3.8662,26.644,06-13-23_03.10_BCNP1s_protocol_HPPC_IN21700_30T_cycle_#1243.mat
BOOST_NEGPULSE_1S,1243,0.81122,2.4129,0.5982,6,discharge,2,-19.28,6.427,2.0,2.0,3.7314,3.3458,20.0,06-13-23_03.10_BCNP1s_protocol_HPPC_IN21700_30T_cycle_#1243.mat
BOOST_NEGPULSE_1S,1243,0.81122,2.4129,0.5982,6,discharge,2,-19.28,6.427,10.0,9.9,3.7314,3.2527,24.8288,06-13-23_03.10_BCNP1s_protocol_HPPC_IN21700_30T_cycle_#1243.mat
BOOST_NEGPULSE_1S,1243,0.81122,2.4129,0.5985,6,charge,2,14.46,4.82,2.0,2.0,3.742,4.0179,19.0802,06-13-23_03.10_BCNP1s_protocol_HPPC_IN21700_30T_cycle_#1243.mat
BOOST_NEGPULSE_1S,1243,0.81122,2.4129,0.5985,6,charge,2,14.46,4.82,10.0,9.9,3.742,4.0702,22.6971,06-13-23_03.10_BCNP1s_protocol_HPPC_IN21700_30T_cycle_#1243.mat
BOOST_NEGPULSE_1S,1243,0.81122,2.4129,0.5981,6,discharge,3,-27.713,9.238,2.0,1.9,3.733,3.2106,18.8504,06-13-23_03.10_BCNP1s_protocol_HPPC_IN21700_30T_cycle_#1243.mat
BOOST_NEGPULSE_1S,1243,0.81122,2.4129,0.5981,6,discharge,3,-27.713,9.238,10.0,9.9,3.733,3.0793,23.5882,06-13-23_03.10_BCNP1s_protocol_HPPC_IN21700_30T_cycle_#1243.mat
BOOST_NEGPULSE_1S,1243,0.81122,2.4129,0.5985,6,charge,3,24.098,8.033,2.0,2.0,3.7465,4.1637,17.3126,06-13-23_03.10_BCNP1s_protocol_HPPC_IN21700_30T_cycle_#1243.mat
BOOST_NEGPULSE_1S,1243,0.81122,2.4129,0.5985,6,charge,3,24.098,8.033,10.0,9.9,3.7465,4.2002,18.8273,06-13-23_03.10_BCNP1s_protocol_HPPC_IN21700_30T_cycle_#1243.mat
BOOST_NEGPULSE_1S,1243,0.81122,2.4129,0.518,7,discharge,0,-2.409,0.803,2.0,2.0,3.6556,3.6003,22.9527,06-13-23_03.10_BCNP1s_protocol_HPPC_IN21700_30T_cycle_#1243.mat
BOOST_NEGPULSE_1S,1243,0.81122,2.4129,0.518,7,discharge,0,-2.409,0.803,10.0,9.9,3.6556,3.5847,29.4276,06-13-23_03.10_BCNP1s_protocol_HPPC_IN21700_30T_cycle_#1243.mat
BOOST_NEGPULSE_1S,1243,0.81122,2.4129,0.518,7,charge,0,1.205,0.402,2.0,2.0,3.6571,3.6849,23.0744,06-13-23_03.10_BCNP1s_protocol_HPPC_IN21700_30T_cycle_#1243.mat
BOOST_NEGPULSE_1S,1243,0.81122,2.4129,0.518,7,charge,0,1.205,0.402,10.0,9.9,3.6571,3.6919,28.8845,06-13-23_03.10_BCNP1s_protocol_HPPC_IN21700_30T_cycle_#1243.mat
BOOST_NEGPULSE_1S,1243,0.81122,2.4129,0.5179,7,discharge,1,-9.639,3.213,2.0,2.0,3.6563,3.4461,21.8079,06-13-23_03.10_BCNP1s_protocol_HPPC_IN21700_30T_cycle_#1243.mat
BOOST_NEGPULSE_1S,1243,0.81122,2.4129,0.5179,7,discharge,1,-9.639,3.213,10.0,9.9,3.6563,3.3931,27.3066,06-13-23_03.10_BCNP1s_protocol_HPPC_IN21700_30T_cycle_#1243.mat
BOOST_NEGPULSE_1S,1243,0.81122,2.4129,0.5181,7,charge,1,4.821,1.607,2.0,2.0,3.6627,3.7667,21.5736,06-13-23_03.10_BCNP1s_protocol_HPPC_IN21700_30T_cycle_#1243.mat
BOOST_NEGPULSE_1S,1243,0.81122,2.4129,0.5181,7,charge,1,4.821,1.607,10.0,9.9,3.6627,3.7912,26.6559,06-13-23_03.10_BCNP1s_protocol_HPPC_IN21700_30T_cycle_#1243.mat
BOOST_NEGPULSE_1S,1243,0.81122,2.4129,0.5179,7,discharge,2,-19.281,6.427,2.0,1.9,3.6571,3.2705,20.0508,06-13-23_03.10_BCNP1s_protocol_HPPC_IN21700_30T_cycle_#1243.mat
BOOST_NEGPULSE_1S,1243,0.81122,2.4129,0.5179,7,discharge,2,-19.281,6.427,10.0,9.9,3.6571,3.1754,24.9831,06-13-23_03.10_BCNP1s_protocol_HPPC_IN21700_30T_cycle_#1243.mat
BOOST_NEGPULSE_1S,1243,0.81122,2.4129,0.5181,7,charge,2,14.459,4.82,2.0,1.9,3.6679,3.9417,18.9363,06-13-23_03.10_BCNP1s_protocol_HPPC_IN21700_30T_cycle_#1243.mat
BOOST_NEGPULSE_1S,1243,0.81122,2.4129,0.5181,7,charge,2,14.459,4.82,10.0,9.9,3.6679,3.9945,22.588,06-13-23_03.10_BCNP1s_protocol_HPPC_IN21700_30T_cycle_#1243.mat
BOOST_NEGPULSE_1S,1243,0.81122,2.4129,0.5178,7,discharge,3,-27.714,9.238,2.0,2.0,3.6578,3.1299,19.0481,06-13-23_03.10_BCNP1s_protocol_HPPC_IN21700_30T_cycle_#1243.mat
BOOST_NEGPULSE_1S,1243,0.81122,2.4129,0.5178,7,discharge,3,-27.714,9.238,10.0,9.9,3.6578,2.9975,23.8255,06-13-23_03.10_BCNP1s_protocol_HPPC_IN21700_30T_cycle_#1243.mat
BOOST_NEGPULSE_1S,1243,0.81122,2.4129,0.5182,7,charge,3,24.1,8.033,2.0,2.0,3.6717,4.0883,17.2863,06-13-23_03.10_BCNP1s_protocol_HPPC_IN21700_30T_cycle_#1243.mat
BOOST_NEGPULSE_1S,1243,0.81122,2.4129,0.5182,7,charge,3,24.1,8.033,10.0,9.9,3.6717,4.1604,20.278,06-13-23_03.10_BCNP1s_protocol_HPPC_IN21700_30T_cycle_#1243.mat
BOOST_NEGPULSE_1S,1243,0.81122,2.4129,0.4377,8,discharge,0,-2.409,0.803,2.0,2.0,3.5928,3.5344,24.2414,06-13-23_03.10_BCNP1s_protocol_HPPC_IN21700_30T_cycle_#1243.mat
BOOST_NEGPULSE_1S,1243,0.81122,2.4129,0.4377,8,discharge,0,-2.409,0.803,10.0,9.9,3.5928,3.5178,31.132,06-13-23_03.10_BCNP1s_protocol_HPPC_IN21700_30T_cycle_#1243.mat
BOOST_NEGPULSE_1S,1243,0.81122,2.4129,0.4377,8,charge,0,1.203,0.401,2.0,2.0,3.595,3.6233,23.5167,06-13-23_03.10_BCNP1s_protocol_HPPC_IN21700_30T_cycle_#1243.mat
BOOST_NEGPULSE_1S,1243,0.81122,2.4129,0.4377,8,charge,0,1.203,0.401,10.0,9.9,3.595,3.6304,29.4167,06-13-23_03.10_BCNP1s_protocol_HPPC_IN21700_30T_cycle_#1243.mat
BOOST_NEGPULSE_1S,1243,0.81122,2.4129,0.4376,8,discharge,1,-9.639,3.213,2.0,2.0,3.5936,3.373,22.8864,06-13-23_03.10_BCNP1s_protocol_HPPC_IN21700_30T_cycle_#1243.mat
BOOST_NEGPULSE_1S,1243,0.81122,2.4129,0.4376,8,discharge,1,-9.639,3.213,10.0,9.9,3.5936,3.3156,28.8415,06-13-23_03.10_BCNP1s_protocol_HPPC_IN21700_30T_cycle_#1243.mat
BOOST_NEGPULSE_1S,1243,0.81122,2.4129,0.4377,8,charge,1,4.821,1.607,2.0,2.0,3.6004,3.7083,22.3826,06-13-23_03.10_BCNP1s_protocol_HPPC_IN21700_30T_cycle_#1243.mat
BOOST_NEGPULSE_1S,1243,0.81122,2.4129,0.4377,8,charge,1,4.821,1.607,10.0,9.9,3.6004,3.7336,27.6308,06-13-23_03.10_BCNP1s_protocol_HPPC_IN21700_30T_cycle_#1243.mat
BOOST_NEGPULSE_1S,1243,0.81122,2.4129,0.4375,8,discharge,2,-19.28,6.427,2.0,2.0,3.5946,3.1896,21.0062,06-13-23_03.10_BCNP1s_protocol_HPPC_IN21700_30T_cycle_#1243.mat
BOOST_NEGPULSE_1S,1243,0.81122,2.4129,0.4375,8,discharge,2,-19.28,6.427,10.0,9.9,3.5946,3.0835,26.5093,06-13-23_03.10_BCNP1s_protocol_HPPC_IN21700_30T_cycle_#1243.mat
BOOST_NEGPULSE_1S,1243,0.81122,2.4129,0.4378,8,charge,2,14.461,4.82,2.0,1.9,3.6067,3.8869,19.3763,06-13-23_03.10_BCNP1s_protocol_HPPC_IN21700_30T_cycle_#1243.mat
BOOST_NEGPULSE_1S,1243,0.81122,2.4129,0.4378,8,charge,2,14.461,4.82,10.0,9.9,3.6067,3.9409,23.1104,06-13-23_03.10_BCNP1s_protocol_HPPC_IN21700_30T_cycle_#1243.mat
BOOST_NEGPULSE_1S,1243,0.81122,2.4129,0.4374,8,discharge,3,-27.715,9.238,2.0,1.9,3.5945,3.0494,19.668,06-13-23_03.10_BCNP1s_protocol_HPPC_IN21700_30T_cycle_#1243.mat
BOOST_NEGPULSE_1S,1243,0.81122,2.4129,0.4374,8,discharge,3,-27.715,9.238,10.0,9.9,3.5945,2.888,25.4916,06-13-23_03.10_BCNP1s_protocol_HPPC_IN21700_30T_cycle_#1243.mat
BOOST_NEGPULSE_1S,1243,0.81122,2.4129,0.4379,8,charge,3,24.099,8.033,2.0,1.9,3.6113,4.0326,17.4821,06-13-23_03.10_BCNP1s_protocol_HPPC_IN21700_30T_cycle_#1243.mat
BOOST_NEGPULSE_1S,1243,0.81122,2.4129,0.4379,8,charge,3,24.099,8.033,10.0,9.9,3.6113,4.1052,20.4946,06-13-23_03.10_BCNP1s_protocol_HPPC_IN21700_30T_cycle_#1243.mat
BOOST_NEGPULSE_1S,1243,0.81122,2.4129,0.3573,9,discharge,0,-2.409,0.803,2.0,2.0,3.5144,3.4502,26.649,06-13-23_03.10_BCNP1s_protocol_HPPC_IN21700_30T_cycle_#1243.mat
BOOST_NEGPULSE_1S,1243,0.81122,2.4129,0.3573,9,discharge,0,-2.409,0.803,10.0,9.9,3.5144,3.4307,34.7433,06-13-23_03.10_BCNP1s_protocol_HPPC_IN21700_30T_cycle_#1243.mat
BOOST_NEGPULSE_1S,1243,0.81122,2.4129,0.3574,9,charge,0,1.205,0.402,2.0,2.0,3.5169,3.5479,25.7261,06-13-23_03.10_BCNP1s_protocol_HPPC_IN21700_30T_cycle_#1243.mat
BOOST_NEGPULSE_1S,1243,0.81122,2.4129,0.3574,9,charge,0,1.205,0.402,10.0,9.9,3.5169,3.5556,32.1162,06-13-23_03.10_BCNP1s_protocol_HPPC_IN21700_30T_cycle_#1243.mat
BOOST_NEGPULSE_1S,1243,0.81122,2.4129,0.3573,9,discharge,1,-9.64,3.213,2.0,2.0,3.5156,3.2723,25.2394,06-13-23_03.10_BCNP1s_protocol_HPPC_IN21700_30T_cycle_#1243.mat
BOOST_NEGPULSE_1S,1243,0.81122,2.4129,0.3573,9,discharge,1,-9.64,3.213,10.0,9.9,3.5156,3.2009,32.6462,06-13-23_03.10_BCNP1s_protocol_HPPC_IN21700_30T_cycle_#1243.mat
BOOST_NEGPULSE_1S,1243,0.81122,2.4129,0.3574,9,charge,1,4.821,1.607,2.0,1.9,3.5231,3.6377,23.77,06-13-23_03.10_BCNP1s_protocol_HPPC_IN21700_30T_cycle_#1243.mat
BOOST_NEGPULSE_1S,1243,0.81122,2.4129,0.3574,9,charge,1,4.821,1.607,10.0,9.9,3.5231,3.6651,29.4532,06-13-23_03.10_BCNP1s_protocol_HPPC_IN21700_30T_cycle_#1243.mat
BOOST_NEGPULSE_1S,1243,0.81122,2.4129,0.3572,9,discharge,2,-19.28,6.427,2.0,1.9,3.517,3.0744,22.9564,06-13-23_03.10_BCNP1s_protocol_HPPC_IN21700_30T_cycle_#1243.mat
BOOST_NEGPULSE_1S,1243,0.81122,2.4129,0.3572,9,discharge,2,-19.28,6.427,10.0,9.9,3.517,2.9173,31.1048,06-13-23_03.10_BCNP1s_protocol_HPPC_IN21700_30T_cycle_#1243.mat
BOOST_NEGPULSE_1S,1243,0.81122,2.4129,0.3575,9,charge,2,14.46,4.82,2.0,1.9,3.5303,3.8203,20.0553,06-13-23_03.10_BCNP1s_protocol_HPPC_IN21700_30T_cycle_#1243.mat
BOOST_NEGPULSE_1S,1243,0.81122,2.4129,0.3575,9,charge,2,14.46,4.82,10.0,9.9,3.5303,3.8803,24.2047,06-13-23_03.10_BCNP1s_protocol_HPPC_IN21700_30T_cycle_#1243.mat
BOOST_NEGPULSE_1S,1243,0.81122,2.4129,0.3571,9,discharge,3,-27.714,9.238,2.0,2.0,3.5185,2.9128,21.8554,06-13-23_03.10_BCNP1s_protocol_HPPC_IN21700_30T_cycle_#1243.mat
BOOST_NEGPULSE_1S,1243,0.81122,2.4129,0.3571,9,discharge,3,-27.714,9.238,10.0,9.9,3.5185,2.6517,31.2766,06-13-23_03.10_BCNP1s_protocol_HPPC_IN21700_30T_cycle_#1243.mat
BOOST_NEGPULSE_1S,1243,0.81122,2.4129,0.3575,9,charge,3,24.101,8.034,2.0,2.0,3.5362,3.9666,17.8582,06-13-23_03.10_BCNP1s_protocol_HPPC_IN21700_30T_cycle_#1243.mat
BOOST_NEGPULSE_1S,1243,0.81122,2.4129,0.3575,9,charge,3,24.101,8.034,10.0,9.9,3.5362,4.047,21.1941,06-13-23_03.10_BCNP1s_protocol_HPPC_IN21700_30T_cycle_#1243.mat
BOOST_NEGPULSE_1S,1243,0.81122,2.4129,0.3172,10,discharge,0,-2.409,0.803,2.0,2.0,3.4733,3.4045,28.5572,06-13-23_03.10_BCNP1s_protocol_HPPC_IN21700_30T_cycle_#1243.mat
BOOST_NEGPULSE_1S,1243,0.81122,2.4129,0.3172,10,discharge,0,-2.409,0.803,10.0,9.9,3.4733,3.3825,37.6889,06-13-23_03.10_BCNP1s_protocol_HPPC_IN21700_30T_cycle_#1243.mat
BOOST_NEGPULSE_1S,1243,0.81122,2.4129,0.3172,10,charge,0,1.205,0.402,2.0,2.0,3.4755,3.5082,27.1336,06-13-23_03.10_BCNP1s_protocol_HPPC_IN21700_30T_cycle_#1243.mat
BOOST_NEGPULSE_1S,1243,0.81122,2.4129,0.3172,10,charge,0,1.205,0.402,10.0,9.9,3.4755,3.5156,33.2739,06-13-23_03.10_BCNP1s_protocol_HPPC_IN21700_30T_cycle_#1243.mat
BOOST_NEGPULSE_1S,1243,0.81122,2.4129,0.3171,10,discharge,1,-9.641,3.214,2.0,2.0,3.4737,3.2139,26.9477,06-13-23_03.10_BCNP1s_protocol_HPPC_IN21700_30T_cycle_#1243.mat
BOOST_NEGPULSE_1S,1243,0.81122,2.4129,0.3171,10,discharge,1,-9.641,3.214,10.0,9.9,3.4737,3.1202,36.6667,06-13-23_03.10_BCNP1s_protocol_HPPC_IN21700_30T_cycle_#1243.mat
BOOST_NEGPULSE_1S,1243,0.81122,2.4129,0.3172,10,charge,1,4.821,1.607,2.0,2.0,3.4815,3.5994,24.4565,06-13-23_03.10_BCNP1s_protocol_HPPC_IN21700_30T_cycle_#1243.mat
BOOST_NEGPULSE_1S,1243,0.81122,2.4129,0.3172,10,charge,1,4.821,1.607,10.0,9.9,3.4815,3.6237,29.4972,06-13-23_03.10_BCNP1s_protocol_HPPC_IN21700_30T_cycle_#1243.mat
BOOST_NEGPULSE_1S,1243,0.81122,2.4129,0.317,10,discharge,2,-19.28,6.427,2.0,2.0,3.4745,2.9968,24.777,06-13-23_03.10_BCNP1s_protocol_HPPC_IN21700_30T_cycle_#1243.mat
BOOST_NEGPULSE_1S,1243,0.81122,2.4129,0.317,10,discharge,2,-19.28,6.427,10.0,9.9,3.4745,2.7754,36.2604,06-13-23_03.10_BCNP1s_protocol_HPPC_IN21700_30T_cycle_#1243.mat
BOOST_NEGPULSE_1S,1243,0.81122,2.4129,0.3173,10,charge,2,14.459,4.82,2.0,2.0,3.4881,3.7802,20.202,06-13-23_03.10_BCNP1s_protocol_HPPC_IN21700_30T_cycle_#1243.mat
BOOST_NEGPULSE_1S,1243,0.81122,2.4129,0.3173,10,charge,2,14.459,4.82,10.0,9.9,3.4881,3.8389,24.2617,06-13-23_03.10_BCNP1s_protocol_HPPC_IN21700_30T_cycle_#1243.mat
BOOST_NEGPULSE_1S,1243,0.81122,2.4129,0.317,10,discharge,3,-27.714,9.238,2.0,2.0,3.4753,2.82,23.6451,06-13-23_03.10_BCNP1s_protocol_HPPC_IN21700_30T_cycle_#1243.mat
BOOST_NEGPULSE_1S,1243,0.81122,2.4129,0.317,10,discharge,3,-27.714,9.238,10.0,9.9,3.4753,2.4999,35.1952,06-13-23_03.10_BCNP1s_protocol_HPPC_IN21700_30T_cycle_#1243.mat
BOOST_NEGPULSE_1S,1243,0.81122,2.4129,0.3174,10,charge,3,24.1,8.033,2.0,1.9,3.4933,3.921,17.7469,06-13-23_03.10_BCNP1s_protocol_HPPC_IN21700_30T_cycle_#1243.mat
BOOST_NEGPULSE_1S,1243,0.81122,2.4129,0.3174,10,charge,3,24.1,8.033,10.0,9.9,3.4933,4.0068,21.3071,06-13-23_03.10_BCNP1s_protocol_HPPC_IN21700_30T_cycle_#1243.mat
BOOST_NEGPULSE_1S,1243,0.81122,2.4129,0.277,11,discharge,0,-2.409,0.803,2.0,2.0,3.4359,3.3596,31.6689,06-13-23_03.10_BCNP1s_protocol_HPPC_IN21700_30T_cycle_#1243.mat
BOOST_NEGPULSE_1S,1243,0.81122,2.4129,0.277,11,discharge,0,-2.409,0.803,10.0,9.9,3.4359,3.33,43.9547,06-13-23_03.10_BCNP1s_protocol_HPPC_IN21700_30T_cycle_#1243.mat
BOOST_NEGPULSE_1S,1243,0.81122,2.4129,0.277,11,charge,0,1.205,0.402,2.0,2.0,3.439,3.4744,29.3825,06-13-23_03.10_BCNP1s_protocol_HPPC_IN21700_30T_cycle_#1243.mat
BOOST_NEGPULSE_1S,1243,0.81122,2.4129,0.277,11,charge,0,1.205,0.402,10.0,9.9,3.439,3.4831,36.6036,06-13-23_03.10_BCNP1s_protocol_HPPC_IN21700_30T_cycle_#1243.mat
BOOST_NEGPULSE_1S,1243,0.81122,2.4129,0.2769,11,discharge,1,-9.639,3.213,2.0,2.0,3.4366,3.1432,30.4385,06-13-23_03.10_BCNP1s_protocol_HPPC_IN21700_30T_cycle_#1243.mat
BOOST_NEGPULSE_1S,1243,0.81122,2.4129,0.2769,11,discharge,1,-9.639,3.213,10.0,9.9,3.4366,2.9948,45.8342,06-13-23_03.10_BCNP1s_protocol_HPPC_IN21700_30T_cycle_#1243.mat
BOOST_NEGPULSE_1S,1243,0.81122,2.4129,0.2771,11,charge,1,4.821,1.607,2.0,1.9,3.4476,3.5697,25.3277,06-13-23_03.10_BCNP1s_protocol_HPPC_IN21700_30T_cycle_#1243.mat
BOOST_NEGPULSE_1S,1243,0.81122,2.4129,0.2771,11,charge,1,4.821,1.607,10.0,9.9,3.4476,3.5919,29.9328,06-13-23_03.10_BCNP1s_protocol_HPPC_IN21700_30T_cycle_#1243.mat
BOOST_NEGPULSE_1S,1243,0.81122,2.4129,0.2769,11,discharge,2,-19.28,6.427,2.0,2.0,3.4381,2.8935,28.2469,06-13-23_03.10_BCNP1s_protocol_HPPC_IN21700_30T_cycle_#1243.mat
BOOST_NEGPULSE_1S,1243,0.81122,2.4129,0.2769,11,discharge,2,-19.28,6.427,10.0,9.9,3.4381,2.5241,47.4066,06-13-23_03.10_BCNP1s_protocol_HPPC_IN21700_30T_cycle_#1243.mat
BOOST_NEGPULSE_1S,1243,0.81122,2.4129,0.2771,11,charge,2,14.459,4.82,2.0,2.0,3.4551,3.7459,20.112,06-13-23_03.10_BCNP1s_protocol_HPPC_IN21700_30T_cycle_#1243.mat
BOOST_NEGPULSE_1S,1243,0.81122,2.4129,0.2771,11,charge,2,14.459,4.82,10.0,9.9,3.4551,3.7973,23.6669,06-13-23_03.10_BCNP1s_protocol_HPPC_IN21700_30T_cycle_#1243.mat
BOOST_NEGPULSE_1S,1243,0.81122,2.4129,0.2768,11,discharge,3,-26.61,8.87,2.0,2.0,3.4389,2.6875,28.2375,06-13-23_03.10_BCNP1s_protocol_HPPC_IN21700_30T_cycle_#1243.mat
BOOST_NEGPULSE_1S,1243,0.81122,2.4129,0.2768,11,discharge,3,-26.61,8.87,10.0,9.9,3.4389,2.4999,35.2875,06-13-23_03.10_BCNP1s_protocol_HPPC_IN21700_30T_cycle_#1243.mat
BOOST_NEGPULSE_1S,1243,0.81122,2.4129,0.2772,11,charge,3,24.1,8.033,2.0,1.9,3.4586,3.8854,17.7095,06-13-23_03.10_BCNP1s_protocol_HPPC_IN21700_30T_cycle_#1243.mat
BOOST_NEGPULSE_1S,1243,0.81122,2.4129,0.2772,11,charge,3,24.1,8.033,10.0,9.9,3.4586,3.9663,21.0664,06-13-23_03.10_BCNP1s_protocol_HPPC_IN21700_30T_cycle_#1243.mat
BOOST_NEGPULSE_1S,1243,0.81122,2.4129,0.2368,12,discharge,0,-2.409,0.803,2.0,2.0,3.3924,3.3031,37.0632,06-13-23_03.10_BCNP1s_protocol_HPPC_IN21700_30T_cycle_#1243.mat
BOOST_NEGPULSE_1S,1243,0.81122,2.4129,0.2368,12,discharge,0,-2.409,0.803,10.0,9.9,3.3924,3.2544,57.2757,06-13-23_03.10_BCNP1s_protocol_HPPC_IN21700_30T_cycle_#1243.mat
BOOST_NEGPULSE_1S,1243,0.81122,2.4129,0.2368,12,charge,0,1.205,0.402,2.0,1.9,3.3969,3.4362,32.6168,06-13-23_03.10_BCNP1s_protocol_HPPC_IN21700_30T_cycle_#1243.mat
BOOST_NEGPULSE_1S,1243,0.81122,2.4129,0.2368,12,charge,0,1.205,0.402,10.0,9.9,3.3969,3.4499,43.9871,06-13-23_03.10_BCNP1s_protocol_HPPC_IN21700_30T_cycle_#1243.mat
BOOST_NEGPULSE_1S,1243,0.81122,2.4129,0.2368,12,discharge,1,-9.639,3.213,2.0,2.0,3.3939,3.042,36.5076,06-13-23_03.10_BCNP1s_protocol_HPPC_IN21700_30T_cycle_#1243.mat
BOOST_NEGPULSE_1S,1243,0.81122,2.4129,0.2368,12,discharge,1,-9.639,3.213,10.0,9.9,3.3939,2.7822,63.4603,06-13-23_03.10_BCNP1s_protocol_HPPC_IN21700_30T_cycle_#1243.mat
BOOST_NEGPULSE_1S,1243,0.81122,2.4129,0.2369,12,charge,1,4.821,1.607,2.0,1.9,3.4105,3.5408,27.0276,06-13-23_03.10_BCNP1s_protocol_HPPC_IN21700_30T_cycle_#1243.mat
BOOST_NEGPULSE_1S,1243,0.81122,2.4129,0.2369,12,charge,1,4.821,1.607,10.0,9.9,3.4105,3.5695,32.9807,06-13-23_03.10_BCNP1s_protocol_HPPC_IN21700_30T_cycle_#1243.mat
BOOST_NEGPULSE_1S,1243,0.81122,2.4129,0.2367,12,discharge,2,-18.779,6.26,2.0,2.0,3.3978,2.729,35.6142,06-13-23_03.10_BCNP1s_protocol_HPPC_IN21700_30T_cycle_#1243.mat
BOOST_NEGPULSE_1S,1243,0.81122,2.4129,0.2367,12,discharge,2,-18.779,6.26,10.0,9.9,3.3978,2.5,47.8087,06-13-23_03.10_BCNP1s_protocol_HPPC_IN21700_30T_cycle_#1243.mat
BOOST_NEGPULSE_1S,1243,0.81122,2.4129,0.237,12,charge,2,14.46,4.82,2.0,1.9,3.422,3.721,20.6777,06-13-23_03.10_BCNP1s_protocol_HPPC_IN21700_30T_cycle_#1243.mat
BOOST_NEGPULSE_1S,1243,0.81122,2.4129,0.237,12,charge,2,14.46,4.82,10.0,9.9,3.422,3.7687,23.9765,06-13-23_03.10_BCNP1s_protocol_HPPC_IN21700_30T_cycle_#1243.mat
BOOST_NEGPULSE_1S,1243,0.81122,2.4129,0.2366,12,discharge,3,-17.735,5.912,2.0,1.9,3.3994,2.4988,50.7809,06-13-23_03.10_BCNP1s_protocol_HPPC_IN21700_30T_cycle_#1243.mat
BOOST_NEGPULSE_1S,1243,0.81122,2.4129,0.2366,12,discharge,3,-17.735,5.912,10.0,9.9,3.3994,2.4999,50.7189,06-13-23_03.10_BCNP1s_protocol_HPPC_IN21700_30T_cycle_#1243.mat
BOOST_NEGPULSE_1S,1243,0.81122,2.4129,0.237,12,charge,3,24.1,8.033,2.0,2.0,3.4246,3.8639,18.2282,06-13-23_03.10_BCNP1s_protocol_HPPC_IN21700_30T_cycle_#1243.mat
BOOST_NEGPULSE_1S,1243,0.81122,2.4129,0.237,12,charge,3,24.1,8.033,10.0,9.9,3.4246,3.9351,21.1826,06-13-23_03.10_BCNP1s_protocol_HPPC_IN21700_30T_cycle_#1243.mat
BOOST_NEGPULSE_1S,1281,0.80837,2.40442,1.0,0,discharge,0,-2.403,0.801,2.0,2.0,4.112,4.0225,37.2467,06-18-23_19.45_BCNP1s_protocol_HPPC_IN21700_30T_cycle_#1281.mat
BOOST_NEGPULSE_1S,1281,0.80837,2.40442,1.0,0,discharge,0,-2.403,0.801,10.0,9.7,4.112,3.9984,47.2762,06-18-23_19.45_BCNP1s_protocol_HPPC_IN21700_30T_cycle_#1281.mat
BOOST_NEGPULSE_1S,1281,0.80837,2.40442,1.0,0,charge,0,1.2,0.4,2.0,2.0,4.1277,4.181,44.4315,06-18-23_19.45_BCNP1s_protocol_HPPC_IN21700_30T_cycle_#1281.mat
BOOST_NEGPULSE_1S,1281,0.80837,2.40442,1.0,0,charge,0,1.2,0.4,10.0,9.9,4.1277,4.2,60.2701,06-18-23_19.45_BCNP1s_protocol_HPPC_IN21700_30T_cycle_#1281.mat
BOOST_NEGPULSE_1S,1281,0.80837,2.40442,0.9999,0,discharge,1,-9.609,3.203,2.0,1.9,4.1215,3.8078,32.6451,06-18-23_19.45_BCNP1s_protocol_HPPC_IN21700_30T_cycle_#1281.mat
BOOST_NEGPULSE_1S,1281,0.80837,2.40442,0.9999,0,discharge,1,-9.609,3.203,10.0,9.9,4.1215,3.7677,36.8181,06-18-23_19.45_BCNP1s_protocol_HPPC_IN21700_30T_cycle_#1281.mat
BOOST_NEGPULSE_1S,1281,0.80837,2.40442,1.0,0,charge,1,1.276,0.425,2.0,2.0,4.1337,4.2,51.9633,06-18-23_19.45_BCNP1s_protocol_HPPC_IN21700_30T_cycle_#1281.mat
BOOST_NEGPULSE_1S,1281,0.80837,2.40442,1.0,0,charge,1,1.276,0.425,10.0,9.9,4.1337,4.2,51.9633,06-18-23_19.45_BCNP1s_protocol_HPPC_IN21700_30T_cycle_#1281.mat
BOOST_NEGPULSE_1S,1281,0.80837,2.40442,0.9998,0,discharge,2,-19.218,6.406,2.0,2.0,4.12,3.6045,26.8238,06-18-23_19.45_BCNP1s_protocol_HPPC_IN21700_30T_cycle_#1281.mat
BOOST_NEGPULSE_1S,1281,0.80837,2.40442,0.9998,0,discharge,2,-19.218,6.406,10.0,9.9,4.12,3.5417,30.0916,06-18-23_19.45_BCNP1s_protocol_HPPC_IN21700_30T_cycle_#1281.mat
BOOST_NEGPULSE_1S,1281,0.80837,2.40442,1.0,0,charge,2,1.299,0.433,2.0,2.0,4.1404,4.2001,45.9514,06-18-23_19.45_BCNP1s_protocol_HPPC_IN21700_30T_cycle_#1281.mat
BOOST_NEGPULSE_1S,1281,0.80837,2.40442,0.9998,0,discharge,3,-27.626,9.209,2.0,2.0,4.1196,3.4538,24.1005,06-18-23_19.45_BCNP1s_protocol_HPPC_IN21700_30T_cycle_#1281.mat
BOOST_NEGPULSE_1S,1281,0.80837,2.40442,0.9998,0,discharge,3,-27.626,9.209,10.0,9.9,4.1196,3.364,27.351,06-18-23_19.45_BCNP1s_protocol_HPPC_IN21700_30T_cycle_#1281.mat
BOOST_NEGPULSE_1S,1281,0.80837,2.40442,1.0,0,charge,3,1.458,0.486,2.0,1.9,4.1462,4.2,36.8897,06-18-23_19.45_BCNP1s_protocol_HPPC_IN21700_30T_cycle_#1281.mat
BOOST_NEGPULSE_1S,1281,0.80837,2.40442,0.9599,1,discharge,0,-2.403,0.801,2.0,2.0,4.081,3.9972,34.876,06-18-23_19.45_BCNP1s_protocol_HPPC_IN21700_30T_cycle_#1281.mat
BOOST_NEGPULSE_1S,1281,0.80837,2.40442,0.9599,1,discharge,0,-2.403,0.801,10.0,9.9,4.081,3.9799,42.0759,06-18-23_19.45_BCNP1s_protocol_HPPC_IN21700_30T_cycle_#1281.mat
BOOST_NEGPULSE_1S,1281,0.80837,2.40442,0.96,1,charge,0,1.2,0.4,2.0,2.0,4.0839,4.1268,35.7589,06-18-23_19.45_BCNP1s_protocol_HPPC_IN21700_30T_cycle_#1281.mat
BOOST_NEGPULSE_1S,1281,0.80837,2.40442,0.96,1,charge,0,1.2,0.4,10.0,9.9,4.0839,4.1365,43.8443,06-18-23_19.45_BCNP1s_protocol_HPPC_IN21700_30T_cycle_#1281.mat
BOOST_NEGPULSE_1S,1281,0.80837,2.40442,0.9599,1,discharge,1,-9.61,3.203,2.0,2.0,4.0821,3.7992,29.4393,06-18-23_19.45_BCNP1s_protocol_HPPC_IN21700_30T_cycle_#1281.mat
BOOST_NEGPULSE_1S,1281,0.80837,2.40442,0.9599,1,discharge,1,-9.61,3.203,10.0,9.9,4.0821,3.7538,34.1638,06-18-23_19.45_BCNP1s_protocol_HPPC_IN21700_30T_cycle_#1281.mat
BOOST_NEGPULSE_1S,1281,0.80837,2.40442,0.96,1,charge,1,2.906,0.969,2.0,2.0,4.0882,4.2001,38.5118,06-18-23_19.45_BCNP1s_protocol_HPPC_IN21700_30T_cycle_#1281.mat
BOOST_NEGPULSE_1S,1281,0.80837,2.40442,0.96,1,charge,1,2.906,0.969,10.0,9.9,4.0882,4.2001,38.5118,06-18-23_19.45_BCNP1s_protocol_HPPC_IN21700_30T_cycle_#1281.mat
BOOST_NEGPULSE_1S,1281,0.80837,2.40442,0.9598,1,discharge,2,-19.22,6.407,2.0,2.0,4.0819,3.6028,24.9272,06-18-23_19.45_BCNP1s_protocol_HPPC_IN21700_30T_cycle_#1281.mat
BOOST_NEGPULSE_1S,1281,0.80837,2.40442,0.9598,1,discharge,2,-19.22,6.407,10.0,9.9,4.0819,3.5265,28.897,06-18-23_19.45_BCNP1s_protocol_HPPC_IN21700_30T_cycle_#1281.mat
BOOST_NEGPULSE_1S,1281,0.80837,2.40442,0.96,1,charge,2,2.77,0.923,2.0,2.0,4.0924,4.2,38.8434,06-18-23_19.45_BCNP1s_protocol_HPPC_IN21700_30T_cycle_#1281.mat
BOOST_NEGPULSE_1S,1281,0.80837,2.40442,0.96,1,charge,2,2.77,0.923,10.0,9.9,4.0924,4.2,38.8434,06-18-23_19.45_BCNP1s_protocol_HPPC_IN21700_30T_cycle_#1281.mat
BOOST_NEGPULSE_1S,1281,0.80837,2.40442,0.9597,1,discharge,3,-27.625,9.208,2.0,2.0,4.0844,3.4545,22.8018,06-18-23_19.45_BCNP1s_protocol_HPPC_IN21700_30T_cycle_#1281.mat
BOOST_NEGPULSE_1S,1281,0.80837,2.40442,0.9597,1,discharge,3,-27.625,9.208,10.0,9.9,4.0844,3.3486,26.6353,06-18-23_19.45_BCNP1s_protocol_HPPC_IN21700_30T_cycle_#1281.mat
BOOST_NEGPULSE_1S,1281,0.80837,2.40442,0.96,1,charge,3,2.593,0.864,2.0,2.0,4.098,4.2002,39.4184,06-18-23_19.45_BCNP1s_protocol_HPPC_IN21700_30T_cycle_#1281.mat
BOOST_NEGPULSE_1S,1281,0.80837,2.40442,0.96,1,charge,3,2.593,0.864,10.0,9.9,4.098,4.2002,39.4184,06-18-23_19.45_BCNP1s_protocol_HPPC_IN21700_30T_cycle_#1281.mat
BOOST_NEGPULSE_1S,1281,0.80837,2.40442,0.9199,2,discharge,0,-2.403,0.801,2.0,2.0,4.0673,3.9905,31.9654,06-18-23_19.45_BCNP1s_protocol_HPPC_IN21700_30T_cycle_#1281.mat
BOOST_NEGPULSE_1S,1281,0.80837,2.40442,0.9199,2,discharge,0,-2.403,0.801,10.0,9.9,4.0673,3.9684,41.1637,06-18-23_19.45_BCNP1s_protocol_HPPC_IN21700_30T_cycle_#1281.mat
BOOST_NEGPULSE_1S,1281,0.80837,2.40442,0.9199,2,charge,0,1.202,0.401,2.0,2.0,4.0706,4.1086,31.6271,06-18-23_19.45_BCNP1s_protocol_HPPC_IN21700_30T_cycle_#1281.mat
BOOST_NEGPULSE_1S,1281,0.80837,2.40442,0.9199,2,charge,0,1.202,0.401,10.0,9.9,4.0706,4.1172,38.7849,06-18-23_19.45_BCNP1s_protocol_HPPC_IN21700_30T_cycle_#1281.mat
BOOST_NEGPULSE_1S,1281,0.80837,2.40442,0.9198,2,discharge,1,-9.609,3.203,2.0,2.0,4.0684,3.799,28.0368,06-18-23_19.45_BCNP1s_protocol_HPPC_IN21700_30T_cycle_#1281.mat
BOOST_NEGPULSE_1S,1281,0.80837,2.40442,0.9198,2,discharge,1,-9.609,3.203,10.0,9.9,4.0684,3.7411,34.0625,06-18-23_19.45_BCNP1s_protocol_HPPC_IN21700_30T_cycle_#1281.mat
BOOST_NEGPULSE_1S,1281,0.80837,2.40442,0.92,2,charge,1,3.813,1.271,2.0,2.0,4.075,4.2001,32.8071,06-18-23_19.45_BCNP1s_protocol_HPPC_IN21700_30T_cycle_#1281.mat
BOOST_NEGPULSE_1S,1281,0.80837,2.40442,0.92,2,charge,1,3.813,1.271,10.0,9.9,4.075,4.2,32.7809,06-18-23_19.45_BCNP1s_protocol_HPPC_IN21700_30T_cycle_#1281.mat
BOOST_NEGPULSE_1S,1281,0.80837,2.40442,0.9198,2,discharge,2,-19.218,6.406,2.0,2.0,4.0696,3.6037,24.2429,06-18-23_19.45_BCNP1s_protocol_HPPC_IN21700_30T_cycle_#1281.mat
BOOST_NEGPULSE_1S,1281,0.80837,2.40442,0.9198,2,discharge,2,-19.218,6.406,10.0,9.9,4.0696,3.5139,28.9156,06-18-23_19.45_BCNP1s_protocol_HPPC_IN21700_30T_cycle_#1281.mat
BOOST_NEGPULSE_1S,1281,0.80837,2.40442,0.92,2,charge,2,3.744,1.248,2.0,2.0,4.0785,4.2001,32.4786,06-18-23_19.45_BCNP1s_protocol_HPPC_IN21700_30T_cycle_#1281.mat
BOOST_NEGPULSE_1S,1281,0.80837,2.40442,0.92,2,charge,2,3.744,1.248,10.0,9.9,4.0785,4.2001,32.4786,06-18-23_19.45_BCNP1s_protocol_HPPC_IN21700_30T_cycle_#1281.mat
BOOST_NEGPULSE_1S,1281,0.80837,2.40442,0.9197,2,discharge,3,-27.626,9.209,2.0,2.0,4.0718,3.4564,22.2761,06-18-23_19.45_BCNP1s_protocol_HPPC_IN21700_30T_cycle_#1281.mat
BOOST_NEGPULSE_1S,1281,0.80837,2.40442,0.9197,2,discharge,3,-27.626,9.209,10.0,9.9,4.0718,3.336,26.6343,06-18-23_19.45_BCNP1s_protocol_HPPC_IN21700_30T_cycle_#1281.mat
BOOST_NEGPULSE_1S,1281,0.80837,2.40442,0.92,2,charge,3,3.619,1.206,2.0,2.0,4.0814,4.2,32.7751,06-18-23_19.45_BCNP1s_protocol_HPPC_IN21700_30T_cycle_#1281.mat
BOOST_NEGPULSE_1S,1281,0.80837,2.40442,0.92,2,charge,3,3.619,1.206,10.0,9.9,4.0814,4.2,32.7751,06-18-23_19.45_BCNP1s_protocol_HPPC_IN21700_30T_cycle_#1281.mat
BOOST_NEGPULSE_1S,1281,0.80837,2.40442,0.8398,3,discharge,0,-2.403,0.801,2.0,1.9,3.9717,3.9063,27.2171,06-18-23_19.45_BCNP1s_protocol_HPPC_IN21700_30T_cycle_#1281.mat
BOOST_NEGPULSE_1S,1281,0.80837,2.40442,0.8398,3,discharge,0,-2.403,0.801,10.0,9.9,3.9717,3.8833,36.7889,06-18-23_19.45_BCNP1s_protocol_HPPC_IN21700_30T_cycle_#1281.mat
BOOST_NEGPULSE_1S,1281,0.80837,2.40442,0.8398,3,charge,0,1.2,0.4,2.0,1.9,3.9752,4.0074,26.8445,06-18-23_19.45_BCNP1s_protocol_HPPC_IN21700_30T_cycle_#1281.mat
BOOST_NEGPULSE_1S,1281,0.80837,2.40442,0.8398,3,charge,0,1.2,0.4,10.0,9.9,3.9752,4.0171,34.9312,06-18-23_19.45_BCNP1s_protocol_HPPC_IN21700_30T_cycle_#1281.mat
BOOST_NEGPULSE_1S,1281,0.80837,2.40442,0.8398,3,discharge,1,-9.61,3.203,2.0,1.9,3.9733,3.7325,25.0575,06-18-23_19.45_BCNP1s_protocol_HPPC_IN21700_30T_cycle_#1281.mat
BOOST_NEGPULSE_1S,1281,0.80837,2.40442,0.8398,3,discharge,1,-9.61,3.203,10.0,9.9,3.9733,3.6735,31.197,06-18-23_19.45_BCNP1s_protocol_HPPC_IN21700_30T_cycle_#1281.mat
BOOST_NEGPULSE_1S,1281,0.80837,2.40442,0.8399,3,charge,1,4.804,1.601,2.0,2.0,3.982,4.1035,25.2904,06-18-23_19.45_BCNP1s_protocol_HPPC_IN21700_30T_cycle_#1281.mat
BOOST_NEGPULSE_1S,1281,0.80837,2.40442,0.8399,3,charge,1,4.804,1.601,10.0,9.9,3.982,4.1355,31.9512,06-18-23_19.45_BCNP1s_protocol_HPPC_IN21700_30T_cycle_#1281.mat
BOOST_NEGPULSE_1S,1281,0.80837,2.40442,0.8397,3,discharge,2,-19.22,6.407,2.0,1.9,3.9739,3.5465,22.2373,06-18-23_19.45_BCNP1s_protocol_HPPC_IN21700_30T_cycle_#1281.mat
BOOST_NEGPULSE_1S,1281,0.80837,2.40442,0.8397,3,discharge,2,-19.22,6.407,10.0,9.9,3.9739,3.4559,26.9511,06-18-23_19.45_BCNP1s_protocol_HPPC_IN21700_30T_cycle_#1281.mat
BOOST_NEGPULSE_1S,1281,0.80837,2.40442,0.84,3,charge,2,8.194,2.731,2.0,2.0,3.9883,4.2002,25.861,06-18-23_19.45_BCNP1s_protocol_HPPC_IN21700_30T_cycle_#1281.mat
BOOST_NEGPULSE_1S,1281,0.80837,2.40442,0.84,3,charge,2,8.194,2.731,10.0,9.9,3.9883,4.2002,25.861,06-18-23_19.45_BCNP1s_protocol_HPPC_IN21700_30T_cycle_#1281.mat
BOOST_NEGPULSE_1S,1281,0.80837,2.40442,0.8396,3,discharge,3,-27.626,9.209,2.0,2.0,3.9767,3.4018,20.8101,06-18-23_19.45_BCNP1s_protocol_HPPC_IN21700_30T_cycle_#1281.mat
BOOST_NEGPULSE_1S,1281,0.80837,2.40442,0.8396,3,discharge,3,-27.626,9.209,10.0,9.9,3.9767,3.2821,25.143,06-18-23_19.45_BCNP1s_protocol_HPPC_IN21700_30T_cycle_#1281.mat
BOOST_NEGPULSE_1S,1281,0.80837,2.40442,0.84,3,charge,3,8.095,2.698,2.0,2.0,3.9925,4.2,25.6337,06-18-23_19.45_BCNP1s_protocol_HPPC_IN21700_30T_cycle_#1281.mat
BOOST_NEGPULSE_1S,1281,0.80837,2.40442,0.84,3,charge,3,8.095,2.698,10.0,9.9,3.9925,4.2,25.6337,06-18-23_19.45_BCNP1s_protocol_HPPC_IN21700_30T_cycle_#1281.mat
BOOST_NEGPULSE_1S,1281,0.80837,2.40442,0.7598,4,discharge,0,-2.402,0.801,2.0,2.0,3.885,3.8247,25.0999,06-18-23_19.45_BCNP1s_protocol_HPPC_IN21700_30T_cycle_#1281.mat
BOOST_NEGPULSE_1S,1281,0.80837,2.40442,0.7598,4,discharge,0,-2.402,0.801,10.0,9.9,3.885,3.8071,32.4259,06-18-23_19.45_BCNP1s_protocol_HPPC_IN21700_30T_cycle_#1281.mat
BOOST_NEGPULSE_1S,1281,0.80837,2.40442,0.7598,4,charge,0,1.201,0.4,2.0,2.0,3.887,3.9166,24.6379,06-18-23_19.45_BCNP1s_protocol_HPPC_IN21700_30T_cycle_#1281.mat
BOOST_NEGPULSE_1S,1281,0.80837,2.40442,0.7598,4,charge,0,1.201,0.4,10.0,9.9,3.887,3.9243,31.0471,06-18-23_19.45_BCNP1s_protocol_HPPC_IN21700_30T_cycle_#1281.mat
BOOST_NEGPULSE_1S,1281,0.80837,2.40442,0.7597,4,discharge,1,-9.609,3.203,2.0,2.0,3.8856,3.6621,23.259,06-18-23_19.45_BCNP1s_protocol_HPPC_IN21700_30T_cycle_#1281.mat
BOOST_NEGPULSE_1S,1281,0.80837,2.40442,0.7597,4,discharge,1,-9.609,3.203,10.0,9.9,3.8856,3.612,28.4727,06-18-23_19.45_BCNP1s_protocol_HPPC_IN21700_30T_cycle_#1281.mat
BOOST_NEGPULSE_1S,1281,0.80837,2.40442,0.7598,4,charge,1,4.804,1.601,2.0,2.0,3.8921,4.005,23.5008,06-18-23_19.45_BCNP1s_protocol_HPPC_IN21700_30T_cycle_#1281.mat
BOOST_NEGPULSE_1S,1281,0.80837,2.40442,0.7598,4,charge,1,4.804,1.601,10.0,9.9,3.8921,4.0331,29.3499,06-18-23_19.45_BCNP1s_protocol_HPPC_IN21700_30T_cycle_#1281.mat
BOOST_NEGPULSE_1S,1281,0.80837,2.40442,0.7596,4,discharge,2,-19.219,6.406,2.0,2.0,3.8857,3.4819,21.0105,06-18-23_19.45_BCNP1s_protocol_HPPC_IN21700_30T_cycle_#1281.mat
BOOST_NEGPULSE_1S,1281,0.80837,2.40442,0.7596,4,discharge,2,-19.219,6.406,10.0,9.9,3.8857,3.3957,25.4956,06-18-23_19.45_BCNP1s_protocol_HPPC_IN21700_30T_cycle_#1281.mat
BOOST_NEGPULSE_1S,1281,0.80837,2.40442,0.7599,4,charge,2,13.527,4.509,2.0,2.0,3.8964,4.1917,21.8304,06-18-23_19.45_BCNP1s_protocol_HPPC_IN21700_30T_cycle_#1281.mat
BOOST_NEGPULSE_1S,1281,0.80837,2.40442,0.7599,4,charge,2,13.527,4.509,10.0,9.9,3.8964,4.2001,22.4514,06-18-23_19.45_BCNP1s_protocol_HPPC_IN21700_30T_cycle_#1281.mat
BOOST_NEGPULSE_1S,1281,0.80837,2.40442,0.7595,4,discharge,3,-27.626,9.209,2.0,2.0,3.8862,3.3422,19.6916,06-18-23_19.45_BCNP1s_protocol_HPPC_IN21700_30T_cycle_#1281.mat
BOOST_NEGPULSE_1S,1281,0.80837,2.40442,0.7595,4,discharge,3,-27.626,9.209,10.0,9.9,3.8862,3.221,24.0788,06-18-23_19.45_BCNP1s_protocol_HPPC_IN21700_30T_cycle_#1281.mat
BOOST_NEGPULSE_1S,1281,0.80837,2.40442,0.7599,4,charge,3,13.516,4.505,2.0,2.0,3.9012,4.2,22.1071,06-18-23_19.45_BCNP1s_protocol_HPPC_IN21700_30T_cycle_#1281.mat
BOOST_NEGPULSE_1S,1281,0.80837,2.40442,0.7599,4,charge,3,13.516,4.505,10.0,9.9,3.9012,4.1999,22.0997,06-18-23_19.45_BCNP1s_protocol_HPPC_IN21700_30T_cycle_#1281.mat
BOOST_NEGPULSE_1S,1281,0.80837,2.40442,0.6797,5,discharge,0,-2.403,0.801,2.0,2.0,3.806,3.7487,23.8452,06-18-23_19.45_BCNP1s_protocol_HPPC_IN21700_30T_cycle_#1281.mat
BOOST_NEGPULSE_1S,1281,0.80837,2.40442,0.6797,5,discharge,0,-2.403,0.801,10.0,9.9,3.806,3.7318,30.8781,06-18-23_19.45_BCNP1s_protocol_HPPC_IN21700_30T_cycle_#1281.mat
BOOST_NEGPULSE_1S,1281,0.80837,2.40442,0.6797,5,charge,0,1.202,0.401,2.0,2.0,3.8082,3.8361,23.221,06-18-23_19.45_BCNP1s_protocol_HPPC_IN21700_30T_cycle_#1281.mat
BOOST_NEGPULSE_1S,1281,0.80837,2.40442,0.6797,5,charge,0,1.202,0.401,10.0,9.9,3.8082,3.8435,29.3799,06-18-23_19.45_BCNP1s_protocol_HPPC_IN21700_30T_cycle_#1281.mat
