Repository: KikETs/ECM_HYBRID_BMS_JOINT

## Results

| Arm | Model | Size | Protocol | Result | Worst cell |
|---|---|---|---|---|---|
| SOP | 2RC table + trim (A8) | 4 effective coefficients, 2 EW states | leave-one-cell-out | usable current 69.6 % discharge, 59.5 % charge (τ = 10 s) | 59.9 % / 53.5 % (BOOST_REST) |
| SOH | dQ/dV ridge | 65 coefficients | leave-one-cell-out | RMSE 0.0094, bias −0.0005 | 0.0130 (BOOST_REST) |
| SOC | 2RC EKF, low-current gate | 3 states | leave-one-cell-out | **2.34 %p** over six sensor disturbances on estimated SOH (2.325 on true SOH), per cell 2.00–2.75 | 4.60 %p (BOOST_NEGPULSE_1S, current offset −0.10 A) |

The SOH arm was a 10,945-parameter CNN until the second audit round. Nested

File: analysis/uypydj_hppc_resistance.csv (part 173 of 225)
protocol,cycle,SOH,CAP_Ah,SOC,soc_group,direction,rate_rank,I_A,CRate_rated,tau_s,tau_actual_s,V_pre_V,V_tau_V,R_mOhm,file
BOOST_NEGPULSE_1S,1281,0.80837,2.40442,0.6796,5,discharge,1,-9.61,3.203,2.0,2.0,3.8067,3.5908,22.4664,06-18-23_19.45_BCNP1s_protocol_HPPC_IN21700_30T_cycle_#1281.mat
BOOST_NEGPULSE_1S,1281,0.80837,2.40442,0.6796,5,discharge,1,-9.61,3.203,10.0,9.9,3.8067,3.5363,28.1376,06-18-23_19.45_BCNP1s_protocol_HPPC_IN21700_30T_cycle_#1281.mat
BOOST_NEGPULSE_1S,1281,0.80837,2.40442,0.6797,5,charge,1,4.806,1.602,2.0,2.0,3.8133,3.9207,22.3461,06-18-23_19.45_BCNP1s_protocol_HPPC_IN21700_30T_cycle_#1281.mat
BOOST_NEGPULSE_1S,1281,0.80837,2.40442,0.6797,5,charge,1,4.806,1.602,10.0,9.9,3.8133,3.9443,27.2565,06-18-23_19.45_BCNP1s_protocol_HPPC_IN21700_30T_cycle_#1281.mat
BOOST_NEGPULSE_1S,1281,0.80837,2.40442,0.6795,5,discharge,2,-19.22,6.407,2.0,2.0,3.8078,3.4114,20.6243,06-18-23_19.45_BCNP1s_protocol_HPPC_IN21700_30T_cycle_#1281.mat
BOOST_NEGPULSE_1S,1281,0.80837,2.40442,0.6795,5,discharge,2,-19.22,6.407,10.0,9.9,3.8078,3.3184,25.4631,06-18-23_19.45_BCNP1s_protocol_HPPC_IN21700_30T_cycle_#1281.mat
BOOST_NEGPULSE_1S,1281,0.80837,2.40442,0.6798,5,charge,2,14.416,4.805,2.0,2.0,3.8184,4.1007,19.5824,06-18-23_19.45_BCNP1s_protocol_HPPC_IN21700_30T_cycle_#1281.mat
BOOST_NEGPULSE_1S,1281,0.80837,2.40442,0.6798,5,charge,2,14.416,4.805,10.0,9.9,3.8184,4.1534,23.2381,06-18-23_19.45_BCNP1s_protocol_HPPC_IN21700_30T_cycle_#1281.mat
BOOST_NEGPULSE_1S,1281,0.80837,2.40442,0.6795,5,discharge,3,-27.625,9.208,2.0,2.0,3.8085,3.2729,19.3882,06-18-23_19.45_BCNP1s_protocol_HPPC_IN21700_30T_cycle_#1281.mat
BOOST_NEGPULSE_1S,1281,0.80837,2.40442,0.6795,5,discharge,3,-27.625,9.208,10.0,9.9,3.8085,3.1431,24.0869,06-18-23_19.45_BCNP1s_protocol_HPPC_IN21700_30T_cycle_#1281.mat
BOOST_NEGPULSE_1S,1281,0.80837,2.40442,0.6799,5,charge,3,19.102,6.367,2.0,1.9,3.8224,4.2001,19.7728,06-18-23_19.45_BCNP1s_protocol_HPPC_IN21700_30T_cycle_#1281.mat
BOOST_NEGPULSE_1S,1281,0.80837,2.40442,0.6799,5,charge,3,19.102,6.367,10.0,9.9,3.8224,4.2,19.7676,06-18-23_19.45_BCNP1s_protocol_HPPC_IN21700_30T_cycle_#1281.mat
BOOST_NEGPULSE_1S,1281,0.80837,2.40442,0.5996,6,discharge,0,-2.403,0.801,2.0,2.0,3.7249,3.6682,23.5935,06-18-23_19.45_BCNP1s_protocol_HPPC_IN21700_30T_cycle_#1281.mat
BOOST_NEGPULSE_1S,1281,0.80837,2.40442,0.5996,6,discharge,0,-2.403,0.801,10.0,9.9,3.7249,3.6511,30.7091,06-18-23_19.45_BCNP1s_protocol_HPPC_IN21700_30T_cycle_#1281.mat
BOOST_NEGPULSE_1S,1281,0.80837,2.40442,0.5996,6,charge,0,1.201,0.4,2.0,1.9,3.7267,3.7549,23.4804,06-18-23_19.45_BCNP1s_protocol_HPPC_IN21700_30T_cycle_#1281.mat
BOOST_NEGPULSE_1S,1281,0.80837,2.40442,0.5996,6,charge,0,1.201,0.4,10.0,9.9,3.7267,3.7631,30.3081,06-18-23_19.45_BCNP1s_protocol_HPPC_IN21700_30T_cycle_#1281.mat
BOOST_NEGPULSE_1S,1281,0.80837,2.40442,0.5995,6,discharge,1,-9.612,3.204,2.0,1.9,3.726,3.5123,22.2331,06-18-23_19.45_BCNP1s_protocol_HPPC_IN21700_30T_cycle_#1281.mat
BOOST_NEGPULSE_1S,1281,0.80837,2.40442,0.5995,6,discharge,1,-9.612,3.204,10.0,9.9,3.726,3.4549,28.2049,06-18-23_19.45_BCNP1s_protocol_HPPC_IN21700_30T_cycle_#1281.mat
BOOST_NEGPULSE_1S,1281,0.80837,2.40442,0.5997,6,charge,1,4.806,1.602,2.0,2.0,3.7329,3.8398,22.244,06-18-23_19.45_BCNP1s_protocol_HPPC_IN21700_30T_cycle_#1281.mat
BOOST_NEGPULSE_1S,1281,0.80837,2.40442,0.5997,6,charge,1,4.806,1.602,10.0,9.9,3.7329,3.8653,27.55,06-18-23_19.45_BCNP1s_protocol_HPPC_IN21700_30T_cycle_#1281.mat
BOOST_NEGPULSE_1S,1281,0.80837,2.40442,0.5995,6,discharge,2,-19.22,6.407,2.0,1.9,3.7265,3.3338,20.4318,06-18-23_19.45_BCNP1s_protocol_HPPC_IN21700_30T_cycle_#1281.mat
BOOST_NEGPULSE_1S,1281,0.80837,2.40442,0.5995,6,discharge,2,-19.22,6.407,10.0,9.9,3.7265,3.2361,25.5151,06-18-23_19.45_BCNP1s_protocol_HPPC_IN21700_30T_cycle_#1281.mat
BOOST_NEGPULSE_1S,1281,0.80837,2.40442,0.5997,6,charge,2,14.415,4.805,2.0,1.9,3.7383,4.0184,19.4311,06-18-23_19.45_BCNP1s_protocol_HPPC_IN21700_30T_cycle_#1281.mat
BOOST_NEGPULSE_1S,1281,0.80837,2.40442,0.5997,6,charge,2,14.415,4.805,10.0,9.9,3.7383,4.0726,23.1911,06-18-23_19.45_BCNP1s_protocol_HPPC_IN21700_30T_cycle_#1281.mat
BOOST_NEGPULSE_1S,1281,0.80837,2.40442,0.5994,6,discharge,3,-27.626,9.209,2.0,2.0,3.7282,3.1921,19.4056,06-18-23_19.45_BCNP1s_protocol_HPPC_IN21700_30T_cycle_#1281.mat
BOOST_NEGPULSE_1S,1281,0.80837,2.40442,0.5994,6,discharge,3,-27.626,9.209,10.0,9.9,3.7282,3.0588,24.2308,06-18-23_19.45_BCNP1s_protocol_HPPC_IN21700_30T_cycle_#1281.mat
BOOST_NEGPULSE_1S,1281,0.80837,2.40442,0.5998,6,charge,3,23.943,7.981,2.0,2.0,3.7423,4.1674,17.7547,06-18-23_19.45_BCNP1s_protocol_HPPC_IN21700_30T_cycle_#1281.mat
BOOST_NEGPULSE_1S,1281,0.80837,2.40442,0.5998,6,charge,3,23.943,7.981,10.0,9.9,3.7423,4.2,19.1162,06-18-23_19.45_BCNP1s_protocol_HPPC_IN21700_30T_cycle_#1281.mat
BOOST_NEGPULSE_1S,1281,0.80837,2.40442,0.5195,7,discharge,0,-2.401,0.8,2.0,1.9,3.6522,3.5951,23.7778,06-18-23_19.45_BCNP1s_protocol_HPPC_IN21700_30T_cycle_#1281.mat
BOOST_NEGPULSE_1S,1281,0.80837,2.40442,0.5195,7,discharge,0,-2.401,0.8,10.0,9.9,3.6522,3.5789,30.5239,06-18-23_19.45_BCNP1s_protocol_HPPC_IN21700_30T_cycle_#1281.mat
BOOST_NEGPULSE_1S,1281,0.80837,2.40442,0.5196,7,charge,0,1.201,0.4,2.0,1.9,3.6543,3.6823,23.3197,06-18-23_19.45_BCNP1s_protocol_HPPC_IN21700_30T_cycle_#1281.mat
BOOST_NEGPULSE_1S,1281,0.80837,2.40442,0.5196,7,charge,0,1.201,0.4,10.0,9.9,3.6543,3.6896,29.3995,06-18-23_19.45_BCNP1s_protocol_HPPC_IN21700_30T_cycle_#1281.mat
BOOST_NEGPULSE_1S,1281,0.80837,2.40442,0.5195,7,discharge,1,-9.61,3.203,2.0,2.0,3.6521,3.4362,22.4669,06-18-23_19.45_BCNP1s_protocol_HPPC_IN21700_30T_cycle_#1281.mat
BOOST_NEGPULSE_1S,1281,0.80837,2.40442,0.5195,7,discharge,1,-9.61,3.203,10.0,9.9,3.6521,3.3819,28.1174,06-18-23_19.45_BCNP1s_protocol_HPPC_IN21700_30T_cycle_#1281.mat
BOOST_NEGPULSE_1S,1281,0.80837,2.40442,0.5196,7,charge,1,4.805,1.602,2.0,2.0,3.6595,3.7671,22.3929,06-18-23_19.45_BCNP1s_protocol_HPPC_IN21700_30T_cycle_#1281.mat
BOOST_NEGPULSE_1S,1281,0.80837,2.40442,0.5196,7,charge,1,4.805,1.602,10.0,9.9,3.6595,3.792,27.5749,06-18-23_19.45_BCNP1s_protocol_HPPC_IN21700_30T_cycle_#1281.mat
BOOST_NEGPULSE_1S,1281,0.80837,2.40442,0.5194,7,discharge,2,-19.218,6.406,2.0,2.0,3.6537,3.2555,20.7202,06-18-23_19.45_BCNP1s_protocol_HPPC_IN21700_30T_cycle_#1281.mat
BOOST_NEGPULSE_1S,1281,0.80837,2.40442,0.5194,7,discharge,2,-19.218,6.406,10.0,9.9,3.6537,3.1593,25.7259,06-18-23_19.45_BCNP1s_protocol_HPPC_IN21700_30T_cycle_#1281.mat
BOOST_NEGPULSE_1S,1281,0.80837,2.40442,0.5197,7,charge,2,14.414,4.805,2.0,2.0,3.6641,3.9468,19.6129,06-18-23_19.45_BCNP1s_protocol_HPPC_IN21700_30T_cycle_#1281.mat
BOOST_NEGPULSE_1S,1281,0.80837,2.40442,0.5197,7,charge,2,14.414,4.805,10.0,9.9,3.6641,3.9986,23.2066,06-18-23_19.45_BCNP1s_protocol_HPPC_IN21700_30T_cycle_#1281.mat
BOOST_NEGPULSE_1S,1281,0.80837,2.40442,0.5193,7,discharge,3,-27.626,9.209,2.0,2.0,3.6545,3.1146,19.5432,06-18-23_19.45_BCNP1s_protocol_HPPC_IN21700_30T_cycle_#1281.mat
BOOST_NEGPULSE_1S,1281,0.80837,2.40442,0.5193,7,discharge,3,-27.626,9.209,10.0,9.9,3.6545,2.9768,24.5312,06-18-23_19.45_BCNP1s_protocol_HPPC_IN21700_30T_cycle_#1281.mat
BOOST_NEGPULSE_1S,1281,0.80837,2.40442,0.5197,7,charge,3,24.022,8.007,2.0,2.0,3.6692,4.0937,17.6713,06-18-23_19.45_BCNP1s_protocol_HPPC_IN21700_30T_cycle_#1281.mat
BOOST_NEGPULSE_1S,1281,0.80837,2.40442,0.5197,7,charge,3,24.022,8.007,10.0,9.9,3.6692,4.1662,20.6894,06-18-23_19.45_BCNP1s_protocol_HPPC_IN21700_30T_cycle_#1281.mat
BOOST_NEGPULSE_1S,1281,0.80837,2.40442,0.4395,8,discharge,0,-2.402,0.801,2.0,2.0,3.5888,3.5288,24.9813,06-18-23_19.45_BCNP1s_protocol_HPPC_IN21700_30T_cycle_#1281.mat
BOOST_NEGPULSE_1S,1281,0.80837,2.40442,0.4395,8,discharge,0,-2.402,0.801,10.0,9.9,3.5888,3.5116,32.1426,06-18-23_19.45_BCNP1s_protocol_HPPC_IN21700_30T_cycle_#1281.mat
BOOST_NEGPULSE_1S,1281,0.80837,2.40442,0.4395,8,charge,0,1.2,0.4,2.0,1.9,3.5917,3.6212,24.5731,06-18-23_19.45_BCNP1s_protocol_HPPC_IN21700_30T_cycle_#1281.mat
BOOST_NEGPULSE_1S,1281,0.80837,2.40442,0.4395,8,charge,0,1.2,0.4,10.0,9.9,3.5917,3.6285,30.6539,06-18-23_19.45_BCNP1s_protocol_HPPC_IN21700_30T_cycle_#1281.mat
BOOST_NEGPULSE_1S,1281,0.80837,2.40442,0.4394,8,discharge,1,-9.61,3.203,2.0,2.0,3.5903,3.3623,23.7253,06-18-23_19.45_BCNP1s_protocol_HPPC_IN21700_30T_cycle_#1281.mat
BOOST_NEGPULSE_1S,1281,0.80837,2.40442,0.4394,8,discharge,1,-9.61,3.203,10.0,9.9,3.5903,3.3027,29.9272,06-18-23_19.45_BCNP1s_protocol_HPPC_IN21700_30T_cycle_#1281.mat
BOOST_NEGPULSE_1S,1281,0.80837,2.40442,0.4395,8,charge,1,4.806,1.602,2.0,2.0,3.5975,3.7092,23.2432,06-18-23_19.45_BCNP1s_protocol_HPPC_IN21700_30T_cycle_#1281.mat
BOOST_NEGPULSE_1S,1281,0.80837,2.40442,0.4395,8,charge,1,4.806,1.602,10.0,9.9,3.5975,3.7353,28.6743,06-18-23_19.45_BCNP1s_protocol_HPPC_IN21700_30T_cycle_#1281.mat
BOOST_NEGPULSE_1S,1281,0.80837,2.40442,0.4393,8,discharge,2,-19.219,6.406,2.0,2.0,3.5914,3.1748,21.6765,06-18-23_19.45_BCNP1s_protocol_HPPC_IN21700_30T_cycle_#1281.mat
BOOST_NEGPULSE_1S,1281,0.80837,2.40442,0.4393,8,discharge,2,-19.219,6.406,10.0,9.9,3.5914,3.0638,27.452,06-18-23_19.45_BCNP1s_protocol_HPPC_IN21700_30T_cycle_#1281.mat
BOOST_NEGPULSE_1S,1281,0.80837,2.40442,0.4396,8,charge,2,14.414,4.805,2.0,2.0,3.6035,3.8926,20.0569,06-18-23_19.45_BCNP1s_protocol_HPPC_IN21700_30T_cycle_#1281.mat
BOOST_NEGPULSE_1S,1281,0.80837,2.40442,0.4396,8,charge,2,14.414,4.805,10.0,9.9,3.6035,3.9462,23.7755,06-18-23_19.45_BCNP1s_protocol_HPPC_IN21700_30T_cycle_#1281.mat
BOOST_NEGPULSE_1S,1281,0.80837,2.40442,0.4392,8,discharge,3,-27.626,9.209,2.0,2.0,3.5925,3.0294,20.383,06-18-23_19.45_BCNP1s_protocol_HPPC_IN21700_30T_cycle_#1281.mat
BOOST_NEGPULSE_1S,1281,0.80837,2.40442,0.4392,8,discharge,3,-27.626,9.209,10.0,9.9,3.5925,2.8622,26.4352,06-18-23_19.45_BCNP1s_protocol_HPPC_IN21700_30T_cycle_#1281.mat
BOOST_NEGPULSE_1S,1281,0.80837,2.40442,0.4397,8,charge,3,24.022,8.007,2.0,2.0,3.6098,4.0405,17.9294,06-18-23_19.45_BCNP1s_protocol_HPPC_IN21700_30T_cycle_#1281.mat
BOOST_NEGPULSE_1S,1281,0.80837,2.40442,0.4397,8,charge,3,24.022,8.007,10.0,9.9,3.6098,4.1117,20.8933,06-18-23_19.45_BCNP1s_protocol_HPPC_IN21700_30T_cycle_#1281.mat
BOOST_NEGPULSE_1S,1281,0.80837,2.40442,0.3594,9,discharge,0,-2.403,0.801,2.0,2.0,3.5103,3.4431,27.9627,06-18-23_19.45_BCNP1s_protocol_HPPC_IN21700_30T_cycle_#1281.mat
BOOST_NEGPULSE_1S,1281,0.80837,2.40442,0.3594,9,discharge,0,-2.403,0.801,10.0,9.9,3.5103,3.4228,36.4098,06-18-23_19.45_BCNP1s_protocol_HPPC_IN21700_30T_cycle_#1281.mat
BOOST_NEGPULSE_1S,1281,0.80837,2.40442,0.3594,9,charge,0,1.201,0.4,2.0,2.0,3.5129,3.5451,26.8132,06-18-23_19.45_BCNP1s_protocol_HPPC_IN21700_30T_cycle_#1281.mat
BOOST_NEGPULSE_1S,1281,0.80837,2.40442,0.3594,9,charge,0,1.201,0.4,10.0,9.9,3.5129,3.5531,33.4749,06-18-23_19.45_BCNP1s_protocol_HPPC_IN21700_30T_cycle_#1281.mat
BOOST_NEGPULSE_1S,1281,0.80837,2.40442,0.3593,9,discharge,1,-9.611,3.204,2.0,1.9,3.5109,3.2612,25.9796,06-18-23_19.45_BCNP1s_protocol_HPPC_IN21700_30T_cycle_#1281.mat
BOOST_NEGPULSE_1S,1281,0.80837,2.40442,0.3593,9,discharge,1,-9.611,3.204,10.0,9.9,3.5109,3.1847,33.9389,06-18-23_19.45_BCNP1s_protocol_HPPC_IN21700_30T_cycle_#1281.mat
BOOST_NEGPULSE_1S,1281,0.80837,2.40442,0.3594,9,charge,1,4.805,1.602,2.0,2.0,3.5196,3.6386,24.7638,06-18-23_19.45_BCNP1s_protocol_HPPC_IN21700_30T_cycle_#1281.mat
BOOST_NEGPULSE_1S,1281,0.80837,2.40442,0.3594,9,charge,1,4.805,1.602,10.0,9.9,3.5196,3.666,30.4657,06-18-23_19.45_BCNP1s_protocol_HPPC_IN21700_30T_cycle_#1281.mat
BOOST_NEGPULSE_1S,1281,0.80837,2.40442,0.3592,9,discharge,2,-19.218,6.406,2.0,2.0,3.513,3.0539,23.8891,06-18-23_19.45_BCNP1s_protocol_HPPC_IN21700_30T_cycle_#1281.mat
BOOST_NEGPULSE_1S,1281,0.80837,2.40442,0.3592,9,discharge,2,-19.218,6.406,10.0,9.9,3.513,2.8908,32.3759,06-18-23_19.45_BCNP1s_protocol_HPPC_IN21700_30T_cycle_#1281.mat
BOOST_NEGPULSE_1S,1281,0.80837,2.40442,0.3595,9,charge,2,14.415,4.805,2.0,2.0,3.5272,3.8251,20.666,06-18-23_19.45_BCNP1s_protocol_HPPC_IN21700_30T_cycle_#1281.mat
BOOST_NEGPULSE_1S,1281,0.80837,2.40442,0.3595,9,charge,2,14.415,4.805,10.0,9.9,3.5272,3.8846,24.7936,06-18-23_19.45_BCNP1s_protocol_HPPC_IN21700_30T_cycle_#1281.mat
BOOST_NEGPULSE_1S,1281,0.80837,2.40442,0.3592,9,discharge,3,-27.625,9.208,2.0,2.0,3.5148,2.8915,22.5629,06-18-23_19.45_BCNP1s_protocol_HPPC_IN21700_30T_cycle_#1281.mat
BOOST_NEGPULSE_1S,1281,0.80837,2.40442,0.3592,9,discharge,3,-27.625,9.208,10.0,9.9,3.5148,2.6133,32.6335,06-18-23_19.45_BCNP1s_protocol_HPPC_IN21700_30T_cycle_#1281.mat
BOOST_NEGPULSE_1S,1281,0.80837,2.40442,0.3596,9,charge,3,24.022,8.007,2.0,1.9,3.5333,3.9697,18.1667,06-18-23_19.45_BCNP1s_protocol_HPPC_IN21700_30T_cycle_#1281.mat
BOOST_NEGPULSE_1S,1281,0.80837,2.40442,0.3596,9,charge,3,24.022,8.007,10.0,9.9,3.5333,4.0527,21.6218,06-18-23_19.45_BCNP1s_protocol_HPPC_IN21700_30T_cycle_#1281.mat
BOOST_NEGPULSE_1S,1281,0.80837,2.40442,0.3193,10,discharge,0,-2.403,0.801,2.0,2.0,3.4694,3.3977,29.8321,06-18-23_19.45_BCNP1s_protocol_HPPC_IN21700_30T_cycle_#1281.mat
BOOST_NEGPULSE_1S,1281,0.80837,2.40442,0.3193,10,discharge,0,-2.403,0.801,10.0,9.9,3.4694,3.3746,39.4433,06-18-23_19.45_BCNP1s_protocol_HPPC_IN21700_30T_cycle_#1281.mat
BOOST_NEGPULSE_1S,1281,0.80837,2.40442,0.3193,10,charge,0,1.201,0.4,2.0,1.9,3.4717,3.5055,28.1456,06-18-23_19.45_BCNP1s_protocol_HPPC_IN21700_30T_cycle_#1281.mat
BOOST_NEGPULSE_1S,1281,0.80837,2.40442,0.3193,10,charge,0,1.201,0.4,10.0,9.9,3.4717,3.5131,34.4741,06-18-23_19.45_BCNP1s_protocol_HPPC_IN21700_30T_cycle_#1281.mat
BOOST_NEGPULSE_1S,1281,0.80837,2.40442,0.3193,10,discharge,1,-9.61,3.203,2.0,1.9,3.4692,3.2025,27.7526,06-18-23_19.45_BCNP1s_protocol_HPPC_IN21700_30T_cycle_#1281.mat
BOOST_NEGPULSE_1S,1281,0.80837,2.40442,0.3193,10,discharge,1,-9.61,3.203,10.0,9.9,3.4692,3.1008,38.3355,06-18-23_19.45_BCNP1s_protocol_HPPC_IN21700_30T_cycle_#1281.mat
BOOST_NEGPULSE_1S,1281,0.80837,2.40442,0.3194,10,charge,1,4.807,1.602,2.0,1.9,3.4778,3.599,25.2143,06-18-23_19.45_BCNP1s_protocol_HPPC_IN21700_30T_cycle_#1281.mat
BOOST_NEGPULSE_1S,1281,0.80837,2.40442,0.3194,10,charge,1,4.807,1.602,10.0,9.9,3.4778,3.6243,30.4777,06-18-23_19.45_BCNP1s_protocol_HPPC_IN21700_30T_cycle_#1281.mat
BOOST_NEGPULSE_1S,1281,0.80837,2.40442,0.3192,10,discharge,2,-19.218,6.406,2.0,1.9,3.4706,2.9818,25.4345,06-18-23_19.45_BCNP1s_protocol_HPPC_IN21700_30T_cycle_#1281.mat
BOOST_NEGPULSE_1S,1281,0.80837,2.40442,0.3192,10,discharge,2,-19.218,6.406,10.0,9.9,3.4706,2.7422,37.902,06-18-23_19.45_BCNP1s_protocol_HPPC_IN21700_30T_cycle_#1281.mat
BOOST_NEGPULSE_1S,1281,0.80837,2.40442,0.3195,10,charge,2,14.413,4.804,2.0,2.0,3.4849,3.783,20.6827,06-18-23_19.45_BCNP1s_protocol_HPPC_IN21700_30T_cycle_#1281.mat
BOOST_NEGPULSE_1S,1281,0.80837,2.40442,0.3195,10,charge,2,14.413,4.804,10.0,9.9,3.4849,3.8424,24.804,06-18-23_19.45_BCNP1s_protocol_HPPC_IN21700_30T_cycle_#1281.mat
BOOST_NEGPULSE_1S,1281,0.80837,2.40442,0.3191,10,discharge,3,-27.625,9.208,2.0,2.0,3.4714,2.7964,24.4344,06-18-23_19.45_BCNP1s_protocol_HPPC_IN21700_30T_cycle_#1281.mat
BOOST_NEGPULSE_1S,1281,0.80837,2.40442,0.3191,10,discharge,3,-27.625,9.208,10.0,9.9,3.4714,2.4999,35.1674,06-18-23_19.45_BCNP1s_protocol_HPPC_IN21700_30T_cycle_#1281.mat
BOOST_NEGPULSE_1S,1281,0.80837,2.40442,0.3195,10,charge,3,24.023,8.008,2.0,2.0,3.4895,3.9277,18.2409,06-18-23_19.45_BCNP1s_protocol_HPPC_IN21700_30T_cycle_#1281.mat
BOOST_NEGPULSE_1S,1281,0.80837,2.40442,0.3195,10,charge,3,24.023,8.008,10.0,9.9,3.4895,4.0126,21.775,06-18-23_19.45_BCNP1s_protocol_HPPC_IN21700_30T_cycle_#1281.mat
BOOST_NEGPULSE_1S,1281,0.80837,2.40442,0.2793,11,discharge,0,-2.401,0.8,2.0,1.9,3.4333,3.3538,33.1057,06-18-23_19.45_BCNP1s_protocol_HPPC_IN21700_30T_cycle_#1281.mat
BOOST_NEGPULSE_1S,1281,0.80837,2.40442,0.2793,11,discharge,0,-2.401,0.8,10.0,9.9,3.4333,3.3214,46.5978,06-18-23_19.45_BCNP1s_protocol_HPPC_IN21700_30T_cycle_#1281.mat
BOOST_NEGPULSE_1S,1281,0.80837,2.40442,0.2793,11,charge,0,1.201,0.4,2.0,2.0,3.4358,3.4734,31.302,06-18-23_19.45_BCNP1s_protocol_HPPC_IN21700_30T_cycle_#1281.mat
BOOST_NEGPULSE_1S,1281,0.80837,2.40442,0.2793,11,charge,0,1.201,0.4,10.0,9.9,3.4358,3.4824,38.7945,06-18-23_19.45_BCNP1s_protocol_HPPC_IN21700_30T_cycle_#1281.mat
BOOST_NEGPULSE_1S,1281,0.80837,2.40442,0.2792,11,discharge,1,-9.611,3.204,2.0,2.0,3.433,3.1278,31.7563,06-18-23_19.45_BCNP1s_protocol_HPPC_IN21700_30T_cycle_#1281.mat
BOOST_NEGPULSE_1S,1281,0.80837,2.40442,0.2792,11,discharge,1,-9.611,3.204,10.0,9.9,3.433,2.968,48.3836,06-18-23_19.45_BCNP1s_protocol_HPPC_IN21700_30T_cycle_#1281.mat
BOOST_NEGPULSE_1S,1281,0.80837,2.40442,0.2794,11,charge,1,4.805,1.602,2.0,1.9,3.4453,3.5712,26.2013,06-18-23_19.45_BCNP1s_protocol_HPPC_IN21700_30T_cycle_#1281.mat
BOOST_NEGPULSE_1S,1281,0.80837,2.40442,0.2794,11,charge,1,4.805,1.602,10.0,9.9,3.4453,3.5936,30.863,06-18-23_19.45_BCNP1s_protocol_HPPC_IN21700_30T_cycle_#1281.mat
BOOST_NEGPULSE_1S,1281,0.80837,2.40442,0.2791,11,discharge,2,-19.218,6.406,2.0,2.0,3.4355,2.8701,29.4203,06-18-23_19.45_BCNP1s_protocol_HPPC_IN21700_30T_cycle_#1281.mat
BOOST_NEGPULSE_1S,1281,0.80837,2.40442,0.2791,11,discharge,2,-19.218,6.406,10.0,9.9,3.4355,2.4998,48.6887,06-18-23_19.45_BCNP1s_protocol_HPPC_IN21700_30T_cycle_#1281.mat
BOOST_NEGPULSE_1S,1281,0.80837,2.40442,0.2794,11,charge,2,14.414,4.805,2.0,2.0,3.4534,3.7496,20.5495,06-18-23_19.45_BCNP1s_protocol_HPPC_IN21700_30T_cycle_#1281.mat
BOOST_NEGPULSE_1S,1281,0.80837,2.40442,0.2794,11,charge,2,14.414,4.805,10.0,9.9,3.4534,3.8015,24.1501,06-18-23_19.45_BCNP1s_protocol_HPPC_IN21700_30T_cycle_#1281.mat
BOOST_NEGPULSE_1S,1281,0.80837,2.40442,0.2791,11,discharge,3,-25.351,8.45,2.0,1.9,3.4364,2.6686,30.2868,06-18-23_19.45_BCNP1s_protocol_HPPC_IN21700_30T_cycle_#1281.mat
BOOST_NEGPULSE_1S,1281,0.80837,2.40442,0.2791,11,discharge,3,-25.351,8.45,10.0,9.9,3.4364,2.4999,36.9413,06-18-23_19.45_BCNP1s_protocol_HPPC_IN21700_30T_cycle_#1281.mat
BOOST_NEGPULSE_1S,1281,0.80837,2.40442,0.2795,11,charge,3,24.022,8.007,2.0,2.0,3.4565,3.8927,18.1584,06-18-23_19.45_BCNP1s_protocol_HPPC_IN21700_30T_cycle_#1281.mat
BOOST_NEGPULSE_1S,1281,0.80837,2.40442,0.2795,11,charge,3,24.022,8.007,10.0,9.9,3.4565,3.9728,21.4928,06-18-23_19.45_BCNP1s_protocol_HPPC_IN21700_30T_cycle_#1281.mat
BOOST_NEGPULSE_1S,1281,0.80837,2.40442,0.2392,12,discharge,0,-2.403,0.801,2.0,1.9,3.3884,3.2962,38.3703,06-18-23_19.45_BCNP1s_protocol_HPPC_IN21700_30T_cycle_#1281.mat
BOOST_NEGPULSE_1S,1281,0.80837,2.40442,0.2392,12,discharge,0,-2.403,0.801,10.0,9.9,3.3884,3.2421,60.8848,06-18-23_19.45_BCNP1s_protocol_HPPC_IN21700_30T_cycle_#1281.mat
BOOST_NEGPULSE_1S,1281,0.80837,2.40442,0.2393,12,charge,0,1.201,0.4,2.0,2.0,3.3932,3.4341,34.0635,06-18-23_19.45_BCNP1s_protocol_HPPC_IN21700_30T_cycle_#1281.mat
BOOST_NEGPULSE_1S,1281,0.80837,2.40442,0.2393,12,charge,0,1.201,0.4,10.0,9.9,3.3932,3.4481,45.7233,06-18-23_19.45_BCNP1s_protocol_HPPC_IN21700_30T_cycle_#1281.mat
BOOST_NEGPULSE_1S,1281,0.80837,2.40442,0.2392,12,discharge,1,-9.612,3.204,2.0,2.0,3.3894,3.0249,37.9225,06-18-23_19.45_BCNP1s_protocol_HPPC_IN21700_30T_cycle_#1281.mat
BOOST_NEGPULSE_1S,1281,0.80837,2.40442,0.2392,12,discharge,1,-9.612,3.204,10.0,9.9,3.3894,2.7505,66.4711,06-18-23_19.45_BCNP1s_protocol_HPPC_IN21700_30T_cycle_#1281.mat
BOOST_NEGPULSE_1S,1281,0.80837,2.40442,0.2393,12,charge,1,4.805,1.602,2.0,2.0,3.4075,3.5422,28.035,06-18-23_19.45_BCNP1s_protocol_HPPC_IN21700_30T_cycle_#1281.mat
BOOST_NEGPULSE_1S,1281,0.80837,2.40442,0.2393,12,charge,1,4.805,1.602,10.0,9.9,3.4075,3.571,34.0292,06-18-23_19.45_BCNP1s_protocol_HPPC_IN21700_30T_cycle_#1281.mat
BOOST_NEGPULSE_1S,1281,0.80837,2.40442,0.2391,12,discharge,2,-17.935,5.978,2.0,2.0,3.3944,2.7031,38.5447,06-18-23_19.45_BCNP1s_protocol_HPPC_IN21700_30T_cycle_#1281.mat
BOOST_NEGPULSE_1S,1281,0.80837,2.40442,0.2391,12,discharge,2,-17.935,5.978,10.0,9.9,3.3944,2.4999,49.8745,06-18-23_19.45_BCNP1s_protocol_HPPC_IN21700_30T_cycle_#1281.mat
BOOST_NEGPULSE_1S,1281,0.80837,2.40442,0.2394,12,charge,2,14.415,4.805,2.0,1.9,3.4193,3.7252,21.221,06-18-23_19.45_BCNP1s_protocol_HPPC_IN21700_30T_cycle_#1281.mat
BOOST_NEGPULSE_1S,1281,0.80837,2.40442,0.2394,12,charge,2,14.415,4.805,10.0,9.9,3.4193,3.774,24.6063,06-18-23_19.45_BCNP1s_protocol_HPPC_IN21700_30T_cycle_#1281.mat
BOOST_NEGPULSE_1S,1281,0.80837,2.40442,0.2391,12,discharge,3,-16.852,5.617,2.0,1.9,3.3959,2.499,53.2222,06-18-23_19.45_BCNP1s_protocol_HPPC_IN21700_30T_cycle_#1281.mat
BOOST_NEGPULSE_1S,1281,0.80837,2.40442,0.2391,12,discharge,3,-16.852,5.617,10.0,9.9,3.3959,2.4999,53.1688,06-18-23_19.45_BCNP1s_protocol_HPPC_IN21700_30T_cycle_#1281.mat
BOOST_NEGPULSE_1S,1281,0.80837,2.40442,0.2395,12,charge,3,24.023,8.008,2.0,2.0,3.422,3.8702,18.6571,06-18-23_19.45_BCNP1s_protocol_HPPC_IN21700_30T_cycle_#1281.mat
BOOST_NEGPULSE_1S,1281,0.80837,2.40442,0.2395,12,charge,3,24.023,8.008,10.0,9.9,3.422,3.942,21.6459,06-18-23_19.45_BCNP1s_protocol_HPPC_IN21700_30T_cycle_#1281.mat
BOOST_NEGPULSE_1S,1356,0.79297,2.35862,1.0,0,discharge,0,-2.357,0.786,2.0,1.9,4.1082,4.0132,40.3072,07-18-23_12.25_BCNP1s_protocol_HPPC_IN21700_30T_cycle_#1356.mat
BOOST_NEGPULSE_1S,1356,0.79297,2.35862,1.0,0,discharge,0,-2.357,0.786,10.0,9.7,4.1082,3.9863,51.7205,07-18-23_12.25_BCNP1s_protocol_HPPC_IN21700_30T_cycle_#1356.mat
BOOST_NEGPULSE_1S,1356,0.79297,2.35862,1.0,0,charge,0,1.177,0.392,2.0,1.9,4.1241,4.1803,47.7445,07-18-23_12.25_BCNP1s_protocol_HPPC_IN21700_30T_cycle_#1356.mat
BOOST_NEGPULSE_1S,1356,0.79297,2.35862,1.0,0,charge,0,1.177,0.392,10.0,9.9,4.1241,4.1999,64.3955,07-18-23_12.25_BCNP1s_protocol_HPPC_IN21700_30T_cycle_#1356.mat
BOOST_NEGPULSE_1S,1356,0.79297,2.35862,0.9999,0,discharge,1,-9.428,3.143,2.0,1.9,4.1173,3.7899,34.7252,07-18-23_12.25_BCNP1s_protocol_HPPC_IN21700_30T_cycle_#1356.mat
BOOST_NEGPULSE_1S,1356,0.79297,2.35862,0.9999,0,discharge,1,-9.428,3.143,10.0,9.9,4.1173,3.7475,39.2223,07-18-23_12.25_BCNP1s_protocol_HPPC_IN21700_30T_cycle_#1356.mat
BOOST_NEGPULSE_1S,1356,0.79297,2.35862,1.0,0,charge,1,1.24,0.413,2.0,2.0,4.1304,4.2002,56.2994,07-18-23_12.25_BCNP1s_protocol_HPPC_IN21700_30T_cycle_#1356.mat
BOOST_NEGPULSE_1S,1356,0.79297,2.35862,1.0,0,charge,1,1.24,0.413,10.0,9.5,4.1304,4.2,56.1381,07-18-23_12.25_BCNP1s_protocol_HPPC_IN21700_30T_cycle_#1356.mat
BOOST_NEGPULSE_1S,1356,0.79297,2.35862,0.9998,0,discharge,2,-18.857,6.286,2.0,2.0,4.1153,3.5816,28.3025,07-18-23_12.25_BCNP1s_protocol_HPPC_IN21700_30T_cycle_#1356.mat
BOOST_NEGPULSE_1S,1356,0.79297,2.35862,0.9998,0,discharge,2,-18.857,6.286,10.0,9.9,4.1153,3.5141,31.8821,07-18-23_12.25_BCNP1s_protocol_HPPC_IN21700_30T_cycle_#1356.mat
BOOST_NEGPULSE_1S,1356,0.79297,2.35862,1.0,0,charge,2,1.401,0.467,2.0,2.0,4.1377,4.2,44.4651,07-18-23_12.25_BCNP1s_protocol_HPPC_IN21700_30T_cycle_#1356.mat
BOOST_NEGPULSE_1S,1356,0.79297,2.35862,0.9998,0,discharge,3,-27.102,9.034,2.0,1.9,4.1159,3.4296,25.3229,07-18-23_12.25_BCNP1s_protocol_HPPC_IN21700_30T_cycle_#1356.mat
BOOST_NEGPULSE_1S,1356,0.79297,2.35862,0.9998,0,discharge,3,-27.102,9.034,10.0,9.9,4.1159,3.3313,28.9499,07-18-23_12.25_BCNP1s_protocol_HPPC_IN21700_30T_cycle_#1356.mat
BOOST_NEGPULSE_1S,1356,0.79297,2.35862,0.9996,0,charge,3,1.559,0.52,2.0,2.0,4.1426,4.2,36.8185,07-18-23_12.25_BCNP1s_protocol_HPPC_IN21700_30T_cycle_#1356.mat
BOOST_NEGPULSE_1S,1356,0.79297,2.35862,0.9602,1,discharge,0,-2.357,0.785,2.0,2.0,4.0798,3.99,38.1074,07-18-23_12.25_BCNP1s_protocol_HPPC_IN21700_30T_cycle_#1356.mat
BOOST_NEGPULSE_1S,1356,0.79297,2.35862,0.9602,1,discharge,0,-2.357,0.785,10.0,9.9,4.0798,3.9705,46.3823,07-18-23_12.25_BCNP1s_protocol_HPPC_IN21700_30T_cycle_#1356.mat
BOOST_NEGPULSE_1S,1356,0.79297,2.35862,0.9603,1,charge,0,1.178,0.393,2.0,2.0,4.0823,4.1281,38.8828,07-18-23_12.25_BCNP1s_protocol_HPPC_IN21700_30T_cycle_#1356.mat
BOOST_NEGPULSE_1S,1356,0.79297,2.35862,0.9603,1,charge,0,1.178,0.393,10.0,9.9,4.0823,4.1389,48.0516,07-18-23_12.25_BCNP1s_protocol_HPPC_IN21700_30T_cycle_#1356.mat
BOOST_NEGPULSE_1S,1356,0.79297,2.35862,0.9602,1,discharge,1,-9.426,3.142,2.0,2.0,4.08,3.7841,31.3909,07-18-23_12.25_BCNP1s_protocol_HPPC_IN21700_30T_cycle_#1356.mat
BOOST_NEGPULSE_1S,1356,0.79297,2.35862,0.9602,1,discharge,1,-9.426,3.142,10.0,9.9,4.08,3.7336,36.7482,07-18-23_12.25_BCNP1s_protocol_HPPC_IN21700_30T_cycle_#1356.mat
BOOST_NEGPULSE_1S,1356,0.79297,2.35862,0.9603,1,charge,1,2.694,0.898,2.0,2.0,4.0868,4.2,42.0146,07-18-23_12.25_BCNP1s_protocol_HPPC_IN21700_30T_cycle_#1356.mat
BOOST_NEGPULSE_1S,1356,0.79297,2.35862,0.9603,1,charge,1,2.694,0.898,10.0,9.9,4.0868,4.2,42.0146,07-18-23_12.25_BCNP1s_protocol_HPPC_IN21700_30T_cycle_#1356.mat
BOOST_NEGPULSE_1S,1356,0.79297,2.35862,0.9601,1,discharge,2,-18.855,6.285,2.0,2.0,4.0808,3.5819,26.4598,07-18-23_12.25_BCNP1s_protocol_HPPC_IN21700_30T_cycle_#1356.mat
BOOST_NEGPULSE_1S,1356,0.79297,2.35862,0.9601,1,discharge,2,-18.855,6.285,10.0,9.9,4.0808,3.499,30.8565,07-18-23_12.25_BCNP1s_protocol_HPPC_IN21700_30T_cycle_#1356.mat
BOOST_NEGPULSE_1S,1356,0.79297,2.35862,0.9603,1,charge,2,2.553,0.851,2.0,1.9,4.0911,4.2,42.6507,07-18-23_12.25_BCNP1s_protocol_HPPC_IN21700_30T_cycle_#1356.mat
BOOST_NEGPULSE_1S,1356,0.79297,2.35862,0.9603,1,charge,2,2.553,0.851,10.0,9.9,4.0911,4.2,42.6507,07-18-23_12.25_BCNP1s_protocol_HPPC_IN21700_30T_cycle_#1356.mat
BOOST_NEGPULSE_1S,1356,0.79297,2.35862,0.96,1,discharge,3,-27.103,9.034,2.0,2.0,4.0825,3.4302,24.0674,07-18-23_12.25_BCNP1s_protocol_HPPC_IN21700_30T_cycle_#1356.mat
BOOST_NEGPULSE_1S,1356,0.79297,2.35862,0.96,1,discharge,3,-27.103,9.034,10.0,9.9,4.0825,3.3172,28.2367,07-18-23_12.25_BCNP1s_protocol_HPPC_IN21700_30T_cycle_#1356.mat
BOOST_NEGPULSE_1S,1356,0.79297,2.35862,0.9603,1,charge,3,2.369,0.79,2.0,2.0,4.0969,4.2001,43.5664,07-18-23_12.25_BCNP1s_protocol_HPPC_IN21700_30T_cycle_#1356.mat
BOOST_NEGPULSE_1S,1356,0.79297,2.35862,0.9603,1,charge,3,2.369,0.79,10.0,9.9,4.0969,4.2001,43.5664,07-18-23_12.25_BCNP1s_protocol_HPPC_IN21700_30T_cycle_#1356.mat
BOOST_NEGPULSE_1S,1356,0.79297,2.35862,0.921,2,discharge,0,-2.357,0.786,2.0,2.0,4.0625,3.9802,34.9128,07-18-23_12.25_BCNP1s_protocol_HPPC_IN21700_30T_cycle_#1356.mat
BOOST_NEGPULSE_1S,1356,0.79297,2.35862,0.921,2,discharge,0,-2.357,0.786,10.0,9.9,4.0625,3.9552,45.5182,07-18-23_12.25_BCNP1s_protocol_HPPC_IN21700_30T_cycle_#1356.mat
BOOST_NEGPULSE_1S,1356,0.79297,2.35862,0.921,2,charge,0,1.178,0.393,2.0,2.0,4.0663,4.1068,34.3891,07-18-23_12.25_BCNP1s_protocol_HPPC_IN21700_30T_cycle_#1356.mat
BOOST_NEGPULSE_1S,1356,0.79297,2.35862,0.921,2,charge,0,1.178,0.393,10.0,9.9,4.0663,4.1169,42.9651,07-18-23_12.25_BCNP1s_protocol_HPPC_IN21700_30T_cycle_#1356.mat
BOOST_NEGPULSE_1S,1356,0.79297,2.35862,0.9209,2,discharge,1,-9.428,3.143,2.0,2.0,4.0638,3.7808,30.0186,07-18-23_12.25_BCNP1s_protocol_HPPC_IN21700_30T_cycle_#1356.mat
BOOST_NEGPULSE_1S,1356,0.79297,2.35862,0.9209,2,discharge,1,-9.428,3.143,10.0,9.9,4.0638,3.7189,36.5845,07-18-23_12.25_BCNP1s_protocol_HPPC_IN21700_30T_cycle_#1356.mat
BOOST_NEGPULSE_1S,1356,0.79297,2.35862,0.921,2,charge,1,3.576,1.192,2.0,1.9,4.0713,4.2001,36.0189,07-18-23_12.25_BCNP1s_protocol_HPPC_IN21700_30T_cycle_#1356.mat
BOOST_NEGPULSE_1S,1356,0.79297,2.35862,0.921,2,charge,1,3.576,1.192,10.0,9.9,4.0713,4.1999,35.963,07-18-23_12.25_BCNP1s_protocol_HPPC_IN21700_30T_cycle_#1356.mat
BOOST_NEGPULSE_1S,1356,0.79297,2.35862,0.9208,2,discharge,2,-18.855,6.285,2.0,2.0,4.0645,3.5803,25.6802,07-18-23_12.25_BCNP1s_protocol_HPPC_IN21700_30T_cycle_#1356.mat
BOOST_NEGPULSE_1S,1356,0.79297,2.35862,0.9208,2,discharge,2,-18.855,6.285,10.0,9.9,4.0645,3.4857,30.6974,07-18-23_12.25_BCNP1s_protocol_HPPC_IN21700_30T_cycle_#1356.mat
BOOST_NEGPULSE_1S,1356,0.79297,2.35862,0.9211,2,charge,2,3.505,1.168,2.0,2.0,4.0763,4.1999,35.2679,07-18-23_12.25_BCNP1s_protocol_HPPC_IN21700_30T_cycle_#1356.mat
BOOST_NEGPULSE_1S,1356,0.79297,2.35862,0.9211,2,charge,2,3.505,1.168,10.0,9.9,4.0763,4.1999,35.2679,07-18-23_12.25_BCNP1s_protocol_HPPC_IN21700_30T_cycle_#1356.mat
BOOST_NEGPULSE_1S,1356,0.79297,2.35862,0.9208,2,discharge,3,-27.101,9.034,2.0,2.0,4.0682,3.4299,23.5526,07-18-23_12.25_BCNP1s_protocol_HPPC_IN21700_30T_cycle_#1356.mat
BOOST_NEGPULSE_1S,1356,0.79297,2.35862,0.9208,2,discharge,3,-27.101,9.034,10.0,9.9,4.0682,3.3042,28.1908,07-18-23_12.25_BCNP1s_protocol_HPPC_IN21700_30T_cycle_#1356.mat
BOOST_NEGPULSE_1S,1356,0.79297,2.35862,0.9211,2,charge,3,3.376,1.125,2.0,2.0,4.0795,4.2001,35.7227,07-18-23_12.25_BCNP1s_protocol_HPPC_IN21700_30T_cycle_#1356.mat
BOOST_NEGPULSE_1S,1356,0.79297,2.35862,0.9211,2,charge,3,3.376,1.125,10.0,9.9,4.0795,4.2,35.6931,07-18-23_12.25_BCNP1s_protocol_HPPC_IN21700_30T_cycle_#1356.mat
BOOST_NEGPULSE_1S,1356,0.79297,2.35862,0.8424,3,discharge,0,-2.357,0.786,2.0,2.0,3.9605,3.8903,29.7862,07-18-23_12.25_BCNP1s_protocol_HPPC_IN21700_30T_cycle_#1356.mat
BOOST_NEGPULSE_1S,1356,0.79297,2.35862,0.8424,3,discharge,0,-2.357,0.786,10.0,9.9,3.9605,3.8669,39.7149,07-18-23_12.25_BCNP1s_protocol_HPPC_IN21700_30T_cycle_#1356.mat
BOOST_NEGPULSE_1S,1356,0.79297,2.35862,0.8425,3,charge,0,1.18,0.393,2.0,1.9,3.9641,3.9982,28.9008,07-18-23_12.25_BCNP1s_protocol_HPPC_IN21700_30T_cycle_#1356.mat
BOOST_NEGPULSE_1S,1356,0.79297,2.35862,0.8425,3,charge,0,1.18,0.393,10.0,9.9,3.9641,4.0091,38.1388,07-18-23_12.25_BCNP1s_protocol_HPPC_IN21700_30T_cycle_#1356.mat
BOOST_NEGPULSE_1S,1356,0.79297,2.35862,0.8423,3,discharge,1,-9.428,3.143,2.0,1.9,3.962,3.7108,26.6429,07-18-23_12.25_BCNP1s_protocol_HPPC_IN21700_30T_cycle_#1356.mat
BOOST_NEGPULSE_1S,1356,0.79297,2.35862,0.8423,3,discharge,1,-9.428,3.143,10.0,9.9,3.962,3.6508,33.0067,07-18-23_12.25_BCNP1s_protocol_HPPC_IN21700_30T_cycle_#1356.mat
BOOST_NEGPULSE_1S,1356,0.79297,2.35862,0.8425,3,charge,1,4.713,1.571,2.0,2.0,3.9714,4.0999,27.2656,07-18-23_12.25_BCNP1s_protocol_HPPC_IN21700_30T_cycle_#1356.mat
BOOST_NEGPULSE_1S,1356,0.79297,2.35862,0.8425,3,charge,1,4.713,1.571,10.0,9.9,3.9714,4.1334,34.3737,07-18-23_12.25_BCNP1s_protocol_HPPC_IN21700_30T_cycle_#1356.mat
BOOST_NEGPULSE_1S,1356,0.79297,2.35862,0.8423,3,discharge,2,-18.855,6.285,2.0,2.0,3.9633,3.5187,23.58,07-18-23_12.25_BCNP1s_protocol_HPPC_IN21700_30T_cycle_#1356.mat
BOOST_NEGPULSE_1S,1356,0.79297,2.35862,0.8423,3,discharge,2,-18.855,6.285,10.0,9.9,3.9633,3.4276,28.4116,07-18-23_12.25_BCNP1s_protocol_HPPC_IN21700_30T_cycle_#1356.mat
BOOST_NEGPULSE_1S,1356,0.79297,2.35862,0.8426,3,charge,2,8.009,2.67,2.0,2.0,3.9784,4.2001,27.681,07-18-23_12.25_BCNP1s_protocol_HPPC_IN21700_30T_cycle_#1356.mat
BOOST_NEGPULSE_1S,1356,0.79297,2.35862,0.8426,3,charge,2,8.009,2.67,10.0,9.9,3.9784,4.2,27.6685,07-18-23_12.25_BCNP1s_protocol_HPPC_IN21700_30T_cycle_#1356.mat
BOOST_NEGPULSE_1S,1356,0.79297,2.35862,0.8422,3,discharge,3,-27.102,9.034,2.0,1.9,3.9655,3.3771,21.7106,07-18-23_12.25_BCNP1s_protocol_HPPC_IN21700_30T_cycle_#1356.mat
BOOST_NEGPULSE_1S,1356,0.79297,2.35862,0.8422,3,discharge,3,-27.102,9.034,10.0,9.9,3.9655,3.2508,26.3707,07-18-23_12.25_BCNP1s_protocol_HPPC_IN21700_30T_cycle_#1356.mat
BOOST_NEGPULSE_1S,1356,0.79297,2.35862,0.8426,3,charge,3,7.893,2.631,2.0,2.0,3.9831,4.2001,27.4927,07-18-23_12.25_BCNP1s_protocol_HPPC_IN21700_30T_cycle_#1356.mat
BOOST_NEGPULSE_1S,1356,0.79297,2.35862,0.8426,3,charge,3,7.893,2.631,10.0,9.9,3.9831,4.2,27.48,07-18-23_12.25_BCNP1s_protocol_HPPC_IN21700_30T_cycle_#1356.mat
BOOST_NEGPULSE_1S,1356,0.79297,2.35862,0.7639,4,discharge,0,-2.357,0.786,2.0,2.0,3.8731,3.8096,26.9376,07-18-23_12.25_BCNP1s_protocol_HPPC_IN21700_30T_cycle_#1356.mat
BOOST_NEGPULSE_1S,1356,0.79297,2.35862,0.7639,4,discharge,0,-2.357,0.786,10.0,9.9,3.8731,3.7917,34.531,07-18-23_12.25_BCNP1s_protocol_HPPC_IN21700_30T_cycle_#1356.mat
BOOST_NEGPULSE_1S,1356,0.79297,2.35862,0.7639,4,charge,0,1.179,0.393,2.0,2.0,3.875,3.9064,26.6282,07-18-23_12.25_BCNP1s_protocol_HPPC_IN21700_30T_cycle_#1356.mat
BOOST_NEGPULSE_1S,1356,0.79297,2.35862,0.7639,4,charge,0,1.179,0.393,10.0,9.9,3.875,3.9142,33.2429,07-18-23_12.25_BCNP1s_protocol_HPPC_IN21700_30T_cycle_#1356.mat
BOOST_NEGPULSE_1S,1356,0.79297,2.35862,0.7638,4,discharge,1,-9.428,3.143,2.0,2.0,3.8739,3.6404,24.7661,07-18-23_12.25_BCNP1s_protocol_HPPC_IN21700_30T_cycle_#1356.mat
BOOST_NEGPULSE_1S,1356,0.79297,2.35862,0.7638,4,discharge,1,-9.428,3.143,10.0,9.9,3.8739,3.5884,30.2815,07-18-23_12.25_BCNP1s_protocol_HPPC_IN21700_30T_cycle_#1356.mat
BOOST_NEGPULSE_1S,1356,0.79297,2.35862,0.7639,4,charge,1,4.713,1.571,2.0,2.0,3.8799,3.9986,25.1883,07-18-23_12.25_BCNP1s_protocol_HPPC_IN21700_30T_cycle_#1356.mat
BOOST_NEGPULSE_1S,1356,0.79297,2.35862,0.7639,4,charge,1,4.713,1.571,10.0,9.9,3.8799,4.0264,31.0875,07-18-23_12.25_BCNP1s_protocol_HPPC_IN21700_30T_cycle_#1356.mat
BOOST_NEGPULSE_1S,1356,0.79297,2.35862,0.7637,4,discharge,2,-18.854,6.285,2.0,1.9,3.8737,3.4581,22.0431,07-18-23_12.25_BCNP1s_protocol_HPPC_IN21700_30T_cycle_#1356.mat
BOOST_NEGPULSE_1S,1356,0.79297,2.35862,0.7637,4,discharge,2,-18.854,6.285,10.0,9.9,3.8737,3.3665,26.9015,07-18-23_12.25_BCNP1s_protocol_HPPC_IN21700_30T_cycle_#1356.mat
BOOST_NEGPULSE_1S,1356,0.79297,2.35862,0.764,4,charge,2,13.28,4.427,2.0,2.0,3.8854,4.1909,23.0045,07-18-23_12.25_BCNP1s_protocol_HPPC_IN21700_30T_cycle_#1356.mat
BOOST_NEGPULSE_1S,1356,0.79297,2.35862,0.764,4,charge,2,13.28,4.427,10.0,9.9,3.8854,4.2001,23.6973,07-18-23_12.25_BCNP1s_protocol_HPPC_IN21700_30T_cycle_#1356.mat
BOOST_NEGPULSE_1S,1356,0.79297,2.35862,0.7636,4,discharge,3,-27.102,9.034,2.0,1.9,3.8736,3.3167,20.5483,07-18-23_12.25_BCNP1s_protocol_HPPC_IN21700_30T_cycle_#1356.mat
BOOST_NEGPULSE_1S,1356,0.79297,2.35862,0.7636,4,discharge,3,-27.102,9.034,10.0,9.9,3.8736,3.1884,25.2823,07-18-23_12.25_BCNP1s_protocol_HPPC_IN21700_30T_cycle_#1356.mat
BOOST_NEGPULSE_1S,1356,0.79297,2.35862,0.764,4,charge,3,13.243,4.414,2.0,2.0,3.8896,4.2001,23.4463,07-18-23_12.25_BCNP1s_protocol_HPPC_IN21700_30T_cycle_#1356.mat
BOOST_NEGPULSE_1S,1356,0.79297,2.35862,0.764,4,charge,3,13.243,4.414,10.0,9.9,3.8896,4.2,23.4388,07-18-23_12.25_BCNP1s_protocol_HPPC_IN21700_30T_cycle_#1356.mat
BOOST_NEGPULSE_1S,1356,0.79297,2.35862,0.6853,5,discharge,0,-2.357,0.786,2.0,2.0,3.7972,3.7363,25.839,07-18-23_12.25_BCNP1s_protocol_HPPC_IN21700_30T_cycle_#1356.mat
BOOST_NEGPULSE_1S,1356,0.79297,2.35862,0.6853,5,discharge,0,-2.357,0.786,10.0,9.9,3.7972,3.7181,33.561,07-18-23_12.25_BCNP1s_protocol_HPPC_IN21700_30T_cycle_#1356.mat
BOOST_NEGPULSE_1S,1356,0.79297,2.35862,0.6853,5,charge,0,1.179,0.393,2.0,1.9,3.7998,3.8293,25.0127,07-18-23_12.25_BCNP1s_protocol_HPPC_IN21700_30T_cycle_#1356.mat
BOOST_NEGPULSE_1S,1356,0.79297,2.35862,0.6853,5,charge,0,1.179,0.393,10.0,9.9,3.7998,3.8378,32.2198,07-18-23_12.25_BCNP1s_protocol_HPPC_IN21700_30T_cycle_#1356.mat
BOOST_NEGPULSE_1S,1356,0.79297,2.35862,0.6852,5,discharge,1,-9.427,3.142,2.0,2.0,3.7982,3.5711,24.0911,07-18-23_12.25_BCNP1s_protocol_HPPC_IN21700_30T_cycle_#1356.mat
BOOST_NEGPULSE_1S,1356,0.79297,2.35862,0.6852,5,discharge,1,-9.427,3.142,10.0,9.9,3.7982,3.5133,30.2227,07-18-23_12.25_BCNP1s_protocol_HPPC_IN21700_30T_cycle_#1356.mat
BOOST_NEGPULSE_1S,1356,0.79297,2.35862,0.6853,5,charge,1,4.712,1.571,2.0,2.0,3.8045,3.9192,24.3426,07-18-23_12.25_BCNP1s_protocol_HPPC_IN21700_30T_cycle_#1356.mat
BOOST_NEGPULSE_1S,1356,0.79297,2.35862,0.6853,5,charge,1,4.712,1.571,10.0,9.9,3.8045,3.9443,29.6696,07-18-23_12.25_BCNP1s_protocol_HPPC_IN21700_30T_cycle_#1356.mat
BOOST_NEGPULSE_1S,1356,0.79297,2.35862,0.6851,5,discharge,2,-18.856,6.285,2.0,1.9,3.7995,3.3891,21.765,07-18-23_12.25_BCNP1s_protocol_HPPC_IN21700_30T_cycle_#1356.mat
BOOST_NEGPULSE_1S,1356,0.79297,2.35862,0.6851,5,discharge,2,-18.856,6.285,10.0,9.9,3.7995,3.2896,27.0418,07-18-23_12.25_BCNP1s_protocol_HPPC_IN21700_30T_cycle_#1356.mat
BOOST_NEGPULSE_1S,1356,0.79297,2.35862,0.6854,5,charge,2,14.139,4.713,2.0,2.0,3.811,4.1053,20.8148,07-18-23_12.25_BCNP1s_protocol_HPPC_IN21700_30T_cycle_#1356.mat
BOOST_NEGPULSE_1S,1356,0.79297,2.35862,0.6854,5,charge,2,14.139,4.713,10.0,9.9,3.811,4.1587,24.5916,07-18-23_12.25_BCNP1s_protocol_HPPC_IN21700_30T_cycle_#1356.mat
BOOST_NEGPULSE_1S,1356,0.79297,2.35862,0.6851,5,discharge,3,-27.101,9.034,2.0,2.0,3.8009,3.2447,20.5232,07-18-23_12.25_BCNP1s_protocol_HPPC_IN21700_30T_cycle_#1356.mat
BOOST_NEGPULSE_1S,1356,0.79297,2.35862,0.6851,5,discharge,3,-27.101,9.034,10.0,9.9,3.8009,3.11,25.4935,07-18-23_12.25_BCNP1s_protocol_HPPC_IN21700_30T_cycle_#1356.mat
BOOST_NEGPULSE_1S,1356,0.79297,2.35862,0.6855,5,charge,3,18.358,6.119,2.0,1.9,3.8146,4.2002,21.0045,07-18-23_12.25_BCNP1s_protocol_HPPC_IN21700_30T_cycle_#1356.mat
BOOST_NEGPULSE_1S,1356,0.79297,2.35862,0.6855,5,charge,3,18.358,6.119,10.0,9.9,3.8146,4.2,20.9936,07-18-23_12.25_BCNP1s_protocol_HPPC_IN21700_30T_cycle_#1356.mat
BOOST_NEGPULSE_1S,1356,0.79297,2.35862,0.6067,6,discharge,0,-2.357,0.786,2.0,2.0,3.7172,3.6565,25.7531,07-18-23_12.25_BCNP1s_protocol_HPPC_IN21700_30T_cycle_#1356.mat
BOOST_NEGPULSE_1S,1356,0.79297,2.35862,0.6067,6,discharge,0,-2.357,0.786,10.0,9.9,3.7172,3.6382,33.5172,07-18-23_12.25_BCNP1s_protocol_HPPC_IN21700_30T_cycle_#1356.mat
BOOST_NEGPULSE_1S,1356,0.79297,2.35862,0.6068,6,charge,0,1.179,0.393,2.0,2.0,3.7199,3.7497,25.2799,07-18-23_12.25_BCNP1s_protocol_HPPC_IN21700_30T_cycle_#1356.mat
BOOST_NEGPULSE_1S,1356,0.79297,2.35862,0.6068,6,charge,0,1.179,0.393,10.0,9.9,3.7199,3.7581,32.4058,07-18-23_12.25_BCNP1s_protocol_HPPC_IN21700_30T_cycle_#1356.mat
BOOST_NEGPULSE_1S,1356,0.79297,2.35862,0.6067,6,discharge,1,-9.428,3.143,2.0,1.9,3.7184,3.4931,23.8959,07-18-23_12.25_BCNP1s_protocol_HPPC_IN21700_30T_cycle_#1356.mat
BOOST_NEGPULSE_1S,1356,0.79297,2.35862,0.6067,6,discharge,1,-9.428,3.143,10.0,9.9,3.7184,3.4334,30.2278,07-18-23_12.25_BCNP1s_protocol_HPPC_IN21700_30T_cycle_#1356.mat
BOOST_NEGPULSE_1S,1356,0.79297,2.35862,0.6068,6,charge,1,4.714,1.571,2.0,2.0,3.726,3.8396,24.1,07-18-23_12.25_BCNP1s_protocol_HPPC_IN21700_30T_cycle_#1356.mat
BOOST_NEGPULSE_1S,1356,0.79297,2.35862,0.6068,6,charge,1,4.714,1.571,10.0,9.9,3.726,3.8666,29.8279,07-18-23_12.25_BCNP1s_protocol_HPPC_IN21700_30T_cycle_#1356.mat
BOOST_NEGPULSE_1S,1356,0.79297,2.35862,0.6066,6,discharge,2,-18.856,6.285,2.0,2.0,3.7199,3.3076,21.8657,07-18-23_12.25_BCNP1s_protocol_HPPC_IN21700_30T_cycle_#1356.mat
BOOST_NEGPULSE_1S,1356,0.79297,2.35862,0.6066,6,discharge,2,-18.856,6.285,10.0,9.9,3.7199,3.2084,27.1266,07-18-23_12.25_BCNP1s_protocol_HPPC_IN21700_30T_cycle_#1356.mat
BOOST_NEGPULSE_1S,1356,0.79297,2.35862,0.6069,6,charge,2,14.141,4.714,2.0,1.9,3.732,4.0245,20.6845,07-18-23_12.25_BCNP1s_protocol_HPPC_IN21700_30T_cycle_#1356.mat
BOOST_NEGPULSE_1S,1356,0.79297,2.35862,0.6069,6,charge,2,14.141,4.714,10.0,9.9,3.732,4.0804,24.6376,07-18-23_12.25_BCNP1s_protocol_HPPC_IN21700_30T_cycle_#1356.mat
BOOST_NEGPULSE_1S,1356,0.79297,2.35862,0.6065,6,discharge,3,-27.102,9.034,2.0,2.0,3.7213,3.1652,20.5188,07-18-23_12.25_BCNP1s_protocol_HPPC_IN21700_30T_cycle_#1356.mat
BOOST_NEGPULSE_1S,1356,0.79297,2.35862,0.6065,6,discharge,3,-27.102,9.034,10.0,9.9,3.7213,3.0275,25.5996,07-18-23_12.25_BCNP1s_protocol_HPPC_IN21700_30T_cycle_#1356.mat
BOOST_NEGPULSE_1S,1356,0.79297,2.35862,0.6069,6,charge,3,23.108,7.703,2.0,2.0,3.7368,4.1765,19.0285,07-18-23_12.25_BCNP1s_protocol_HPPC_IN21700_30T_cycle_#1356.mat
BOOST_NEGPULSE_1S,1356,0.79297,2.35862,0.6069,6,charge,3,23.108,7.703,10.0,9.9,3.7368,4.2,20.0454,07-18-23_12.25_BCNP1s_protocol_HPPC_IN21700_30T_cycle_#1356.mat
BOOST_NEGPULSE_1S,1356,0.79297,2.35862,0.5281,7,discharge,0,-2.358,0.786,2.0,2.0,3.6476,3.5859,26.1685,07-18-23_12.25_BCNP1s_protocol_HPPC_IN21700_30T_cycle_#1356.mat
BOOST_NEGPULSE_1S,1356,0.79297,2.35862,0.5281,7,discharge,0,-2.358,0.786,10.0,9.9,3.6476,3.5685,33.5482,07-18-23_12.25_BCNP1s_protocol_HPPC_IN21700_30T_cycle_#1356.mat
BOOST_NEGPULSE_1S,1356,0.79297,2.35862,0.5282,7,charge,0,1.179,0.393,2.0,2.0,3.6499,3.6802,25.7106,07-18-23_12.25_BCNP1s_protocol_HPPC_IN21700_30T_cycle_#1356.mat
BOOST_NEGPULSE_1S,1356,0.79297,2.35862,0.5282,7,charge,0,1.179,0.393,10.0,9.9,3.6499,3.6881,32.4141,07-18-23_12.25_BCNP1s_protocol_HPPC_IN21700_30T_cycle_#1356.mat
BOOST_NEGPULSE_1S,1356,0.79297,2.35862,0.5281,7,discharge,1,-9.427,3.142,2.0,1.9,3.6487,3.4202,24.2399,07-18-23_12.25_BCNP1s_protocol_HPPC_IN21700_30T_cycle_#1356.mat
BOOST_NEGPULSE_1S,1356,0.79297,2.35862,0.5281,7,discharge,1,-9.427,3.142,10.0,9.9,3.6487,3.3616,30.4564,07-18-23_12.25_BCNP1s_protocol_HPPC_IN21700_30T_cycle_#1356.mat
BOOST_NEGPULSE_1S,1356,0.79297,2.35862,0.5282,7,charge,1,4.712,1.571,2.0,2.0,3.6558,3.7702,24.28,07-18-23_12.25_BCNP1s_protocol_HPPC_IN21700_30T_cycle_#1356.mat
BOOST_NEGPULSE_1S,1356,0.79297,2.35862,0.5282,7,charge,1,4.712,1.571,10.0,9.9,3.6558,3.7965,29.8618,07-18-23_12.25_BCNP1s_protocol_HPPC_IN21700_30T_cycle_#1356.mat
