Repository: KikETs/ECM_HYBRID_BMS_JOINT

## Results

| Arm | Model | Size | Protocol | Result | Worst cell |
|---|---|---|---|---|---|
| SOP | 2RC table + trim (A8) | 4 effective coefficients, 2 EW states | leave-one-cell-out | usable current 69.6 % discharge, 59.5 % charge (τ = 10 s) | 59.9 % / 53.5 % (BOOST_REST) |
| SOH | dQ/dV ridge | 65 coefficients | leave-one-cell-out | RMSE 0.0094, bias −0.0005 | 0.0130 (BOOST_REST) |
| SOC | 2RC EKF, low-current gate | 3 states | leave-one-cell-out | **2.34 %p** over six sensor disturbances on estimated SOH (2.325 on true SOH), per cell 2.00–2.75 | 4.60 %p (BOOST_NEGPULSE_1S, current offset −0.10 A) |

The SOH arm was a 10,945-parameter CNN until the second audit round. Nested

File: analysis/uypydj_hppc_resistance.csv (part 174 of 225)
protocol,cycle,SOH,CAP_Ah,SOC,soc_group,direction,rate_rank,I_A,CRate_rated,tau_s,tau_actual_s,V_pre_V,V_tau_V,R_mOhm,file
BOOST_NEGPULSE_1S,1356,0.79297,2.35862,0.528,7,discharge,2,-18.854,6.285,2.0,2.0,3.6495,3.2325,22.1173,07-18-23_12.25_BCNP1s_protocol_HPPC_IN21700_30T_cycle_#1356.mat
BOOST_NEGPULSE_1S,1356,0.79297,2.35862,0.528,7,discharge,2,-18.854,6.285,10.0,9.9,3.6495,3.1315,27.4743,07-18-23_12.25_BCNP1s_protocol_HPPC_IN21700_30T_cycle_#1356.mat
BOOST_NEGPULSE_1S,1356,0.79297,2.35862,0.5283,7,charge,2,14.14,4.713,2.0,1.9,3.6615,3.9551,20.7638,07-18-23_12.25_BCNP1s_protocol_HPPC_IN21700_30T_cycle_#1356.mat
BOOST_NEGPULSE_1S,1356,0.79297,2.35862,0.5283,7,charge,2,14.14,4.713,10.0,9.9,3.6615,4.0098,24.6322,07-18-23_12.25_BCNP1s_protocol_HPPC_IN21700_30T_cycle_#1356.mat
BOOST_NEGPULSE_1S,1356,0.79297,2.35862,0.528,7,discharge,3,-27.101,9.034,2.0,2.0,3.6497,3.0887,20.7003,07-18-23_12.25_BCNP1s_protocol_HPPC_IN21700_30T_cycle_#1356.mat
BOOST_NEGPULSE_1S,1356,0.79297,2.35862,0.528,7,discharge,3,-27.101,9.034,10.0,9.9,3.6497,2.9448,26.0101,07-18-23_12.25_BCNP1s_protocol_HPPC_IN21700_30T_cycle_#1356.mat
BOOST_NEGPULSE_1S,1356,0.79297,2.35862,0.5284,7,charge,3,23.567,7.856,2.0,2.0,3.6665,4.106,18.649,07-18-23_12.25_BCNP1s_protocol_HPPC_IN21700_30T_cycle_#1356.mat
BOOST_NEGPULSE_1S,1356,0.79297,2.35862,0.5284,7,charge,3,23.567,7.856,10.0,9.9,3.6665,4.1793,21.7592,07-18-23_12.25_BCNP1s_protocol_HPPC_IN21700_30T_cycle_#1356.mat
BOOST_NEGPULSE_1S,1356,0.79297,2.35862,0.4496,8,discharge,0,-2.356,0.785,2.0,1.9,3.5841,3.5192,27.5514,07-18-23_12.25_BCNP1s_protocol_HPPC_IN21700_30T_cycle_#1356.mat
BOOST_NEGPULSE_1S,1356,0.79297,2.35862,0.4496,8,discharge,0,-2.356,0.785,10.0,9.9,3.5841,3.4998,35.7871,07-18-23_12.25_BCNP1s_protocol_HPPC_IN21700_30T_cycle_#1356.mat
BOOST_NEGPULSE_1S,1356,0.79297,2.35862,0.4496,8,charge,0,1.179,0.393,2.0,2.0,3.5866,3.6184,26.9743,07-18-23_12.25_BCNP1s_protocol_HPPC_IN21700_30T_cycle_#1356.mat
BOOST_NEGPULSE_1S,1356,0.79297,2.35862,0.4496,8,charge,0,1.179,0.393,10.0,9.9,3.5866,3.6264,33.7603,07-18-23_12.25_BCNP1s_protocol_HPPC_IN21700_30T_cycle_#1356.mat
BOOST_NEGPULSE_1S,1356,0.79297,2.35862,0.4496,8,discharge,1,-9.428,3.143,2.0,2.0,3.5853,3.3432,25.6777,07-18-23_12.25_BCNP1s_protocol_HPPC_IN21700_30T_cycle_#1356.mat
BOOST_NEGPULSE_1S,1356,0.79297,2.35862,0.4496,8,discharge,1,-9.428,3.143,10.0,9.9,3.5853,3.2792,32.4657,07-18-23_12.25_BCNP1s_protocol_HPPC_IN21700_30T_cycle_#1356.mat
BOOST_NEGPULSE_1S,1356,0.79297,2.35862,0.4496,8,charge,1,4.712,1.571,2.0,2.0,3.5929,3.712,25.2764,07-18-23_12.25_BCNP1s_protocol_HPPC_IN21700_30T_cycle_#1356.mat
BOOST_NEGPULSE_1S,1356,0.79297,2.35862,0.4496,8,charge,1,4.712,1.571,10.0,9.9,3.5929,3.7397,31.1552,07-18-23_12.25_BCNP1s_protocol_HPPC_IN21700_30T_cycle_#1356.mat
BOOST_NEGPULSE_1S,1356,0.79297,2.35862,0.4495,8,discharge,2,-18.856,6.285,2.0,1.9,3.5866,3.1523,23.0325,07-18-23_12.25_BCNP1s_protocol_HPPC_IN21700_30T_cycle_#1356.mat
BOOST_NEGPULSE_1S,1356,0.79297,2.35862,0.4495,8,discharge,2,-18.856,6.285,10.0,9.9,3.5866,3.0315,29.4389,07-18-23_12.25_BCNP1s_protocol_HPPC_IN21700_30T_cycle_#1356.mat
BOOST_NEGPULSE_1S,1356,0.79297,2.35862,0.4497,8,charge,2,14.14,4.713,2.0,2.0,3.6007,3.902,21.3083,07-18-23_12.25_BCNP1s_protocol_HPPC_IN21700_30T_cycle_#1356.mat
BOOST_NEGPULSE_1S,1356,0.79297,2.35862,0.4497,8,charge,2,14.14,4.713,10.0,9.9,3.6007,3.9582,25.2829,07-18-23_12.25_BCNP1s_protocol_HPPC_IN21700_30T_cycle_#1356.mat
BOOST_NEGPULSE_1S,1356,0.79297,2.35862,0.4494,8,discharge,3,-27.103,9.034,2.0,2.0,3.5881,3.001,21.6618,07-18-23_12.25_BCNP1s_protocol_HPPC_IN21700_30T_cycle_#1356.mat
BOOST_NEGPULSE_1S,1356,0.79297,2.35862,0.4494,8,discharge,3,-27.103,9.034,10.0,9.9,3.5881,2.8233,28.2183,07-18-23_12.25_BCNP1s_protocol_HPPC_IN21700_30T_cycle_#1356.mat
BOOST_NEGPULSE_1S,1356,0.79297,2.35862,0.4498,8,charge,3,23.568,7.856,2.0,2.0,3.6065,4.0531,18.9494,07-18-23_12.25_BCNP1s_protocol_HPPC_IN21700_30T_cycle_#1356.mat
BOOST_NEGPULSE_1S,1356,0.79297,2.35862,0.4498,8,charge,3,23.568,7.856,10.0,9.9,3.6065,4.1264,22.0596,07-18-23_12.25_BCNP1s_protocol_HPPC_IN21700_30T_cycle_#1356.mat
BOOST_NEGPULSE_1S,1356,0.79297,2.35862,0.371,9,discharge,0,-2.356,0.785,2.0,1.9,3.5046,3.4327,30.5243,07-18-23_12.25_BCNP1s_protocol_HPPC_IN21700_30T_cycle_#1356.mat
BOOST_NEGPULSE_1S,1356,0.79297,2.35862,0.371,9,discharge,0,-2.356,0.785,10.0,9.9,3.5046,3.4099,40.2038,07-18-23_12.25_BCNP1s_protocol_HPPC_IN21700_30T_cycle_#1356.mat
BOOST_NEGPULSE_1S,1356,0.79297,2.35862,0.371,9,charge,0,1.179,0.393,2.0,2.0,3.5074,3.542,29.3469,07-18-23_12.25_BCNP1s_protocol_HPPC_IN21700_30T_cycle_#1356.mat
BOOST_NEGPULSE_1S,1356,0.79297,2.35862,0.371,9,charge,0,1.179,0.393,10.0,9.9,3.5074,3.5506,36.6412,07-18-23_12.25_BCNP1s_protocol_HPPC_IN21700_30T_cycle_#1356.mat
BOOST_NEGPULSE_1S,1356,0.79297,2.35862,0.371,9,discharge,1,-9.427,3.142,2.0,1.9,3.506,3.2404,28.173,07-18-23_12.25_BCNP1s_protocol_HPPC_IN21700_30T_cycle_#1356.mat
BOOST_NEGPULSE_1S,1356,0.79297,2.35862,0.371,9,discharge,1,-9.427,3.142,10.0,9.9,3.506,3.1566,37.062,07-18-23_12.25_BCNP1s_protocol_HPPC_IN21700_30T_cycle_#1356.mat
BOOST_NEGPULSE_1S,1356,0.79297,2.35862,0.3711,9,charge,1,4.713,1.571,2.0,1.9,3.5145,3.6404,26.7145,07-18-23_12.25_BCNP1s_protocol_HPPC_IN21700_30T_cycle_#1356.mat
BOOST_NEGPULSE_1S,1356,0.79297,2.35862,0.3711,9,charge,1,4.713,1.571,10.0,9.9,3.5145,3.67,32.9952,07-18-23_12.25_BCNP1s_protocol_HPPC_IN21700_30T_cycle_#1356.mat
BOOST_NEGPULSE_1S,1356,0.79297,2.35862,0.3709,9,discharge,2,-18.855,6.285,2.0,1.9,3.5069,3.0289,25.3514,07-18-23_12.25_BCNP1s_protocol_HPPC_IN21700_30T_cycle_#1356.mat
BOOST_NEGPULSE_1S,1356,0.79297,2.35862,0.3709,9,discharge,2,-18.855,6.285,10.0,9.9,3.5069,2.8495,34.8661,07-18-23_12.25_BCNP1s_protocol_HPPC_IN21700_30T_cycle_#1356.mat
BOOST_NEGPULSE_1S,1356,0.79297,2.35862,0.3712,9,charge,2,14.141,4.714,2.0,2.0,3.5227,3.8335,21.9786,07-18-23_12.25_BCNP1s_protocol_HPPC_IN21700_30T_cycle_#1356.mat
BOOST_NEGPULSE_1S,1356,0.79297,2.35862,0.3712,9,charge,2,14.141,4.714,10.0,9.9,3.5227,3.8952,26.3418,07-18-23_12.25_BCNP1s_protocol_HPPC_IN21700_30T_cycle_#1356.mat
BOOST_NEGPULSE_1S,1356,0.79297,2.35862,0.3708,9,discharge,3,-27.102,9.034,2.0,2.0,3.5096,2.8595,23.9872,07-18-23_12.25_BCNP1s_protocol_HPPC_IN21700_30T_cycle_#1356.mat
BOOST_NEGPULSE_1S,1356,0.79297,2.35862,0.3708,9,discharge,3,-27.102,9.034,10.0,9.9,3.5096,2.5624,34.9495,07-18-23_12.25_BCNP1s_protocol_HPPC_IN21700_30T_cycle_#1356.mat
BOOST_NEGPULSE_1S,1356,0.79297,2.35862,0.3712,9,charge,3,23.567,7.856,2.0,2.0,3.5299,3.9824,19.2006,07-18-23_12.25_BCNP1s_protocol_HPPC_IN21700_30T_cycle_#1356.mat
BOOST_NEGPULSE_1S,1356,0.79297,2.35862,0.3712,9,charge,3,23.567,7.856,10.0,9.9,3.5299,4.0656,22.7309,07-18-23_12.25_BCNP1s_protocol_HPPC_IN21700_30T_cycle_#1356.mat
BOOST_NEGPULSE_1S,1356,0.79297,2.35862,0.3318,10,discharge,0,-2.357,0.786,2.0,2.0,3.4659,3.3886,32.7945,07-18-23_12.25_BCNP1s_protocol_HPPC_IN21700_30T_cycle_#1356.mat
BOOST_NEGPULSE_1S,1356,0.79297,2.35862,0.3318,10,discharge,0,-2.357,0.786,10.0,9.9,3.4659,3.3626,43.825,07-18-23_12.25_BCNP1s_protocol_HPPC_IN21700_30T_cycle_#1356.mat
BOOST_NEGPULSE_1S,1356,0.79297,2.35862,0.3318,10,charge,0,1.179,0.393,2.0,2.0,3.4677,3.5048,31.462,07-18-23_12.25_BCNP1s_protocol_HPPC_IN21700_30T_cycle_#1356.mat
BOOST_NEGPULSE_1S,1356,0.79297,2.35862,0.3318,10,charge,0,1.179,0.393,10.0,9.9,3.4677,3.513,38.4159,07-18-23_12.25_BCNP1s_protocol_HPPC_IN21700_30T_cycle_#1356.mat
BOOST_NEGPULSE_1S,1356,0.79297,2.35862,0.3317,10,discharge,1,-9.428,3.143,2.0,2.0,3.4663,3.1809,30.2706,07-18-23_12.25_BCNP1s_protocol_HPPC_IN21700_30T_cycle_#1356.mat
BOOST_NEGPULSE_1S,1356,0.79297,2.35862,0.3317,10,discharge,1,-9.428,3.143,10.0,9.9,3.4663,3.0703,42.0012,07-18-23_12.25_BCNP1s_protocol_HPPC_IN21700_30T_cycle_#1356.mat
BOOST_NEGPULSE_1S,1356,0.79297,2.35862,0.3318,10,charge,1,4.713,1.571,2.0,2.0,3.4748,3.6038,27.3734,07-18-23_12.25_BCNP1s_protocol_HPPC_IN21700_30T_cycle_#1356.mat
BOOST_NEGPULSE_1S,1356,0.79297,2.35862,0.3318,10,charge,1,4.713,1.571,10.0,9.9,3.4748,3.6291,32.742,07-18-23_12.25_BCNP1s_protocol_HPPC_IN21700_30T_cycle_#1356.mat
BOOST_NEGPULSE_1S,1356,0.79297,2.35862,0.3316,10,discharge,2,-18.855,6.285,2.0,2.0,3.4671,2.9505,27.3986,07-18-23_12.25_BCNP1s_protocol_HPPC_IN21700_30T_cycle_#1356.mat
BOOST_NEGPULSE_1S,1356,0.79297,2.35862,0.3316,10,discharge,2,-18.855,6.285,10.0,9.9,3.4671,2.6987,40.7531,07-18-23_12.25_BCNP1s_protocol_HPPC_IN21700_30T_cycle_#1356.mat
BOOST_NEGPULSE_1S,1356,0.79297,2.35862,0.3319,10,charge,2,14.139,4.713,2.0,1.9,3.4824,3.7909,21.8191,07-18-23_12.25_BCNP1s_protocol_HPPC_IN21700_30T_cycle_#1356.mat
BOOST_NEGPULSE_1S,1356,0.79297,2.35862,0.3319,10,charge,2,14.139,4.713,10.0,9.9,3.4824,3.8526,26.1829,07-18-23_12.25_BCNP1s_protocol_HPPC_IN21700_30T_cycle_#1356.mat
BOOST_NEGPULSE_1S,1356,0.79297,2.35862,0.3316,10,discharge,3,-27.103,9.034,2.0,1.9,3.4682,2.7718,25.6946,07-18-23_12.25_BCNP1s_protocol_HPPC_IN21700_30T_cycle_#1356.mat
BOOST_NEGPULSE_1S,1356,0.79297,2.35862,0.3316,10,discharge,3,-27.103,9.034,10.0,9.9,3.4682,2.4999,35.7267,07-18-23_12.25_BCNP1s_protocol_HPPC_IN21700_30T_cycle_#1356.mat
BOOST_NEGPULSE_1S,1356,0.79297,2.35862,0.332,10,charge,3,23.569,7.856,2.0,2.0,3.4883,3.9391,19.1268,07-18-23_12.25_BCNP1s_protocol_HPPC_IN21700_30T_cycle_#1356.mat
BOOST_NEGPULSE_1S,1356,0.79297,2.35862,0.332,10,charge,3,23.569,7.856,10.0,9.9,3.4883,4.0255,22.7927,07-18-23_12.25_BCNP1s_protocol_HPPC_IN21700_30T_cycle_#1356.mat
BOOST_NEGPULSE_1S,1356,0.79297,2.35862,0.2925,11,discharge,0,-2.36,0.787,2.0,2.0,3.4304,3.3448,36.2666,07-18-23_12.25_BCNP1s_protocol_HPPC_IN21700_30T_cycle_#1356.mat
BOOST_NEGPULSE_1S,1356,0.79297,2.35862,0.2925,11,discharge,0,-2.36,0.787,10.0,9.9,3.4304,3.3086,51.6036,07-18-23_12.25_BCNP1s_protocol_HPPC_IN21700_30T_cycle_#1356.mat
BOOST_NEGPULSE_1S,1356,0.79297,2.35862,0.2925,11,charge,0,1.179,0.393,2.0,1.9,3.4343,3.4738,33.5143,07-18-23_12.25_BCNP1s_protocol_HPPC_IN21700_30T_cycle_#1356.mat
BOOST_NEGPULSE_1S,1356,0.79297,2.35862,0.2925,11,charge,0,1.179,0.393,10.0,9.9,3.4343,3.4844,42.5081,07-18-23_12.25_BCNP1s_protocol_HPPC_IN21700_30T_cycle_#1356.mat
BOOST_NEGPULSE_1S,1356,0.79297,2.35862,0.2924,11,discharge,1,-9.427,3.142,2.0,2.0,3.4312,3.1081,34.275,07-18-23_12.25_BCNP1s_protocol_HPPC_IN21700_30T_cycle_#1356.mat
BOOST_NEGPULSE_1S,1356,0.79297,2.35862,0.2924,11,discharge,1,-9.427,3.142,10.0,9.9,3.4312,2.9353,52.6059,07-18-23_12.25_BCNP1s_protocol_HPPC_IN21700_30T_cycle_#1356.mat
BOOST_NEGPULSE_1S,1356,0.79297,2.35862,0.2925,11,charge,1,4.712,1.571,2.0,1.9,3.4447,3.5775,28.184,07-18-23_12.25_BCNP1s_protocol_HPPC_IN21700_30T_cycle_#1356.mat
BOOST_NEGPULSE_1S,1356,0.79297,2.35862,0.2925,11,charge,1,4.712,1.571,10.0,9.9,3.4447,3.6011,33.1926,07-18-23_12.25_BCNP1s_protocol_HPPC_IN21700_30T_cycle_#1356.mat
BOOST_NEGPULSE_1S,1356,0.79297,2.35862,0.2923,11,discharge,2,-18.855,6.285,2.0,2.0,3.4336,2.8419,31.3816,07-18-23_12.25_BCNP1s_protocol_HPPC_IN21700_30T_cycle_#1356.mat
BOOST_NEGPULSE_1S,1356,0.79297,2.35862,0.2923,11,discharge,2,-18.855,6.285,10.0,9.9,3.4336,2.4999,49.52,07-18-23_12.25_BCNP1s_protocol_HPPC_IN21700_30T_cycle_#1356.mat
BOOST_NEGPULSE_1S,1356,0.79297,2.35862,0.2926,11,charge,2,14.14,4.713,2.0,2.0,3.4531,3.7609,21.768,07-18-23_12.25_BCNP1s_protocol_HPPC_IN21700_30T_cycle_#1356.mat
BOOST_NEGPULSE_1S,1356,0.79297,2.35862,0.2926,11,charge,2,14.14,4.713,10.0,9.9,3.4531,3.8136,25.495,07-18-23_12.25_BCNP1s_protocol_HPPC_IN21700_30T_cycle_#1356.mat
BOOST_NEGPULSE_1S,1356,0.79297,2.35862,0.2923,11,discharge,3,-23.68,7.893,2.0,1.9,3.4349,2.6369,33.6993,07-18-23_12.25_BCNP1s_protocol_HPPC_IN21700_30T_cycle_#1356.mat
BOOST_NEGPULSE_1S,1356,0.79297,2.35862,0.2923,11,discharge,3,-23.68,7.893,10.0,9.9,3.4349,2.4999,39.4848,07-18-23_12.25_BCNP1s_protocol_HPPC_IN21700_30T_cycle_#1356.mat
BOOST_NEGPULSE_1S,1356,0.79297,2.35862,0.2927,11,charge,3,23.568,7.856,2.0,2.0,3.4568,3.9062,19.0682,07-18-23_12.25_BCNP1s_protocol_HPPC_IN21700_30T_cycle_#1356.mat
BOOST_NEGPULSE_1S,1356,0.79297,2.35862,0.2927,11,charge,3,23.568,7.856,10.0,9.9,3.4568,3.9864,22.4711,07-18-23_12.25_BCNP1s_protocol_HPPC_IN21700_30T_cycle_#1356.mat
BOOST_NEGPULSE_1S,1356,0.79297,2.35862,0.2532,12,discharge,0,-2.358,0.786,2.0,1.9,3.3856,3.288,41.3875,07-18-23_12.25_BCNP1s_protocol_HPPC_IN21700_30T_cycle_#1356.mat
BOOST_NEGPULSE_1S,1356,0.79297,2.35862,0.2532,12,discharge,0,-2.358,0.786,10.0,9.9,3.3856,3.2289,66.449,07-18-23_12.25_BCNP1s_protocol_HPPC_IN21700_30T_cycle_#1356.mat
BOOST_NEGPULSE_1S,1356,0.79297,2.35862,0.2532,12,charge,0,1.178,0.393,2.0,2.0,3.3906,3.4341,36.9176,07-18-23_12.25_BCNP1s_protocol_HPPC_IN21700_30T_cycle_#1356.mat
BOOST_NEGPULSE_1S,1356,0.79297,2.35862,0.2532,12,charge,0,1.178,0.393,10.0,9.9,3.3906,3.4495,49.9873,07-18-23_12.25_BCNP1s_protocol_HPPC_IN21700_30T_cycle_#1356.mat
BOOST_NEGPULSE_1S,1356,0.79297,2.35862,0.2531,12,discharge,1,-9.428,3.143,2.0,2.0,3.3875,3.0094,40.1022,07-18-23_12.25_BCNP1s_protocol_HPPC_IN21700_30T_cycle_#1356.mat
BOOST_NEGPULSE_1S,1356,0.79297,2.35862,0.2531,12,discharge,1,-9.428,3.143,10.0,9.9,3.3875,2.7291,69.8316,07-18-23_12.25_BCNP1s_protocol_HPPC_IN21700_30T_cycle_#1356.mat
BOOST_NEGPULSE_1S,1356,0.79297,2.35862,0.2532,12,charge,1,4.712,1.571,2.0,1.9,3.4067,3.5468,29.7301,07-18-23_12.25_BCNP1s_protocol_HPPC_IN21700_30T_cycle_#1356.mat
BOOST_NEGPULSE_1S,1356,0.79297,2.35862,0.2532,12,charge,1,4.712,1.571,10.0,9.9,3.4067,3.5791,36.5843,07-18-23_12.25_BCNP1s_protocol_HPPC_IN21700_30T_cycle_#1356.mat
BOOST_NEGPULSE_1S,1356,0.79297,2.35862,0.2531,12,discharge,2,-17.17,5.723,2.0,2.0,3.3924,2.6871,41.0775,07-18-23_12.25_BCNP1s_protocol_HPPC_IN21700_30T_cycle_#1356.mat
BOOST_NEGPULSE_1S,1356,0.79297,2.35862,0.2531,12,discharge,2,-17.17,5.723,10.0,9.9,3.3924,2.4999,51.9802,07-18-23_12.25_BCNP1s_protocol_HPPC_IN21700_30T_cycle_#1356.mat
BOOST_NEGPULSE_1S,1356,0.79297,2.35862,0.2533,12,charge,2,14.142,4.714,2.0,2.0,3.4192,3.7385,22.5781,07-18-23_12.25_BCNP1s_protocol_HPPC_IN21700_30T_cycle_#1356.mat
BOOST_NEGPULSE_1S,1356,0.79297,2.35862,0.2533,12,charge,2,14.142,4.714,10.0,9.9,3.4192,3.7886,26.1208,07-18-23_12.25_BCNP1s_protocol_HPPC_IN21700_30T_cycle_#1356.mat
BOOST_NEGPULSE_1S,1356,0.79297,2.35862,0.253,12,discharge,3,-16.287,5.429,2.0,2.0,3.3943,2.4991,54.9658,07-18-23_12.25_BCNP1s_protocol_HPPC_IN21700_30T_cycle_#1356.mat
BOOST_NEGPULSE_1S,1356,0.79297,2.35862,0.253,12,discharge,3,-16.287,5.429,10.0,9.9,3.3943,2.5,54.9105,07-18-23_12.25_BCNP1s_protocol_HPPC_IN21700_30T_cycle_#1356.mat
BOOST_NEGPULSE_1S,1356,0.79297,2.35862,0.2534,12,charge,3,23.569,7.856,2.0,2.0,3.4225,3.8854,19.6402,07-18-23_12.25_BCNP1s_protocol_HPPC_IN21700_30T_cycle_#1356.mat
BOOST_NEGPULSE_1S,1356,0.79297,2.35862,0.2534,12,charge,3,23.569,7.856,10.0,9.9,3.4225,3.9589,22.7587,07-18-23_12.25_BCNP1s_protocol_HPPC_IN21700_30T_cycle_#1356.mat
BOOST_NEGPULSE_1S,1393,0.78817,2.34432,1.0,0,discharge,0,-2.341,0.78,2.0,2.0,4.1054,4.007,42.0279,07-23-23_23.47_BCNP1s_protocol_HPPC_IN21700_30T_cycle_#1393.mat
BOOST_NEGPULSE_1S,1393,0.78817,2.34432,1.0,0,discharge,0,-2.341,0.78,10.0,9.7,4.1054,3.9805,53.3464,07-23-23_23.47_BCNP1s_protocol_HPPC_IN21700_30T_cycle_#1393.mat
BOOST_NEGPULSE_1S,1393,0.78817,2.34432,1.0,0,charge,0,1.169,0.39,2.0,1.9,4.1218,4.18,49.7904,07-23-23_23.47_BCNP1s_protocol_HPPC_IN21700_30T_cycle_#1393.mat
BOOST_NEGPULSE_1S,1393,0.78817,2.34432,1.0,0,charge,0,1.169,0.39,10.0,9.9,4.1218,4.2,66.9005,07-23-23_23.47_BCNP1s_protocol_HPPC_IN21700_30T_cycle_#1393.mat
BOOST_NEGPULSE_1S,1393,0.78817,2.34432,0.9999,0,discharge,1,-9.37,3.123,2.0,2.0,4.115,3.7794,35.8172,07-23-23_23.47_BCNP1s_protocol_HPPC_IN21700_30T_cycle_#1393.mat
BOOST_NEGPULSE_1S,1393,0.78817,2.34432,0.9999,0,discharge,1,-9.37,3.123,10.0,9.9,4.115,3.7369,40.353,07-23-23_23.47_BCNP1s_protocol_HPPC_IN21700_30T_cycle_#1393.mat
BOOST_NEGPULSE_1S,1393,0.78817,2.34432,1.0,0,charge,1,1.251,0.417,2.0,2.0,4.1277,4.2,57.7984,07-23-23_23.47_BCNP1s_protocol_HPPC_IN21700_30T_cycle_#1393.mat
BOOST_NEGPULSE_1S,1393,0.78817,2.34432,1.0,0,charge,1,1.251,0.417,10.0,9.0,4.1277,4.2,57.7984,07-23-23_23.47_BCNP1s_protocol_HPPC_IN21700_30T_cycle_#1393.mat
BOOST_NEGPULSE_1S,1393,0.78817,2.34432,0.9999,0,discharge,2,-18.737,6.246,2.0,1.9,4.1139,3.5716,28.9427,07-23-23_23.47_BCNP1s_protocol_HPPC_IN21700_30T_cycle_#1393.mat
BOOST_NEGPULSE_1S,1393,0.78817,2.34432,0.9999,0,discharge,2,-18.737,6.246,10.0,9.9,4.1139,3.498,32.8708,07-23-23_23.47_BCNP1s_protocol_HPPC_IN21700_30T_cycle_#1393.mat
BOOST_NEGPULSE_1S,1393,0.78817,2.34432,1.0,0,charge,2,1.47,0.49,2.0,2.0,4.1363,4.1999,43.2535,07-23-23_23.47_BCNP1s_protocol_HPPC_IN21700_30T_cycle_#1393.mat
BOOST_NEGPULSE_1S,1393,0.78817,2.34432,0.9998,0,discharge,3,-26.937,8.979,2.0,1.9,4.1138,3.4155,25.9235,07-23-23_23.47_BCNP1s_protocol_HPPC_IN21700_30T_cycle_#1393.mat
BOOST_NEGPULSE_1S,1393,0.78817,2.34432,0.9998,0,discharge,3,-26.937,8.979,10.0,9.9,4.1138,3.3105,29.8214,07-23-23_23.47_BCNP1s_protocol_HPPC_IN21700_30T_cycle_#1393.mat
BOOST_NEGPULSE_1S,1393,0.78817,2.34432,0.9992,0,charge,3,1.573,0.524,2.0,1.9,4.1404,4.2001,37.9505,07-23-23_23.47_BCNP1s_protocol_HPPC_IN21700_30T_cycle_#1393.mat
BOOST_NEGPULSE_1S,1393,0.78817,2.34432,0.9601,1,discharge,0,-2.342,0.781,2.0,2.0,4.0784,3.9862,39.3731,07-23-23_23.47_BCNP1s_protocol_HPPC_IN21700_30T_cycle_#1393.mat
BOOST_NEGPULSE_1S,1393,0.78817,2.34432,0.9601,1,discharge,0,-2.342,0.781,10.0,9.9,4.0784,3.9651,48.3837,07-23-23_23.47_BCNP1s_protocol_HPPC_IN21700_30T_cycle_#1393.mat
BOOST_NEGPULSE_1S,1393,0.78817,2.34432,0.9602,1,charge,0,1.17,0.39,2.0,1.9,4.0812,4.1278,39.8223,07-23-23_23.47_BCNP1s_protocol_HPPC_IN21700_30T_cycle_#1393.mat
BOOST_NEGPULSE_1S,1393,0.78817,2.34432,0.9602,1,charge,0,1.17,0.39,10.0,9.9,4.0812,4.1391,49.4787,07-23-23_23.47_BCNP1s_protocol_HPPC_IN21700_30T_cycle_#1393.mat
BOOST_NEGPULSE_1S,1393,0.78817,2.34432,0.9601,1,discharge,1,-9.369,3.123,2.0,1.9,4.0789,3.7781,32.1049,07-23-23_23.47_BCNP1s_protocol_HPPC_IN21700_30T_cycle_#1393.mat
BOOST_NEGPULSE_1S,1393,0.78817,2.34432,0.9601,1,discharge,1,-9.369,3.123,10.0,9.9,4.0789,3.7226,38.0285,07-23-23_23.47_BCNP1s_protocol_HPPC_IN21700_30T_cycle_#1393.mat
BOOST_NEGPULSE_1S,1393,0.78817,2.34432,0.9602,1,charge,1,2.619,0.873,2.0,2.0,4.0858,4.2,43.5994,07-23-23_23.47_BCNP1s_protocol_HPPC_IN21700_30T_cycle_#1393.mat
BOOST_NEGPULSE_1S,1393,0.78817,2.34432,0.9602,1,charge,1,2.619,0.873,10.0,9.9,4.0858,4.1999,43.5613,07-23-23_23.47_BCNP1s_protocol_HPPC_IN21700_30T_cycle_#1393.mat
BOOST_NEGPULSE_1S,1393,0.78817,2.34432,0.96,1,discharge,2,-18.739,6.246,2.0,1.9,4.0797,3.5737,27.0025,07-23-23_23.47_BCNP1s_protocol_HPPC_IN21700_30T_cycle_#1393.mat
BOOST_NEGPULSE_1S,1393,0.78817,2.34432,0.96,1,discharge,2,-18.739,6.246,10.0,9.9,4.0797,3.4832,31.832,07-23-23_23.47_BCNP1s_protocol_HPPC_IN21700_30T_cycle_#1393.mat
BOOST_NEGPULSE_1S,1393,0.78817,2.34432,0.9602,1,charge,2,2.483,0.828,2.0,1.9,4.091,4.2001,43.937,07-23-23_23.47_BCNP1s_protocol_HPPC_IN21700_30T_cycle_#1393.mat
BOOST_NEGPULSE_1S,1393,0.78817,2.34432,0.9602,1,charge,2,2.483,0.828,10.0,9.9,4.091,4.2,43.8967,07-23-23_23.47_BCNP1s_protocol_HPPC_IN21700_30T_cycle_#1393.mat
BOOST_NEGPULSE_1S,1393,0.78817,2.34432,0.9599,1,discharge,3,-26.934,8.978,2.0,1.9,4.0817,3.4201,24.5637,07-23-23_23.47_BCNP1s_protocol_HPPC_IN21700_30T_cycle_#1393.mat
BOOST_NEGPULSE_1S,1393,0.78817,2.34432,0.9599,1,discharge,3,-26.934,8.978,10.0,9.9,4.0817,3.2974,29.1193,07-23-23_23.47_BCNP1s_protocol_HPPC_IN21700_30T_cycle_#1393.mat
BOOST_NEGPULSE_1S,1393,0.78817,2.34432,0.9602,1,charge,3,2.298,0.766,2.0,2.0,4.0953,4.2,45.5554,07-23-23_23.47_BCNP1s_protocol_HPPC_IN21700_30T_cycle_#1393.mat
BOOST_NEGPULSE_1S,1393,0.78817,2.34432,0.9602,1,charge,3,2.298,0.766,10.0,9.9,4.0953,4.2,45.5554,07-23-23_23.47_BCNP1s_protocol_HPPC_IN21700_30T_cycle_#1393.mat
BOOST_NEGPULSE_1S,1393,0.78817,2.34432,0.9211,2,discharge,0,-2.342,0.781,2.0,2.0,4.0588,3.9741,36.1703,07-23-23_23.47_BCNP1s_protocol_HPPC_IN21700_30T_cycle_#1393.mat
BOOST_NEGPULSE_1S,1393,0.78817,2.34432,0.9211,2,discharge,0,-2.342,0.781,10.0,9.9,4.0588,3.9477,47.4442,07-23-23_23.47_BCNP1s_protocol_HPPC_IN21700_30T_cycle_#1393.mat
BOOST_NEGPULSE_1S,1393,0.78817,2.34432,0.9211,2,charge,0,1.171,0.39,2.0,1.9,4.0627,4.1044,35.6197,07-23-23_23.47_BCNP1s_protocol_HPPC_IN21700_30T_cycle_#1393.mat
BOOST_NEGPULSE_1S,1393,0.78817,2.34432,0.9211,2,charge,0,1.171,0.39,10.0,9.9,4.0627,4.1154,45.0158,07-23-23_23.47_BCNP1s_protocol_HPPC_IN21700_30T_cycle_#1393.mat
BOOST_NEGPULSE_1S,1393,0.78817,2.34432,0.921,2,discharge,1,-9.369,3.123,2.0,2.0,4.0601,3.7712,30.8351,07-23-23_23.47_BCNP1s_protocol_HPPC_IN21700_30T_cycle_#1393.mat
BOOST_NEGPULSE_1S,1393,0.78817,2.34432,0.921,2,discharge,1,-9.369,3.123,10.0,9.9,4.0601,3.7071,37.6766,07-23-23_23.47_BCNP1s_protocol_HPPC_IN21700_30T_cycle_#1393.mat
BOOST_NEGPULSE_1S,1393,0.78817,2.34432,0.9212,2,charge,1,3.53,1.177,2.0,1.9,4.0688,4.2001,37.1976,07-23-23_23.47_BCNP1s_protocol_HPPC_IN21700_30T_cycle_#1393.mat
BOOST_NEGPULSE_1S,1393,0.78817,2.34432,0.9212,2,charge,1,3.53,1.177,10.0,9.9,4.0688,4.2,37.1692,07-23-23_23.47_BCNP1s_protocol_HPPC_IN21700_30T_cycle_#1393.mat
BOOST_NEGPULSE_1S,1393,0.78817,2.34432,0.921,2,discharge,2,-18.738,6.246,2.0,2.0,4.0611,3.5682,26.3048,07-23-23_23.47_BCNP1s_protocol_HPPC_IN21700_30T_cycle_#1393.mat
BOOST_NEGPULSE_1S,1393,0.78817,2.34432,0.921,2,discharge,2,-18.738,6.246,10.0,9.9,4.0611,3.47,31.5455,07-23-23_23.47_BCNP1s_protocol_HPPC_IN21700_30T_cycle_#1393.mat
BOOST_NEGPULSE_1S,1393,0.78817,2.34432,0.9212,2,charge,2,3.451,1.15,2.0,1.9,4.0745,4.2001,36.3931,07-23-23_23.47_BCNP1s_protocol_HPPC_IN21700_30T_cycle_#1393.mat
BOOST_NEGPULSE_1S,1393,0.78817,2.34432,0.9212,2,charge,2,3.451,1.15,10.0,9.9,4.0745,4.1999,36.3352,07-23-23_23.47_BCNP1s_protocol_HPPC_IN21700_30T_cycle_#1393.mat
BOOST_NEGPULSE_1S,1393,0.78817,2.34432,0.9209,2,discharge,3,-26.935,8.978,2.0,2.0,4.0648,3.4164,24.0728,07-23-23_23.47_BCNP1s_protocol_HPPC_IN21700_30T_cycle_#1393.mat
BOOST_NEGPULSE_1S,1393,0.78817,2.34432,0.9209,2,discharge,3,-26.935,8.978,10.0,9.9,4.0648,3.285,28.9512,07-23-23_23.47_BCNP1s_protocol_HPPC_IN21700_30T_cycle_#1393.mat
BOOST_NEGPULSE_1S,1393,0.78817,2.34432,0.9212,2,charge,3,3.321,1.107,2.0,2.0,4.0778,4.2001,36.8263,07-23-23_23.47_BCNP1s_protocol_HPPC_IN21700_30T_cycle_#1393.mat
BOOST_NEGPULSE_1S,1393,0.78817,2.34432,0.9212,2,charge,3,3.321,1.107,10.0,9.9,4.0778,4.2001,36.8263,07-23-23_23.47_BCNP1s_protocol_HPPC_IN21700_30T_cycle_#1393.mat
BOOST_NEGPULSE_1S,1393,0.78817,2.34432,0.843,3,discharge,0,-2.341,0.78,2.0,2.0,3.9535,3.8816,30.7094,07-23-23_23.47_BCNP1s_protocol_HPPC_IN21700_30T_cycle_#1393.mat
BOOST_NEGPULSE_1S,1393,0.78817,2.34432,0.843,3,discharge,0,-2.341,0.78,10.0,9.9,3.9535,3.8579,40.832,07-23-23_23.47_BCNP1s_protocol_HPPC_IN21700_30T_cycle_#1393.mat
BOOST_NEGPULSE_1S,1393,0.78817,2.34432,0.843,3,charge,0,1.171,0.39,2.0,1.9,3.9569,3.992,29.9693,07-23-23_23.47_BCNP1s_protocol_HPPC_IN21700_30T_cycle_#1393.mat
BOOST_NEGPULSE_1S,1393,0.78817,2.34432,0.843,3,charge,0,1.171,0.39,10.0,9.9,3.9569,4.0028,39.1906,07-23-23_23.47_BCNP1s_protocol_HPPC_IN21700_30T_cycle_#1393.mat
BOOST_NEGPULSE_1S,1393,0.78817,2.34432,0.843,3,discharge,1,-9.367,3.122,2.0,1.9,3.9549,3.6988,27.3398,07-23-23_23.47_BCNP1s_protocol_HPPC_IN21700_30T_cycle_#1393.mat
BOOST_NEGPULSE_1S,1393,0.78817,2.34432,0.843,3,discharge,1,-9.367,3.122,10.0,9.9,3.9549,3.6377,33.8625,07-23-23_23.47_BCNP1s_protocol_HPPC_IN21700_30T_cycle_#1393.mat
BOOST_NEGPULSE_1S,1393,0.78817,2.34432,0.8431,3,charge,1,4.685,1.562,2.0,2.0,3.9643,4.0957,28.0494,07-23-23_23.47_BCNP1s_protocol_HPPC_IN21700_30T_cycle_#1393.mat
BOOST_NEGPULSE_1S,1393,0.78817,2.34432,0.8431,3,charge,1,4.685,1.562,10.0,9.9,3.9643,4.1299,35.3499,07-23-23_23.47_BCNP1s_protocol_HPPC_IN21700_30T_cycle_#1393.mat
BOOST_NEGPULSE_1S,1393,0.78817,2.34432,0.8429,3,discharge,2,-18.738,6.246,2.0,1.9,3.9562,3.5064,24.0047,07-23-23_23.47_BCNP1s_protocol_HPPC_IN21700_30T_cycle_#1393.mat
BOOST_NEGPULSE_1S,1393,0.78817,2.34432,0.8429,3,discharge,2,-18.738,6.246,10.0,9.9,3.9562,3.4105,29.1226,07-23-23_23.47_BCNP1s_protocol_HPPC_IN21700_30T_cycle_#1393.mat
BOOST_NEGPULSE_1S,1393,0.78817,2.34432,0.8432,3,charge,2,8.045,2.682,2.0,2.0,3.9717,4.2001,28.3896,07-23-23_23.47_BCNP1s_protocol_HPPC_IN21700_30T_cycle_#1393.mat
BOOST_NEGPULSE_1S,1393,0.78817,2.34432,0.8432,3,charge,2,8.045,2.682,10.0,9.9,3.9717,4.2,28.3772,07-23-23_23.47_BCNP1s_protocol_HPPC_IN21700_30T_cycle_#1393.mat
BOOST_NEGPULSE_1S,1393,0.78817,2.34432,0.8428,3,discharge,3,-26.936,8.979,2.0,1.9,3.9585,3.3608,22.1896,07-23-23_23.47_BCNP1s_protocol_HPPC_IN21700_30T_cycle_#1393.mat
BOOST_NEGPULSE_1S,1393,0.78817,2.34432,0.8428,3,discharge,3,-26.936,8.979,10.0,9.9,3.9585,3.2296,27.0604,07-23-23_23.47_BCNP1s_protocol_HPPC_IN21700_30T_cycle_#1393.mat
BOOST_NEGPULSE_1S,1393,0.78817,2.34432,0.8432,3,charge,3,7.939,2.646,2.0,1.9,3.9775,4.2,28.0269,07-23-23_23.47_BCNP1s_protocol_HPPC_IN21700_30T_cycle_#1393.mat
BOOST_NEGPULSE_1S,1393,0.78817,2.34432,0.8432,3,charge,3,7.939,2.646,10.0,9.9,3.9775,4.2001,28.0395,07-23-23_23.47_BCNP1s_protocol_HPPC_IN21700_30T_cycle_#1393.mat
BOOST_NEGPULSE_1S,1393,0.78817,2.34432,0.7649,4,discharge,0,-2.342,0.781,2.0,2.0,3.8669,3.8014,27.9723,07-23-23_23.47_BCNP1s_protocol_HPPC_IN21700_30T_cycle_#1393.mat
BOOST_NEGPULSE_1S,1393,0.78817,2.34432,0.7649,4,discharge,0,-2.342,0.781,10.0,9.9,3.8669,3.7827,35.9583,07-23-23_23.47_BCNP1s_protocol_HPPC_IN21700_30T_cycle_#1393.mat
BOOST_NEGPULSE_1S,1393,0.78817,2.34432,0.765,4,charge,0,1.169,0.39,2.0,2.0,3.8688,3.901,27.5449,07-23-23_23.47_BCNP1s_protocol_HPPC_IN21700_30T_cycle_#1393.mat
BOOST_NEGPULSE_1S,1393,0.78817,2.34432,0.765,4,charge,0,1.169,0.39,10.0,9.9,3.8688,3.909,34.3884,07-23-23_23.47_BCNP1s_protocol_HPPC_IN21700_30T_cycle_#1393.mat
BOOST_NEGPULSE_1S,1393,0.78817,2.34432,0.7649,4,discharge,1,-9.368,3.123,2.0,1.9,3.8677,3.6294,25.4368,07-23-23_23.47_BCNP1s_protocol_HPPC_IN21700_30T_cycle_#1393.mat
BOOST_NEGPULSE_1S,1393,0.78817,2.34432,0.7649,4,discharge,1,-9.368,3.123,10.0,9.9,3.8677,3.5742,31.3291,07-23-23_23.47_BCNP1s_protocol_HPPC_IN21700_30T_cycle_#1393.mat
BOOST_NEGPULSE_1S,1393,0.78817,2.34432,0.765,4,charge,1,4.685,1.562,2.0,1.9,3.8741,3.9955,25.9108,07-23-23_23.47_BCNP1s_protocol_HPPC_IN21700_30T_cycle_#1393.mat
BOOST_NEGPULSE_1S,1393,0.78817,2.34432,0.765,4,charge,1,4.685,1.562,10.0,9.9,3.8741,4.0244,32.0791,07-23-23_23.47_BCNP1s_protocol_HPPC_IN21700_30T_cycle_#1393.mat
BOOST_NEGPULSE_1S,1393,0.78817,2.34432,0.7648,4,discharge,2,-18.736,6.245,2.0,1.9,3.8677,3.4427,22.6836,07-23-23_23.47_BCNP1s_protocol_HPPC_IN21700_30T_cycle_#1393.mat
BOOST_NEGPULSE_1S,1393,0.78817,2.34432,0.7648,4,discharge,2,-18.736,6.245,10.0,9.9,3.8677,3.3474,27.7701,07-23-23_23.47_BCNP1s_protocol_HPPC_IN21700_30T_cycle_#1393.mat
BOOST_NEGPULSE_1S,1393,0.78817,2.34432,0.7651,4,charge,2,13.123,4.374,2.0,2.0,3.8799,4.1922,23.7979,07-23-23_23.47_BCNP1s_protocol_HPPC_IN21700_30T_cycle_#1393.mat
BOOST_NEGPULSE_1S,1393,0.78817,2.34432,0.7651,4,charge,2,13.123,4.374,10.0,9.9,3.8799,4.2001,24.3999,07-23-23_23.47_BCNP1s_protocol_HPPC_IN21700_30T_cycle_#1393.mat
BOOST_NEGPULSE_1S,1393,0.78817,2.34432,0.7647,4,discharge,3,-26.935,8.978,2.0,1.9,3.8682,3.2999,21.0989,07-23-23_23.47_BCNP1s_protocol_HPPC_IN21700_30T_cycle_#1393.mat
BOOST_NEGPULSE_1S,1393,0.78817,2.34432,0.7647,4,discharge,3,-26.935,8.978,10.0,9.9,3.8682,3.1656,26.085,07-23-23_23.47_BCNP1s_protocol_HPPC_IN21700_30T_cycle_#1393.mat
BOOST_NEGPULSE_1S,1393,0.78817,2.34432,0.7652,4,charge,3,13.09,4.363,2.0,2.0,3.8844,4.2001,24.1176,07-23-23_23.47_BCNP1s_protocol_HPPC_IN21700_30T_cycle_#1393.mat
BOOST_NEGPULSE_1S,1393,0.78817,2.34432,0.7652,4,charge,3,13.09,4.363,10.0,9.9,3.8844,4.2,24.11,07-23-23_23.47_BCNP1s_protocol_HPPC_IN21700_30T_cycle_#1393.mat
BOOST_NEGPULSE_1S,1393,0.78817,2.34432,0.6869,5,discharge,0,-2.342,0.781,2.0,2.0,3.7898,3.7274,26.6473,07-23-23_23.47_BCNP1s_protocol_HPPC_IN21700_30T_cycle_#1393.mat
BOOST_NEGPULSE_1S,1393,0.78817,2.34432,0.6869,5,discharge,0,-2.342,0.781,10.0,9.9,3.7898,3.7083,34.8038,07-23-23_23.47_BCNP1s_protocol_HPPC_IN21700_30T_cycle_#1393.mat
BOOST_NEGPULSE_1S,1393,0.78817,2.34432,0.6869,5,charge,0,1.17,0.39,2.0,2.0,3.7932,3.8241,26.4012,07-23-23_23.47_BCNP1s_protocol_HPPC_IN21700_30T_cycle_#1393.mat
BOOST_NEGPULSE_1S,1393,0.78817,2.34432,0.6869,5,charge,0,1.17,0.39,10.0,9.9,3.7932,3.8325,33.5783,07-23-23_23.47_BCNP1s_protocol_HPPC_IN21700_30T_cycle_#1393.mat
BOOST_NEGPULSE_1S,1393,0.78817,2.34432,0.6868,5,discharge,1,-9.37,3.123,2.0,2.0,3.7918,3.5576,24.996,07-23-23_23.47_BCNP1s_protocol_HPPC_IN21700_30T_cycle_#1393.mat
BOOST_NEGPULSE_1S,1393,0.78817,2.34432,0.6868,5,discharge,1,-9.37,3.123,10.0,9.9,3.7918,3.4979,31.3677,07-23-23_23.47_BCNP1s_protocol_HPPC_IN21700_30T_cycle_#1393.mat
BOOST_NEGPULSE_1S,1393,0.78817,2.34432,0.6869,5,charge,1,4.686,1.562,2.0,2.0,3.7993,3.9169,25.0976,07-23-23_23.47_BCNP1s_protocol_HPPC_IN21700_30T_cycle_#1393.mat
BOOST_NEGPULSE_1S,1393,0.78817,2.34432,0.6869,5,charge,1,4.686,1.562,10.0,9.9,3.7993,3.9428,30.6251,07-23-23_23.47_BCNP1s_protocol_HPPC_IN21700_30T_cycle_#1393.mat
BOOST_NEGPULSE_1S,1393,0.78817,2.34432,0.6867,5,discharge,2,-18.74,6.247,2.0,1.9,3.7932,3.3728,22.4333,07-23-23_23.47_BCNP1s_protocol_HPPC_IN21700_30T_cycle_#1393.mat
BOOST_NEGPULSE_1S,1393,0.78817,2.34432,0.6867,5,discharge,2,-18.74,6.247,10.0,9.9,3.7932,3.2698,27.9296,07-23-23_23.47_BCNP1s_protocol_HPPC_IN21700_30T_cycle_#1393.mat
BOOST_NEGPULSE_1S,1393,0.78817,2.34432,0.687,5,charge,2,14.053,4.684,2.0,2.0,3.8052,4.1071,21.483,07-23-23_23.47_BCNP1s_protocol_HPPC_IN21700_30T_cycle_#1393.mat
BOOST_NEGPULSE_1S,1393,0.78817,2.34432,0.687,5,charge,2,14.053,4.684,10.0,9.9,3.8052,4.1615,25.354,07-23-23_23.47_BCNP1s_protocol_HPPC_IN21700_30T_cycle_#1393.mat
BOOST_NEGPULSE_1S,1393,0.78817,2.34432,0.6867,5,discharge,3,-26.936,8.979,2.0,2.0,3.7947,3.227,21.0759,07-23-23_23.47_BCNP1s_protocol_HPPC_IN21700_30T_cycle_#1393.mat
BOOST_NEGPULSE_1S,1393,0.78817,2.34432,0.6867,5,discharge,3,-26.936,8.979,10.0,9.9,3.7947,3.0866,26.2882,07-23-23_23.47_BCNP1s_protocol_HPPC_IN21700_30T_cycle_#1393.mat
BOOST_NEGPULSE_1S,1393,0.78817,2.34432,0.6871,5,charge,3,18.001,6.0,2.0,1.9,3.8093,4.2002,21.7155,07-23-23_23.47_BCNP1s_protocol_HPPC_IN21700_30T_cycle_#1393.mat
BOOST_NEGPULSE_1S,1393,0.78817,2.34432,0.6871,5,charge,3,18.001,6.0,10.0,9.9,3.8093,4.2,21.7043,07-23-23_23.47_BCNP1s_protocol_HPPC_IN21700_30T_cycle_#1393.mat
BOOST_NEGPULSE_1S,1393,0.78817,2.34432,0.6088,6,discharge,0,-2.342,0.781,2.0,2.0,3.7107,3.6477,26.9035,07-23-23_23.47_BCNP1s_protocol_HPPC_IN21700_30T_cycle_#1393.mat
BOOST_NEGPULSE_1S,1393,0.78817,2.34432,0.6088,6,discharge,0,-2.342,0.781,10.0,9.9,3.7107,3.6287,35.0173,07-23-23_23.47_BCNP1s_protocol_HPPC_IN21700_30T_cycle_#1393.mat
BOOST_NEGPULSE_1S,1393,0.78817,2.34432,0.6088,6,charge,0,1.171,0.39,2.0,2.0,3.7133,3.7442,26.39,07-23-23_23.47_BCNP1s_protocol_HPPC_IN21700_30T_cycle_#1393.mat
BOOST_NEGPULSE_1S,1393,0.78817,2.34432,0.6088,6,charge,0,1.171,0.39,10.0,9.9,3.7133,3.753,33.9055,07-23-23_23.47_BCNP1s_protocol_HPPC_IN21700_30T_cycle_#1393.mat
BOOST_NEGPULSE_1S,1393,0.78817,2.34432,0.6087,6,discharge,1,-9.367,3.122,2.0,2.0,3.712,3.4786,24.917,07-23-23_23.47_BCNP1s_protocol_HPPC_IN21700_30T_cycle_#1393.mat
BOOST_NEGPULSE_1S,1393,0.78817,2.34432,0.6087,6,discharge,1,-9.367,3.122,10.0,9.9,3.712,3.4186,31.3224,07-23-23_23.47_BCNP1s_protocol_HPPC_IN21700_30T_cycle_#1393.mat
BOOST_NEGPULSE_1S,1393,0.78817,2.34432,0.6088,6,charge,1,4.686,1.562,2.0,2.0,3.7192,3.8374,25.2219,07-23-23_23.47_BCNP1s_protocol_HPPC_IN21700_30T_cycle_#1393.mat
BOOST_NEGPULSE_1S,1393,0.78817,2.34432,0.6088,6,charge,1,4.686,1.562,10.0,9.9,3.7192,3.8651,31.1326,07-23-23_23.47_BCNP1s_protocol_HPPC_IN21700_30T_cycle_#1393.mat
BOOST_NEGPULSE_1S,1393,0.78817,2.34432,0.6086,6,discharge,2,-18.738,6.246,2.0,2.0,3.7129,3.2914,22.4944,07-23-23_23.47_BCNP1s_protocol_HPPC_IN21700_30T_cycle_#1393.mat
BOOST_NEGPULSE_1S,1393,0.78817,2.34432,0.6086,6,discharge,2,-18.738,6.246,10.0,9.9,3.7129,3.1892,27.9486,07-23-23_23.47_BCNP1s_protocol_HPPC_IN21700_30T_cycle_#1393.mat
BOOST_NEGPULSE_1S,1393,0.78817,2.34432,0.6089,6,charge,2,14.054,4.685,2.0,2.0,3.7247,4.0278,21.5668,07-23-23_23.47_BCNP1s_protocol_HPPC_IN21700_30T_cycle_#1393.mat
BOOST_NEGPULSE_1S,1393,0.78817,2.34432,0.6089,6,charge,2,14.054,4.685,10.0,9.9,3.7247,4.0837,25.5443,07-23-23_23.47_BCNP1s_protocol_HPPC_IN21700_30T_cycle_#1393.mat
BOOST_NEGPULSE_1S,1393,0.78817,2.34432,0.6086,6,discharge,3,-26.936,8.979,2.0,2.0,3.7154,3.1471,21.0982,07-23-23_23.47_BCNP1s_protocol_HPPC_IN21700_30T_cycle_#1393.mat
BOOST_NEGPULSE_1S,1393,0.78817,2.34432,0.6086,6,discharge,3,-26.936,8.979,10.0,9.9,3.7154,3.004,26.4108,07-23-23_23.47_BCNP1s_protocol_HPPC_IN21700_30T_cycle_#1393.mat
BOOST_NEGPULSE_1S,1393,0.78817,2.34432,0.609,6,charge,3,22.684,7.561,2.0,2.0,3.7316,4.1808,19.8025,07-23-23_23.47_BCNP1s_protocol_HPPC_IN21700_30T_cycle_#1393.mat
BOOST_NEGPULSE_1S,1393,0.78817,2.34432,0.609,6,charge,3,22.684,7.561,10.0,9.9,3.7316,4.2001,20.6533,07-23-23_23.47_BCNP1s_protocol_HPPC_IN21700_30T_cycle_#1393.mat
BOOST_NEGPULSE_1S,1393,0.78817,2.34432,0.5307,7,discharge,0,-2.342,0.781,2.0,2.0,3.6432,3.579,27.4136,07-23-23_23.47_BCNP1s_protocol_HPPC_IN21700_30T_cycle_#1393.mat
BOOST_NEGPULSE_1S,1393,0.78817,2.34432,0.5307,7,discharge,0,-2.342,0.781,10.0,9.9,3.6432,3.5608,35.1851,07-23-23_23.47_BCNP1s_protocol_HPPC_IN21700_30T_cycle_#1393.mat
BOOST_NEGPULSE_1S,1393,0.78817,2.34432,0.5307,7,charge,0,1.171,0.39,2.0,2.0,3.6457,3.6771,26.8239,07-23-23_23.47_BCNP1s_protocol_HPPC_IN21700_30T_cycle_#1393.mat
BOOST_NEGPULSE_1S,1393,0.78817,2.34432,0.5307,7,charge,0,1.171,0.39,10.0,9.9,3.6457,3.6852,33.7434,07-23-23_23.47_BCNP1s_protocol_HPPC_IN21700_30T_cycle_#1393.mat
BOOST_NEGPULSE_1S,1393,0.78817,2.34432,0.5306,7,discharge,1,-9.369,3.123,2.0,2.0,3.6445,3.4067,25.3805,07-23-23_23.47_BCNP1s_protocol_HPPC_IN21700_30T_cycle_#1393.mat
BOOST_NEGPULSE_1S,1393,0.78817,2.34432,0.5306,7,discharge,1,-9.369,3.123,10.0,9.9,3.6445,3.3472,31.731,07-23-23_23.47_BCNP1s_protocol_HPPC_IN21700_30T_cycle_#1393.mat
BOOST_NEGPULSE_1S,1393,0.78817,2.34432,0.5308,7,charge,1,4.684,1.561,2.0,2.0,3.6516,3.7703,25.3421,07-23-23_23.47_BCNP1s_protocol_HPPC_IN21700_30T_cycle_#1393.mat
BOOST_NEGPULSE_1S,1393,0.78817,2.34432,0.5308,7,charge,1,4.684,1.561,10.0,9.9,3.6516,3.7972,31.0852,07-23-23_23.47_BCNP1s_protocol_HPPC_IN21700_30T_cycle_#1393.mat
BOOST_NEGPULSE_1S,1393,0.78817,2.34432,0.5306,7,discharge,2,-18.737,6.246,2.0,2.0,3.6452,3.217,22.8532,07-23-23_23.47_BCNP1s_protocol_HPPC_IN21700_30T_cycle_#1393.mat
BOOST_NEGPULSE_1S,1393,0.78817,2.34432,0.5306,7,discharge,2,-18.737,6.246,10.0,9.9,3.6452,3.1119,28.4624,07-23-23_23.47_BCNP1s_protocol_HPPC_IN21700_30T_cycle_#1393.mat
BOOST_NEGPULSE_1S,1393,0.78817,2.34432,0.5308,7,charge,2,14.054,4.685,2.0,2.0,3.658,3.9606,21.5312,07-23-23_23.47_BCNP1s_protocol_HPPC_IN21700_30T_cycle_#1393.mat
BOOST_NEGPULSE_1S,1393,0.78817,2.34432,0.5308,7,charge,2,14.054,4.685,10.0,9.9,3.658,4.0146,25.3736,07-23-23_23.47_BCNP1s_protocol_HPPC_IN21700_30T_cycle_#1393.mat
BOOST_NEGPULSE_1S,1393,0.78817,2.34432,0.5305,7,discharge,3,-26.936,8.979,2.0,1.9,3.6456,3.0744,21.2058,07-23-23_23.47_BCNP1s_protocol_HPPC_IN21700_30T_cycle_#1393.mat
BOOST_NEGPULSE_1S,1393,0.78817,2.34432,0.5305,7,discharge,3,-26.936,8.979,10.0,9.9,3.6456,2.9202,26.9305,07-23-23_23.47_BCNP1s_protocol_HPPC_IN21700_30T_cycle_#1393.mat
BOOST_NEGPULSE_1S,1393,0.78817,2.34432,0.5309,7,charge,3,23.423,7.808,2.0,2.0,3.6634,4.1124,19.1692,07-23-23_23.47_BCNP1s_protocol_HPPC_IN21700_30T_cycle_#1393.mat
BOOST_NEGPULSE_1S,1393,0.78817,2.34432,0.5309,7,charge,3,23.423,7.808,10.0,9.9,3.6634,4.1865,22.3327,07-23-23_23.47_BCNP1s_protocol_HPPC_IN21700_30T_cycle_#1393.mat
BOOST_NEGPULSE_1S,1393,0.78817,2.34432,0.4526,8,discharge,0,-2.342,0.781,2.0,2.0,3.5799,3.5115,29.2083,07-23-23_23.47_BCNP1s_protocol_HPPC_IN21700_30T_cycle_#1393.mat
BOOST_NEGPULSE_1S,1393,0.78817,2.34432,0.4526,8,discharge,0,-2.342,0.781,10.0,9.9,3.5799,3.4916,37.706,07-23-23_23.47_BCNP1s_protocol_HPPC_IN21700_30T_cycle_#1393.mat
BOOST_NEGPULSE_1S,1393,0.78817,2.34432,0.4527,8,charge,0,1.171,0.39,2.0,2.0,3.5825,3.6157,28.3639,07-23-23_23.47_BCNP1s_protocol_HPPC_IN21700_30T_cycle_#1393.mat
BOOST_NEGPULSE_1S,1393,0.78817,2.34432,0.4527,8,charge,0,1.171,0.39,10.0,9.9,3.5825,3.624,35.4549,07-23-23_23.47_BCNP1s_protocol_HPPC_IN21700_30T_cycle_#1393.mat
BOOST_NEGPULSE_1S,1393,0.78817,2.34432,0.4526,8,discharge,1,-9.368,3.123,2.0,2.0,3.5805,3.3303,26.7079,07-23-23_23.47_BCNP1s_protocol_HPPC_IN21700_30T_cycle_#1393.mat
BOOST_NEGPULSE_1S,1393,0.78817,2.34432,0.4526,8,discharge,1,-9.368,3.123,10.0,9.9,3.5805,3.2632,33.8706,07-23-23_23.47_BCNP1s_protocol_HPPC_IN21700_30T_cycle_#1393.mat
BOOST_NEGPULSE_1S,1393,0.78817,2.34432,0.4527,8,charge,1,4.684,1.561,2.0,2.0,3.5894,3.7128,26.345,07-23-23_23.47_BCNP1s_protocol_HPPC_IN21700_30T_cycle_#1393.mat
BOOST_NEGPULSE_1S,1393,0.78817,2.34432,0.4527,8,charge,1,4.684,1.561,10.0,9.9,3.5894,3.7414,32.4509,07-23-23_23.47_BCNP1s_protocol_HPPC_IN21700_30T_cycle_#1393.mat
BOOST_NEGPULSE_1S,1393,0.78817,2.34432,0.4525,8,discharge,2,-18.737,6.246,2.0,2.0,3.5826,3.1325,24.022,07-23-23_23.47_BCNP1s_protocol_HPPC_IN21700_30T_cycle_#1393.mat
BOOST_NEGPULSE_1S,1393,0.78817,2.34432,0.4525,8,discharge,2,-18.737,6.246,10.0,9.9,3.5826,3.0074,30.6986,07-23-23_23.47_BCNP1s_protocol_HPPC_IN21700_30T_cycle_#1393.mat
BOOST_NEGPULSE_1S,1393,0.78817,2.34432,0.4527,8,charge,2,14.054,4.685,2.0,2.0,3.5976,3.9068,22.0009,07-23-23_23.47_BCNP1s_protocol_HPPC_IN21700_30T_cycle_#1393.mat
BOOST_NEGPULSE_1S,1393,0.78817,2.34432,0.4527,8,charge,2,14.054,4.685,10.0,9.9,3.5976,3.964,26.0709,07-23-23_23.47_BCNP1s_protocol_HPPC_IN21700_30T_cycle_#1393.mat
BOOST_NEGPULSE_1S,1393,0.78817,2.34432,0.4524,8,discharge,3,-26.936,8.979,2.0,2.0,3.5843,2.9816,22.3753,07-23-23_23.47_BCNP1s_protocol_HPPC_IN21700_30T_cycle_#1393.mat
BOOST_NEGPULSE_1S,1393,0.78817,2.34432,0.4524,8,discharge,3,-26.936,8.979,10.0,9.9,3.5843,2.7925,29.3956,07-23-23_23.47_BCNP1s_protocol_HPPC_IN21700_30T_cycle_#1393.mat
BOOST_NEGPULSE_1S,1393,0.78817,2.34432,0.4528,8,charge,3,23.423,7.808,2.0,2.0,3.6044,4.0596,19.4339,07-23-23_23.47_BCNP1s_protocol_HPPC_IN21700_30T_cycle_#1393.mat
BOOST_NEGPULSE_1S,1393,0.78817,2.34432,0.4528,8,charge,3,23.423,7.808,10.0,9.9,3.6044,4.1343,22.6231,07-23-23_23.47_BCNP1s_protocol_HPPC_IN21700_30T_cycle_#1393.mat
BOOST_NEGPULSE_1S,1393,0.78817,2.34432,0.3745,9,discharge,0,-2.341,0.78,2.0,2.0,3.5,3.4241,32.4151,07-23-23_23.47_BCNP1s_protocol_HPPC_IN21700_30T_cycle_#1393.mat
BOOST_NEGPULSE_1S,1393,0.78817,2.34432,0.3745,9,discharge,0,-2.341,0.78,10.0,9.9,3.5,3.4004,42.5368,07-23-23_23.47_BCNP1s_protocol_HPPC_IN21700_30T_cycle_#1393.mat
BOOST_NEGPULSE_1S,1393,0.78817,2.34432,0.3746,9,charge,0,1.171,0.39,2.0,2.0,3.5027,3.5391,31.0819,07-23-23_23.47_BCNP1s_protocol_HPPC_IN21700_30T_cycle_#1393.mat
BOOST_NEGPULSE_1S,1393,0.78817,2.34432,0.3746,9,charge,0,1.171,0.39,10.0,9.9,3.5027,3.5481,38.767,07-23-23_23.47_BCNP1s_protocol_HPPC_IN21700_30T_cycle_#1393.mat
BOOST_NEGPULSE_1S,1393,0.78817,2.34432,0.3745,9,discharge,1,-9.369,3.123,2.0,2.0,3.5016,3.2236,29.6718,07-23-23_23.47_BCNP1s_protocol_HPPC_IN21700_30T_cycle_#1393.mat
BOOST_NEGPULSE_1S,1393,0.78817,2.34432,0.3745,9,discharge,1,-9.369,3.123,10.0,9.9,3.5016,3.1362,39.0003,07-23-23_23.47_BCNP1s_protocol_HPPC_IN21700_30T_cycle_#1393.mat
BOOST_NEGPULSE_1S,1393,0.78817,2.34432,0.3746,9,charge,1,4.686,1.562,2.0,2.0,3.5104,3.6417,28.0184,07-23-23_23.47_BCNP1s_protocol_HPPC_IN21700_30T_cycle_#1393.mat
BOOST_NEGPULSE_1S,1393,0.78817,2.34432,0.3746,9,charge,1,4.686,1.562,10.0,9.9,3.5104,3.6714,34.3562,07-23-23_23.47_BCNP1s_protocol_HPPC_IN21700_30T_cycle_#1393.mat
BOOST_NEGPULSE_1S,1393,0.78817,2.34432,0.3744,9,discharge,2,-18.738,6.246,2.0,2.0,3.5032,3.0053,26.5717,07-23-23_23.47_BCNP1s_protocol_HPPC_IN21700_30T_cycle_#1393.mat
BOOST_NEGPULSE_1S,1393,0.78817,2.34432,0.3744,9,discharge,2,-18.738,6.246,10.0,9.9,3.5032,2.8177,36.5834,07-23-23_23.47_BCNP1s_protocol_HPPC_IN21700_30T_cycle_#1393.mat
BOOST_NEGPULSE_1S,1393,0.78817,2.34432,0.3747,9,charge,2,14.054,4.685,2.0,2.0,3.5194,3.8374,22.627,07-23-23_23.47_BCNP1s_protocol_HPPC_IN21700_30T_cycle_#1393.mat
BOOST_NEGPULSE_1S,1393,0.78817,2.34432,0.3747,9,charge,2,14.054,4.685,10.0,9.9,3.5194,3.9003,27.1026,07-23-23_23.47_BCNP1s_protocol_HPPC_IN21700_30T_cycle_#1393.mat
