Repository: KikETs/ECM_HYBRID_BMS_JOINT

## Results

| Arm | Model | Size | Protocol | Result | Worst cell |
|---|---|---|---|---|---|
| SOP | 2RC table + trim (A8) | 4 effective coefficients, 2 EW states | leave-one-cell-out | usable current 69.6 % discharge, 59.5 % charge (τ = 10 s) | 59.9 % / 53.5 % (BOOST_REST) |
| SOH | dQ/dV ridge | 65 coefficients | leave-one-cell-out | RMSE 0.0094, bias −0.0005 | 0.0130 (BOOST_REST) |
| SOC | 2RC EKF, low-current gate | 3 states | leave-one-cell-out | **2.34 %p** over six sensor disturbances on estimated SOH (2.325 on true SOH), per cell 2.00–2.75 | 4.60 %p (BOOST_NEGPULSE_1S, current offset −0.10 A) |

The SOH arm was a 10,945-parameter CNN until the second audit round. Nested

File: analysis/uypydj_hppc_resistance.csv (part 175 of 225)
protocol,cycle,SOH,CAP_Ah,SOC,soc_group,direction,rate_rank,I_A,CRate_rated,tau_s,tau_actual_s,V_pre_V,V_tau_V,R_mOhm,file
BOOST_NEGPULSE_1S,1393,0.78817,2.34432,0.3743,9,discharge,3,-26.935,8.978,2.0,2.0,3.5054,2.8358,24.8598,07-23-23_23.47_BCNP1s_protocol_HPPC_IN21700_30T_cycle_#1393.mat
BOOST_NEGPULSE_1S,1393,0.78817,2.34432,0.3743,9,discharge,3,-26.935,8.978,10.0,9.9,3.5054,2.5203,36.5732,07-23-23_23.47_BCNP1s_protocol_HPPC_IN21700_30T_cycle_#1393.mat
BOOST_NEGPULSE_1S,1393,0.78817,2.34432,0.3748,9,charge,3,23.423,7.808,2.0,2.0,3.5268,3.9882,19.6986,07-23-23_23.47_BCNP1s_protocol_HPPC_IN21700_30T_cycle_#1393.mat
BOOST_NEGPULSE_1S,1393,0.78817,2.34432,0.3748,9,charge,3,23.423,7.808,10.0,9.9,3.5268,4.0731,23.3232,07-23-23_23.47_BCNP1s_protocol_HPPC_IN21700_30T_cycle_#1393.mat
BOOST_NEGPULSE_1S,1393,0.78817,2.34432,0.3355,10,discharge,0,-2.342,0.781,2.0,2.0,3.4621,3.3814,34.4636,07-23-23_23.47_BCNP1s_protocol_HPPC_IN21700_30T_cycle_#1393.mat
BOOST_NEGPULSE_1S,1393,0.78817,2.34432,0.3355,10,discharge,0,-2.342,0.781,10.0,9.9,3.4621,3.3536,46.3358,07-23-23_23.47_BCNP1s_protocol_HPPC_IN21700_30T_cycle_#1393.mat
BOOST_NEGPULSE_1S,1393,0.78817,2.34432,0.3355,10,charge,0,1.171,0.39,2.0,2.0,3.464,3.5028,33.1454,07-23-23_23.47_BCNP1s_protocol_HPPC_IN21700_30T_cycle_#1393.mat
BOOST_NEGPULSE_1S,1393,0.78817,2.34432,0.3355,10,charge,0,1.171,0.39,10.0,9.9,3.464,3.5114,40.4921,07-23-23_23.47_BCNP1s_protocol_HPPC_IN21700_30T_cycle_#1393.mat
BOOST_NEGPULSE_1S,1393,0.78817,2.34432,0.3354,10,discharge,1,-9.37,3.123,2.0,2.0,3.4622,3.166,31.6132,07-23-23_23.47_BCNP1s_protocol_HPPC_IN21700_30T_cycle_#1393.mat
BOOST_NEGPULSE_1S,1393,0.78817,2.34432,0.3354,10,discharge,1,-9.37,3.123,10.0,9.9,3.4622,3.0475,44.2606,07-23-23_23.47_BCNP1s_protocol_HPPC_IN21700_30T_cycle_#1393.mat
BOOST_NEGPULSE_1S,1393,0.78817,2.34432,0.3356,10,charge,1,4.684,1.561,2.0,2.0,3.471,3.605,28.608,07-23-23_23.47_BCNP1s_protocol_HPPC_IN21700_30T_cycle_#1393.mat
BOOST_NEGPULSE_1S,1393,0.78817,2.34432,0.3356,10,charge,1,4.684,1.561,10.0,9.9,3.471,3.631,34.1588,07-23-23_23.47_BCNP1s_protocol_HPPC_IN21700_30T_cycle_#1393.mat
BOOST_NEGPULSE_1S,1393,0.78817,2.34432,0.3354,10,discharge,2,-18.738,6.246,2.0,2.0,3.4635,2.9295,28.4982,07-23-23_23.47_BCNP1s_protocol_HPPC_IN21700_30T_cycle_#1393.mat
BOOST_NEGPULSE_1S,1393,0.78817,2.34432,0.3354,10,discharge,2,-18.738,6.246,10.0,9.9,3.4635,2.6636,42.6887,07-23-23_23.47_BCNP1s_protocol_HPPC_IN21700_30T_cycle_#1393.mat
BOOST_NEGPULSE_1S,1393,0.78817,2.34432,0.3356,10,charge,2,14.055,4.685,2.0,2.0,3.4799,3.7963,22.5116,07-23-23_23.47_BCNP1s_protocol_HPPC_IN21700_30T_cycle_#1393.mat
BOOST_NEGPULSE_1S,1393,0.78817,2.34432,0.3356,10,charge,2,14.055,4.685,10.0,9.9,3.4799,3.8579,26.8943,07-23-23_23.47_BCNP1s_protocol_HPPC_IN21700_30T_cycle_#1393.mat
BOOST_NEGPULSE_1S,1393,0.78817,2.34432,0.3353,10,discharge,3,-26.934,8.978,2.0,2.0,3.4647,2.7398,26.9139,07-23-23_23.47_BCNP1s_protocol_HPPC_IN21700_30T_cycle_#1393.mat
BOOST_NEGPULSE_1S,1393,0.78817,2.34432,0.3353,10,discharge,3,-26.934,8.978,10.0,9.9,3.4647,2.4999,35.8209,07-23-23_23.47_BCNP1s_protocol_HPPC_IN21700_30T_cycle_#1393.mat
BOOST_NEGPULSE_1S,1393,0.78817,2.34432,0.3357,10,charge,3,23.422,7.807,2.0,2.0,3.4858,3.9458,19.6397,07-23-23_23.47_BCNP1s_protocol_HPPC_IN21700_30T_cycle_#1393.mat
BOOST_NEGPULSE_1S,1393,0.78817,2.34432,0.3357,10,charge,3,23.422,7.807,10.0,9.9,3.4858,4.0334,23.3797,07-23-23_23.47_BCNP1s_protocol_HPPC_IN21700_30T_cycle_#1393.mat
BOOST_NEGPULSE_1S,1393,0.78817,2.34432,0.2965,11,discharge,0,-2.342,0.781,2.0,2.0,3.4283,3.3379,38.6011,07-23-23_23.47_BCNP1s_protocol_HPPC_IN21700_30T_cycle_#1393.mat
BOOST_NEGPULSE_1S,1393,0.78817,2.34432,0.2965,11,discharge,0,-2.342,0.781,10.0,9.9,3.4283,3.2985,55.4251,07-23-23_23.47_BCNP1s_protocol_HPPC_IN21700_30T_cycle_#1393.mat
BOOST_NEGPULSE_1S,1393,0.78817,2.34432,0.2965,11,charge,0,1.17,0.39,2.0,2.0,3.4323,3.4735,35.2016,07-23-23_23.47_BCNP1s_protocol_HPPC_IN21700_30T_cycle_#1393.mat
BOOST_NEGPULSE_1S,1393,0.78817,2.34432,0.2965,11,charge,0,1.17,0.39,10.0,9.9,3.4323,3.4842,44.3438,07-23-23_23.47_BCNP1s_protocol_HPPC_IN21700_30T_cycle_#1393.mat
BOOST_NEGPULSE_1S,1393,0.78817,2.34432,0.2964,11,discharge,1,-9.37,3.123,2.0,1.9,3.4283,3.0952,35.55,07-23-23_23.47_BCNP1s_protocol_HPPC_IN21700_30T_cycle_#1393.mat
BOOST_NEGPULSE_1S,1393,0.78817,2.34432,0.2964,11,discharge,1,-9.37,3.123,10.0,9.9,3.4283,2.9073,55.6036,07-23-23_23.47_BCNP1s_protocol_HPPC_IN21700_30T_cycle_#1393.mat
BOOST_NEGPULSE_1S,1393,0.78817,2.34432,0.2965,11,charge,1,4.684,1.561,2.0,1.9,3.4428,3.5799,29.2686,07-23-23_23.47_BCNP1s_protocol_HPPC_IN21700_30T_cycle_#1393.mat
BOOST_NEGPULSE_1S,1393,0.78817,2.34432,0.2965,11,charge,1,4.684,1.561,10.0,9.9,3.4428,3.604,34.4136,07-23-23_23.47_BCNP1s_protocol_HPPC_IN21700_30T_cycle_#1393.mat
BOOST_NEGPULSE_1S,1393,0.78817,2.34432,0.2963,11,discharge,2,-18.738,6.246,2.0,2.0,3.4311,2.8175,32.7463,07-23-23_23.47_BCNP1s_protocol_HPPC_IN21700_30T_cycle_#1393.mat
BOOST_NEGPULSE_1S,1393,0.78817,2.34432,0.2963,11,discharge,2,-18.738,6.246,10.0,9.9,3.4311,2.4999,49.6958,07-23-23_23.47_BCNP1s_protocol_HPPC_IN21700_30T_cycle_#1393.mat
BOOST_NEGPULSE_1S,1393,0.78817,2.34432,0.2966,11,charge,2,14.054,4.685,2.0,2.0,3.4523,3.7666,22.3637,07-23-23_23.47_BCNP1s_protocol_HPPC_IN21700_30T_cycle_#1393.mat
BOOST_NEGPULSE_1S,1393,0.78817,2.34432,0.2966,11,charge,2,14.054,4.685,10.0,9.9,3.4523,3.8204,26.1918,07-23-23_23.47_BCNP1s_protocol_HPPC_IN21700_30T_cycle_#1393.mat
BOOST_NEGPULSE_1S,1393,0.78817,2.34432,0.2963,11,discharge,3,-22.489,7.496,2.0,1.9,3.4327,2.6087,36.6401,07-23-23_23.47_BCNP1s_protocol_HPPC_IN21700_30T_cycle_#1393.mat
BOOST_NEGPULSE_1S,1393,0.78817,2.34432,0.2963,11,discharge,3,-22.489,7.496,10.0,9.9,3.4327,2.4999,41.4781,07-23-23_23.47_BCNP1s_protocol_HPPC_IN21700_30T_cycle_#1393.mat
BOOST_NEGPULSE_1S,1393,0.78817,2.34432,0.2967,11,charge,3,23.423,7.808,2.0,2.0,3.4552,3.9146,19.6132,07-23-23_23.47_BCNP1s_protocol_HPPC_IN21700_30T_cycle_#1393.mat
BOOST_NEGPULSE_1S,1393,0.78817,2.34432,0.2967,11,charge,3,23.423,7.808,10.0,9.9,3.4552,3.9958,23.0799,07-23-23_23.47_BCNP1s_protocol_HPPC_IN21700_30T_cycle_#1393.mat
BOOST_NEGPULSE_1S,1393,0.78817,2.34432,0.2574,12,discharge,0,-2.342,0.781,2.0,2.0,3.3828,3.2792,44.2414,07-23-23_23.47_BCNP1s_protocol_HPPC_IN21700_30T_cycle_#1393.mat
BOOST_NEGPULSE_1S,1393,0.78817,2.34432,0.2574,12,discharge,0,-2.342,0.781,10.0,9.9,3.3828,3.2162,71.1449,07-23-23_23.47_BCNP1s_protocol_HPPC_IN21700_30T_cycle_#1393.mat
BOOST_NEGPULSE_1S,1393,0.78817,2.34432,0.2575,12,charge,0,1.171,0.39,2.0,2.0,3.388,3.4334,38.7637,07-23-23_23.47_BCNP1s_protocol_HPPC_IN21700_30T_cycle_#1393.mat
BOOST_NEGPULSE_1S,1393,0.78817,2.34432,0.2575,12,charge,0,1.171,0.39,10.0,9.9,3.388,3.4496,52.5956,07-23-23_23.47_BCNP1s_protocol_HPPC_IN21700_30T_cycle_#1393.mat
BOOST_NEGPULSE_1S,1393,0.78817,2.34432,0.2574,12,discharge,1,-9.371,3.124,2.0,2.0,3.3847,2.9927,41.833,07-23-23_23.47_BCNP1s_protocol_HPPC_IN21700_30T_cycle_#1393.mat
BOOST_NEGPULSE_1S,1393,0.78817,2.34432,0.2574,12,discharge,1,-9.371,3.124,10.0,9.9,3.3847,2.7018,72.8769,07-23-23_23.47_BCNP1s_protocol_HPPC_IN21700_30T_cycle_#1393.mat
BOOST_NEGPULSE_1S,1393,0.78817,2.34432,0.2575,12,charge,1,4.685,1.562,2.0,2.0,3.4051,3.5505,31.0359,07-23-23_23.47_BCNP1s_protocol_HPPC_IN21700_30T_cycle_#1393.mat
BOOST_NEGPULSE_1S,1393,0.78817,2.34432,0.2575,12,charge,1,4.685,1.562,10.0,9.9,3.4051,3.5827,37.909,07-23-23_23.47_BCNP1s_protocol_HPPC_IN21700_30T_cycle_#1393.mat
BOOST_NEGPULSE_1S,1393,0.78817,2.34432,0.2573,12,discharge,2,-16.372,5.457,2.0,2.0,3.3902,2.6646,44.3196,07-23-23_23.47_BCNP1s_protocol_HPPC_IN21700_30T_cycle_#1393.mat
BOOST_NEGPULSE_1S,1393,0.78817,2.34432,0.2573,12,discharge,2,-16.372,5.457,10.0,9.9,3.3902,2.4999,54.3794,07-23-23_23.47_BCNP1s_protocol_HPPC_IN21700_30T_cycle_#1393.mat
BOOST_NEGPULSE_1S,1393,0.78817,2.34432,0.2576,12,charge,2,14.054,4.685,2.0,2.0,3.418,3.7453,23.2887,07-23-23_23.47_BCNP1s_protocol_HPPC_IN21700_30T_cycle_#1393.mat
BOOST_NEGPULSE_1S,1393,0.78817,2.34432,0.2576,12,charge,2,14.054,4.685,10.0,9.9,3.418,3.7969,26.9603,07-23-23_23.47_BCNP1s_protocol_HPPC_IN21700_30T_cycle_#1393.mat
BOOST_NEGPULSE_1S,1393,0.78817,2.34432,0.2573,12,discharge,3,-15.485,5.162,2.0,1.9,3.3927,2.4991,57.7075,07-23-23_23.47_BCNP1s_protocol_HPPC_IN21700_30T_cycle_#1393.mat
BOOST_NEGPULSE_1S,1393,0.78817,2.34432,0.2573,12,discharge,3,-15.485,5.162,10.0,9.9,3.3927,2.4999,57.6558,07-23-23_23.47_BCNP1s_protocol_HPPC_IN21700_30T_cycle_#1393.mat
BOOST_NEGPULSE_1S,1393,0.78817,2.34432,0.2576,12,charge,3,23.422,7.807,2.0,1.9,3.4214,3.8928,20.1264,07-23-23_23.47_BCNP1s_protocol_HPPC_IN21700_30T_cycle_#1393.mat
BOOST_NEGPULSE_1S,1393,0.78817,2.34432,0.2576,12,charge,3,23.422,7.807,10.0,9.9,3.4214,3.9696,23.4053,07-23-23_23.47_BCNP1s_protocol_HPPC_IN21700_30T_cycle_#1393.mat
BOOST_NEGPULSE_1S,1431,0.78603,2.33797,1.0,0,discharge,0,-2.339,0.78,2.0,2.0,4.1034,4.0011,43.7366,07-30-23_10.11_BCNP1s_protocol_HPPC_IN21700_30T_cycle_#1431.mat
BOOST_NEGPULSE_1S,1431,0.78603,2.33797,1.0,0,discharge,0,-2.339,0.78,10.0,9.7,4.1034,3.9735,55.5366,07-30-23_10.11_BCNP1s_protocol_HPPC_IN21700_30T_cycle_#1431.mat
BOOST_NEGPULSE_1S,1431,0.78603,2.33797,1.0,0,charge,0,1.169,0.39,2.0,1.9,4.1199,4.1801,51.475,07-30-23_10.11_BCNP1s_protocol_HPPC_IN21700_30T_cycle_#1431.mat
BOOST_NEGPULSE_1S,1431,0.78603,2.33797,1.0,0,charge,0,1.169,0.39,10.0,9.9,4.1199,4.2,68.4908,07-30-23_10.11_BCNP1s_protocol_HPPC_IN21700_30T_cycle_#1431.mat
BOOST_NEGPULSE_1S,1431,0.78603,2.33797,0.9999,0,discharge,1,-9.349,3.116,2.0,1.9,4.113,3.7701,36.6773,07-30-23_10.11_BCNP1s_protocol_HPPC_IN21700_30T_cycle_#1431.mat
BOOST_NEGPULSE_1S,1431,0.78603,2.33797,0.9999,0,discharge,1,-9.349,3.116,10.0,9.9,4.113,3.7241,41.5976,07-30-23_10.11_BCNP1s_protocol_HPPC_IN21700_30T_cycle_#1431.mat
BOOST_NEGPULSE_1S,1431,0.78603,2.33797,1.0,0,charge,1,1.274,0.425,2.0,2.0,4.1267,4.2,57.5173,07-30-23_10.11_BCNP1s_protocol_HPPC_IN21700_30T_cycle_#1431.mat
BOOST_NEGPULSE_1S,1431,0.78603,2.33797,0.9998,0,discharge,2,-18.699,6.233,2.0,2.0,4.1117,3.5549,29.777,07-30-23_10.11_BCNP1s_protocol_HPPC_IN21700_30T_cycle_#1431.mat
BOOST_NEGPULSE_1S,1431,0.78603,2.33797,0.9998,0,discharge,2,-18.699,6.233,10.0,9.9,4.1117,3.4782,33.8788,07-30-23_10.11_BCNP1s_protocol_HPPC_IN21700_30T_cycle_#1431.mat
BOOST_NEGPULSE_1S,1431,0.78603,2.33797,1.0,0,charge,2,1.522,0.507,2.0,2.0,4.1351,4.2,42.6399,07-30-23_10.11_BCNP1s_protocol_HPPC_IN21700_30T_cycle_#1431.mat
BOOST_NEGPULSE_1S,1431,0.78603,2.33797,0.9998,0,discharge,3,-26.88,8.96,2.0,2.0,4.1118,3.3954,26.6518,07-30-23_10.11_BCNP1s_protocol_HPPC_IN21700_30T_cycle_#1431.mat
BOOST_NEGPULSE_1S,1431,0.78603,2.33797,0.9998,0,discharge,3,-26.88,8.96,10.0,9.9,4.1118,3.2856,30.7366,07-30-23_10.11_BCNP1s_protocol_HPPC_IN21700_30T_cycle_#1431.mat
BOOST_NEGPULSE_1S,1431,0.78603,2.33797,0.9988,0,charge,3,1.616,0.539,2.0,2.0,4.1381,4.2,38.3045,07-30-23_10.11_BCNP1s_protocol_HPPC_IN21700_30T_cycle_#1431.mat
BOOST_NEGPULSE_1S,1431,0.78603,2.33797,0.9598,1,discharge,0,-2.339,0.78,2.0,2.0,4.0774,3.9818,40.8722,07-30-23_10.11_BCNP1s_protocol_HPPC_IN21700_30T_cycle_#1431.mat
BOOST_NEGPULSE_1S,1431,0.78603,2.33797,0.9598,1,discharge,0,-2.339,0.78,10.0,9.9,4.0774,3.9587,50.7482,07-30-23_10.11_BCNP1s_protocol_HPPC_IN21700_30T_cycle_#1431.mat
BOOST_NEGPULSE_1S,1431,0.78603,2.33797,0.9599,1,charge,0,1.168,0.389,2.0,1.9,4.0794,4.1281,41.7059,07-30-23_10.11_BCNP1s_protocol_HPPC_IN21700_30T_cycle_#1431.mat
BOOST_NEGPULSE_1S,1431,0.78603,2.33797,0.9599,1,charge,0,1.168,0.389,10.0,9.9,4.0794,4.1404,52.2394,07-30-23_10.11_BCNP1s_protocol_HPPC_IN21700_30T_cycle_#1431.mat
BOOST_NEGPULSE_1S,1431,0.78603,2.33797,0.9598,1,discharge,1,-9.35,3.117,2.0,2.0,4.0778,3.7666,33.2841,07-30-23_10.11_BCNP1s_protocol_HPPC_IN21700_30T_cycle_#1431.mat
BOOST_NEGPULSE_1S,1431,0.78603,2.33797,0.9598,1,discharge,1,-9.35,3.117,10.0,9.9,4.0778,3.7086,39.4875,07-30-23_10.11_BCNP1s_protocol_HPPC_IN21700_30T_cycle_#1431.mat
BOOST_NEGPULSE_1S,1431,0.78603,2.33797,0.9599,1,charge,1,2.537,0.846,2.0,1.9,4.0849,4.2001,45.4151,07-30-23_10.11_BCNP1s_protocol_HPPC_IN21700_30T_cycle_#1431.mat
BOOST_NEGPULSE_1S,1431,0.78603,2.33797,0.9599,1,charge,1,2.537,0.846,10.0,9.9,4.0849,4.1999,45.3363,07-30-23_10.11_BCNP1s_protocol_HPPC_IN21700_30T_cycle_#1431.mat
BOOST_NEGPULSE_1S,1431,0.78603,2.33797,0.9597,1,discharge,2,-18.7,6.233,2.0,1.9,4.0787,3.5596,27.7594,07-30-23_10.11_BCNP1s_protocol_HPPC_IN21700_30T_cycle_#1431.mat
BOOST_NEGPULSE_1S,1431,0.78603,2.33797,0.9597,1,discharge,2,-18.7,6.233,10.0,9.9,4.0787,3.4628,32.9358,07-30-23_10.11_BCNP1s_protocol_HPPC_IN21700_30T_cycle_#1431.mat
BOOST_NEGPULSE_1S,1431,0.78603,2.33797,0.9599,1,charge,2,2.409,0.803,2.0,2.0,4.0901,4.2,45.613,07-30-23_10.11_BCNP1s_protocol_HPPC_IN21700_30T_cycle_#1431.mat
BOOST_NEGPULSE_1S,1431,0.78603,2.33797,0.9599,1,charge,2,2.409,0.803,10.0,9.9,4.0901,4.2,45.613,07-30-23_10.11_BCNP1s_protocol_HPPC_IN21700_30T_cycle_#1431.mat
BOOST_NEGPULSE_1S,1431,0.78603,2.33797,0.9596,1,discharge,3,-26.88,8.96,2.0,2.0,4.0806,3.4002,25.3125,07-30-23_10.11_BCNP1s_protocol_HPPC_IN21700_30T_cycle_#1431.mat
BOOST_NEGPULSE_1S,1431,0.78603,2.33797,0.9596,1,discharge,3,-26.88,8.96,10.0,9.9,4.0806,3.2719,30.0856,07-30-23_10.11_BCNP1s_protocol_HPPC_IN21700_30T_cycle_#1431.mat
BOOST_NEGPULSE_1S,1431,0.78603,2.33797,0.9599,1,charge,3,2.222,0.741,2.0,2.0,4.0954,4.1999,47.0255,07-30-23_10.11_BCNP1s_protocol_HPPC_IN21700_30T_cycle_#1431.mat
BOOST_NEGPULSE_1S,1431,0.78603,2.33797,0.9599,1,charge,3,2.222,0.741,10.0,9.9,4.0954,4.1999,47.0255,07-30-23_10.11_BCNP1s_protocol_HPPC_IN21700_30T_cycle_#1431.mat
BOOST_NEGPULSE_1S,1431,0.78603,2.33797,0.9209,2,discharge,0,-2.339,0.78,2.0,2.0,4.0541,3.9668,37.3252,07-30-23_10.11_BCNP1s_protocol_HPPC_IN21700_30T_cycle_#1431.mat
BOOST_NEGPULSE_1S,1431,0.78603,2.33797,0.9209,2,discharge,0,-2.339,0.78,10.0,9.9,4.0541,3.939,49.2112,07-30-23_10.11_BCNP1s_protocol_HPPC_IN21700_30T_cycle_#1431.mat
BOOST_NEGPULSE_1S,1431,0.78603,2.33797,0.9209,2,charge,0,1.17,0.39,2.0,2.0,4.0584,4.1015,36.8439,07-30-23_10.11_BCNP1s_protocol_HPPC_IN21700_30T_cycle_#1431.mat
BOOST_NEGPULSE_1S,1431,0.78603,2.33797,0.9209,2,charge,0,1.17,0.39,10.0,9.9,4.0584,4.1135,47.1021,07-30-23_10.11_BCNP1s_protocol_HPPC_IN21700_30T_cycle_#1431.mat
BOOST_NEGPULSE_1S,1431,0.78603,2.33797,0.9208,2,discharge,1,-9.349,3.116,2.0,2.0,4.0555,3.7594,31.6722,07-30-23_10.11_BCNP1s_protocol_HPPC_IN21700_30T_cycle_#1431.mat
BOOST_NEGPULSE_1S,1431,0.78603,2.33797,0.9208,2,discharge,1,-9.349,3.116,10.0,9.9,4.0555,3.6929,38.7853,07-30-23_10.11_BCNP1s_protocol_HPPC_IN21700_30T_cycle_#1431.mat
BOOST_NEGPULSE_1S,1431,0.78603,2.33797,0.9209,2,charge,1,3.5,1.167,2.0,1.9,4.0662,4.2,38.2329,07-30-23_10.11_BCNP1s_protocol_HPPC_IN21700_30T_cycle_#1431.mat
BOOST_NEGPULSE_1S,1431,0.78603,2.33797,0.9209,2,charge,1,3.5,1.167,10.0,9.9,4.0662,4.2,38.2329,07-30-23_10.11_BCNP1s_protocol_HPPC_IN21700_30T_cycle_#1431.mat
BOOST_NEGPULSE_1S,1431,0.78603,2.33797,0.9207,2,discharge,2,-18.7,6.233,2.0,2.0,4.0574,3.5526,26.9947,07-30-23_10.11_BCNP1s_protocol_HPPC_IN21700_30T_cycle_#1431.mat
BOOST_NEGPULSE_1S,1431,0.78603,2.33797,0.9207,2,discharge,2,-18.7,6.233,10.0,9.9,4.0574,3.4502,32.4706,07-30-23_10.11_BCNP1s_protocol_HPPC_IN21700_30T_cycle_#1431.mat
BOOST_NEGPULSE_1S,1431,0.78603,2.33797,0.921,2,charge,2,3.409,1.136,2.0,1.9,4.0712,4.1999,37.753,07-30-23_10.11_BCNP1s_protocol_HPPC_IN21700_30T_cycle_#1431.mat
BOOST_NEGPULSE_1S,1431,0.78603,2.33797,0.921,2,charge,2,3.409,1.136,10.0,9.9,4.0712,4.2001,37.8117,07-30-23_10.11_BCNP1s_protocol_HPPC_IN21700_30T_cycle_#1431.mat
BOOST_NEGPULSE_1S,1431,0.78603,2.33797,0.9207,2,discharge,3,-26.88,8.96,2.0,2.0,4.0607,3.3985,24.6354,07-30-23_10.11_BCNP1s_protocol_HPPC_IN21700_30T_cycle_#1431.mat
BOOST_NEGPULSE_1S,1431,0.78603,2.33797,0.9207,2,discharge,3,-26.88,8.96,10.0,9.9,4.0607,3.2606,29.7656,07-30-23_10.11_BCNP1s_protocol_HPPC_IN21700_30T_cycle_#1431.mat
BOOST_NEGPULSE_1S,1431,0.78603,2.33797,0.921,2,charge,3,3.277,1.092,2.0,2.0,4.0757,4.2,37.9287,07-30-23_10.11_BCNP1s_protocol_HPPC_IN21700_30T_cycle_#1431.mat
BOOST_NEGPULSE_1S,1431,0.78603,2.33797,0.921,2,charge,3,3.277,1.092,10.0,9.9,4.0757,4.2,37.9287,07-30-23_10.11_BCNP1s_protocol_HPPC_IN21700_30T_cycle_#1431.mat
BOOST_NEGPULSE_1S,1431,0.78603,2.33797,0.843,3,discharge,0,-2.339,0.78,2.0,2.0,3.946,3.8714,31.8967,07-30-23_10.11_BCNP1s_protocol_HPPC_IN21700_30T_cycle_#1431.mat
BOOST_NEGPULSE_1S,1431,0.78603,2.33797,0.843,3,discharge,0,-2.339,0.78,10.0,9.9,3.946,3.847,42.3294,07-30-23_10.11_BCNP1s_protocol_HPPC_IN21700_30T_cycle_#1431.mat
BOOST_NEGPULSE_1S,1431,0.78603,2.33797,0.843,3,charge,0,1.17,0.39,2.0,1.9,3.9495,3.986,31.1992,07-30-23_10.11_BCNP1s_protocol_HPPC_IN21700_30T_cycle_#1431.mat
BOOST_NEGPULSE_1S,1431,0.78603,2.33797,0.843,3,charge,0,1.17,0.39,10.0,9.9,3.9495,3.9969,40.5163,07-30-23_10.11_BCNP1s_protocol_HPPC_IN21700_30T_cycle_#1431.mat
BOOST_NEGPULSE_1S,1431,0.78603,2.33797,0.8429,3,discharge,1,-9.349,3.116,2.0,2.0,3.9466,3.6828,28.2175,07-30-23_10.11_BCNP1s_protocol_HPPC_IN21700_30T_cycle_#1431.mat
BOOST_NEGPULSE_1S,1431,0.78603,2.33797,0.8429,3,discharge,1,-9.349,3.116,10.0,9.9,3.9466,3.622,34.721,07-30-23_10.11_BCNP1s_protocol_HPPC_IN21700_30T_cycle_#1431.mat
BOOST_NEGPULSE_1S,1431,0.78603,2.33797,0.843,3,charge,1,4.676,1.559,2.0,2.0,3.9571,4.0923,28.9161,07-30-23_10.11_BCNP1s_protocol_HPPC_IN21700_30T_cycle_#1431.mat
BOOST_NEGPULSE_1S,1431,0.78603,2.33797,0.843,3,charge,1,4.676,1.559,10.0,9.9,3.9571,4.1271,36.359,07-30-23_10.11_BCNP1s_protocol_HPPC_IN21700_30T_cycle_#1431.mat
BOOST_NEGPULSE_1S,1431,0.78603,2.33797,0.8428,3,discharge,2,-18.699,6.233,2.0,2.0,3.9491,3.4865,24.7393,07-30-23_10.11_BCNP1s_protocol_HPPC_IN21700_30T_cycle_#1431.mat
BOOST_NEGPULSE_1S,1431,0.78603,2.33797,0.8428,3,discharge,2,-18.699,6.233,10.0,9.9,3.9491,3.3896,29.9214,07-30-23_10.11_BCNP1s_protocol_HPPC_IN21700_30T_cycle_#1431.mat
BOOST_NEGPULSE_1S,1431,0.78603,2.33797,0.8431,3,charge,2,8.078,2.693,2.0,1.9,3.9647,4.2001,29.1423,07-30-23_10.11_BCNP1s_protocol_HPPC_IN21700_30T_cycle_#1431.mat
BOOST_NEGPULSE_1S,1431,0.78603,2.33797,0.8431,3,charge,2,8.078,2.693,10.0,9.9,3.9647,4.2,29.1299,07-30-23_10.11_BCNP1s_protocol_HPPC_IN21700_30T_cycle_#1431.mat
BOOST_NEGPULSE_1S,1431,0.78603,2.33797,0.8427,3,discharge,3,-26.88,8.96,2.0,2.0,3.9513,3.3377,22.8274,07-30-23_10.11_BCNP1s_protocol_HPPC_IN21700_30T_cycle_#1431.mat
BOOST_NEGPULSE_1S,1431,0.78603,2.33797,0.8427,3,discharge,3,-26.88,8.96,10.0,9.9,3.9513,3.2045,27.7827,07-30-23_10.11_BCNP1s_protocol_HPPC_IN21700_30T_cycle_#1431.mat
BOOST_NEGPULSE_1S,1431,0.78603,2.33797,0.8431,3,charge,3,7.942,2.647,2.0,2.0,3.9708,4.1999,28.847,07-30-23_10.11_BCNP1s_protocol_HPPC_IN21700_30T_cycle_#1431.mat
BOOST_NEGPULSE_1S,1431,0.78603,2.33797,0.8431,3,charge,3,7.942,2.647,10.0,9.9,3.9708,4.1999,28.847,07-30-23_10.11_BCNP1s_protocol_HPPC_IN21700_30T_cycle_#1431.mat
BOOST_NEGPULSE_1S,1431,0.78603,2.33797,0.765,4,discharge,0,-2.339,0.78,2.0,2.0,3.8591,3.791,29.1113,07-30-23_10.11_BCNP1s_protocol_HPPC_IN21700_30T_cycle_#1431.mat
BOOST_NEGPULSE_1S,1431,0.78603,2.33797,0.765,4,discharge,0,-2.339,0.78,10.0,9.9,3.8591,3.7715,37.4471,07-30-23_10.11_BCNP1s_protocol_HPPC_IN21700_30T_cycle_#1431.mat
BOOST_NEGPULSE_1S,1431,0.78603,2.33797,0.7651,4,charge,0,1.17,0.39,2.0,2.0,3.8613,3.8951,28.8963,07-30-23_10.11_BCNP1s_protocol_HPPC_IN21700_30T_cycle_#1431.mat
BOOST_NEGPULSE_1S,1431,0.78603,2.33797,0.7651,4,charge,0,1.17,0.39,10.0,9.9,3.8613,3.9034,35.9921,07-30-23_10.11_BCNP1s_protocol_HPPC_IN21700_30T_cycle_#1431.mat
BOOST_NEGPULSE_1S,1431,0.78603,2.33797,0.765,4,discharge,1,-9.348,3.116,2.0,2.0,3.8602,3.6131,26.4332,07-30-23_10.11_BCNP1s_protocol_HPPC_IN21700_30T_cycle_#1431.mat
BOOST_NEGPULSE_1S,1431,0.78603,2.33797,0.765,4,discharge,1,-9.348,3.116,10.0,9.9,3.8602,3.5567,32.4665,07-30-23_10.11_BCNP1s_protocol_HPPC_IN21700_30T_cycle_#1431.mat
BOOST_NEGPULSE_1S,1431,0.78603,2.33797,0.7651,4,charge,1,4.674,1.558,2.0,1.9,3.867,3.9928,26.9154,07-30-23_10.11_BCNP1s_protocol_HPPC_IN21700_30T_cycle_#1431.mat
BOOST_NEGPULSE_1S,1431,0.78603,2.33797,0.7651,4,charge,1,4.674,1.558,10.0,9.9,3.867,4.0221,33.1843,07-30-23_10.11_BCNP1s_protocol_HPPC_IN21700_30T_cycle_#1431.mat
BOOST_NEGPULSE_1S,1431,0.78603,2.33797,0.7649,4,discharge,2,-18.7,6.233,2.0,2.0,3.8606,3.4221,23.4492,07-30-23_10.11_BCNP1s_protocol_HPPC_IN21700_30T_cycle_#1431.mat
BOOST_NEGPULSE_1S,1431,0.78603,2.33797,0.7649,4,discharge,2,-18.7,6.233,10.0,9.9,3.8606,3.3246,28.6631,07-30-23_10.11_BCNP1s_protocol_HPPC_IN21700_30T_cycle_#1431.mat
BOOST_NEGPULSE_1S,1431,0.78603,2.33797,0.7652,4,charge,2,13.042,4.347,2.0,2.0,3.8731,4.1933,24.5514,07-30-23_10.11_BCNP1s_protocol_HPPC_IN21700_30T_cycle_#1431.mat
BOOST_NEGPULSE_1S,1431,0.78603,2.33797,0.7652,4,charge,2,13.042,4.347,10.0,9.9,3.8731,4.2,25.0652,07-30-23_10.11_BCNP1s_protocol_HPPC_IN21700_30T_cycle_#1431.mat
BOOST_NEGPULSE_1S,1431,0.78603,2.33797,0.7648,4,discharge,3,-26.881,8.96,2.0,2.0,3.8613,3.2763,21.7626,07-30-23_10.11_BCNP1s_protocol_HPPC_IN21700_30T_cycle_#1431.mat
BOOST_NEGPULSE_1S,1431,0.78603,2.33797,0.7648,4,discharge,3,-26.881,8.96,10.0,9.9,3.8613,3.1382,26.9,07-30-23_10.11_BCNP1s_protocol_HPPC_IN21700_30T_cycle_#1431.mat
BOOST_NEGPULSE_1S,1431,0.78603,2.33797,0.7652,4,charge,3,12.995,4.332,2.0,2.0,3.878,4.2001,24.7865,07-30-23_10.11_BCNP1s_protocol_HPPC_IN21700_30T_cycle_#1431.mat
BOOST_NEGPULSE_1S,1431,0.78603,2.33797,0.7652,4,charge,3,12.995,4.332,10.0,9.9,3.878,4.2,24.7788,07-30-23_10.11_BCNP1s_protocol_HPPC_IN21700_30T_cycle_#1431.mat
BOOST_NEGPULSE_1S,1431,0.78603,2.33797,0.6871,5,discharge,0,-2.339,0.78,2.0,2.0,3.7819,3.7161,28.1317,07-30-23_10.11_BCNP1s_protocol_HPPC_IN21700_30T_cycle_#1431.mat
BOOST_NEGPULSE_1S,1431,0.78603,2.33797,0.6871,5,discharge,0,-2.339,0.78,10.0,9.9,3.7819,3.696,36.7251,07-30-23_10.11_BCNP1s_protocol_HPPC_IN21700_30T_cycle_#1431.mat
BOOST_NEGPULSE_1S,1431,0.78603,2.33797,0.6871,5,charge,0,1.169,0.39,2.0,2.0,3.7849,3.8175,27.8775,07-30-23_10.11_BCNP1s_protocol_HPPC_IN21700_30T_cycle_#1431.mat
BOOST_NEGPULSE_1S,1431,0.78603,2.33797,0.6871,5,charge,0,1.169,0.39,10.0,9.9,3.7849,3.8264,35.4883,07-30-23_10.11_BCNP1s_protocol_HPPC_IN21700_30T_cycle_#1431.mat
BOOST_NEGPULSE_1S,1431,0.78603,2.33797,0.6871,5,discharge,1,-9.349,3.116,2.0,2.0,3.7836,3.541,25.9485,07-30-23_10.11_BCNP1s_protocol_HPPC_IN21700_30T_cycle_#1431.mat
BOOST_NEGPULSE_1S,1431,0.78603,2.33797,0.6871,5,discharge,1,-9.349,3.116,10.0,9.9,3.7836,3.4789,32.5907,07-30-23_10.11_BCNP1s_protocol_HPPC_IN21700_30T_cycle_#1431.mat
BOOST_NEGPULSE_1S,1431,0.78603,2.33797,0.6872,5,charge,1,4.675,1.558,2.0,1.9,3.7914,3.9133,26.0732,07-30-23_10.11_BCNP1s_protocol_HPPC_IN21700_30T_cycle_#1431.mat
BOOST_NEGPULSE_1S,1431,0.78603,2.33797,0.6872,5,charge,1,4.675,1.558,10.0,9.9,3.7914,3.9409,31.9766,07-30-23_10.11_BCNP1s_protocol_HPPC_IN21700_30T_cycle_#1431.mat
BOOST_NEGPULSE_1S,1431,0.78603,2.33797,0.687,5,discharge,2,-18.698,6.233,2.0,2.0,3.7851,3.3503,23.2538,07-30-23_10.11_BCNP1s_protocol_HPPC_IN21700_30T_cycle_#1431.mat
BOOST_NEGPULSE_1S,1431,0.78603,2.33797,0.687,5,discharge,2,-18.698,6.233,10.0,9.9,3.7851,3.2456,28.8534,07-30-23_10.11_BCNP1s_protocol_HPPC_IN21700_30T_cycle_#1431.mat
BOOST_NEGPULSE_1S,1431,0.78603,2.33797,0.6872,5,charge,2,14.024,4.675,2.0,2.0,3.7979,4.1089,22.1763,07-30-23_10.11_BCNP1s_protocol_HPPC_IN21700_30T_cycle_#1431.mat
BOOST_NEGPULSE_1S,1431,0.78603,2.33797,0.6872,5,charge,2,14.024,4.675,10.0,9.9,3.7979,4.1646,26.148,07-30-23_10.11_BCNP1s_protocol_HPPC_IN21700_30T_cycle_#1431.mat
BOOST_NEGPULSE_1S,1431,0.78603,2.33797,0.6869,5,discharge,3,-26.88,8.96,2.0,2.0,3.7869,3.2038,21.6927,07-30-23_10.11_BCNP1s_protocol_HPPC_IN21700_30T_cycle_#1431.mat
BOOST_NEGPULSE_1S,1431,0.78603,2.33797,0.6869,5,discharge,3,-26.88,8.96,10.0,9.9,3.7869,3.0573,27.1429,07-30-23_10.11_BCNP1s_protocol_HPPC_IN21700_30T_cycle_#1431.mat
BOOST_NEGPULSE_1S,1431,0.78603,2.33797,0.6873,5,charge,3,17.752,5.917,2.0,2.0,3.8035,4.2001,22.3411,07-30-23_10.11_BCNP1s_protocol_HPPC_IN21700_30T_cycle_#1431.mat
BOOST_NEGPULSE_1S,1431,0.78603,2.33797,0.6873,5,charge,3,17.752,5.917,10.0,9.9,3.8035,4.2,22.3355,07-30-23_10.11_BCNP1s_protocol_HPPC_IN21700_30T_cycle_#1431.mat
BOOST_NEGPULSE_1S,1431,0.78603,2.33797,0.6092,6,discharge,0,-2.337,0.779,2.0,2.0,3.7021,3.6363,28.1582,07-30-23_10.11_BCNP1s_protocol_HPPC_IN21700_30T_cycle_#1431.mat
BOOST_NEGPULSE_1S,1431,0.78603,2.33797,0.6092,6,discharge,0,-2.337,0.779,10.0,9.9,3.7021,3.6165,36.6313,07-30-23_10.11_BCNP1s_protocol_HPPC_IN21700_30T_cycle_#1431.mat
BOOST_NEGPULSE_1S,1431,0.78603,2.33797,0.6092,6,charge,0,1.168,0.389,2.0,2.0,3.7051,3.7374,27.6588,07-30-23_10.11_BCNP1s_protocol_HPPC_IN21700_30T_cycle_#1431.mat
BOOST_NEGPULSE_1S,1431,0.78603,2.33797,0.6092,6,charge,0,1.168,0.389,10.0,9.9,3.7051,3.7465,35.4513,07-30-23_10.11_BCNP1s_protocol_HPPC_IN21700_30T_cycle_#1431.mat
BOOST_NEGPULSE_1S,1431,0.78603,2.33797,0.6092,6,discharge,1,-9.349,3.116,2.0,1.9,3.7038,3.4628,25.7782,07-30-23_10.11_BCNP1s_protocol_HPPC_IN21700_30T_cycle_#1431.mat
BOOST_NEGPULSE_1S,1431,0.78603,2.33797,0.6092,6,discharge,1,-9.349,3.116,10.0,9.9,3.7038,3.3997,32.5275,07-30-23_10.11_BCNP1s_protocol_HPPC_IN21700_30T_cycle_#1431.mat
BOOST_NEGPULSE_1S,1431,0.78603,2.33797,0.6093,6,charge,1,4.676,1.559,2.0,2.0,3.7119,3.8343,26.179,07-30-23_10.11_BCNP1s_protocol_HPPC_IN21700_30T_cycle_#1431.mat
BOOST_NEGPULSE_1S,1431,0.78603,2.33797,0.6093,6,charge,1,4.676,1.559,10.0,9.9,3.7119,3.8629,32.296,07-30-23_10.11_BCNP1s_protocol_HPPC_IN21700_30T_cycle_#1431.mat
BOOST_NEGPULSE_1S,1431,0.78603,2.33797,0.6091,6,discharge,2,-18.699,6.233,2.0,1.9,3.7054,3.2726,23.1456,07-30-23_10.11_BCNP1s_protocol_HPPC_IN21700_30T_cycle_#1431.mat
BOOST_NEGPULSE_1S,1431,0.78603,2.33797,0.6091,6,discharge,2,-18.699,6.233,10.0,9.9,3.7054,3.1647,28.916,07-30-23_10.11_BCNP1s_protocol_HPPC_IN21700_30T_cycle_#1431.mat
BOOST_NEGPULSE_1S,1431,0.78603,2.33797,0.6093,6,charge,2,14.026,4.675,2.0,1.9,3.7188,4.0279,22.0376,07-30-23_10.11_BCNP1s_protocol_HPPC_IN21700_30T_cycle_#1431.mat
BOOST_NEGPULSE_1S,1431,0.78603,2.33797,0.6093,6,charge,2,14.026,4.675,10.0,9.9,3.7188,4.0863,26.2013,07-30-23_10.11_BCNP1s_protocol_HPPC_IN21700_30T_cycle_#1431.mat
BOOST_NEGPULSE_1S,1431,0.78603,2.33797,0.609,6,discharge,3,-26.882,8.961,2.0,2.0,3.7075,3.1237,21.7171,07-30-23_10.11_BCNP1s_protocol_HPPC_IN21700_30T_cycle_#1431.mat
BOOST_NEGPULSE_1S,1431,0.78603,2.33797,0.609,6,discharge,3,-26.882,8.961,10.0,9.9,3.7075,2.9746,27.2636,07-30-23_10.11_BCNP1s_protocol_HPPC_IN21700_30T_cycle_#1431.mat
BOOST_NEGPULSE_1S,1431,0.78603,2.33797,0.6094,6,charge,3,22.372,7.457,2.0,2.0,3.7244,4.1848,20.5793,07-30-23_10.11_BCNP1s_protocol_HPPC_IN21700_30T_cycle_#1431.mat
BOOST_NEGPULSE_1S,1431,0.78603,2.33797,0.6094,6,charge,3,22.372,7.457,10.0,9.9,3.7244,4.2,21.2587,07-30-23_10.11_BCNP1s_protocol_HPPC_IN21700_30T_cycle_#1431.mat
BOOST_NEGPULSE_1S,1431,0.78603,2.33797,0.5313,7,discharge,0,-2.337,0.779,2.0,1.9,3.6373,3.5702,28.7071,07-30-23_10.11_BCNP1s_protocol_HPPC_IN21700_30T_cycle_#1431.mat
BOOST_NEGPULSE_1S,1431,0.78603,2.33797,0.5313,7,discharge,0,-2.337,0.779,10.0,9.9,3.6373,3.5504,37.1781,07-30-23_10.11_BCNP1s_protocol_HPPC_IN21700_30T_cycle_#1431.mat
BOOST_NEGPULSE_1S,1431,0.78603,2.33797,0.5313,7,charge,0,1.169,0.39,2.0,2.0,3.6398,3.6729,28.3051,07-30-23_10.11_BCNP1s_protocol_HPPC_IN21700_30T_cycle_#1431.mat
BOOST_NEGPULSE_1S,1431,0.78603,2.33797,0.5313,7,charge,0,1.169,0.39,10.0,9.9,3.6398,3.6815,35.6593,07-30-23_10.11_BCNP1s_protocol_HPPC_IN21700_30T_cycle_#1431.mat
BOOST_NEGPULSE_1S,1431,0.78603,2.33797,0.5312,7,discharge,1,-9.35,3.117,2.0,2.0,3.6378,3.3908,26.416,07-30-23_10.11_BCNP1s_protocol_HPPC_IN21700_30T_cycle_#1431.mat
BOOST_NEGPULSE_1S,1431,0.78603,2.33797,0.5312,7,discharge,1,-9.35,3.117,10.0,9.9,3.6378,3.3286,33.0681,07-30-23_10.11_BCNP1s_protocol_HPPC_IN21700_30T_cycle_#1431.mat
BOOST_NEGPULSE_1S,1431,0.78603,2.33797,0.5313,7,charge,1,4.675,1.558,2.0,2.0,3.6461,3.7703,26.5646,07-30-23_10.11_BCNP1s_protocol_HPPC_IN21700_30T_cycle_#1431.mat
BOOST_NEGPULSE_1S,1431,0.78603,2.33797,0.5313,7,charge,1,4.675,1.558,10.0,9.9,3.6461,3.7979,32.4678,07-30-23_10.11_BCNP1s_protocol_HPPC_IN21700_30T_cycle_#1431.mat
BOOST_NEGPULSE_1S,1431,0.78603,2.33797,0.5312,7,discharge,2,-18.701,6.234,2.0,2.0,3.6397,3.1962,23.7153,07-30-23_10.11_BCNP1s_protocol_HPPC_IN21700_30T_cycle_#1431.mat
BOOST_NEGPULSE_1S,1431,0.78603,2.33797,0.5312,7,discharge,2,-18.701,6.234,10.0,9.9,3.6397,3.0858,29.6187,07-30-23_10.11_BCNP1s_protocol_HPPC_IN21700_30T_cycle_#1431.mat
BOOST_NEGPULSE_1S,1431,0.78603,2.33797,0.5314,7,charge,2,14.025,4.675,2.0,1.9,3.6529,3.9639,22.1747,07-30-23_10.11_BCNP1s_protocol_HPPC_IN21700_30T_cycle_#1431.mat
BOOST_NEGPULSE_1S,1431,0.78603,2.33797,0.5314,7,charge,2,14.025,4.675,10.0,9.9,3.6529,4.0202,26.1889,07-30-23_10.11_BCNP1s_protocol_HPPC_IN21700_30T_cycle_#1431.mat
BOOST_NEGPULSE_1S,1431,0.78603,2.33797,0.5311,7,discharge,3,-26.881,8.96,2.0,2.0,3.6408,3.0476,22.0676,07-30-23_10.11_BCNP1s_protocol_HPPC_IN21700_30T_cycle_#1431.mat
BOOST_NEGPULSE_1S,1431,0.78603,2.33797,0.5311,7,discharge,3,-26.881,8.96,10.0,9.9,3.6408,2.8885,27.9863,07-30-23_10.11_BCNP1s_protocol_HPPC_IN21700_30T_cycle_#1431.mat
BOOST_NEGPULSE_1S,1431,0.78603,2.33797,0.5315,7,charge,3,23.374,7.791,2.0,1.9,3.6578,4.1175,19.6672,07-30-23_10.11_BCNP1s_protocol_HPPC_IN21700_30T_cycle_#1431.mat
BOOST_NEGPULSE_1S,1431,0.78603,2.33797,0.5315,7,charge,3,23.374,7.791,10.0,9.9,3.6578,4.1945,22.9614,07-30-23_10.11_BCNP1s_protocol_HPPC_IN21700_30T_cycle_#1431.mat
BOOST_NEGPULSE_1S,1431,0.78603,2.33797,0.4534,8,discharge,0,-2.339,0.78,2.0,2.0,3.5736,3.5011,30.9962,07-30-23_10.11_BCNP1s_protocol_HPPC_IN21700_30T_cycle_#1431.mat
BOOST_NEGPULSE_1S,1431,0.78603,2.33797,0.4534,8,discharge,0,-2.339,0.78,10.0,9.9,3.5736,3.4797,40.1454,07-30-23_10.11_BCNP1s_protocol_HPPC_IN21700_30T_cycle_#1431.mat
BOOST_NEGPULSE_1S,1431,0.78603,2.33797,0.4534,8,charge,0,1.169,0.39,2.0,2.0,3.5765,3.6114,29.852,07-30-23_10.11_BCNP1s_protocol_HPPC_IN21700_30T_cycle_#1431.mat
BOOST_NEGPULSE_1S,1431,0.78603,2.33797,0.4534,8,charge,0,1.169,0.39,10.0,9.9,3.5765,3.6204,37.5503,07-30-23_10.11_BCNP1s_protocol_HPPC_IN21700_30T_cycle_#1431.mat
BOOST_NEGPULSE_1S,1431,0.78603,2.33797,0.4533,8,discharge,1,-9.35,3.117,2.0,2.0,3.5749,3.3122,28.0978,07-30-23_10.11_BCNP1s_protocol_HPPC_IN21700_30T_cycle_#1431.mat
BOOST_NEGPULSE_1S,1431,0.78603,2.33797,0.4533,8,discharge,1,-9.35,3.117,10.0,9.9,3.5749,3.2408,35.7345,07-30-23_10.11_BCNP1s_protocol_HPPC_IN21700_30T_cycle_#1431.mat
BOOST_NEGPULSE_1S,1431,0.78603,2.33797,0.4534,8,charge,1,4.675,1.558,2.0,2.0,3.5831,3.7131,27.8069,07-30-23_10.11_BCNP1s_protocol_HPPC_IN21700_30T_cycle_#1431.mat
BOOST_NEGPULSE_1S,1431,0.78603,2.33797,0.4534,8,charge,1,4.675,1.558,10.0,9.9,3.5831,3.7427,34.1383,07-30-23_10.11_BCNP1s_protocol_HPPC_IN21700_30T_cycle_#1431.mat
BOOST_NEGPULSE_1S,1431,0.78603,2.33797,0.4532,8,discharge,2,-18.699,6.233,2.0,2.0,3.5765,3.1092,24.9906,07-30-23_10.11_BCNP1s_protocol_HPPC_IN21700_30T_cycle_#1431.mat
BOOST_NEGPULSE_1S,1431,0.78603,2.33797,0.4532,8,discharge,2,-18.699,6.233,10.0,9.9,3.5765,2.9754,32.1461,07-30-23_10.11_BCNP1s_protocol_HPPC_IN21700_30T_cycle_#1431.mat
BOOST_NEGPULSE_1S,1431,0.78603,2.33797,0.4535,8,charge,2,14.025,4.675,2.0,1.9,3.5926,3.9103,22.6524,07-30-23_10.11_BCNP1s_protocol_HPPC_IN21700_30T_cycle_#1431.mat
BOOST_NEGPULSE_1S,1431,0.78603,2.33797,0.4535,8,charge,2,14.025,4.675,10.0,9.9,3.5926,3.9697,26.8877,07-30-23_10.11_BCNP1s_protocol_HPPC_IN21700_30T_cycle_#1431.mat
BOOST_NEGPULSE_1S,1431,0.78603,2.33797,0.4532,8,discharge,3,-26.88,8.96,2.0,1.9,3.5787,2.9589,23.058,07-30-23_10.11_BCNP1s_protocol_HPPC_IN21700_30T_cycle_#1431.mat
BOOST_NEGPULSE_1S,1431,0.78603,2.33797,0.4532,8,discharge,3,-26.88,8.96,10.0,9.9,3.5787,2.7516,30.7701,07-30-23_10.11_BCNP1s_protocol_HPPC_IN21700_30T_cycle_#1431.mat
BOOST_NEGPULSE_1S,1431,0.78603,2.33797,0.4536,8,charge,3,23.375,7.792,2.0,2.0,3.6003,4.0667,19.9529,07-30-23_10.11_BCNP1s_protocol_HPPC_IN21700_30T_cycle_#1431.mat
BOOST_NEGPULSE_1S,1431,0.78603,2.33797,0.4536,8,charge,3,23.375,7.792,10.0,9.9,3.6003,4.1428,23.2086,07-30-23_10.11_BCNP1s_protocol_HPPC_IN21700_30T_cycle_#1431.mat
BOOST_NEGPULSE_1S,1431,0.78603,2.33797,0.3755,9,discharge,0,-2.337,0.779,2.0,2.0,3.4929,3.4121,34.5698,07-30-23_10.11_BCNP1s_protocol_HPPC_IN21700_30T_cycle_#1431.mat
BOOST_NEGPULSE_1S,1431,0.78603,2.33797,0.3755,9,discharge,0,-2.337,0.779,10.0,9.9,3.4929,3.3863,45.6082,07-30-23_10.11_BCNP1s_protocol_HPPC_IN21700_30T_cycle_#1431.mat
BOOST_NEGPULSE_1S,1431,0.78603,2.33797,0.3755,9,charge,0,1.169,0.39,2.0,2.0,3.4958,3.5344,33.014,07-30-23_10.11_BCNP1s_protocol_HPPC_IN21700_30T_cycle_#1431.mat
BOOST_NEGPULSE_1S,1431,0.78603,2.33797,0.3755,9,charge,0,1.169,0.39,10.0,9.9,3.4958,3.544,41.2248,07-30-23_10.11_BCNP1s_protocol_HPPC_IN21700_30T_cycle_#1431.mat
BOOST_NEGPULSE_1S,1431,0.78603,2.33797,0.3754,9,discharge,1,-9.35,3.117,2.0,1.9,3.4945,3.204,31.0712,07-30-23_10.11_BCNP1s_protocol_HPPC_IN21700_30T_cycle_#1431.mat
BOOST_NEGPULSE_1S,1431,0.78603,2.33797,0.3754,9,discharge,1,-9.35,3.117,10.0,9.9,3.4945,3.1062,41.5316,07-30-23_10.11_BCNP1s_protocol_HPPC_IN21700_30T_cycle_#1431.mat
BOOST_NEGPULSE_1S,1431,0.78603,2.33797,0.3755,9,charge,1,4.673,1.558,2.0,2.0,3.5038,3.6413,29.4256,07-30-23_10.11_BCNP1s_protocol_HPPC_IN21700_30T_cycle_#1431.mat
BOOST_NEGPULSE_1S,1431,0.78603,2.33797,0.3755,9,charge,1,4.673,1.558,10.0,9.9,3.5038,3.672,35.9955,07-30-23_10.11_BCNP1s_protocol_HPPC_IN21700_30T_cycle_#1431.mat
BOOST_NEGPULSE_1S,1431,0.78603,2.33797,0.3753,9,discharge,2,-18.7,6.233,2.0,1.9,3.4956,2.9797,27.5882,07-30-23_10.11_BCNP1s_protocol_HPPC_IN21700_30T_cycle_#1431.mat
BOOST_NEGPULSE_1S,1431,0.78603,2.33797,0.3753,9,discharge,2,-18.7,6.233,10.0,9.9,3.4956,2.772,38.6952,07-30-23_10.11_BCNP1s_protocol_HPPC_IN21700_30T_cycle_#1431.mat
BOOST_NEGPULSE_1S,1431,0.78603,2.33797,0.3756,9,charge,2,14.025,4.675,2.0,1.9,3.5136,3.8396,23.2442,07-30-23_10.11_BCNP1s_protocol_HPPC_IN21700_30T_cycle_#1431.mat
BOOST_NEGPULSE_1S,1431,0.78603,2.33797,0.3756,9,charge,2,14.025,4.675,10.0,9.9,3.5136,3.9055,27.943,07-30-23_10.11_BCNP1s_protocol_HPPC_IN21700_30T_cycle_#1431.mat
BOOST_NEGPULSE_1S,1431,0.78603,2.33797,0.3753,9,discharge,3,-26.88,8.96,2.0,1.9,3.498,2.8071,25.7031,07-30-23_10.11_BCNP1s_protocol_HPPC_IN21700_30T_cycle_#1431.mat
BOOST_NEGPULSE_1S,1431,0.78603,2.33797,0.3753,9,discharge,3,-26.88,8.96,10.0,9.9,3.498,2.4998,37.1354,07-30-23_10.11_BCNP1s_protocol_HPPC_IN21700_30T_cycle_#1431.mat
BOOST_NEGPULSE_1S,1431,0.78603,2.33797,0.3757,9,charge,3,23.375,7.792,2.0,1.9,3.5217,3.9923,20.1326,07-30-23_10.11_BCNP1s_protocol_HPPC_IN21700_30T_cycle_#1431.mat
BOOST_NEGPULSE_1S,1431,0.78603,2.33797,0.3757,9,charge,3,23.375,7.792,10.0,9.9,3.5217,4.0803,23.8973,07-30-23_10.11_BCNP1s_protocol_HPPC_IN21700_30T_cycle_#1431.mat
BOOST_NEGPULSE_1S,1431,0.78603,2.33797,0.3365,10,discharge,0,-2.338,0.779,2.0,2.0,3.4556,3.3693,36.9182,07-30-23_10.11_BCNP1s_protocol_HPPC_IN21700_30T_cycle_#1431.mat
BOOST_NEGPULSE_1S,1431,0.78603,2.33797,0.3365,10,discharge,0,-2.338,0.779,10.0,9.9,3.4556,3.3385,50.0941,07-30-23_10.11_BCNP1s_protocol_HPPC_IN21700_30T_cycle_#1431.mat
BOOST_NEGPULSE_1S,1431,0.78603,2.33797,0.3365,10,charge,0,1.169,0.39,2.0,1.9,3.4584,3.4985,34.3058,07-30-23_10.11_BCNP1s_protocol_HPPC_IN21700_30T_cycle_#1431.mat
BOOST_NEGPULSE_1S,1431,0.78603,2.33797,0.3365,10,charge,0,1.169,0.39,10.0,9.9,3.4584,3.508,42.4331,07-30-23_10.11_BCNP1s_protocol_HPPC_IN21700_30T_cycle_#1431.mat
BOOST_NEGPULSE_1S,1431,0.78603,2.33797,0.3365,10,discharge,1,-9.35,3.117,2.0,2.0,3.4563,3.1425,33.5604,07-30-23_10.11_BCNP1s_protocol_HPPC_IN21700_30T_cycle_#1431.mat
BOOST_NEGPULSE_1S,1431,0.78603,2.33797,0.3365,10,discharge,1,-9.35,3.117,10.0,9.9,3.4563,3.0103,47.699,07-30-23_10.11_BCNP1s_protocol_HPPC_IN21700_30T_cycle_#1431.mat
BOOST_NEGPULSE_1S,1431,0.78603,2.33797,0.3366,10,charge,1,4.675,1.558,2.0,2.0,3.466,3.6054,29.8182,07-30-23_10.11_BCNP1s_protocol_HPPC_IN21700_30T_cycle_#1431.mat
BOOST_NEGPULSE_1S,1431,0.78603,2.33797,0.3366,10,charge,1,4.675,1.558,10.0,9.9,3.466,3.6321,35.5294,07-30-23_10.11_BCNP1s_protocol_HPPC_IN21700_30T_cycle_#1431.mat
BOOST_NEGPULSE_1S,1431,0.78603,2.33797,0.3364,10,discharge,2,-18.699,6.233,2.0,2.0,3.457,2.8957,30.0176,07-30-23_10.11_BCNP1s_protocol_HPPC_IN21700_30T_cycle_#1431.mat
BOOST_NEGPULSE_1S,1431,0.78603,2.33797,0.3364,10,discharge,2,-18.699,6.233,10.0,9.9,3.457,2.6054,45.5425,07-30-23_10.11_BCNP1s_protocol_HPPC_IN21700_30T_cycle_#1431.mat
BOOST_NEGPULSE_1S,1431,0.78603,2.33797,0.3367,10,charge,2,14.025,4.675,2.0,2.0,3.4752,3.8001,23.1658,07-30-23_10.11_BCNP1s_protocol_HPPC_IN21700_30T_cycle_#1431.mat
BOOST_NEGPULSE_1S,1431,0.78603,2.33797,0.3367,10,charge,2,14.025,4.675,10.0,9.9,3.4752,3.8625,27.615,07-30-23_10.11_BCNP1s_protocol_HPPC_IN21700_30T_cycle_#1431.mat
BOOST_NEGPULSE_1S,1431,0.78603,2.33797,0.3363,10,discharge,3,-26.865,8.955,2.0,1.9,3.4585,2.7073,27.962,07-30-23_10.11_BCNP1s_protocol_HPPC_IN21700_30T_cycle_#1431.mat
BOOST_NEGPULSE_1S,1431,0.78603,2.33797,0.3363,10,discharge,3,-26.865,8.955,10.0,9.9,3.4585,2.4999,35.6821,07-30-23_10.11_BCNP1s_protocol_HPPC_IN21700_30T_cycle_#1431.mat
BOOST_NEGPULSE_1S,1431,0.78603,2.33797,0.3367,10,charge,3,23.376,7.792,2.0,2.0,3.4808,3.9526,20.1831,07-30-23_10.11_BCNP1s_protocol_HPPC_IN21700_30T_cycle_#1431.mat
BOOST_NEGPULSE_1S,1431,0.78603,2.33797,0.3367,10,charge,3,23.376,7.792,10.0,9.9,3.4808,4.0415,23.9861,07-30-23_10.11_BCNP1s_protocol_HPPC_IN21700_30T_cycle_#1431.mat
BOOST_NEGPULSE_1S,1431,0.78603,2.33797,0.2976,11,discharge,0,-2.339,0.78,2.0,2.0,3.4226,3.3255,41.5152,07-30-23_10.11_BCNP1s_protocol_HPPC_IN21700_30T_cycle_#1431.mat
BOOST_NEGPULSE_1S,1431,0.78603,2.33797,0.2976,11,discharge,0,-2.339,0.78,10.0,9.9,3.4226,3.2798,61.0543,07-30-23_10.11_BCNP1s_protocol_HPPC_IN21700_30T_cycle_#1431.mat
BOOST_NEGPULSE_1S,1431,0.78603,2.33797,0.2976,11,charge,0,1.169,0.39,2.0,2.0,3.427,3.4708,37.4583,07-30-23_10.11_BCNP1s_protocol_HPPC_IN21700_30T_cycle_#1431.mat
BOOST_NEGPULSE_1S,1431,0.78603,2.33797,0.2976,11,charge,0,1.169,0.39,10.0,9.9,3.427,3.4823,47.2933,07-30-23_10.11_BCNP1s_protocol_HPPC_IN21700_30T_cycle_#1431.mat
BOOST_NEGPULSE_1S,1431,0.78603,2.33797,0.2975,11,discharge,1,-9.349,3.116,2.0,2.0,3.4235,3.0637,38.485,07-30-23_10.11_BCNP1s_protocol_HPPC_IN21700_30T_cycle_#1431.mat
BOOST_NEGPULSE_1S,1431,0.78603,2.33797,0.2975,11,discharge,1,-9.349,3.116,10.0,9.9,3.4235,2.8584,60.4443,07-30-23_10.11_BCNP1s_protocol_HPPC_IN21700_30T_cycle_#1431.mat
BOOST_NEGPULSE_1S,1431,0.78603,2.33797,0.2976,11,charge,1,4.675,1.558,2.0,2.0,3.4386,3.582,30.6731,07-30-23_10.11_BCNP1s_protocol_HPPC_IN21700_30T_cycle_#1431.mat
BOOST_NEGPULSE_1S,1431,0.78603,2.33797,0.2976,11,charge,1,4.675,1.558,10.0,9.9,3.4386,3.6064,35.8923,07-30-23_10.11_BCNP1s_protocol_HPPC_IN21700_30T_cycle_#1431.mat
BOOST_NEGPULSE_1S,1431,0.78603,2.33797,0.2974,11,discharge,2,-18.699,6.233,2.0,1.9,3.426,2.7859,34.2318,07-30-23_10.11_BCNP1s_protocol_HPPC_IN21700_30T_cycle_#1431.mat
BOOST_NEGPULSE_1S,1431,0.78603,2.33797,0.2974,11,discharge,2,-18.699,6.233,10.0,9.9,3.426,2.5,49.5214,07-30-23_10.11_BCNP1s_protocol_HPPC_IN21700_30T_cycle_#1431.mat
BOOST_NEGPULSE_1S,1431,0.78603,2.33797,0.2977,11,charge,2,14.026,4.675,2.0,1.9,3.4484,3.7707,22.9788,07-30-23_10.11_BCNP1s_protocol_HPPC_IN21700_30T_cycle_#1431.mat
BOOST_NEGPULSE_1S,1431,0.78603,2.33797,0.2977,11,charge,2,14.026,4.675,10.0,9.9,3.4484,3.8268,26.9785,07-30-23_10.11_BCNP1s_protocol_HPPC_IN21700_30T_cycle_#1431.mat
BOOST_NEGPULSE_1S,1431,0.78603,2.33797,0.2974,11,discharge,3,-20.638,6.879,2.0,1.9,3.4278,2.56,42.0486,07-30-23_10.11_BCNP1s_protocol_HPPC_IN21700_30T_cycle_#1431.mat
BOOST_NEGPULSE_1S,1431,0.78603,2.33797,0.2974,11,discharge,3,-20.638,6.879,10.0,9.9,3.4278,2.4999,44.9608,07-30-23_10.11_BCNP1s_protocol_HPPC_IN21700_30T_cycle_#1431.mat
BOOST_NEGPULSE_1S,1431,0.78603,2.33797,0.2978,11,charge,3,23.372,7.791,2.0,1.9,3.4517,3.9208,20.071,07-30-23_10.11_BCNP1s_protocol_HPPC_IN21700_30T_cycle_#1431.mat
BOOST_NEGPULSE_1S,1431,0.78603,2.33797,0.2978,11,charge,3,23.372,7.791,10.0,9.9,3.4517,4.0042,23.6394,07-30-23_10.11_BCNP1s_protocol_HPPC_IN21700_30T_cycle_#1431.mat
BOOST_NEGPULSE_1S,1431,0.78603,2.33797,0.2586,12,discharge,0,-2.337,0.779,2.0,1.9,3.3746,3.2658,46.5514,07-30-23_10.11_BCNP1s_protocol_HPPC_IN21700_30T_cycle_#1431.mat
