Repository: KikETs/ECM_HYBRID_BMS_JOINT

## Results

| Arm | Model | Size | Protocol | Result | Worst cell |
|---|---|---|---|---|---|
| SOP | 2RC table + trim (A8) | 4 effective coefficients, 2 EW states | leave-one-cell-out | usable current 69.6 % discharge, 59.5 % charge (τ = 10 s) | 59.9 % / 53.5 % (BOOST_REST) |
| SOH | dQ/dV ridge | 65 coefficients | leave-one-cell-out | RMSE 0.0094, bias −0.0005 | 0.0130 (BOOST_REST) |
| SOC | 2RC EKF, low-current gate | 3 states | leave-one-cell-out | **2.34 %p** over six sensor disturbances on estimated SOH (2.325 on true SOH), per cell 2.00–2.75 | 4.60 %p (BOOST_NEGPULSE_1S, current offset −0.10 A) |

The SOH arm was a 10,945-parameter CNN until the second audit round. Nested

File: analysis/uypydj_hppc_resistance.csv (part 176 of 225)
protocol,cycle,SOH,CAP_Ah,SOC,soc_group,direction,rate_rank,I_A,CRate_rated,tau_s,tau_actual_s,V_pre_V,V_tau_V,R_mOhm,file
BOOST_NEGPULSE_1S,1431,0.78603,2.33797,0.2586,12,discharge,0,-2.337,0.779,10.0,9.9,3.3746,3.192,78.1277,07-30-23_10.11_BCNP1s_protocol_HPPC_IN21700_30T_cycle_#1431.mat
BOOST_NEGPULSE_1S,1431,0.78603,2.33797,0.2586,12,charge,0,1.169,0.39,2.0,1.9,3.3803,3.4279,40.7186,07-30-23_10.11_BCNP1s_protocol_HPPC_IN21700_30T_cycle_#1431.mat
BOOST_NEGPULSE_1S,1431,0.78603,2.33797,0.2586,12,charge,0,1.169,0.39,10.0,9.9,3.3803,3.446,56.2019,07-30-23_10.11_BCNP1s_protocol_HPPC_IN21700_30T_cycle_#1431.mat
BOOST_NEGPULSE_1S,1431,0.78603,2.33797,0.2585,12,discharge,1,-9.349,3.116,2.0,2.0,3.3769,2.9637,44.1958,07-30-23_10.11_BCNP1s_protocol_HPPC_IN21700_30T_cycle_#1431.mat
BOOST_NEGPULSE_1S,1431,0.78603,2.33797,0.2585,12,discharge,1,-9.349,3.116,10.0,9.9,3.3769,2.6477,77.9951,07-30-23_10.11_BCNP1s_protocol_HPPC_IN21700_30T_cycle_#1431.mat
BOOST_NEGPULSE_1S,1431,0.78603,2.33797,0.2587,12,charge,1,4.675,1.558,2.0,1.9,3.3992,3.5491,32.0635,07-30-23_10.11_BCNP1s_protocol_HPPC_IN21700_30T_cycle_#1431.mat
BOOST_NEGPULSE_1S,1431,0.78603,2.33797,0.2587,12,charge,1,4.675,1.558,10.0,9.9,3.3992,3.5841,39.55,07-30-23_10.11_BCNP1s_protocol_HPPC_IN21700_30T_cycle_#1431.mat
BOOST_NEGPULSE_1S,1431,0.78603,2.33797,0.2584,12,discharge,2,-14.967,4.989,2.0,1.9,3.383,2.6374,49.8163,07-30-23_10.11_BCNP1s_protocol_HPPC_IN21700_30T_cycle_#1431.mat
BOOST_NEGPULSE_1S,1431,0.78603,2.33797,0.2584,12,discharge,2,-14.967,4.989,10.0,9.9,3.383,2.5,58.9965,07-30-23_10.11_BCNP1s_protocol_HPPC_IN21700_30T_cycle_#1431.mat
BOOST_NEGPULSE_1S,1431,0.78603,2.33797,0.2587,12,charge,2,14.023,4.674,2.0,2.0,3.4117,3.7498,24.1104,07-30-23_10.11_BCNP1s_protocol_HPPC_IN21700_30T_cycle_#1431.mat
BOOST_NEGPULSE_1S,1431,0.78603,2.33797,0.2587,12,charge,2,14.023,4.674,10.0,9.9,3.4117,3.804,27.9755,07-30-23_10.11_BCNP1s_protocol_HPPC_IN21700_30T_cycle_#1431.mat
BOOST_NEGPULSE_1S,1431,0.78603,2.33797,0.2584,12,discharge,3,-14.246,4.749,2.0,2.0,3.3855,2.4992,62.214,07-30-23_10.11_BCNP1s_protocol_HPPC_IN21700_30T_cycle_#1431.mat
BOOST_NEGPULSE_1S,1431,0.78603,2.33797,0.2584,12,discharge,3,-14.246,4.749,10.0,9.9,3.3855,2.4999,62.1648,07-30-23_10.11_BCNP1s_protocol_HPPC_IN21700_30T_cycle_#1431.mat
BOOST_NEGPULSE_1S,1431,0.78603,2.33797,0.2588,12,charge,3,23.376,7.792,2.0,2.0,3.4149,3.9027,20.8676,07-30-23_10.11_BCNP1s_protocol_HPPC_IN21700_30T_cycle_#1431.mat
BOOST_NEGPULSE_1S,1431,0.78603,2.33797,0.2588,12,charge,3,23.376,7.792,10.0,9.9,3.4149,3.9798,24.1658,07-30-23_10.11_BCNP1s_protocol_HPPC_IN21700_30T_cycle_#1431.mat
BOOST_NEGPULSE_1S,1468,0.77231,2.29717,1.0,0,discharge,0,-2.292,0.764,2.0,1.9,4.1021,3.9961,46.2397,08-08-23_05.43_BCNP1s_protocol_HPPC_IN21700_30T_cycle_#1468.mat
BOOST_NEGPULSE_1S,1468,0.77231,2.29717,1.0,0,discharge,0,-2.292,0.764,10.0,9.7,4.1021,3.9653,59.6754,08-08-23_05.43_BCNP1s_protocol_HPPC_IN21700_30T_cycle_#1468.mat
BOOST_NEGPULSE_1S,1468,0.77231,2.29717,1.0,0,charge,0,1.147,0.382,2.0,2.0,4.1177,4.181,55.1971,08-08-23_05.43_BCNP1s_protocol_HPPC_IN21700_30T_cycle_#1468.mat
BOOST_NEGPULSE_1S,1468,0.77231,2.29717,1.0,0,charge,0,1.147,0.382,10.0,9.9,4.1177,4.1998,71.5905,08-08-23_05.43_BCNP1s_protocol_HPPC_IN21700_30T_cycle_#1468.mat
BOOST_NEGPULSE_1S,1468,0.77231,2.29717,0.9999,0,discharge,1,-9.177,3.059,2.0,2.0,4.1098,3.7578,38.3584,08-08-23_05.43_BCNP1s_protocol_HPPC_IN21700_30T_cycle_#1468.mat
BOOST_NEGPULSE_1S,1468,0.77231,2.29717,0.9999,0,discharge,1,-9.177,3.059,10.0,9.9,4.1098,3.7117,43.3821,08-08-23_05.43_BCNP1s_protocol_HPPC_IN21700_30T_cycle_#1468.mat
BOOST_NEGPULSE_1S,1468,0.77231,2.29717,1.0,0,charge,1,1.347,0.449,2.0,1.9,4.125,4.2,55.7,08-08-23_05.43_BCNP1s_protocol_HPPC_IN21700_30T_cycle_#1468.mat
BOOST_NEGPULSE_1S,1468,0.77231,2.29717,0.9999,0,discharge,2,-18.351,6.117,2.0,1.9,4.1094,3.5445,30.7831,08-08-23_05.43_BCNP1s_protocol_HPPC_IN21700_30T_cycle_#1468.mat
BOOST_NEGPULSE_1S,1468,0.77231,2.29717,0.9999,0,discharge,2,-18.351,6.117,10.0,9.9,4.1094,3.4648,35.1262,08-08-23_05.43_BCNP1s_protocol_HPPC_IN21700_30T_cycle_#1468.mat
BOOST_NEGPULSE_1S,1468,0.77231,2.29717,0.9998,0,discharge,3,-26.38,8.793,2.0,1.9,4.1095,3.3849,27.4678,08-08-23_05.43_BCNP1s_protocol_HPPC_IN21700_30T_cycle_#1468.mat
BOOST_NEGPULSE_1S,1468,0.77231,2.29717,0.9998,0,discharge,3,-26.38,8.793,10.0,9.9,4.1095,3.2734,31.6945,08-08-23_05.43_BCNP1s_protocol_HPPC_IN21700_30T_cycle_#1468.mat
BOOST_NEGPULSE_1S,1468,0.77231,2.29717,0.96,1,discharge,0,-2.292,0.764,2.0,1.9,4.0761,3.9782,42.7101,08-08-23_05.43_BCNP1s_protocol_HPPC_IN21700_30T_cycle_#1468.mat
BOOST_NEGPULSE_1S,1468,0.77231,2.29717,0.96,1,discharge,0,-2.292,0.764,10.0,9.9,4.0761,3.9516,54.3146,08-08-23_05.43_BCNP1s_protocol_HPPC_IN21700_30T_cycle_#1468.mat
BOOST_NEGPULSE_1S,1468,0.77231,2.29717,0.9601,1,charge,0,1.147,0.382,2.0,2.0,4.0794,4.1295,43.6639,08-08-23_05.43_BCNP1s_protocol_HPPC_IN21700_30T_cycle_#1468.mat
BOOST_NEGPULSE_1S,1468,0.77231,2.29717,0.9601,1,charge,0,1.147,0.382,10.0,9.9,4.0794,4.1422,54.7324,08-08-23_05.43_BCNP1s_protocol_HPPC_IN21700_30T_cycle_#1468.mat
BOOST_NEGPULSE_1S,1468,0.77231,2.29717,0.96,1,discharge,1,-9.178,3.059,2.0,2.0,4.0766,3.7579,34.723,08-08-23_05.43_BCNP1s_protocol_HPPC_IN21700_30T_cycle_#1468.mat
BOOST_NEGPULSE_1S,1468,0.77231,2.29717,0.96,1,discharge,1,-9.178,3.059,10.0,9.9,4.0766,3.697,41.3582,08-08-23_05.43_BCNP1s_protocol_HPPC_IN21700_30T_cycle_#1468.mat
BOOST_NEGPULSE_1S,1468,0.77231,2.29717,0.9601,1,charge,1,2.397,0.799,2.0,2.0,4.0841,4.2,48.3481,08-08-23_05.43_BCNP1s_protocol_HPPC_IN21700_30T_cycle_#1468.mat
BOOST_NEGPULSE_1S,1468,0.77231,2.29717,0.9601,1,charge,1,2.397,0.799,10.0,9.9,4.0841,4.2,48.3481,08-08-23_05.43_BCNP1s_protocol_HPPC_IN21700_30T_cycle_#1468.mat
BOOST_NEGPULSE_1S,1468,0.77231,2.29717,0.9599,1,discharge,2,-18.351,6.117,2.0,2.0,4.0774,3.5467,28.9194,08-08-23_05.43_BCNP1s_protocol_HPPC_IN21700_30T_cycle_#1468.mat
BOOST_NEGPULSE_1S,1468,0.77231,2.29717,0.9599,1,discharge,2,-18.351,6.117,10.0,9.9,4.0774,3.4507,34.1507,08-08-23_05.43_BCNP1s_protocol_HPPC_IN21700_30T_cycle_#1468.mat
BOOST_NEGPULSE_1S,1468,0.77231,2.29717,0.9601,1,charge,2,2.271,0.757,2.0,2.0,4.0895,4.2001,48.6946,08-08-23_05.43_BCNP1s_protocol_HPPC_IN21700_30T_cycle_#1468.mat
BOOST_NEGPULSE_1S,1468,0.77231,2.29717,0.9601,1,charge,2,2.271,0.757,10.0,9.9,4.0895,4.2001,48.6946,08-08-23_05.43_BCNP1s_protocol_HPPC_IN21700_30T_cycle_#1468.mat
BOOST_NEGPULSE_1S,1468,0.77231,2.29717,0.9598,1,discharge,3,-26.382,8.794,2.0,2.0,4.0795,3.389,26.1731,08-08-23_05.43_BCNP1s_protocol_HPPC_IN21700_30T_cycle_#1468.mat
BOOST_NEGPULSE_1S,1468,0.77231,2.29717,0.9598,1,discharge,3,-26.382,8.794,10.0,9.9,4.0795,3.2615,31.006,08-08-23_05.43_BCNP1s_protocol_HPPC_IN21700_30T_cycle_#1468.mat
BOOST_NEGPULSE_1S,1468,0.77231,2.29717,0.9601,1,charge,3,2.09,0.697,2.0,1.9,4.0948,4.2,50.3446,08-08-23_05.43_BCNP1s_protocol_HPPC_IN21700_30T_cycle_#1468.mat
BOOST_NEGPULSE_1S,1468,0.77231,2.29717,0.9601,1,charge,3,2.09,0.697,10.0,9.9,4.0948,4.2,50.3446,08-08-23_05.43_BCNP1s_protocol_HPPC_IN21700_30T_cycle_#1468.mat
BOOST_NEGPULSE_1S,1468,0.77231,2.29717,0.9218,2,discharge,0,-2.292,0.764,2.0,2.0,4.0479,3.958,39.2183,08-08-23_05.43_BCNP1s_protocol_HPPC_IN21700_30T_cycle_#1468.mat
BOOST_NEGPULSE_1S,1468,0.77231,2.29717,0.9218,2,discharge,0,-2.292,0.764,10.0,9.9,4.0479,3.9286,52.0438,08-08-23_05.43_BCNP1s_protocol_HPPC_IN21700_30T_cycle_#1468.mat
BOOST_NEGPULSE_1S,1468,0.77231,2.29717,0.9218,2,charge,0,1.148,0.383,2.0,2.0,4.0532,4.0985,39.4702,08-08-23_05.43_BCNP1s_protocol_HPPC_IN21700_30T_cycle_#1468.mat
BOOST_NEGPULSE_1S,1468,0.77231,2.29717,0.9218,2,charge,0,1.148,0.383,10.0,9.9,4.0532,4.1118,51.0586,08-08-23_05.43_BCNP1s_protocol_HPPC_IN21700_30T_cycle_#1468.mat
BOOST_NEGPULSE_1S,1468,0.77231,2.29717,0.9218,2,discharge,1,-9.177,3.059,2.0,2.0,4.0502,3.7465,33.0947,08-08-23_05.43_BCNP1s_protocol_HPPC_IN21700_30T_cycle_#1468.mat
BOOST_NEGPULSE_1S,1468,0.77231,2.29717,0.9218,2,discharge,1,-9.177,3.059,10.0,9.9,4.0502,3.6788,40.4721,08-08-23_05.43_BCNP1s_protocol_HPPC_IN21700_30T_cycle_#1468.mat
BOOST_NEGPULSE_1S,1468,0.77231,2.29717,0.9219,2,charge,1,3.37,1.123,2.0,2.0,4.0623,4.2,40.8593,08-08-23_05.43_BCNP1s_protocol_HPPC_IN21700_30T_cycle_#1468.mat
BOOST_NEGPULSE_1S,1468,0.77231,2.29717,0.9219,2,charge,1,3.37,1.123,10.0,9.9,4.0623,4.2,40.8593,08-08-23_05.43_BCNP1s_protocol_HPPC_IN21700_30T_cycle_#1468.mat
BOOST_NEGPULSE_1S,1468,0.77231,2.29717,0.9217,2,discharge,2,-18.352,6.117,2.0,2.0,4.0513,3.5382,27.9588,08-08-23_05.43_BCNP1s_protocol_HPPC_IN21700_30T_cycle_#1468.mat
BOOST_NEGPULSE_1S,1468,0.77231,2.29717,0.9217,2,discharge,2,-18.352,6.117,10.0,9.9,4.0513,3.4357,33.544,08-08-23_05.43_BCNP1s_protocol_HPPC_IN21700_30T_cycle_#1468.mat
BOOST_NEGPULSE_1S,1468,0.77231,2.29717,0.9219,2,charge,2,3.277,1.092,2.0,1.9,4.069,4.2001,40.0018,08-08-23_05.43_BCNP1s_protocol_HPPC_IN21700_30T_cycle_#1468.mat
BOOST_NEGPULSE_1S,1468,0.77231,2.29717,0.9219,2,charge,2,3.277,1.092,10.0,9.9,4.069,4.2,39.9713,08-08-23_05.43_BCNP1s_protocol_HPPC_IN21700_30T_cycle_#1468.mat
BOOST_NEGPULSE_1S,1468,0.77231,2.29717,0.9216,2,discharge,3,-26.382,8.794,2.0,2.0,4.0554,3.3837,25.4605,08-08-23_05.43_BCNP1s_protocol_HPPC_IN21700_30T_cycle_#1468.mat
BOOST_NEGPULSE_1S,1468,0.77231,2.29717,0.9216,2,discharge,3,-26.382,8.794,10.0,9.9,4.0554,3.2473,30.6307,08-08-23_05.43_BCNP1s_protocol_HPPC_IN21700_30T_cycle_#1468.mat
BOOST_NEGPULSE_1S,1468,0.77231,2.29717,0.9219,2,charge,3,3.137,1.046,2.0,2.0,4.0735,4.2001,40.3609,08-08-23_05.43_BCNP1s_protocol_HPPC_IN21700_30T_cycle_#1468.mat
BOOST_NEGPULSE_1S,1468,0.77231,2.29717,0.9219,2,charge,3,3.137,1.046,10.0,9.9,4.0735,4.2001,40.3609,08-08-23_05.43_BCNP1s_protocol_HPPC_IN21700_30T_cycle_#1468.mat
BOOST_NEGPULSE_1S,1468,0.77231,2.29717,0.8453,3,discharge,0,-2.294,0.765,2.0,2.0,3.938,3.8615,33.3508,08-08-23_05.43_BCNP1s_protocol_HPPC_IN21700_30T_cycle_#1468.mat
BOOST_NEGPULSE_1S,1468,0.77231,2.29717,0.8453,3,discharge,0,-2.294,0.765,10.0,9.9,3.938,3.8373,43.901,08-08-23_05.43_BCNP1s_protocol_HPPC_IN21700_30T_cycle_#1468.mat
BOOST_NEGPULSE_1S,1468,0.77231,2.29717,0.8454,3,charge,0,1.147,0.383,2.0,2.0,3.9414,3.9795,33.2026,08-08-23_05.43_BCNP1s_protocol_HPPC_IN21700_30T_cycle_#1468.mat
BOOST_NEGPULSE_1S,1468,0.77231,2.29717,0.8454,3,charge,0,1.147,0.383,10.0,9.9,3.9414,3.9907,42.963,08-08-23_05.43_BCNP1s_protocol_HPPC_IN21700_30T_cycle_#1468.mat
BOOST_NEGPULSE_1S,1468,0.77231,2.29717,0.8453,3,discharge,1,-9.178,3.059,2.0,2.0,3.9396,3.67,29.3736,08-08-23_05.43_BCNP1s_protocol_HPPC_IN21700_30T_cycle_#1468.mat
BOOST_NEGPULSE_1S,1468,0.77231,2.29717,0.8453,3,discharge,1,-9.178,3.059,10.0,9.9,3.9396,3.6092,35.998,08-08-23_05.43_BCNP1s_protocol_HPPC_IN21700_30T_cycle_#1468.mat
BOOST_NEGPULSE_1S,1468,0.77231,2.29717,0.8454,3,charge,1,4.587,1.529,2.0,1.9,3.9494,4.0888,30.3902,08-08-23_05.43_BCNP1s_protocol_HPPC_IN21700_30T_cycle_#1468.mat
BOOST_NEGPULSE_1S,1468,0.77231,2.29717,0.8454,3,charge,1,4.587,1.529,10.0,9.9,3.9494,4.1255,38.3911,08-08-23_05.43_BCNP1s_protocol_HPPC_IN21700_30T_cycle_#1468.mat
BOOST_NEGPULSE_1S,1468,0.77231,2.29717,0.8452,3,discharge,2,-18.351,6.117,2.0,2.0,3.9411,3.4725,25.5354,08-08-23_05.43_BCNP1s_protocol_HPPC_IN21700_30T_cycle_#1468.mat
BOOST_NEGPULSE_1S,1468,0.77231,2.29717,0.8452,3,discharge,2,-18.351,6.117,10.0,9.9,3.9411,3.3748,30.8594,08-08-23_05.43_BCNP1s_protocol_HPPC_IN21700_30T_cycle_#1468.mat
BOOST_NEGPULSE_1S,1468,0.77231,2.29717,0.8455,3,charge,2,7.933,2.644,2.0,1.9,3.9577,4.2001,30.5576,08-08-23_05.43_BCNP1s_protocol_HPPC_IN21700_30T_cycle_#1468.mat
BOOST_NEGPULSE_1S,1468,0.77231,2.29717,0.8455,3,charge,2,7.933,2.644,10.0,9.9,3.9577,4.2,30.545,08-08-23_05.43_BCNP1s_protocol_HPPC_IN21700_30T_cycle_#1468.mat
BOOST_NEGPULSE_1S,1468,0.77231,2.29717,0.8451,3,discharge,3,-26.38,8.793,2.0,1.9,3.9435,3.3265,23.3889,08-08-23_05.43_BCNP1s_protocol_HPPC_IN21700_30T_cycle_#1468.mat
BOOST_NEGPULSE_1S,1468,0.77231,2.29717,0.8451,3,discharge,3,-26.38,8.793,10.0,9.9,3.9435,3.1899,28.5671,08-08-23_05.43_BCNP1s_protocol_HPPC_IN21700_30T_cycle_#1468.mat
BOOST_NEGPULSE_1S,1468,0.77231,2.29717,0.8455,3,charge,3,7.766,2.589,2.0,1.9,3.9636,4.2001,30.4548,08-08-23_05.43_BCNP1s_protocol_HPPC_IN21700_30T_cycle_#1468.mat
BOOST_NEGPULSE_1S,1468,0.77231,2.29717,0.8455,3,charge,3,7.766,2.589,10.0,9.9,3.9636,4.2,30.4419,08-08-23_05.43_BCNP1s_protocol_HPPC_IN21700_30T_cycle_#1468.mat
BOOST_NEGPULSE_1S,1468,0.77231,2.29717,0.7689,4,discharge,0,-2.292,0.764,2.0,2.0,3.8538,3.7836,30.6243,08-08-23_05.43_BCNP1s_protocol_HPPC_IN21700_30T_cycle_#1468.mat
BOOST_NEGPULSE_1S,1468,0.77231,2.29717,0.7689,4,discharge,0,-2.292,0.764,10.0,9.9,3.8538,3.7633,39.48,08-08-23_05.43_BCNP1s_protocol_HPPC_IN21700_30T_cycle_#1468.mat
BOOST_NEGPULSE_1S,1468,0.77231,2.29717,0.7689,4,charge,0,1.147,0.383,2.0,2.0,3.8564,3.8909,30.0654,08-08-23_05.43_BCNP1s_protocol_HPPC_IN21700_30T_cycle_#1468.mat
BOOST_NEGPULSE_1S,1468,0.77231,2.29717,0.7689,4,charge,0,1.147,0.383,10.0,9.9,3.8564,3.8998,37.8214,08-08-23_05.43_BCNP1s_protocol_HPPC_IN21700_30T_cycle_#1468.mat
BOOST_NEGPULSE_1S,1468,0.77231,2.29717,0.7688,4,discharge,1,-9.176,3.059,2.0,2.0,3.8551,3.602,27.5837,08-08-23_05.43_BCNP1s_protocol_HPPC_IN21700_30T_cycle_#1468.mat
BOOST_NEGPULSE_1S,1468,0.77231,2.29717,0.7688,4,discharge,1,-9.176,3.059,10.0,9.9,3.8551,3.5431,34.0029,08-08-23_05.43_BCNP1s_protocol_HPPC_IN21700_30T_cycle_#1468.mat
BOOST_NEGPULSE_1S,1468,0.77231,2.29717,0.7689,4,charge,1,4.587,1.529,2.0,1.9,3.8623,3.9916,28.1871,08-08-23_05.43_BCNP1s_protocol_HPPC_IN21700_30T_cycle_#1468.mat
BOOST_NEGPULSE_1S,1468,0.77231,2.29717,0.7689,4,charge,1,4.587,1.529,10.0,9.9,3.8623,4.0212,34.6399,08-08-23_05.43_BCNP1s_protocol_HPPC_IN21700_30T_cycle_#1468.mat
BOOST_NEGPULSE_1S,1468,0.77231,2.29717,0.7687,4,discharge,2,-18.351,6.117,2.0,2.0,3.8551,3.4092,24.2984,08-08-23_05.43_BCNP1s_protocol_HPPC_IN21700_30T_cycle_#1468.mat
BOOST_NEGPULSE_1S,1468,0.77231,2.29717,0.7687,4,discharge,2,-18.351,6.117,10.0,9.91,3.8551,3.3095,29.7313,08-08-23_05.43_BCNP1s_protocol_HPPC_IN21700_30T_cycle_#1468.mat
BOOST_NEGPULSE_1S,1468,0.77231,2.29717,0.769,4,charge,2,12.735,4.245,2.0,2.0,3.8686,4.1952,25.6459,08-08-23_05.43_BCNP1s_protocol_HPPC_IN21700_30T_cycle_#1468.mat
BOOST_NEGPULSE_1S,1468,0.77231,2.29717,0.769,4,charge,2,12.735,4.245,10.0,9.9,3.8686,4.2001,26.0306,08-08-23_05.43_BCNP1s_protocol_HPPC_IN21700_30T_cycle_#1468.mat
BOOST_NEGPULSE_1S,1468,0.77231,2.29717,0.7687,4,discharge,3,-26.381,8.794,2.0,2.0,3.8569,3.2626,22.5276,08-08-23_05.43_BCNP1s_protocol_HPPC_IN21700_30T_cycle_#1468.mat
BOOST_NEGPULSE_1S,1468,0.77231,2.29717,0.7687,4,discharge,3,-26.381,8.794,10.0,9.9,3.8569,3.1237,27.7927,08-08-23_05.43_BCNP1s_protocol_HPPC_IN21700_30T_cycle_#1468.mat
BOOST_NEGPULSE_1S,1468,0.77231,2.29717,0.7691,4,charge,3,12.675,4.225,2.0,1.9,3.8732,4.2001,25.7909,08-08-23_05.43_BCNP1s_protocol_HPPC_IN21700_30T_cycle_#1468.mat
BOOST_NEGPULSE_1S,1468,0.77231,2.29717,0.7691,4,charge,3,12.675,4.225,10.0,9.9,3.8732,4.2,25.783,08-08-23_05.43_BCNP1s_protocol_HPPC_IN21700_30T_cycle_#1468.mat
BOOST_NEGPULSE_1S,1468,0.77231,2.29717,0.6924,5,discharge,0,-2.292,0.764,2.0,1.9,3.7779,3.7099,29.6645,08-08-23_05.43_BCNP1s_protocol_HPPC_IN21700_30T_cycle_#1468.mat
BOOST_NEGPULSE_1S,1468,0.77231,2.29717,0.6924,5,discharge,0,-2.292,0.764,10.0,9.9,3.7779,3.6885,39.0001,08-08-23_05.43_BCNP1s_protocol_HPPC_IN21700_30T_cycle_#1468.mat
BOOST_NEGPULSE_1S,1468,0.77231,2.29717,0.6924,5,charge,0,1.148,0.383,2.0,1.9,3.7809,3.8146,29.3631,08-08-23_05.43_BCNP1s_protocol_HPPC_IN21700_30T_cycle_#1468.mat
BOOST_NEGPULSE_1S,1468,0.77231,2.29717,0.6924,5,charge,0,1.148,0.383,10.0,9.91,3.7809,3.8241,37.6405,08-08-23_05.43_BCNP1s_protocol_HPPC_IN21700_30T_cycle_#1468.mat
BOOST_NEGPULSE_1S,1468,0.77231,2.29717,0.6923,5,discharge,1,-9.176,3.059,2.0,1.9,3.7795,3.532,26.9737,08-08-23_05.43_BCNP1s_protocol_HPPC_IN21700_30T_cycle_#1468.mat
BOOST_NEGPULSE_1S,1468,0.77231,2.29717,0.6923,5,discharge,1,-9.176,3.059,10.0,9.9,3.7795,3.4668,34.0795,08-08-23_05.43_BCNP1s_protocol_HPPC_IN21700_30T_cycle_#1468.mat
BOOST_NEGPULSE_1S,1468,0.77231,2.29717,0.6925,5,charge,1,4.589,1.53,2.0,2.0,3.788,3.9147,27.6071,08-08-23_05.43_BCNP1s_protocol_HPPC_IN21700_30T_cycle_#1468.mat
BOOST_NEGPULSE_1S,1468,0.77231,2.29717,0.6925,5,charge,1,4.589,1.53,10.0,9.9,3.788,3.9429,33.7517,08-08-23_05.43_BCNP1s_protocol_HPPC_IN21700_30T_cycle_#1468.mat
BOOST_NEGPULSE_1S,1468,0.77231,2.29717,0.6923,5,discharge,2,-18.351,6.117,2.0,2.0,3.7813,3.3374,24.1894,08-08-23_05.43_BCNP1s_protocol_HPPC_IN21700_30T_cycle_#1468.mat
BOOST_NEGPULSE_1S,1468,0.77231,2.29717,0.6923,5,discharge,2,-18.351,6.117,10.0,9.9,3.7813,3.2313,29.9711,08-08-23_05.43_BCNP1s_protocol_HPPC_IN21700_30T_cycle_#1468.mat
BOOST_NEGPULSE_1S,1468,0.77231,2.29717,0.6925,5,charge,2,13.764,4.588,2.0,2.0,3.7949,4.1137,23.1619,08-08-23_05.43_BCNP1s_protocol_HPPC_IN21700_30T_cycle_#1468.mat
BOOST_NEGPULSE_1S,1468,0.77231,2.29717,0.6925,5,charge,2,13.764,4.588,10.0,9.9,3.7949,4.1707,27.3031,08-08-23_05.43_BCNP1s_protocol_HPPC_IN21700_30T_cycle_#1468.mat
BOOST_NEGPULSE_1S,1468,0.77231,2.29717,0.6922,5,discharge,3,-26.381,8.794,2.0,2.0,3.7831,3.1909,22.448,08-08-23_05.43_BCNP1s_protocol_HPPC_IN21700_30T_cycle_#1468.mat
BOOST_NEGPULSE_1S,1468,0.77231,2.29717,0.6922,5,discharge,3,-26.381,8.794,10.0,9.9,3.7831,3.0445,27.9974,08-08-23_05.43_BCNP1s_protocol_HPPC_IN21700_30T_cycle_#1468.mat
BOOST_NEGPULSE_1S,1468,0.77231,2.29717,0.6926,5,charge,3,17.086,5.695,2.0,2.0,3.8008,4.2002,23.3759,08-08-23_05.43_BCNP1s_protocol_HPPC_IN21700_30T_cycle_#1468.mat
BOOST_NEGPULSE_1S,1468,0.77231,2.29717,0.6926,5,charge,3,17.086,5.695,10.0,9.9,3.8008,4.2001,23.37,08-08-23_05.43_BCNP1s_protocol_HPPC_IN21700_30T_cycle_#1468.mat
BOOST_NEGPULSE_1S,1468,0.77231,2.29717,0.6159,6,discharge,0,-2.295,0.765,2.0,2.0,3.6989,3.6305,29.8104,08-08-23_05.43_BCNP1s_protocol_HPPC_IN21700_30T_cycle_#1468.mat
BOOST_NEGPULSE_1S,1468,0.77231,2.29717,0.6159,6,discharge,0,-2.295,0.765,10.0,9.9,3.6989,3.6099,38.7884,08-08-23_05.43_BCNP1s_protocol_HPPC_IN21700_30T_cycle_#1468.mat
BOOST_NEGPULSE_1S,1468,0.77231,2.29717,0.616,6,charge,0,1.147,0.382,2.0,2.0,3.7021,3.7357,29.2913,08-08-23_05.43_BCNP1s_protocol_HPPC_IN21700_30T_cycle_#1468.mat
BOOST_NEGPULSE_1S,1468,0.77231,2.29717,0.616,6,charge,0,1.147,0.382,10.0,9.9,3.7021,3.7453,37.6602,08-08-23_05.43_BCNP1s_protocol_HPPC_IN21700_30T_cycle_#1468.mat
BOOST_NEGPULSE_1S,1468,0.77231,2.29717,0.6159,6,discharge,1,-9.175,3.058,2.0,2.0,3.7007,3.4517,27.1378,08-08-23_05.43_BCNP1s_protocol_HPPC_IN21700_30T_cycle_#1468.mat
BOOST_NEGPULSE_1S,1468,0.77231,2.29717,0.6159,6,discharge,1,-9.175,3.058,10.0,9.9,3.7007,3.3884,34.0367,08-08-23_05.43_BCNP1s_protocol_HPPC_IN21700_30T_cycle_#1468.mat
BOOST_NEGPULSE_1S,1468,0.77231,2.29717,0.616,6,charge,1,4.59,1.53,2.0,2.0,3.7095,3.8361,27.5844,08-08-23_05.43_BCNP1s_protocol_HPPC_IN21700_30T_cycle_#1468.mat
BOOST_NEGPULSE_1S,1468,0.77231,2.29717,0.616,6,charge,1,4.59,1.53,10.0,9.9,3.7095,3.8658,34.0556,08-08-23_05.43_BCNP1s_protocol_HPPC_IN21700_30T_cycle_#1468.mat
BOOST_NEGPULSE_1S,1468,0.77231,2.29717,0.6158,6,discharge,2,-18.351,6.117,2.0,2.0,3.7026,3.2583,24.2112,08-08-23_05.43_BCNP1s_protocol_HPPC_IN21700_30T_cycle_#1468.mat
BOOST_NEGPULSE_1S,1468,0.77231,2.29717,0.6158,6,discharge,2,-18.351,6.117,10.0,9.9,3.7026,3.1512,30.0474,08-08-23_05.43_BCNP1s_protocol_HPPC_IN21700_30T_cycle_#1468.mat
BOOST_NEGPULSE_1S,1468,0.77231,2.29717,0.6161,6,charge,2,13.762,4.587,2.0,2.0,3.7169,4.0351,23.1216,08-08-23_05.43_BCNP1s_protocol_HPPC_IN21700_30T_cycle_#1468.mat
BOOST_NEGPULSE_1S,1468,0.77231,2.29717,0.6161,6,charge,2,13.762,4.587,10.0,9.9,3.7169,4.0936,27.3725,08-08-23_05.43_BCNP1s_protocol_HPPC_IN21700_30T_cycle_#1468.mat
BOOST_NEGPULSE_1S,1468,0.77231,2.29717,0.6158,6,discharge,3,-26.382,8.794,2.0,1.9,3.7046,3.1146,22.3637,08-08-23_05.43_BCNP1s_protocol_HPPC_IN21700_30T_cycle_#1468.mat
BOOST_NEGPULSE_1S,1468,0.77231,2.29717,0.6158,6,discharge,3,-26.382,8.794,10.0,9.9,3.7046,2.962,28.148,08-08-23_05.43_BCNP1s_protocol_HPPC_IN21700_30T_cycle_#1468.mat
BOOST_NEGPULSE_1S,1468,0.77231,2.29717,0.6162,6,charge,3,21.547,7.182,2.0,2.0,3.723,4.1921,21.771,08-08-23_05.43_BCNP1s_protocol_HPPC_IN21700_30T_cycle_#1468.mat
BOOST_NEGPULSE_1S,1468,0.77231,2.29717,0.6162,6,charge,3,21.547,7.182,10.0,9.9,3.723,4.1999,22.133,08-08-23_05.43_BCNP1s_protocol_HPPC_IN21700_30T_cycle_#1468.mat
BOOST_NEGPULSE_1S,1468,0.77231,2.29717,0.5395,7,discharge,0,-2.293,0.764,2.0,1.9,3.6342,3.5649,30.2277,08-08-23_05.43_BCNP1s_protocol_HPPC_IN21700_30T_cycle_#1468.mat
BOOST_NEGPULSE_1S,1468,0.77231,2.29717,0.5395,7,discharge,0,-2.293,0.764,10.0,9.9,3.6342,3.5443,39.2131,08-08-23_05.43_BCNP1s_protocol_HPPC_IN21700_30T_cycle_#1468.mat
BOOST_NEGPULSE_1S,1468,0.77231,2.29717,0.5395,7,charge,0,1.147,0.382,2.0,1.9,3.6376,3.672,29.9834,08-08-23_05.43_BCNP1s_protocol_HPPC_IN21700_30T_cycle_#1468.mat
BOOST_NEGPULSE_1S,1468,0.77231,2.29717,0.5395,7,charge,0,1.147,0.382,10.0,9.9,3.6376,3.6814,38.1766,08-08-23_05.43_BCNP1s_protocol_HPPC_IN21700_30T_cycle_#1468.mat
BOOST_NEGPULSE_1S,1468,0.77231,2.29717,0.5394,7,discharge,1,-9.175,3.058,2.0,1.9,3.6363,3.3828,27.6279,08-08-23_05.43_BCNP1s_protocol_HPPC_IN21700_30T_cycle_#1468.mat
BOOST_NEGPULSE_1S,1468,0.77231,2.29717,0.5394,7,discharge,1,-9.175,3.058,10.0,9.91,3.6363,3.317,34.7992,08-08-23_05.43_BCNP1s_protocol_HPPC_IN21700_30T_cycle_#1468.mat
BOOST_NEGPULSE_1S,1468,0.77231,2.29717,0.5395,7,charge,1,4.589,1.53,2.0,2.0,3.6445,3.7733,28.0647,08-08-23_05.43_BCNP1s_protocol_HPPC_IN21700_30T_cycle_#1468.mat
BOOST_NEGPULSE_1S,1468,0.77231,2.29717,0.5395,7,charge,1,4.589,1.53,10.0,9.9,3.6445,3.8026,34.4489,08-08-23_05.43_BCNP1s_protocol_HPPC_IN21700_30T_cycle_#1468.mat
BOOST_NEGPULSE_1S,1468,0.77231,2.29717,0.5393,7,discharge,2,-18.352,6.117,2.0,1.9,3.6376,3.1872,24.5423,08-08-23_05.43_BCNP1s_protocol_HPPC_IN21700_30T_cycle_#1468.mat
BOOST_NEGPULSE_1S,1468,0.77231,2.29717,0.5393,7,discharge,2,-18.352,6.117,10.0,9.9,3.6376,3.0717,30.8359,08-08-23_05.43_BCNP1s_protocol_HPPC_IN21700_30T_cycle_#1468.mat
BOOST_NEGPULSE_1S,1468,0.77231,2.29717,0.5396,7,charge,2,13.764,4.588,2.0,2.0,3.652,3.9724,23.2781,08-08-23_05.43_BCNP1s_protocol_HPPC_IN21700_30T_cycle_#1468.mat
BOOST_NEGPULSE_1S,1468,0.77231,2.29717,0.5396,7,charge,2,13.764,4.588,10.0,9.9,3.652,4.0291,27.3976,08-08-23_05.43_BCNP1s_protocol_HPPC_IN21700_30T_cycle_#1468.mat
BOOST_NEGPULSE_1S,1468,0.77231,2.29717,0.5393,7,discharge,3,-26.381,8.794,2.0,2.0,3.6389,3.0352,22.8839,08-08-23_05.43_BCNP1s_protocol_HPPC_IN21700_30T_cycle_#1468.mat
BOOST_NEGPULSE_1S,1468,0.77231,2.29717,0.5393,7,discharge,3,-26.381,8.794,10.0,9.9,3.6389,2.8743,28.983,08-08-23_05.43_BCNP1s_protocol_HPPC_IN21700_30T_cycle_#1468.mat
BOOST_NEGPULSE_1S,1468,0.77231,2.29717,0.5397,7,charge,3,22.94,7.647,2.0,1.9,3.6583,4.1264,20.4054,08-08-23_05.43_BCNP1s_protocol_HPPC_IN21700_30T_cycle_#1468.mat
BOOST_NEGPULSE_1S,1468,0.77231,2.29717,0.5397,7,charge,3,22.94,7.647,10.0,9.9,3.6583,4.1999,23.6094,08-08-23_05.43_BCNP1s_protocol_HPPC_IN21700_30T_cycle_#1468.mat
BOOST_NEGPULSE_1S,1468,0.77231,2.29717,0.463,8,discharge,0,-2.292,0.764,2.0,2.0,3.5709,3.4958,32.759,08-08-23_05.43_BCNP1s_protocol_HPPC_IN21700_30T_cycle_#1468.mat
BOOST_NEGPULSE_1S,1468,0.77231,2.29717,0.463,8,discharge,0,-2.292,0.764,10.0,9.9,3.5709,3.4731,42.6609,08-08-23_05.43_BCNP1s_protocol_HPPC_IN21700_30T_cycle_#1468.mat
BOOST_NEGPULSE_1S,1468,0.77231,2.29717,0.463,8,charge,0,1.147,0.382,2.0,2.0,3.5732,3.6106,32.5954,08-08-23_05.43_BCNP1s_protocol_HPPC_IN21700_30T_cycle_#1468.mat
BOOST_NEGPULSE_1S,1468,0.77231,2.29717,0.463,8,charge,0,1.147,0.382,10.0,9.9,3.5732,3.6202,40.9622,08-08-23_05.43_BCNP1s_protocol_HPPC_IN21700_30T_cycle_#1468.mat
BOOST_NEGPULSE_1S,1468,0.77231,2.29717,0.463,8,discharge,1,-9.178,3.059,2.0,2.0,3.5725,3.302,29.4743,08-08-23_05.43_BCNP1s_protocol_HPPC_IN21700_30T_cycle_#1468.mat
BOOST_NEGPULSE_1S,1468,0.77231,2.29717,0.463,8,discharge,1,-9.178,3.059,10.0,9.9,3.5725,3.2284,37.4939,08-08-23_05.43_BCNP1s_protocol_HPPC_IN21700_30T_cycle_#1468.mat
BOOST_NEGPULSE_1S,1468,0.77231,2.29717,0.463,8,charge,1,4.589,1.53,2.0,2.0,3.5818,3.7156,29.1567,08-08-23_05.43_BCNP1s_protocol_HPPC_IN21700_30T_cycle_#1468.mat
BOOST_NEGPULSE_1S,1468,0.77231,2.29717,0.463,8,charge,1,4.589,1.53,10.0,9.9,3.5818,3.7464,35.8684,08-08-23_05.43_BCNP1s_protocol_HPPC_IN21700_30T_cycle_#1468.mat
BOOST_NEGPULSE_1S,1468,0.77231,2.29717,0.4629,8,discharge,2,-18.351,6.117,2.0,2.0,3.5744,3.0965,26.0422,08-08-23_05.43_BCNP1s_protocol_HPPC_IN21700_30T_cycle_#1468.mat
BOOST_NEGPULSE_1S,1468,0.77231,2.29717,0.4629,8,discharge,2,-18.351,6.117,10.0,9.9,3.5744,2.959,33.535,08-08-23_05.43_BCNP1s_protocol_HPPC_IN21700_30T_cycle_#1468.mat
BOOST_NEGPULSE_1S,1468,0.77231,2.29717,0.4631,8,charge,2,13.762,4.587,2.0,2.0,3.5911,3.9178,23.7393,08-08-23_05.43_BCNP1s_protocol_HPPC_IN21700_30T_cycle_#1468.mat
BOOST_NEGPULSE_1S,1468,0.77231,2.29717,0.4631,8,charge,2,13.762,4.587,10.0,9.9,3.5911,3.9787,28.1645,08-08-23_05.43_BCNP1s_protocol_HPPC_IN21700_30T_cycle_#1468.mat
BOOST_NEGPULSE_1S,1468,0.77231,2.29717,0.4628,8,discharge,3,-26.381,8.794,2.0,2.0,3.5767,2.9409,24.1007,08-08-23_05.43_BCNP1s_protocol_HPPC_IN21700_30T_cycle_#1468.mat
BOOST_NEGPULSE_1S,1468,0.77231,2.29717,0.4628,8,discharge,3,-26.381,8.794,10.0,9.9,3.5767,2.7339,31.9472,08-08-23_05.43_BCNP1s_protocol_HPPC_IN21700_30T_cycle_#1468.mat
BOOST_NEGPULSE_1S,1468,0.77231,2.29717,0.4632,8,charge,3,22.94,7.647,2.0,2.0,3.5993,4.0745,20.7149,08-08-23_05.43_BCNP1s_protocol_HPPC_IN21700_30T_cycle_#1468.mat
BOOST_NEGPULSE_1S,1468,0.77231,2.29717,0.4632,8,charge,3,22.94,7.647,10.0,9.91,3.5993,4.1531,24.1412,08-08-23_05.43_BCNP1s_protocol_HPPC_IN21700_30T_cycle_#1468.mat
BOOST_NEGPULSE_1S,1468,0.77231,2.29717,0.3865,9,discharge,0,-2.292,0.764,2.0,2.0,3.4924,3.4087,36.5135,08-08-23_05.43_BCNP1s_protocol_HPPC_IN21700_30T_cycle_#1468.mat
BOOST_NEGPULSE_1S,1468,0.77231,2.29717,0.3865,9,discharge,0,-2.292,0.764,10.0,9.9,3.4924,3.3814,48.423,08-08-23_05.43_BCNP1s_protocol_HPPC_IN21700_30T_cycle_#1468.mat
BOOST_NEGPULSE_1S,1468,0.77231,2.29717,0.3866,9,charge,0,1.148,0.383,2.0,2.0,3.4947,3.5354,35.4622,08-08-23_05.43_BCNP1s_protocol_HPPC_IN21700_30T_cycle_#1468.mat
BOOST_NEGPULSE_1S,1468,0.77231,2.29717,0.3866,9,charge,0,1.148,0.383,10.0,9.9,3.4947,3.5452,44.001,08-08-23_05.43_BCNP1s_protocol_HPPC_IN21700_30T_cycle_#1468.mat
BOOST_NEGPULSE_1S,1468,0.77231,2.29717,0.3865,9,discharge,1,-9.177,3.059,2.0,1.9,3.4942,3.1972,32.3621,08-08-23_05.43_BCNP1s_protocol_HPPC_IN21700_30T_cycle_#1468.mat
BOOST_NEGPULSE_1S,1468,0.77231,2.29717,0.3865,9,discharge,1,-9.177,3.059,10.0,9.9,3.4942,3.0937,43.6398,08-08-23_05.43_BCNP1s_protocol_HPPC_IN21700_30T_cycle_#1468.mat
BOOST_NEGPULSE_1S,1468,0.77231,2.29717,0.3866,9,charge,1,4.587,1.529,2.0,2.0,3.5036,3.6447,30.7602,08-08-23_05.43_BCNP1s_protocol_HPPC_IN21700_30T_cycle_#1468.mat
BOOST_NEGPULSE_1S,1468,0.77231,2.29717,0.3866,9,charge,1,4.587,1.529,10.0,9.9,3.5036,3.6757,37.5183,08-08-23_05.43_BCNP1s_protocol_HPPC_IN21700_30T_cycle_#1468.mat
BOOST_NEGPULSE_1S,1468,0.77231,2.29717,0.3864,9,discharge,2,-18.351,6.117,2.0,2.0,3.4958,2.9671,28.8104,08-08-23_05.43_BCNP1s_protocol_HPPC_IN21700_30T_cycle_#1468.mat
BOOST_NEGPULSE_1S,1468,0.77231,2.29717,0.3864,9,discharge,2,-18.351,6.117,10.0,9.9,3.4958,2.7591,40.145,08-08-23_05.43_BCNP1s_protocol_HPPC_IN21700_30T_cycle_#1468.mat
BOOST_NEGPULSE_1S,1468,0.77231,2.29717,0.3867,9,charge,2,13.764,4.588,2.0,1.9,3.5137,3.8461,24.15,08-08-23_05.43_BCNP1s_protocol_HPPC_IN21700_30T_cycle_#1468.mat
BOOST_NEGPULSE_1S,1468,0.77231,2.29717,0.3867,9,charge,2,13.764,4.588,10.0,9.9,3.5137,3.9136,29.0541,08-08-23_05.43_BCNP1s_protocol_HPPC_IN21700_30T_cycle_#1468.mat
BOOST_NEGPULSE_1S,1468,0.77231,2.29717,0.3864,9,discharge,3,-26.382,8.794,2.0,2.0,3.4985,2.7916,26.7948,08-08-23_05.43_BCNP1s_protocol_HPPC_IN21700_30T_cycle_#1468.mat
BOOST_NEGPULSE_1S,1468,0.77231,2.29717,0.3864,9,discharge,3,-26.382,8.794,10.0,9.9,3.4985,2.4999,37.8516,08-08-23_05.43_BCNP1s_protocol_HPPC_IN21700_30T_cycle_#1468.mat
BOOST_NEGPULSE_1S,1468,0.77231,2.29717,0.3867,9,charge,3,22.94,7.647,2.0,2.0,3.5224,4.0025,20.9285,08-08-23_05.43_BCNP1s_protocol_HPPC_IN21700_30T_cycle_#1468.mat
BOOST_NEGPULSE_1S,1468,0.77231,2.29717,0.3867,9,charge,3,22.94,7.647,10.0,9.9,3.5224,4.091,24.7864,08-08-23_05.43_BCNP1s_protocol_HPPC_IN21700_30T_cycle_#1468.mat
BOOST_NEGPULSE_1S,1468,0.77231,2.29717,0.3483,10,discharge,0,-2.294,0.765,2.0,2.0,3.4572,3.368,38.8773,08-08-23_05.43_BCNP1s_protocol_HPPC_IN21700_30T_cycle_#1468.mat
BOOST_NEGPULSE_1S,1468,0.77231,2.29717,0.3483,10,discharge,0,-2.294,0.765,10.0,9.91,3.4572,3.3347,53.3909,08-08-23_05.43_BCNP1s_protocol_HPPC_IN21700_30T_cycle_#1468.mat
BOOST_NEGPULSE_1S,1468,0.77231,2.29717,0.3483,10,charge,0,1.147,0.382,2.0,1.9,3.4604,3.5018,36.0816,08-08-23_05.43_BCNP1s_protocol_HPPC_IN21700_30T_cycle_#1468.mat
BOOST_NEGPULSE_1S,1468,0.77231,2.29717,0.3483,10,charge,0,1.147,0.382,10.0,9.9,3.4604,3.5121,45.0584,08-08-23_05.43_BCNP1s_protocol_HPPC_IN21700_30T_cycle_#1468.mat
BOOST_NEGPULSE_1S,1468,0.77231,2.29717,0.3482,10,discharge,1,-9.178,3.059,2.0,2.0,3.4581,3.1376,34.9224,08-08-23_05.43_BCNP1s_protocol_HPPC_IN21700_30T_cycle_#1468.mat
BOOST_NEGPULSE_1S,1468,0.77231,2.29717,0.3482,10,discharge,1,-9.178,3.059,10.0,9.9,3.4581,3.0011,49.7957,08-08-23_05.43_BCNP1s_protocol_HPPC_IN21700_30T_cycle_#1468.mat
BOOST_NEGPULSE_1S,1468,0.77231,2.29717,0.3484,10,charge,1,4.589,1.53,2.0,1.9,3.4686,3.6107,30.964,08-08-23_05.43_BCNP1s_protocol_HPPC_IN21700_30T_cycle_#1468.mat
BOOST_NEGPULSE_1S,1468,0.77231,2.29717,0.3484,10,charge,1,4.589,1.53,10.0,9.9,3.4686,3.6387,37.0653,08-08-23_05.43_BCNP1s_protocol_HPPC_IN21700_30T_cycle_#1468.mat
BOOST_NEGPULSE_1S,1468,0.77231,2.29717,0.3482,10,discharge,2,-18.351,6.117,2.0,2.0,3.4589,2.89,31.001,08-08-23_05.43_BCNP1s_protocol_HPPC_IN21700_30T_cycle_#1468.mat
BOOST_NEGPULSE_1S,1468,0.77231,2.29717,0.3482,10,discharge,2,-18.351,6.117,10.0,9.9,3.4589,2.6014,46.7277,08-08-23_05.43_BCNP1s_protocol_HPPC_IN21700_30T_cycle_#1468.mat
BOOST_NEGPULSE_1S,1468,0.77231,2.29717,0.3484,10,charge,2,13.764,4.588,2.0,1.9,3.4782,3.8075,23.9247,08-08-23_05.43_BCNP1s_protocol_HPPC_IN21700_30T_cycle_#1468.mat
BOOST_NEGPULSE_1S,1468,0.77231,2.29717,0.3484,10,charge,2,13.764,4.588,10.0,9.9,3.4782,3.872,28.6109,08-08-23_05.43_BCNP1s_protocol_HPPC_IN21700_30T_cycle_#1468.mat
BOOST_NEGPULSE_1S,1468,0.77231,2.29717,0.3481,10,discharge,3,-26.363,8.788,2.0,2.0,3.4606,2.6955,29.0217,08-08-23_05.43_BCNP1s_protocol_HPPC_IN21700_30T_cycle_#1468.mat
BOOST_NEGPULSE_1S,1468,0.77231,2.29717,0.3481,10,discharge,3,-26.363,8.788,10.0,9.9,3.4606,2.5,36.4374,08-08-23_05.43_BCNP1s_protocol_HPPC_IN21700_30T_cycle_#1468.mat
BOOST_NEGPULSE_1S,1468,0.77231,2.29717,0.3485,10,charge,3,22.94,7.647,2.0,2.0,3.4841,3.9624,20.85,08-08-23_05.43_BCNP1s_protocol_HPPC_IN21700_30T_cycle_#1468.mat
BOOST_NEGPULSE_1S,1468,0.77231,2.29717,0.3485,10,charge,3,22.94,7.647,10.0,9.9,3.4841,4.0525,24.7777,08-08-23_05.43_BCNP1s_protocol_HPPC_IN21700_30T_cycle_#1468.mat
BOOST_NEGPULSE_1S,1468,0.77231,2.29717,0.3101,11,discharge,0,-2.292,0.764,2.0,2.0,3.424,3.3246,43.3626,08-08-23_05.43_BCNP1s_protocol_HPPC_IN21700_30T_cycle_#1468.mat
BOOST_NEGPULSE_1S,1468,0.77231,2.29717,0.3101,11,discharge,0,-2.292,0.764,10.0,9.9,3.424,3.2768,64.215,08-08-23_05.43_BCNP1s_protocol_HPPC_IN21700_30T_cycle_#1468.mat
BOOST_NEGPULSE_1S,1468,0.77231,2.29717,0.3101,11,charge,0,1.148,0.383,2.0,1.9,3.4286,3.4732,38.8603,08-08-23_05.43_BCNP1s_protocol_HPPC_IN21700_30T_cycle_#1468.mat
BOOST_NEGPULSE_1S,1468,0.77231,2.29717,0.3101,11,charge,0,1.148,0.383,10.0,9.9,3.4286,3.4866,50.5359,08-08-23_05.43_BCNP1s_protocol_HPPC_IN21700_30T_cycle_#1468.mat
BOOST_NEGPULSE_1S,1468,0.77231,2.29717,0.31,11,discharge,1,-9.175,3.058,2.0,2.0,3.4249,3.0623,39.5183,08-08-23_05.43_BCNP1s_protocol_HPPC_IN21700_30T_cycle_#1468.mat
BOOST_NEGPULSE_1S,1468,0.77231,2.29717,0.31,11,discharge,1,-9.175,3.058,10.0,9.9,3.4249,2.861,61.4571,08-08-23_05.43_BCNP1s_protocol_HPPC_IN21700_30T_cycle_#1468.mat
BOOST_NEGPULSE_1S,1468,0.77231,2.29717,0.3101,11,charge,1,4.589,1.53,2.0,1.9,3.4408,3.5876,31.9895,08-08-23_05.43_BCNP1s_protocol_HPPC_IN21700_30T_cycle_#1468.mat
BOOST_NEGPULSE_1S,1468,0.77231,2.29717,0.3101,11,charge,1,4.589,1.53,10.0,9.9,3.4408,3.6143,37.8078,08-08-23_05.43_BCNP1s_protocol_HPPC_IN21700_30T_cycle_#1468.mat
BOOST_NEGPULSE_1S,1468,0.77231,2.29717,0.3099,11,discharge,2,-18.35,6.117,2.0,2.0,3.4276,2.7791,35.3406,08-08-23_05.43_BCNP1s_protocol_HPPC_IN21700_30T_cycle_#1468.mat
BOOST_NEGPULSE_1S,1468,0.77231,2.29717,0.3099,11,discharge,2,-18.35,6.117,10.0,9.9,3.4276,2.4999,50.5559,08-08-23_05.43_BCNP1s_protocol_HPPC_IN21700_30T_cycle_#1468.mat
BOOST_NEGPULSE_1S,1468,0.77231,2.29717,0.3102,11,charge,2,13.764,4.588,2.0,2.0,3.4522,3.7819,23.9538,08-08-23_05.43_BCNP1s_protocol_HPPC_IN21700_30T_cycle_#1468.mat
BOOST_NEGPULSE_1S,1468,0.77231,2.29717,0.3102,11,charge,2,13.764,4.588,10.0,9.9,3.4522,3.8375,27.9933,08-08-23_05.43_BCNP1s_protocol_HPPC_IN21700_30T_cycle_#1468.mat
BOOST_NEGPULSE_1S,1468,0.77231,2.29717,0.3099,11,discharge,3,-20.589,6.863,2.0,2.0,3.43,2.5549,42.5033,08-08-23_05.43_BCNP1s_protocol_HPPC_IN21700_30T_cycle_#1468.mat
BOOST_NEGPULSE_1S,1468,0.77231,2.29717,0.3099,11,discharge,3,-20.589,6.863,10.0,9.9,3.43,2.5,45.1698,08-08-23_05.43_BCNP1s_protocol_HPPC_IN21700_30T_cycle_#1468.mat
BOOST_NEGPULSE_1S,1468,0.77231,2.29717,0.3103,11,charge,3,22.94,7.647,2.0,2.0,3.4549,3.9341,20.8893,08-08-23_05.43_BCNP1s_protocol_HPPC_IN21700_30T_cycle_#1468.mat
BOOST_NEGPULSE_1S,1468,0.77231,2.29717,0.3103,11,charge,3,22.94,7.647,10.0,9.9,3.4549,4.0169,24.4987,08-08-23_05.43_BCNP1s_protocol_HPPC_IN21700_30T_cycle_#1468.mat
BOOST_NEGPULSE_1S,1468,0.77231,2.29717,0.2719,12,discharge,0,-2.293,0.764,2.0,1.9,3.3778,3.2687,47.5879,08-08-23_05.43_BCNP1s_protocol_HPPC_IN21700_30T_cycle_#1468.mat
BOOST_NEGPULSE_1S,1468,0.77231,2.29717,0.2719,12,discharge,0,-2.293,0.764,10.0,9.9,3.3778,3.1958,79.3859,08-08-23_05.43_BCNP1s_protocol_HPPC_IN21700_30T_cycle_#1468.mat
BOOST_NEGPULSE_1S,1468,0.77231,2.29717,0.2719,12,charge,0,1.148,0.383,2.0,1.9,3.3838,3.432,42.0007,08-08-23_05.43_BCNP1s_protocol_HPPC_IN21700_30T_cycle_#1468.mat
BOOST_NEGPULSE_1S,1468,0.77231,2.29717,0.2719,12,charge,0,1.148,0.383,10.0,9.9,3.3838,3.4508,58.3827,08-08-23_05.43_BCNP1s_protocol_HPPC_IN21700_30T_cycle_#1468.mat
BOOST_NEGPULSE_1S,1468,0.77231,2.29717,0.2718,12,discharge,1,-9.175,3.058,2.0,2.0,3.3803,2.9723,44.4672,08-08-23_05.43_BCNP1s_protocol_HPPC_IN21700_30T_cycle_#1468.mat
BOOST_NEGPULSE_1S,1468,0.77231,2.29717,0.2718,12,discharge,1,-9.175,3.058,10.0,9.9,3.3803,2.6758,76.7822,08-08-23_05.43_BCNP1s_protocol_HPPC_IN21700_30T_cycle_#1468.mat
BOOST_NEGPULSE_1S,1468,0.77231,2.29717,0.2719,12,charge,1,4.588,1.529,2.0,2.0,3.4034,3.5576,33.6123,08-08-23_05.43_BCNP1s_protocol_HPPC_IN21700_30T_cycle_#1468.mat
BOOST_NEGPULSE_1S,1468,0.77231,2.29717,0.2719,12,charge,1,4.588,1.529,10.0,9.9,3.4034,3.5932,41.3724,08-08-23_05.43_BCNP1s_protocol_HPPC_IN21700_30T_cycle_#1468.mat
BOOST_NEGPULSE_1S,1468,0.77231,2.29717,0.2717,12,discharge,2,-15.46,5.153,2.0,2.0,3.3865,2.6434,48.066,08-08-23_05.43_BCNP1s_protocol_HPPC_IN21700_30T_cycle_#1468.mat
BOOST_NEGPULSE_1S,1468,0.77231,2.29717,0.2717,12,discharge,2,-15.46,5.153,10.0,9.9,3.3865,2.5,57.3415,08-08-23_05.43_BCNP1s_protocol_HPPC_IN21700_30T_cycle_#1468.mat
BOOST_NEGPULSE_1S,1468,0.77231,2.29717,0.272,12,charge,2,13.764,4.588,2.0,1.9,3.4173,3.7597,24.8765,08-08-23_05.43_BCNP1s_protocol_HPPC_IN21700_30T_cycle_#1468.mat
BOOST_NEGPULSE_1S,1468,0.77231,2.29717,0.272,12,charge,2,13.764,4.588,10.0,9.9,3.4173,3.8164,28.9959,08-08-23_05.43_BCNP1s_protocol_HPPC_IN21700_30T_cycle_#1468.mat
BOOST_NEGPULSE_1S,1468,0.77231,2.29717,0.2717,12,discharge,3,-14.682,4.894,2.0,2.0,3.3898,2.4992,60.6593,08-08-23_05.43_BCNP1s_protocol_HPPC_IN21700_30T_cycle_#1468.mat
BOOST_NEGPULSE_1S,1468,0.77231,2.29717,0.2717,12,discharge,3,-14.682,4.894,10.0,9.9,3.3898,2.4999,60.6116,08-08-23_05.43_BCNP1s_protocol_HPPC_IN21700_30T_cycle_#1468.mat
BOOST_NEGPULSE_1S,1468,0.77231,2.29717,0.2721,12,charge,3,22.939,7.646,2.0,1.9,3.421,3.9134,21.4656,08-08-23_05.43_BCNP1s_protocol_HPPC_IN21700_30T_cycle_#1468.mat
BOOST_NEGPULSE_1S,1468,0.77231,2.29717,0.2721,12,charge,3,22.939,7.646,10.0,9.9,3.421,3.9932,24.9444,08-08-23_05.43_BCNP1s_protocol_HPPC_IN21700_30T_cycle_#1468.mat
BOOST_NEGPULSE_1S,1506,0.7708,2.29266,1.0,0,discharge,0,-2.294,0.765,2.0,2.0,4.0991,3.9877,48.5636,08-16-23_09.52_BCNP1s_protocol_HPPC_IN21700_30T_cycle_#1506.mat
BOOST_NEGPULSE_1S,1506,0.7708,2.29266,1.0,0,discharge,0,-2.294,0.765,10.0,9.7,4.0991,3.9569,61.9905,08-16-23_09.52_BCNP1s_protocol_HPPC_IN21700_30T_cycle_#1506.mat
BOOST_NEGPULSE_1S,1506,0.7708,2.29266,1.0,0,charge,0,1.145,0.382,2.0,1.9,4.1155,4.1801,56.4241,08-16-23_09.52_BCNP1s_protocol_HPPC_IN21700_30T_cycle_#1506.mat
BOOST_NEGPULSE_1S,1506,0.7708,2.29266,1.0,0,charge,0,1.145,0.382,10.0,9.8,4.1155,4.2,73.8056,08-16-23_09.52_BCNP1s_protocol_HPPC_IN21700_30T_cycle_#1506.mat
BOOST_NEGPULSE_1S,1506,0.7708,2.29266,0.9999,0,discharge,1,-9.168,3.056,2.0,2.0,4.1082,3.7447,39.6483,08-16-23_09.52_BCNP1s_protocol_HPPC_IN21700_30T_cycle_#1506.mat
BOOST_NEGPULSE_1S,1506,0.7708,2.29266,0.9999,0,discharge,1,-9.168,3.056,10.0,9.9,4.1082,3.6954,45.0257,08-16-23_09.52_BCNP1s_protocol_HPPC_IN21700_30T_cycle_#1506.mat
BOOST_NEGPULSE_1S,1506,0.7708,2.29266,1.0,0,charge,1,1.401,0.467,2.0,2.0,4.1229,4.1999,54.9666,08-16-23_09.52_BCNP1s_protocol_HPPC_IN21700_30T_cycle_#1506.mat
BOOST_NEGPULSE_1S,1506,0.7708,2.29266,0.9999,0,discharge,2,-18.337,6.112,2.0,2.0,4.1071,3.524,31.7991,08-16-23_09.52_BCNP1s_protocol_HPPC_IN21700_30T_cycle_#1506.mat
BOOST_NEGPULSE_1S,1506,0.7708,2.29266,0.9999,0,discharge,2,-18.337,6.112,10.0,9.9,4.1071,3.4394,36.4127,08-16-23_09.52_BCNP1s_protocol_HPPC_IN21700_30T_cycle_#1506.mat
BOOST_NEGPULSE_1S,1506,0.7708,2.29266,0.9996,0,discharge,3,-26.357,8.786,2.0,2.0,4.107,3.36,28.3416,08-16-23_09.52_BCNP1s_protocol_HPPC_IN21700_30T_cycle_#1506.mat
BOOST_NEGPULSE_1S,1506,0.7708,2.29266,0.9996,0,discharge,3,-26.357,8.786,10.0,9.9,4.107,3.2418,32.8262,08-16-23_09.52_BCNP1s_protocol_HPPC_IN21700_30T_cycle_#1506.mat
BOOST_NEGPULSE_1S,1506,0.7708,2.29266,0.9977,0,charge,3,1.692,0.564,2.0,2.0,4.1322,4.2002,40.182,08-16-23_09.52_BCNP1s_protocol_HPPC_IN21700_30T_cycle_#1506.mat
BOOST_NEGPULSE_1S,1506,0.7708,2.29266,0.9594,1,discharge,0,-2.294,0.765,2.0,2.0,4.0743,3.9717,44.7176,08-16-23_09.52_BCNP1s_protocol_HPPC_IN21700_30T_cycle_#1506.mat
BOOST_NEGPULSE_1S,1506,0.7708,2.29266,0.9594,1,discharge,0,-2.294,0.765,10.0,9.9,4.0743,3.9435,57.0084,08-16-23_09.52_BCNP1s_protocol_HPPC_IN21700_30T_cycle_#1506.mat
BOOST_NEGPULSE_1S,1506,0.7708,2.29266,0.9594,1,charge,0,1.145,0.382,2.0,2.0,4.0779,4.13,45.4863,08-16-23_09.52_BCNP1s_protocol_HPPC_IN21700_30T_cycle_#1506.mat
BOOST_NEGPULSE_1S,1506,0.7708,2.29266,0.9594,1,charge,0,1.145,0.382,10.0,9.9,4.0779,4.1436,57.3599,08-16-23_09.52_BCNP1s_protocol_HPPC_IN21700_30T_cycle_#1506.mat
BOOST_NEGPULSE_1S,1506,0.7708,2.29266,0.9594,1,discharge,1,-9.169,3.056,2.0,2.0,4.0748,3.746,35.86,08-16-23_09.52_BCNP1s_protocol_HPPC_IN21700_30T_cycle_#1506.mat
BOOST_NEGPULSE_1S,1506,0.7708,2.29266,0.9594,1,discharge,1,-9.169,3.056,10.0,9.9,4.0748,3.6801,43.0472,08-16-23_09.52_BCNP1s_protocol_HPPC_IN21700_30T_cycle_#1506.mat
BOOST_NEGPULSE_1S,1506,0.7708,2.29266,0.9595,1,charge,1,2.321,0.774,2.0,2.0,4.0826,4.2,50.5729,08-16-23_09.52_BCNP1s_protocol_HPPC_IN21700_30T_cycle_#1506.mat
BOOST_NEGPULSE_1S,1506,0.7708,2.29266,0.9595,1,charge,1,2.321,0.774,10.0,9.9,4.0826,4.2,50.5729,08-16-23_09.52_BCNP1s_protocol_HPPC_IN21700_30T_cycle_#1506.mat
BOOST_NEGPULSE_1S,1506,0.7708,2.29266,0.9593,1,discharge,2,-18.334,6.111,2.0,1.9,4.0761,3.5317,29.6935,08-16-23_09.52_BCNP1s_protocol_HPPC_IN21700_30T_cycle_#1506.mat
BOOST_NEGPULSE_1S,1506,0.7708,2.29266,0.9593,1,discharge,2,-18.334,6.111,10.0,9.9,4.0761,3.4253,35.4969,08-16-23_09.52_BCNP1s_protocol_HPPC_IN21700_30T_cycle_#1506.mat
BOOST_NEGPULSE_1S,1506,0.7708,2.29266,0.9595,1,charge,2,2.2,0.733,2.0,2.0,4.0879,4.2001,50.993,08-16-23_09.52_BCNP1s_protocol_HPPC_IN21700_30T_cycle_#1506.mat
BOOST_NEGPULSE_1S,1506,0.7708,2.29266,0.9595,1,charge,2,2.2,0.733,10.0,9.9,4.0879,4.2,50.9476,08-16-23_09.52_BCNP1s_protocol_HPPC_IN21700_30T_cycle_#1506.mat
