Repository: KikETs/ECM_HYBRID_BMS_JOINT

## Results

| Arm | Model | Size | Protocol | Result | Worst cell |
|---|---|---|---|---|---|
| SOP | 2RC table + trim (A8) | 4 effective coefficients, 2 EW states | leave-one-cell-out | usable current 69.6 % discharge, 59.5 % charge (τ = 10 s) | 59.9 % / 53.5 % (BOOST_REST) |
| SOH | dQ/dV ridge | 65 coefficients | leave-one-cell-out | RMSE 0.0094, bias −0.0005 | 0.0130 (BOOST_REST) |
| SOC | 2RC EKF, low-current gate | 3 states | leave-one-cell-out | **2.34 %p** over six sensor disturbances on estimated SOH (2.325 on true SOH), per cell 2.00–2.75 | 4.60 %p (BOOST_NEGPULSE_1S, current offset −0.10 A) |

The SOH arm was a 10,945-parameter CNN until the second audit round. Nested

File: analysis/uypydj_hppc_resistance.csv (part 177 of 225)
protocol,cycle,SOH,CAP_Ah,SOC,soc_group,direction,rate_rank,I_A,CRate_rated,tau_s,tau_actual_s,V_pre_V,V_tau_V,R_mOhm,file
BOOST_NEGPULSE_1S,1506,0.7708,2.29266,0.9592,1,discharge,3,-26.357,8.786,2.0,2.0,4.0782,3.3671,26.9796,08-16-23_09.52_BCNP1s_protocol_HPPC_IN21700_30T_cycle_#1506.mat
BOOST_NEGPULSE_1S,1506,0.7708,2.29266,0.9592,1,discharge,3,-26.357,8.786,10.0,9.9,4.0782,3.2296,32.1964,08-16-23_09.52_BCNP1s_protocol_HPPC_IN21700_30T_cycle_#1506.mat
BOOST_NEGPULSE_1S,1506,0.7708,2.29266,0.9595,1,charge,3,2.031,0.677,2.0,2.0,4.0933,4.1999,52.489,08-16-23_09.52_BCNP1s_protocol_HPPC_IN21700_30T_cycle_#1506.mat
BOOST_NEGPULSE_1S,1506,0.7708,2.29266,0.9595,1,charge,3,2.031,0.677,10.0,9.9,4.0933,4.1999,52.489,08-16-23_09.52_BCNP1s_protocol_HPPC_IN21700_30T_cycle_#1506.mat
BOOST_NEGPULSE_1S,1506,0.7708,2.29266,0.9212,2,discharge,0,-2.294,0.765,2.0,2.0,4.0422,3.9483,40.9364,08-16-23_09.52_BCNP1s_protocol_HPPC_IN21700_30T_cycle_#1506.mat
BOOST_NEGPULSE_1S,1506,0.7708,2.29266,0.9212,2,discharge,0,-2.294,0.765,10.0,9.9,4.0422,3.9168,54.6691,08-16-23_09.52_BCNP1s_protocol_HPPC_IN21700_30T_cycle_#1506.mat
BOOST_NEGPULSE_1S,1506,0.7708,2.29266,0.9212,2,charge,0,1.146,0.382,2.0,2.0,4.047,4.0938,40.8448,08-16-23_09.52_BCNP1s_protocol_HPPC_IN21700_30T_cycle_#1506.mat
BOOST_NEGPULSE_1S,1506,0.7708,2.29266,0.9212,2,charge,0,1.146,0.382,10.0,9.9,4.047,4.1081,53.3252,08-16-23_09.52_BCNP1s_protocol_HPPC_IN21700_30T_cycle_#1506.mat
BOOST_NEGPULSE_1S,1506,0.7708,2.29266,0.9212,2,discharge,1,-9.166,3.055,2.0,1.9,4.0437,3.7334,33.8541,08-16-23_09.52_BCNP1s_protocol_HPPC_IN21700_30T_cycle_#1506.mat
BOOST_NEGPULSE_1S,1506,0.7708,2.29266,0.9212,2,discharge,1,-9.166,3.055,10.0,9.9,4.0437,3.6605,41.8076,08-16-23_09.52_BCNP1s_protocol_HPPC_IN21700_30T_cycle_#1506.mat
BOOST_NEGPULSE_1S,1506,0.7708,2.29266,0.9213,2,charge,1,3.384,1.128,2.0,2.0,4.0565,4.2,42.4017,08-16-23_09.52_BCNP1s_protocol_HPPC_IN21700_30T_cycle_#1506.mat
BOOST_NEGPULSE_1S,1506,0.7708,2.29266,0.9213,2,charge,1,3.384,1.128,10.0,9.9,4.0565,4.2,42.4017,08-16-23_09.52_BCNP1s_protocol_HPPC_IN21700_30T_cycle_#1506.mat
BOOST_NEGPULSE_1S,1506,0.7708,2.29266,0.9211,2,discharge,2,-18.335,6.112,2.0,2.0,4.0458,3.5184,28.7647,08-16-23_09.52_BCNP1s_protocol_HPPC_IN21700_30T_cycle_#1506.mat
BOOST_NEGPULSE_1S,1506,0.7708,2.29266,0.9211,2,discharge,2,-18.335,6.112,10.0,9.9,4.0458,3.4102,34.6659,08-16-23_09.52_BCNP1s_protocol_HPPC_IN21700_30T_cycle_#1506.mat
BOOST_NEGPULSE_1S,1506,0.7708,2.29266,0.9213,2,charge,2,3.277,1.092,2.0,2.0,4.0648,4.1999,41.228,08-16-23_09.52_BCNP1s_protocol_HPPC_IN21700_30T_cycle_#1506.mat
BOOST_NEGPULSE_1S,1506,0.7708,2.29266,0.9213,2,charge,2,3.277,1.092,10.0,9.9,4.0648,4.1999,41.228,08-16-23_09.52_BCNP1s_protocol_HPPC_IN21700_30T_cycle_#1506.mat
BOOST_NEGPULSE_1S,1506,0.7708,2.29266,0.921,2,discharge,3,-26.358,8.786,2.0,2.0,4.0492,3.3605,26.1287,08-16-23_09.52_BCNP1s_protocol_HPPC_IN21700_30T_cycle_#1506.mat
BOOST_NEGPULSE_1S,1506,0.7708,2.29266,0.921,2,discharge,3,-26.358,8.786,10.0,9.9,4.0492,3.2164,31.5957,08-16-23_09.52_BCNP1s_protocol_HPPC_IN21700_30T_cycle_#1506.mat
BOOST_NEGPULSE_1S,1506,0.7708,2.29266,0.9213,2,charge,3,3.135,1.045,2.0,2.0,4.07,4.2,41.4739,08-16-23_09.52_BCNP1s_protocol_HPPC_IN21700_30T_cycle_#1506.mat
BOOST_NEGPULSE_1S,1506,0.7708,2.29266,0.9213,2,charge,3,3.135,1.045,10.0,9.9,4.07,4.1999,41.442,08-16-23_09.52_BCNP1s_protocol_HPPC_IN21700_30T_cycle_#1506.mat
BOOST_NEGPULSE_1S,1506,0.7708,2.29266,0.8448,3,discharge,0,-2.294,0.765,2.0,2.0,3.9301,3.8494,35.1772,08-16-23_09.52_BCNP1s_protocol_HPPC_IN21700_30T_cycle_#1506.mat
BOOST_NEGPULSE_1S,1506,0.7708,2.29266,0.8448,3,discharge,0,-2.294,0.765,10.0,9.9,3.9301,3.8238,46.3363,08-16-23_09.52_BCNP1s_protocol_HPPC_IN21700_30T_cycle_#1506.mat
BOOST_NEGPULSE_1S,1506,0.7708,2.29266,0.8448,3,charge,0,1.145,0.382,2.0,1.9,3.9336,3.9732,34.5821,08-16-23_09.52_BCNP1s_protocol_HPPC_IN21700_30T_cycle_#1506.mat
BOOST_NEGPULSE_1S,1506,0.7708,2.29266,0.8448,3,charge,0,1.145,0.382,10.0,9.9,3.9336,3.9855,45.3236,08-16-23_09.52_BCNP1s_protocol_HPPC_IN21700_30T_cycle_#1506.mat
BOOST_NEGPULSE_1S,1506,0.7708,2.29266,0.8448,3,discharge,1,-9.168,3.056,2.0,1.9,3.9315,3.6536,30.3113,08-16-23_09.52_BCNP1s_protocol_HPPC_IN21700_30T_cycle_#1506.mat
BOOST_NEGPULSE_1S,1506,0.7708,2.29266,0.8448,3,discharge,1,-9.168,3.056,10.0,9.9,3.9315,3.5892,37.3356,08-16-23_09.52_BCNP1s_protocol_HPPC_IN21700_30T_cycle_#1506.mat
BOOST_NEGPULSE_1S,1506,0.7708,2.29266,0.8449,3,charge,1,4.585,1.528,2.0,1.9,3.9421,4.0873,31.6678,08-16-23_09.52_BCNP1s_protocol_HPPC_IN21700_30T_cycle_#1506.mat
BOOST_NEGPULSE_1S,1506,0.7708,2.29266,0.8449,3,charge,1,4.585,1.528,10.0,9.9,3.9421,4.1248,39.8465,08-16-23_09.52_BCNP1s_protocol_HPPC_IN21700_30T_cycle_#1506.mat
BOOST_NEGPULSE_1S,1506,0.7708,2.29266,0.8447,3,discharge,2,-18.337,6.112,2.0,1.9,3.9331,3.4526,26.2039,08-16-23_09.52_BCNP1s_protocol_HPPC_IN21700_30T_cycle_#1506.mat
BOOST_NEGPULSE_1S,1506,0.7708,2.29266,0.8447,3,discharge,2,-18.337,6.112,10.0,9.9,3.9331,3.3482,31.8973,08-16-23_09.52_BCNP1s_protocol_HPPC_IN21700_30T_cycle_#1506.mat
BOOST_NEGPULSE_1S,1506,0.7708,2.29266,0.8449,3,charge,2,7.854,2.618,2.0,2.0,3.9509,4.1999,31.7036,08-16-23_09.52_BCNP1s_protocol_HPPC_IN21700_30T_cycle_#1506.mat
BOOST_NEGPULSE_1S,1506,0.7708,2.29266,0.8449,3,charge,2,7.854,2.618,10.0,9.9,3.9509,4.1999,31.7036,08-16-23_09.52_BCNP1s_protocol_HPPC_IN21700_30T_cycle_#1506.mat
BOOST_NEGPULSE_1S,1506,0.7708,2.29266,0.8446,3,discharge,3,-26.358,8.786,2.0,2.0,3.9358,3.2984,24.1824,08-16-23_09.52_BCNP1s_protocol_HPPC_IN21700_30T_cycle_#1506.mat
BOOST_NEGPULSE_1S,1506,0.7708,2.29266,0.8446,3,discharge,3,-26.358,8.786,10.0,9.9,3.9358,3.1588,29.4787,08-16-23_09.52_BCNP1s_protocol_HPPC_IN21700_30T_cycle_#1506.mat
BOOST_NEGPULSE_1S,1506,0.7708,2.29266,0.845,3,charge,3,7.707,2.569,2.0,2.0,3.9582,4.2001,31.3891,08-16-23_09.52_BCNP1s_protocol_HPPC_IN21700_30T_cycle_#1506.mat
BOOST_NEGPULSE_1S,1506,0.7708,2.29266,0.845,3,charge,3,7.707,2.569,10.0,9.9,3.9582,4.2,31.3761,08-16-23_09.52_BCNP1s_protocol_HPPC_IN21700_30T_cycle_#1506.mat
BOOST_NEGPULSE_1S,1506,0.7708,2.29266,0.7684,4,discharge,0,-2.294,0.765,2.0,2.0,3.8437,3.7699,32.1751,08-16-23_09.52_BCNP1s_protocol_HPPC_IN21700_30T_cycle_#1506.mat
BOOST_NEGPULSE_1S,1506,0.7708,2.29266,0.7684,4,discharge,0,-2.294,0.765,10.0,9.9,3.8437,3.7484,41.5486,08-16-23_09.52_BCNP1s_protocol_HPPC_IN21700_30T_cycle_#1506.mat
BOOST_NEGPULSE_1S,1506,0.7708,2.29266,0.7684,4,charge,0,1.146,0.382,2.0,1.9,3.8456,3.8823,32.0188,08-16-23_09.52_BCNP1s_protocol_HPPC_IN21700_30T_cycle_#1506.mat
BOOST_NEGPULSE_1S,1506,0.7708,2.29266,0.7684,4,charge,0,1.146,0.382,10.0,9.9,3.8456,3.8921,40.5688,08-16-23_09.52_BCNP1s_protocol_HPPC_IN21700_30T_cycle_#1506.mat
BOOST_NEGPULSE_1S,1506,0.7708,2.29266,0.7684,4,discharge,1,-9.168,3.056,2.0,2.0,3.8449,3.5823,28.6415,08-16-23_09.52_BCNP1s_protocol_HPPC_IN21700_30T_cycle_#1506.mat
BOOST_NEGPULSE_1S,1506,0.7708,2.29266,0.7684,4,discharge,1,-9.168,3.056,10.0,9.9,3.8449,3.5206,35.3711,08-16-23_09.52_BCNP1s_protocol_HPPC_IN21700_30T_cycle_#1506.mat
BOOST_NEGPULSE_1S,1506,0.7708,2.29266,0.7685,4,charge,1,4.584,1.528,2.0,1.9,3.8521,3.9878,29.6023,08-16-23_09.52_BCNP1s_protocol_HPPC_IN21700_30T_cycle_#1506.mat
BOOST_NEGPULSE_1S,1506,0.7708,2.29266,0.7685,4,charge,1,4.584,1.528,10.0,9.9,3.8521,4.0178,36.1467,08-16-23_09.52_BCNP1s_protocol_HPPC_IN21700_30T_cycle_#1506.mat
BOOST_NEGPULSE_1S,1506,0.7708,2.29266,0.7683,4,discharge,2,-18.337,6.112,2.0,2.0,3.8463,3.3845,25.1841,08-16-23_09.52_BCNP1s_protocol_HPPC_IN21700_30T_cycle_#1506.mat
BOOST_NEGPULSE_1S,1506,0.7708,2.29266,0.7683,4,discharge,2,-18.337,6.112,10.0,9.9,3.8463,3.2797,30.8993,08-16-23_09.52_BCNP1s_protocol_HPPC_IN21700_30T_cycle_#1506.mat
BOOST_NEGPULSE_1S,1506,0.7708,2.29266,0.7686,4,charge,2,12.676,4.225,2.0,1.9,3.8598,4.1948,26.4279,08-16-23_09.52_BCNP1s_protocol_HPPC_IN21700_30T_cycle_#1506.mat
BOOST_NEGPULSE_1S,1506,0.7708,2.29266,0.7686,4,charge,2,12.676,4.225,10.0,9.9,3.8598,4.2,26.8381,08-16-23_09.52_BCNP1s_protocol_HPPC_IN21700_30T_cycle_#1506.mat
BOOST_NEGPULSE_1S,1506,0.7708,2.29266,0.7682,4,discharge,3,-26.357,8.786,2.0,2.0,3.8476,3.2349,23.2462,08-16-23_09.52_BCNP1s_protocol_HPPC_IN21700_30T_cycle_#1506.mat
BOOST_NEGPULSE_1S,1506,0.7708,2.29266,0.7682,4,discharge,3,-26.357,8.786,10.0,9.9,3.8476,3.0885,28.8007,08-16-23_09.52_BCNP1s_protocol_HPPC_IN21700_30T_cycle_#1506.mat
BOOST_NEGPULSE_1S,1506,0.7708,2.29266,0.7686,4,charge,3,12.61,4.203,2.0,2.0,3.8656,4.2001,26.5266,08-16-23_09.52_BCNP1s_protocol_HPPC_IN21700_30T_cycle_#1506.mat
BOOST_NEGPULSE_1S,1506,0.7708,2.29266,0.7686,4,charge,3,12.61,4.203,10.0,9.9,3.8656,4.2,26.5186,08-16-23_09.52_BCNP1s_protocol_HPPC_IN21700_30T_cycle_#1506.mat
BOOST_NEGPULSE_1S,1506,0.7708,2.29266,0.692,5,discharge,0,-2.292,0.764,2.0,2.0,3.767,3.6946,31.5812,08-16-23_09.52_BCNP1s_protocol_HPPC_IN21700_30T_cycle_#1506.mat
BOOST_NEGPULSE_1S,1506,0.7708,2.29266,0.692,5,discharge,0,-2.292,0.764,10.0,9.9,3.767,3.6721,41.3959,08-16-23_09.52_BCNP1s_protocol_HPPC_IN21700_30T_cycle_#1506.mat
BOOST_NEGPULSE_1S,1506,0.7708,2.29266,0.692,5,charge,0,1.145,0.382,2.0,2.0,3.7702,3.8058,31.0944,08-16-23_09.52_BCNP1s_protocol_HPPC_IN21700_30T_cycle_#1506.mat
BOOST_NEGPULSE_1S,1506,0.7708,2.29266,0.692,5,charge,0,1.145,0.382,10.0,9.9,3.7702,3.8159,39.9161,08-16-23_09.52_BCNP1s_protocol_HPPC_IN21700_30T_cycle_#1506.mat
BOOST_NEGPULSE_1S,1506,0.7708,2.29266,0.692,5,discharge,1,-9.168,3.056,2.0,2.0,3.7689,3.5088,28.3704,08-16-23_09.52_BCNP1s_protocol_HPPC_IN21700_30T_cycle_#1506.mat
BOOST_NEGPULSE_1S,1506,0.7708,2.29266,0.692,5,discharge,1,-9.168,3.056,10.0,9.9,3.7689,3.4421,35.6457,08-16-23_09.52_BCNP1s_protocol_HPPC_IN21700_30T_cycle_#1506.mat
BOOST_NEGPULSE_1S,1506,0.7708,2.29266,0.6921,5,charge,1,4.584,1.528,2.0,2.0,3.7777,3.911,29.0788,08-16-23_09.52_BCNP1s_protocol_HPPC_IN21700_30T_cycle_#1506.mat
BOOST_NEGPULSE_1S,1506,0.7708,2.29266,0.6921,5,charge,1,4.584,1.528,10.0,9.9,3.7777,3.9405,35.5141,08-16-23_09.52_BCNP1s_protocol_HPPC_IN21700_30T_cycle_#1506.mat
BOOST_NEGPULSE_1S,1506,0.7708,2.29266,0.6919,5,discharge,2,-18.336,6.112,2.0,2.0,3.7709,3.311,25.0818,08-16-23_09.52_BCNP1s_protocol_HPPC_IN21700_30T_cycle_#1506.mat
BOOST_NEGPULSE_1S,1506,0.7708,2.29266,0.6919,5,discharge,2,-18.336,6.112,10.0,9.9,3.7709,3.2,31.1355,08-16-23_09.52_BCNP1s_protocol_HPPC_IN21700_30T_cycle_#1506.mat
BOOST_NEGPULSE_1S,1506,0.7708,2.29266,0.6921,5,charge,2,13.751,4.584,2.0,2.0,3.7854,4.1159,24.0346,08-16-23_09.52_BCNP1s_protocol_HPPC_IN21700_30T_cycle_#1506.mat
BOOST_NEGPULSE_1S,1506,0.7708,2.29266,0.6921,5,charge,2,13.751,4.584,10.0,9.9,3.7854,4.1742,28.2743,08-16-23_09.52_BCNP1s_protocol_HPPC_IN21700_30T_cycle_#1506.mat
BOOST_NEGPULSE_1S,1506,0.7708,2.29266,0.6918,5,discharge,3,-26.358,8.786,2.0,2.0,3.7733,3.1614,23.215,08-16-23_09.52_BCNP1s_protocol_HPPC_IN21700_30T_cycle_#1506.mat
BOOST_NEGPULSE_1S,1506,0.7708,2.29266,0.6918,5,discharge,3,-26.358,8.786,10.0,9.9,3.7733,3.0076,29.05,08-16-23_09.52_BCNP1s_protocol_HPPC_IN21700_30T_cycle_#1506.mat
BOOST_NEGPULSE_1S,1506,0.7708,2.29266,0.6922,5,charge,3,16.825,5.608,2.0,2.0,3.7921,4.2003,24.2615,08-16-23_09.52_BCNP1s_protocol_HPPC_IN21700_30T_cycle_#1506.mat
BOOST_NEGPULSE_1S,1506,0.7708,2.29266,0.6922,5,charge,3,16.825,5.608,10.0,9.9,3.7921,4.2002,24.2556,08-16-23_09.52_BCNP1s_protocol_HPPC_IN21700_30T_cycle_#1506.mat
BOOST_NEGPULSE_1S,1506,0.7708,2.29266,0.6156,6,discharge,0,-2.292,0.764,2.0,2.0,3.6892,3.6166,31.674,08-16-23_09.52_BCNP1s_protocol_HPPC_IN21700_30T_cycle_#1506.mat
BOOST_NEGPULSE_1S,1506,0.7708,2.29266,0.6156,6,discharge,0,-2.292,0.764,10.0,9.9,3.6892,3.5951,41.0541,08-16-23_09.52_BCNP1s_protocol_HPPC_IN21700_30T_cycle_#1506.mat
BOOST_NEGPULSE_1S,1506,0.7708,2.29266,0.6156,6,charge,0,1.147,0.382,2.0,1.9,3.6923,3.7278,30.9449,08-16-23_09.52_BCNP1s_protocol_HPPC_IN21700_30T_cycle_#1506.mat
BOOST_NEGPULSE_1S,1506,0.7708,2.29266,0.6156,6,charge,0,1.147,0.382,10.0,9.9,3.6923,3.7379,39.749,08-16-23_09.52_BCNP1s_protocol_HPPC_IN21700_30T_cycle_#1506.mat
BOOST_NEGPULSE_1S,1506,0.7708,2.29266,0.6156,6,discharge,1,-9.168,3.056,2.0,2.0,3.691,3.4304,28.4262,08-16-23_09.52_BCNP1s_protocol_HPPC_IN21700_30T_cycle_#1506.mat
BOOST_NEGPULSE_1S,1506,0.7708,2.29266,0.6156,6,discharge,1,-9.168,3.056,10.0,9.9,3.691,3.3651,35.5491,08-16-23_09.52_BCNP1s_protocol_HPPC_IN21700_30T_cycle_#1506.mat
BOOST_NEGPULSE_1S,1506,0.7708,2.29266,0.6157,6,charge,1,4.585,1.528,2.0,1.9,3.7,3.8322,28.8363,08-16-23_09.52_BCNP1s_protocol_HPPC_IN21700_30T_cycle_#1506.mat
BOOST_NEGPULSE_1S,1506,0.7708,2.29266,0.6157,6,charge,1,4.585,1.528,10.0,9.9,3.7,3.8635,35.6636,08-16-23_09.52_BCNP1s_protocol_HPPC_IN21700_30T_cycle_#1506.mat
BOOST_NEGPULSE_1S,1506,0.7708,2.29266,0.6155,6,discharge,2,-18.336,6.112,2.0,2.0,3.693,3.2324,25.12,08-16-23_09.52_BCNP1s_protocol_HPPC_IN21700_30T_cycle_#1506.mat
BOOST_NEGPULSE_1S,1506,0.7708,2.29266,0.6155,6,discharge,2,-18.336,6.112,10.0,9.9,3.693,3.1208,31.2064,08-16-23_09.52_BCNP1s_protocol_HPPC_IN21700_30T_cycle_#1506.mat
BOOST_NEGPULSE_1S,1506,0.7708,2.29266,0.6158,6,charge,2,13.752,4.584,2.0,2.0,3.7078,4.0376,23.982,08-16-23_09.52_BCNP1s_protocol_HPPC_IN21700_30T_cycle_#1506.mat
BOOST_NEGPULSE_1S,1506,0.7708,2.29266,0.6158,6,charge,2,13.752,4.584,10.0,9.9,3.7078,4.0971,28.3086,08-16-23_09.52_BCNP1s_protocol_HPPC_IN21700_30T_cycle_#1506.mat
BOOST_NEGPULSE_1S,1506,0.7708,2.29266,0.6154,6,discharge,3,-26.358,8.786,2.0,2.0,3.6954,3.0822,23.2643,08-16-23_09.52_BCNP1s_protocol_HPPC_IN21700_30T_cycle_#1506.mat
BOOST_NEGPULSE_1S,1506,0.7708,2.29266,0.6154,6,discharge,3,-26.358,8.786,10.0,9.9,3.6954,2.9261,29.1866,08-16-23_09.52_BCNP1s_protocol_HPPC_IN21700_30T_cycle_#1506.mat
BOOST_NEGPULSE_1S,1506,0.7708,2.29266,0.6158,6,charge,3,21.156,7.052,2.0,1.9,3.7138,4.1959,22.7879,08-16-23_09.52_BCNP1s_protocol_HPPC_IN21700_30T_cycle_#1506.mat
BOOST_NEGPULSE_1S,1506,0.7708,2.29266,0.6158,6,charge,3,21.156,7.052,10.0,9.9,3.7138,4.2,22.9817,08-16-23_09.52_BCNP1s_protocol_HPPC_IN21700_30T_cycle_#1506.mat
BOOST_NEGPULSE_1S,1506,0.7708,2.29266,0.5392,7,discharge,0,-2.292,0.764,2.0,1.9,3.628,3.5534,32.5423,08-16-23_09.52_BCNP1s_protocol_HPPC_IN21700_30T_cycle_#1506.mat
BOOST_NEGPULSE_1S,1506,0.7708,2.29266,0.5392,7,discharge,0,-2.292,0.764,10.0,9.9,3.628,3.5313,42.1829,08-16-23_09.52_BCNP1s_protocol_HPPC_IN21700_30T_cycle_#1506.mat
BOOST_NEGPULSE_1S,1506,0.7708,2.29266,0.5393,7,charge,0,1.145,0.382,2.0,2.0,3.631,3.6679,32.2158,08-16-23_09.52_BCNP1s_protocol_HPPC_IN21700_30T_cycle_#1506.mat
BOOST_NEGPULSE_1S,1506,0.7708,2.29266,0.5393,7,charge,0,1.145,0.382,10.0,9.9,3.631,3.6774,40.5099,08-16-23_09.52_BCNP1s_protocol_HPPC_IN21700_30T_cycle_#1506.mat
BOOST_NEGPULSE_1S,1506,0.7708,2.29266,0.5392,7,discharge,1,-9.167,3.056,2.0,2.0,3.6295,3.3615,29.2363,08-16-23_09.52_BCNP1s_protocol_HPPC_IN21700_30T_cycle_#1506.mat
BOOST_NEGPULSE_1S,1506,0.7708,2.29266,0.5392,7,discharge,1,-9.167,3.056,10.0,9.9,3.6295,3.2935,36.6544,08-16-23_09.52_BCNP1s_protocol_HPPC_IN21700_30T_cycle_#1506.mat
BOOST_NEGPULSE_1S,1506,0.7708,2.29266,0.5393,7,charge,1,4.584,1.528,2.0,2.0,3.6382,3.774,29.6267,08-16-23_09.52_BCNP1s_protocol_HPPC_IN21700_30T_cycle_#1506.mat
BOOST_NEGPULSE_1S,1506,0.7708,2.29266,0.5393,7,charge,1,4.584,1.528,10.0,9.9,3.6382,3.8037,36.1062,08-16-23_09.52_BCNP1s_protocol_HPPC_IN21700_30T_cycle_#1506.mat
BOOST_NEGPULSE_1S,1506,0.7708,2.29266,0.5391,7,discharge,2,-18.337,6.112,2.0,2.0,3.6301,3.159,25.6912,08-16-23_09.52_BCNP1s_protocol_HPPC_IN21700_30T_cycle_#1506.mat
BOOST_NEGPULSE_1S,1506,0.7708,2.29266,0.5391,7,discharge,2,-18.337,6.112,10.0,9.9,3.6301,3.0395,32.2081,08-16-23_09.52_BCNP1s_protocol_HPPC_IN21700_30T_cycle_#1506.mat
BOOST_NEGPULSE_1S,1506,0.7708,2.29266,0.5394,7,charge,2,13.752,4.584,2.0,1.9,3.646,3.977,24.0692,08-16-23_09.52_BCNP1s_protocol_HPPC_IN21700_30T_cycle_#1506.mat
BOOST_NEGPULSE_1S,1506,0.7708,2.29266,0.5394,7,charge,2,13.752,4.584,10.0,9.9,3.646,4.0358,28.345,08-16-23_09.52_BCNP1s_protocol_HPPC_IN21700_30T_cycle_#1506.mat
BOOST_NEGPULSE_1S,1506,0.7708,2.29266,0.539,7,discharge,3,-26.358,8.786,2.0,2.0,3.6322,3.0061,23.7537,08-16-23_09.52_BCNP1s_protocol_HPPC_IN21700_30T_cycle_#1506.mat
BOOST_NEGPULSE_1S,1506,0.7708,2.29266,0.539,7,discharge,3,-26.358,8.786,10.0,9.9,3.6322,2.8358,30.2147,08-16-23_09.52_BCNP1s_protocol_HPPC_IN21700_30T_cycle_#1506.mat
BOOST_NEGPULSE_1S,1506,0.7708,2.29266,0.5394,7,charge,3,22.92,7.64,2.0,2.0,3.6528,4.1369,21.1213,08-16-23_09.52_BCNP1s_protocol_HPPC_IN21700_30T_cycle_#1506.mat
BOOST_NEGPULSE_1S,1506,0.7708,2.29266,0.5394,7,charge,3,22.92,7.64,10.0,9.9,3.6528,4.2,23.8743,08-16-23_09.52_BCNP1s_protocol_HPPC_IN21700_30T_cycle_#1506.mat
BOOST_NEGPULSE_1S,1506,0.7708,2.29266,0.4628,8,discharge,0,-2.292,0.764,2.0,2.0,3.5635,3.4828,35.2079,08-16-23_09.52_BCNP1s_protocol_HPPC_IN21700_30T_cycle_#1506.mat
BOOST_NEGPULSE_1S,1506,0.7708,2.29266,0.4628,8,discharge,0,-2.292,0.764,10.0,9.9,3.5635,3.458,46.0277,08-16-23_09.52_BCNP1s_protocol_HPPC_IN21700_30T_cycle_#1506.mat
BOOST_NEGPULSE_1S,1506,0.7708,2.29266,0.4629,8,charge,0,1.146,0.382,2.0,2.0,3.5665,3.6059,34.3895,08-16-23_09.52_BCNP1s_protocol_HPPC_IN21700_30T_cycle_#1506.mat
BOOST_NEGPULSE_1S,1506,0.7708,2.29266,0.4629,8,charge,0,1.146,0.382,10.0,9.9,3.5665,3.6161,43.2923,08-16-23_09.52_BCNP1s_protocol_HPPC_IN21700_30T_cycle_#1506.mat
BOOST_NEGPULSE_1S,1506,0.7708,2.29266,0.4628,8,discharge,1,-9.168,3.056,2.0,2.0,3.5653,3.2795,31.1736,08-16-23_09.52_BCNP1s_protocol_HPPC_IN21700_30T_cycle_#1506.mat
BOOST_NEGPULSE_1S,1506,0.7708,2.29266,0.4628,8,discharge,1,-9.168,3.056,10.0,9.9,3.5653,3.1995,39.8997,08-16-23_09.52_BCNP1s_protocol_HPPC_IN21700_30T_cycle_#1506.mat
BOOST_NEGPULSE_1S,1506,0.7708,2.29266,0.4629,8,charge,1,4.585,1.528,2.0,2.0,3.5751,3.7165,30.8397,08-16-23_09.52_BCNP1s_protocol_HPPC_IN21700_30T_cycle_#1506.mat
BOOST_NEGPULSE_1S,1506,0.7708,2.29266,0.4629,8,charge,1,4.585,1.528,10.0,9.9,3.5751,3.7483,37.7754,08-16-23_09.52_BCNP1s_protocol_HPPC_IN21700_30T_cycle_#1506.mat
BOOST_NEGPULSE_1S,1506,0.7708,2.29266,0.4627,8,discharge,2,-18.336,6.112,2.0,2.0,3.5664,3.0669,27.2415,08-16-23_09.52_BCNP1s_protocol_HPPC_IN21700_30T_cycle_#1506.mat
BOOST_NEGPULSE_1S,1506,0.7708,2.29266,0.4627,8,discharge,2,-18.336,6.112,10.0,9.9,3.5664,2.9184,35.3403,08-16-23_09.52_BCNP1s_protocol_HPPC_IN21700_30T_cycle_#1506.mat
BOOST_NEGPULSE_1S,1506,0.7708,2.29266,0.463,8,charge,2,13.751,4.584,2.0,2.0,3.5852,3.924,24.6382,08-16-23_09.52_BCNP1s_protocol_HPPC_IN21700_30T_cycle_#1506.mat
BOOST_NEGPULSE_1S,1506,0.7708,2.29266,0.463,8,charge,2,13.751,4.584,10.0,9.9,3.5852,3.9858,29.1324,08-16-23_09.52_BCNP1s_protocol_HPPC_IN21700_30T_cycle_#1506.mat
BOOST_NEGPULSE_1S,1506,0.7708,2.29266,0.4626,8,discharge,3,-26.357,8.786,2.0,2.0,3.5701,2.9074,25.1432,08-16-23_09.52_BCNP1s_protocol_HPPC_IN21700_30T_cycle_#1506.mat
BOOST_NEGPULSE_1S,1506,0.7708,2.29266,0.4626,8,discharge,3,-26.357,8.786,10.0,9.9,3.5701,2.6832,33.6495,08-16-23_09.52_BCNP1s_protocol_HPPC_IN21700_30T_cycle_#1506.mat
BOOST_NEGPULSE_1S,1506,0.7708,2.29266,0.463,8,charge,3,22.917,7.639,2.0,2.0,3.5943,4.0837,21.3553,08-16-23_09.52_BCNP1s_protocol_HPPC_IN21700_30T_cycle_#1506.mat
BOOST_NEGPULSE_1S,1506,0.7708,2.29266,0.463,8,charge,3,22.917,7.639,10.0,9.9,3.5943,4.1634,24.8331,08-16-23_09.52_BCNP1s_protocol_HPPC_IN21700_30T_cycle_#1506.mat
BOOST_NEGPULSE_1S,1506,0.7708,2.29266,0.3864,9,discharge,0,-2.293,0.764,2.0,2.0,3.4829,3.3927,39.344,08-16-23_09.52_BCNP1s_protocol_HPPC_IN21700_30T_cycle_#1506.mat
BOOST_NEGPULSE_1S,1506,0.7708,2.29266,0.3864,9,discharge,0,-2.293,0.764,10.0,9.9,3.4829,3.3624,52.5604,08-16-23_09.52_BCNP1s_protocol_HPPC_IN21700_30T_cycle_#1506.mat
BOOST_NEGPULSE_1S,1506,0.7708,2.29266,0.3865,9,charge,0,1.147,0.382,2.0,2.0,3.4859,3.5288,37.4117,08-16-23_09.52_BCNP1s_protocol_HPPC_IN21700_30T_cycle_#1506.mat
BOOST_NEGPULSE_1S,1506,0.7708,2.29266,0.3865,9,charge,0,1.147,0.382,10.0,9.9,3.4859,3.5394,46.6556,08-16-23_09.52_BCNP1s_protocol_HPPC_IN21700_30T_cycle_#1506.mat
BOOST_NEGPULSE_1S,1506,0.7708,2.29266,0.3864,9,discharge,1,-9.168,3.056,2.0,1.9,3.4842,3.169,34.3801,08-16-23_09.52_BCNP1s_protocol_HPPC_IN21700_30T_cycle_#1506.mat
BOOST_NEGPULSE_1S,1506,0.7708,2.29266,0.3864,9,discharge,1,-9.168,3.056,10.0,9.9,3.4842,3.0554,46.7709,08-16-23_09.52_BCNP1s_protocol_HPPC_IN21700_30T_cycle_#1506.mat
BOOST_NEGPULSE_1S,1506,0.7708,2.29266,0.3865,9,charge,1,4.584,1.528,2.0,2.0,3.4951,3.6441,32.5051,08-16-23_09.52_BCNP1s_protocol_HPPC_IN21700_30T_cycle_#1506.mat
BOOST_NEGPULSE_1S,1506,0.7708,2.29266,0.3865,9,charge,1,4.584,1.528,10.0,9.9,3.4951,3.6768,39.6387,08-16-23_09.52_BCNP1s_protocol_HPPC_IN21700_30T_cycle_#1506.mat
BOOST_NEGPULSE_1S,1506,0.7708,2.29266,0.3863,9,discharge,2,-18.338,6.113,2.0,2.0,3.4868,2.9289,30.4232,08-16-23_09.52_BCNP1s_protocol_HPPC_IN21700_30T_cycle_#1506.mat
BOOST_NEGPULSE_1S,1506,0.7708,2.29266,0.3863,9,discharge,2,-18.338,6.113,10.0,9.9,3.4868,2.7026,42.7637,08-16-23_09.52_BCNP1s_protocol_HPPC_IN21700_30T_cycle_#1506.mat
BOOST_NEGPULSE_1S,1506,0.7708,2.29266,0.3866,9,charge,2,13.751,4.584,2.0,1.9,3.5067,3.8504,24.9945,08-16-23_09.52_BCNP1s_protocol_HPPC_IN21700_30T_cycle_#1506.mat
BOOST_NEGPULSE_1S,1506,0.7708,2.29266,0.3866,9,charge,2,13.751,4.584,10.0,9.9,3.5067,3.9199,30.0487,08-16-23_09.52_BCNP1s_protocol_HPPC_IN21700_30T_cycle_#1506.mat
BOOST_NEGPULSE_1S,1506,0.7708,2.29266,0.3862,9,discharge,3,-26.358,8.786,2.0,2.0,3.4899,2.7485,28.1281,08-16-23_09.52_BCNP1s_protocol_HPPC_IN21700_30T_cycle_#1506.mat
BOOST_NEGPULSE_1S,1506,0.7708,2.29266,0.3862,9,discharge,3,-26.358,8.786,10.0,9.9,3.4899,2.4999,37.5598,08-16-23_09.52_BCNP1s_protocol_HPPC_IN21700_30T_cycle_#1506.mat
BOOST_NEGPULSE_1S,1506,0.7708,2.29266,0.3866,9,charge,3,22.919,7.64,2.0,2.0,3.5158,4.0103,21.576,08-16-23_09.52_BCNP1s_protocol_HPPC_IN21700_30T_cycle_#1506.mat
BOOST_NEGPULSE_1S,1506,0.7708,2.29266,0.3866,9,charge,3,22.919,7.64,10.0,9.9,3.5158,4.1004,25.5072,08-16-23_09.52_BCNP1s_protocol_HPPC_IN21700_30T_cycle_#1506.mat
BOOST_NEGPULSE_1S,1506,0.7708,2.29266,0.3482,10,discharge,0,-2.292,0.764,2.0,2.0,3.4493,3.3528,42.0956,08-16-23_09.52_BCNP1s_protocol_HPPC_IN21700_30T_cycle_#1506.mat
BOOST_NEGPULSE_1S,1506,0.7708,2.29266,0.3482,10,discharge,0,-2.292,0.764,10.0,9.9,3.4493,3.3151,58.5413,08-16-23_09.52_BCNP1s_protocol_HPPC_IN21700_30T_cycle_#1506.mat
BOOST_NEGPULSE_1S,1506,0.7708,2.29266,0.3483,10,charge,0,1.145,0.382,2.0,2.0,3.4526,3.4973,39.0325,08-16-23_09.52_BCNP1s_protocol_HPPC_IN21700_30T_cycle_#1506.mat
BOOST_NEGPULSE_1S,1506,0.7708,2.29266,0.3483,10,charge,0,1.145,0.382,10.0,9.9,3.4526,3.5078,48.2012,08-16-23_09.52_BCNP1s_protocol_HPPC_IN21700_30T_cycle_#1506.mat
BOOST_NEGPULSE_1S,1506,0.7708,2.29266,0.3482,10,discharge,1,-9.169,3.056,2.0,2.0,3.4494,3.108,37.235,08-16-23_09.52_BCNP1s_protocol_HPPC_IN21700_30T_cycle_#1506.mat
BOOST_NEGPULSE_1S,1506,0.7708,2.29266,0.3482,10,discharge,1,-9.169,3.056,10.0,9.9,3.4494,2.9555,53.8675,08-16-23_09.52_BCNP1s_protocol_HPPC_IN21700_30T_cycle_#1506.mat
BOOST_NEGPULSE_1S,1506,0.7708,2.29266,0.3483,10,charge,1,4.585,1.528,2.0,2.0,3.4615,3.6118,32.783,08-16-23_09.52_BCNP1s_protocol_HPPC_IN21700_30T_cycle_#1506.mat
BOOST_NEGPULSE_1S,1506,0.7708,2.29266,0.3483,10,charge,1,4.585,1.528,10.0,9.9,3.4615,3.6397,38.8684,08-16-23_09.52_BCNP1s_protocol_HPPC_IN21700_30T_cycle_#1506.mat
BOOST_NEGPULSE_1S,1506,0.7708,2.29266,0.3481,10,discharge,2,-18.336,6.112,2.0,1.9,3.4511,2.8549,32.5153,08-16-23_09.52_BCNP1s_protocol_HPPC_IN21700_30T_cycle_#1506.mat
BOOST_NEGPULSE_1S,1506,0.7708,2.29266,0.3481,10,discharge,2,-18.336,6.112,10.0,9.9,3.4511,2.5322,50.1145,08-16-23_09.52_BCNP1s_protocol_HPPC_IN21700_30T_cycle_#1506.mat
BOOST_NEGPULSE_1S,1506,0.7708,2.29266,0.3484,10,charge,2,13.753,4.584,2.0,1.9,3.4719,3.8118,24.7146,08-16-23_09.52_BCNP1s_protocol_HPPC_IN21700_30T_cycle_#1506.mat
BOOST_NEGPULSE_1S,1506,0.7708,2.29266,0.3484,10,charge,2,13.753,4.584,10.0,9.9,3.4719,3.8774,29.4845,08-16-23_09.52_BCNP1s_protocol_HPPC_IN21700_30T_cycle_#1506.mat
BOOST_NEGPULSE_1S,1506,0.7708,2.29266,0.348,10,discharge,3,-24.842,8.281,2.0,2.0,3.4532,2.6456,32.5095,08-16-23_09.52_BCNP1s_protocol_HPPC_IN21700_30T_cycle_#1506.mat
BOOST_NEGPULSE_1S,1506,0.7708,2.29266,0.348,10,discharge,3,-24.842,8.281,10.0,9.9,3.4532,2.4999,38.3745,08-16-23_09.52_BCNP1s_protocol_HPPC_IN21700_30T_cycle_#1506.mat
BOOST_NEGPULSE_1S,1506,0.7708,2.29266,0.3485,10,charge,3,22.92,7.64,2.0,2.0,3.4775,3.9702,21.4965,08-16-23_09.52_BCNP1s_protocol_HPPC_IN21700_30T_cycle_#1506.mat
BOOST_NEGPULSE_1S,1506,0.7708,2.29266,0.3485,10,charge,3,22.92,7.64,10.0,9.9,3.4775,4.0612,25.4668,08-16-23_09.52_BCNP1s_protocol_HPPC_IN21700_30T_cycle_#1506.mat
BOOST_NEGPULSE_1S,1506,0.7708,2.29266,0.31,11,discharge,0,-2.294,0.765,2.0,2.0,3.4172,3.3095,46.9445,08-16-23_09.52_BCNP1s_protocol_HPPC_IN21700_30T_cycle_#1506.mat
BOOST_NEGPULSE_1S,1506,0.7708,2.29266,0.31,11,discharge,0,-2.294,0.765,10.0,9.9,3.4172,3.2522,71.9205,08-16-23_09.52_BCNP1s_protocol_HPPC_IN21700_30T_cycle_#1506.mat
BOOST_NEGPULSE_1S,1506,0.7708,2.29266,0.3101,11,charge,0,1.145,0.382,2.0,2.0,3.4225,3.4707,42.0961,08-16-23_09.52_BCNP1s_protocol_HPPC_IN21700_30T_cycle_#1506.mat
BOOST_NEGPULSE_1S,1506,0.7708,2.29266,0.3101,11,charge,0,1.145,0.382,10.0,9.9,3.4225,3.4845,54.1485,08-16-23_09.52_BCNP1s_protocol_HPPC_IN21700_30T_cycle_#1506.mat
BOOST_NEGPULSE_1S,1506,0.7708,2.29266,0.31,11,discharge,1,-9.168,3.056,2.0,1.9,3.4183,3.0348,41.8298,08-16-23_09.52_BCNP1s_protocol_HPPC_IN21700_30T_cycle_#1506.mat
BOOST_NEGPULSE_1S,1506,0.7708,2.29266,0.31,11,discharge,1,-9.168,3.056,10.0,9.9,3.4183,2.8046,66.9386,08-16-23_09.52_BCNP1s_protocol_HPPC_IN21700_30T_cycle_#1506.mat
BOOST_NEGPULSE_1S,1506,0.7708,2.29266,0.3101,11,charge,1,4.584,1.528,2.0,2.0,3.4367,3.59,33.4402,08-16-23_09.52_BCNP1s_protocol_HPPC_IN21700_30T_cycle_#1506.mat
BOOST_NEGPULSE_1S,1506,0.7708,2.29266,0.3101,11,charge,1,4.584,1.528,10.0,9.9,3.4367,3.6168,39.2863,08-16-23_09.52_BCNP1s_protocol_HPPC_IN21700_30T_cycle_#1506.mat
BOOST_NEGPULSE_1S,1506,0.7708,2.29266,0.3099,11,discharge,2,-18.327,6.109,2.0,2.0,3.4217,2.7318,37.6439,08-16-23_09.52_BCNP1s_protocol_HPPC_IN21700_30T_cycle_#1506.mat
BOOST_NEGPULSE_1S,1506,0.7708,2.29266,0.3099,11,discharge,2,-18.327,6.109,10.0,9.9,3.4217,2.4999,50.2974,08-16-23_09.52_BCNP1s_protocol_HPPC_IN21700_30T_cycle_#1506.mat
BOOST_NEGPULSE_1S,1506,0.7708,2.29266,0.3102,11,charge,2,13.752,4.584,2.0,1.9,3.4473,3.7874,24.7309,08-16-23_09.52_BCNP1s_protocol_HPPC_IN21700_30T_cycle_#1506.mat
BOOST_NEGPULSE_1S,1506,0.7708,2.29266,0.3102,11,charge,2,13.752,4.584,10.0,9.9,3.4473,3.8456,28.9631,08-16-23_09.52_BCNP1s_protocol_HPPC_IN21700_30T_cycle_#1506.mat
BOOST_NEGPULSE_1S,1506,0.7708,2.29266,0.3099,11,discharge,3,-18.641,6.214,2.0,2.0,3.4243,2.4972,49.7345,08-16-23_09.52_BCNP1s_protocol_HPPC_IN21700_30T_cycle_#1506.mat
BOOST_NEGPULSE_1S,1506,0.7708,2.29266,0.3099,11,discharge,3,-18.641,6.214,10.0,9.9,3.4243,2.5,49.5842,08-16-23_09.52_BCNP1s_protocol_HPPC_IN21700_30T_cycle_#1506.mat
BOOST_NEGPULSE_1S,1506,0.7708,2.29266,0.3103,11,charge,3,22.92,7.64,2.0,2.0,3.4507,3.9438,21.514,08-16-23_09.52_BCNP1s_protocol_HPPC_IN21700_30T_cycle_#1506.mat
BOOST_NEGPULSE_1S,1506,0.7708,2.29266,0.3103,11,charge,3,22.92,7.64,10.0,9.9,3.4507,4.0271,25.1483,08-16-23_09.52_BCNP1s_protocol_HPPC_IN21700_30T_cycle_#1506.mat
BOOST_NEGPULSE_1S,1506,0.7708,2.29266,0.2718,12,discharge,0,-2.294,0.765,2.0,2.0,3.3677,3.248,52.1819,08-16-23_09.52_BCNP1s_protocol_HPPC_IN21700_30T_cycle_#1506.mat
BOOST_NEGPULSE_1S,1506,0.7708,2.29266,0.2718,12,discharge,0,-2.294,0.765,10.0,9.9,3.3677,3.1643,88.67,08-16-23_09.52_BCNP1s_protocol_HPPC_IN21700_30T_cycle_#1506.mat
BOOST_NEGPULSE_1S,1506,0.7708,2.29266,0.2719,12,charge,0,1.145,0.382,2.0,2.0,3.3743,3.426,45.1371,08-16-23_09.52_BCNP1s_protocol_HPPC_IN21700_30T_cycle_#1506.mat
BOOST_NEGPULSE_1S,1506,0.7708,2.29266,0.2719,12,charge,0,1.145,0.382,10.0,9.9,3.3743,3.4459,62.5109,08-16-23_09.52_BCNP1s_protocol_HPPC_IN21700_30T_cycle_#1506.mat
BOOST_NEGPULSE_1S,1506,0.7708,2.29266,0.2718,12,discharge,1,-9.168,3.056,2.0,2.0,3.3703,2.9369,47.2742,08-16-23_09.52_BCNP1s_protocol_HPPC_IN21700_30T_cycle_#1506.mat
BOOST_NEGPULSE_1S,1506,0.7708,2.29266,0.2718,12,discharge,1,-9.168,3.056,10.0,9.9,3.3703,2.6064,83.3242,08-16-23_09.52_BCNP1s_protocol_HPPC_IN21700_30T_cycle_#1506.mat
BOOST_NEGPULSE_1S,1506,0.7708,2.29266,0.2719,12,charge,1,4.582,1.527,2.0,2.0,3.3958,3.5564,35.0479,08-16-23_09.52_BCNP1s_protocol_HPPC_IN21700_30T_cycle_#1506.mat
BOOST_NEGPULSE_1S,1506,0.7708,2.29266,0.2719,12,charge,1,4.582,1.527,10.0,9.9,3.3958,3.5945,43.3625,08-16-23_09.52_BCNP1s_protocol_HPPC_IN21700_30T_cycle_#1506.mat
BOOST_NEGPULSE_1S,1506,0.7708,2.29266,0.2717,12,discharge,2,-13.772,4.591,2.0,2.0,3.3777,2.5915,57.0868,08-16-23_09.52_BCNP1s_protocol_HPPC_IN21700_30T_cycle_#1506.mat
BOOST_NEGPULSE_1S,1506,0.7708,2.29266,0.2717,12,discharge,2,-13.772,4.591,10.0,9.9,3.3777,2.5,63.7308,08-16-23_09.52_BCNP1s_protocol_HPPC_IN21700_30T_cycle_#1506.mat
BOOST_NEGPULSE_1S,1506,0.7708,2.29266,0.272,12,charge,2,13.753,4.584,2.0,1.9,3.4086,3.7649,25.9071,08-16-23_09.52_BCNP1s_protocol_HPPC_IN21700_30T_cycle_#1506.mat
BOOST_NEGPULSE_1S,1506,0.7708,2.29266,0.272,12,charge,2,13.753,4.584,10.0,9.9,3.4086,3.8251,30.2843,08-16-23_09.52_BCNP1s_protocol_HPPC_IN21700_30T_cycle_#1506.mat
BOOST_NEGPULSE_1S,1506,0.7708,2.29266,0.2716,12,discharge,3,-13.23,4.41,2.0,2.0,3.3807,2.4994,66.6138,08-16-23_09.52_BCNP1s_protocol_HPPC_IN21700_30T_cycle_#1506.mat
BOOST_NEGPULSE_1S,1506,0.7708,2.29266,0.2716,12,discharge,3,-13.23,4.41,10.0,9.9,3.3807,2.5,66.5684,08-16-23_09.52_BCNP1s_protocol_HPPC_IN21700_30T_cycle_#1506.mat
BOOST_NEGPULSE_1S,1506,0.7708,2.29266,0.272,12,charge,3,22.918,7.639,2.0,1.9,3.4124,3.9224,22.2533,08-16-23_09.52_BCNP1s_protocol_HPPC_IN21700_30T_cycle_#1506.mat
BOOST_NEGPULSE_1S,1506,0.7708,2.29266,0.272,12,charge,3,22.918,7.639,10.0,9.9,3.4124,4.0053,25.8705,08-16-23_09.52_BCNP1s_protocol_HPPC_IN21700_30T_cycle_#1506.mat
BOOST_NEGPULSE_1S,1543,0.76439,2.27361,1.0,0,discharge,0,-2.274,0.758,2.0,1.9,4.0963,3.9826,50.0011,08-21-23_00.30_BCNP1s_protocol_HPPC_IN21700_30T_cycle_#1543.mat
BOOST_NEGPULSE_1S,1543,0.76439,2.27361,1.0,0,discharge,0,-2.274,0.758,10.0,9.7,4.0963,3.9479,65.2609,08-21-23_00.30_BCNP1s_protocol_HPPC_IN21700_30T_cycle_#1543.mat
BOOST_NEGPULSE_1S,1543,0.76439,2.27361,1.0,0,charge,0,1.137,0.379,2.0,2.0,4.113,4.1812,59.9798,08-21-23_00.30_BCNP1s_protocol_HPPC_IN21700_30T_cycle_#1543.mat
BOOST_NEGPULSE_1S,1543,0.76439,2.27361,1.0,0,charge,0,1.137,0.379,10.0,8.7,4.113,4.2001,76.6017,08-21-23_00.30_BCNP1s_protocol_HPPC_IN21700_30T_cycle_#1543.mat
BOOST_NEGPULSE_1S,1543,0.76439,2.27361,0.9999,0,discharge,1,-9.095,3.032,2.0,2.0,4.1055,3.7318,41.0894,08-21-23_00.30_BCNP1s_protocol_HPPC_IN21700_30T_cycle_#1543.mat
BOOST_NEGPULSE_1S,1543,0.76439,2.27361,0.9999,0,discharge,1,-9.095,3.032,10.0,9.9,4.1055,3.6788,46.9169,08-21-23_00.30_BCNP1s_protocol_HPPC_IN21700_30T_cycle_#1543.mat
BOOST_NEGPULSE_1S,1543,0.76439,2.27361,1.0,0,charge,1,1.478,0.493,2.0,2.0,4.12,4.2,54.1162,08-21-23_00.30_BCNP1s_protocol_HPPC_IN21700_30T_cycle_#1543.mat
BOOST_NEGPULSE_1S,1543,0.76439,2.27361,0.9998,0,discharge,2,-18.186,6.062,2.0,1.9,4.1043,3.5096,32.701,08-21-23_00.30_BCNP1s_protocol_HPPC_IN21700_30T_cycle_#1543.mat
BOOST_NEGPULSE_1S,1543,0.76439,2.27361,0.9998,0,discharge,2,-18.186,6.062,10.0,9.9,4.1043,3.4145,37.9303,08-21-23_00.30_BCNP1s_protocol_HPPC_IN21700_30T_cycle_#1543.mat
BOOST_NEGPULSE_1S,1543,0.76439,2.27361,0.9992,0,discharge,3,-26.14,8.713,2.0,2.0,4.1036,3.3395,29.2311,08-21-23_00.30_BCNP1s_protocol_HPPC_IN21700_30T_cycle_#1543.mat
BOOST_NEGPULSE_1S,1543,0.76439,2.27361,0.9992,0,discharge,3,-26.14,8.713,10.0,9.9,4.1036,3.2109,34.1507,08-21-23_00.30_BCNP1s_protocol_HPPC_IN21700_30T_cycle_#1543.mat
BOOST_NEGPULSE_1S,1543,0.76439,2.27361,0.9588,1,discharge,0,-2.272,0.757,2.0,2.0,4.0722,3.9659,46.7808,08-21-23_00.30_BCNP1s_protocol_HPPC_IN21700_30T_cycle_#1543.mat
BOOST_NEGPULSE_1S,1543,0.76439,2.27361,0.9588,1,discharge,0,-2.272,0.757,10.0,9.9,4.0722,3.9344,60.6434,08-21-23_00.30_BCNP1s_protocol_HPPC_IN21700_30T_cycle_#1543.mat
BOOST_NEGPULSE_1S,1543,0.76439,2.27361,0.9589,1,charge,0,1.138,0.379,2.0,2.0,4.0761,4.1301,47.4642,08-21-23_00.30_BCNP1s_protocol_HPPC_IN21700_30T_cycle_#1543.mat
BOOST_NEGPULSE_1S,1543,0.76439,2.27361,0.9589,1,charge,0,1.138,0.379,10.0,9.9,4.0761,4.145,60.5608,08-21-23_00.30_BCNP1s_protocol_HPPC_IN21700_30T_cycle_#1543.mat
BOOST_NEGPULSE_1S,1543,0.76439,2.27361,0.9588,1,discharge,1,-9.094,3.031,2.0,2.0,4.0727,3.7337,37.2792,08-21-23_00.30_BCNP1s_protocol_HPPC_IN21700_30T_cycle_#1543.mat
BOOST_NEGPULSE_1S,1543,0.76439,2.27361,0.9588,1,discharge,1,-9.094,3.031,10.0,9.9,4.0727,3.6629,45.0649,08-21-23_00.30_BCNP1s_protocol_HPPC_IN21700_30T_cycle_#1543.mat
BOOST_NEGPULSE_1S,1543,0.76439,2.27361,0.9589,1,charge,1,2.236,0.745,2.0,1.9,4.0809,4.2,53.2767,08-21-23_00.30_BCNP1s_protocol_HPPC_IN21700_30T_cycle_#1543.mat
BOOST_NEGPULSE_1S,1543,0.76439,2.27361,0.9589,1,charge,1,2.236,0.745,10.0,9.9,4.0809,4.2001,53.3214,08-21-23_00.30_BCNP1s_protocol_HPPC_IN21700_30T_cycle_#1543.mat
BOOST_NEGPULSE_1S,1543,0.76439,2.27361,0.9587,1,discharge,2,-18.185,6.062,2.0,1.9,4.0741,3.5153,30.7286,08-21-23_00.30_BCNP1s_protocol_HPPC_IN21700_30T_cycle_#1543.mat
BOOST_NEGPULSE_1S,1543,0.76439,2.27361,0.9587,1,discharge,2,-18.185,6.062,10.0,9.9,4.0741,3.4006,37.036,08-21-23_00.30_BCNP1s_protocol_HPPC_IN21700_30T_cycle_#1543.mat
BOOST_NEGPULSE_1S,1543,0.76439,2.27361,0.9589,1,charge,2,2.118,0.706,2.0,2.0,4.0855,4.2,54.0604,08-21-23_00.30_BCNP1s_protocol_HPPC_IN21700_30T_cycle_#1543.mat
BOOST_NEGPULSE_1S,1543,0.76439,2.27361,0.9589,1,charge,2,2.118,0.706,10.0,9.9,4.0855,4.2,54.0604,08-21-23_00.30_BCNP1s_protocol_HPPC_IN21700_30T_cycle_#1543.mat
BOOST_NEGPULSE_1S,1543,0.76439,2.27361,0.9586,1,discharge,3,-26.141,8.714,2.0,2.0,4.0765,3.3481,27.8643,08-21-23_00.30_BCNP1s_protocol_HPPC_IN21700_30T_cycle_#1543.mat
BOOST_NEGPULSE_1S,1543,0.76439,2.27361,0.9586,1,discharge,3,-26.141,8.714,10.0,9.9,4.0765,3.2004,33.5144,08-21-23_00.30_BCNP1s_protocol_HPPC_IN21700_30T_cycle_#1543.mat
BOOST_NEGPULSE_1S,1543,0.76439,2.27361,0.9589,1,charge,3,1.944,0.648,2.0,2.0,4.0908,4.2,56.1642,08-21-23_00.30_BCNP1s_protocol_HPPC_IN21700_30T_cycle_#1543.mat
BOOST_NEGPULSE_1S,1543,0.76439,2.27361,0.9589,1,charge,3,1.944,0.648,10.0,9.9,4.0908,4.2,56.1642,08-21-23_00.30_BCNP1s_protocol_HPPC_IN21700_30T_cycle_#1543.mat
BOOST_NEGPULSE_1S,1543,0.76439,2.27361,0.921,2,discharge,0,-2.272,0.757,2.0,1.9,4.0334,3.9373,42.305,08-21-23_00.30_BCNP1s_protocol_HPPC_IN21700_30T_cycle_#1543.mat
BOOST_NEGPULSE_1S,1543,0.76439,2.27361,0.921,2,discharge,0,-2.272,0.757,10.0,9.9,4.0334,3.9027,57.5365,08-21-23_00.30_BCNP1s_protocol_HPPC_IN21700_30T_cycle_#1543.mat
BOOST_NEGPULSE_1S,1543,0.76439,2.27361,0.921,2,charge,0,1.136,0.379,2.0,2.0,4.0386,4.0873,42.8735,08-21-23_00.30_BCNP1s_protocol_HPPC_IN21700_30T_cycle_#1543.mat
BOOST_NEGPULSE_1S,1543,0.76439,2.27361,0.921,2,charge,0,1.136,0.379,10.0,9.9,4.0386,4.1029,56.6071,08-21-23_00.30_BCNP1s_protocol_HPPC_IN21700_30T_cycle_#1543.mat
BOOST_NEGPULSE_1S,1543,0.76439,2.27361,0.9209,2,discharge,1,-9.095,3.032,2.0,2.0,4.0343,3.7143,35.1857,08-21-23_00.30_BCNP1s_protocol_HPPC_IN21700_30T_cycle_#1543.mat
BOOST_NEGPULSE_1S,1543,0.76439,2.27361,0.9209,2,discharge,1,-9.095,3.032,10.0,9.9,4.0343,3.6406,43.2894,08-21-23_00.30_BCNP1s_protocol_HPPC_IN21700_30T_cycle_#1543.mat
BOOST_NEGPULSE_1S,1543,0.76439,2.27361,0.921,2,charge,1,3.401,1.134,2.0,2.0,4.0488,4.2,44.4575,08-21-23_00.30_BCNP1s_protocol_HPPC_IN21700_30T_cycle_#1543.mat
BOOST_NEGPULSE_1S,1543,0.76439,2.27361,0.921,2,charge,1,3.401,1.134,10.0,9.9,4.0488,4.2,44.4575,08-21-23_00.30_BCNP1s_protocol_HPPC_IN21700_30T_cycle_#1543.mat
BOOST_NEGPULSE_1S,1543,0.76439,2.27361,0.9208,2,discharge,2,-18.186,6.062,2.0,1.9,4.037,3.5014,29.4512,08-21-23_00.30_BCNP1s_protocol_HPPC_IN21700_30T_cycle_#1543.mat
BOOST_NEGPULSE_1S,1543,0.76439,2.27361,0.9208,2,discharge,2,-18.186,6.062,10.0,9.9,4.037,3.3845,35.8792,08-21-23_00.30_BCNP1s_protocol_HPPC_IN21700_30T_cycle_#1543.mat
BOOST_NEGPULSE_1S,1543,0.76439,2.27361,0.9211,2,charge,2,3.283,1.094,2.0,1.9,4.0574,4.2,43.4346,08-21-23_00.30_BCNP1s_protocol_HPPC_IN21700_30T_cycle_#1543.mat
BOOST_NEGPULSE_1S,1543,0.76439,2.27361,0.9211,2,charge,2,3.283,1.094,10.0,9.9,4.0574,4.2,43.4346,08-21-23_00.30_BCNP1s_protocol_HPPC_IN21700_30T_cycle_#1543.mat
BOOST_NEGPULSE_1S,1543,0.76439,2.27361,0.9208,2,discharge,3,-26.14,8.713,2.0,2.0,4.0407,3.338,26.8822,08-21-23_00.30_BCNP1s_protocol_HPPC_IN21700_30T_cycle_#1543.mat
BOOST_NEGPULSE_1S,1543,0.76439,2.27361,0.9208,2,discharge,3,-26.14,8.713,10.0,9.9,4.0407,3.186,32.697,08-21-23_00.30_BCNP1s_protocol_HPPC_IN21700_30T_cycle_#1543.mat
BOOST_NEGPULSE_1S,1543,0.76439,2.27361,0.9211,2,charge,3,3.13,1.043,2.0,2.0,4.065,4.2002,43.199,08-21-23_00.30_BCNP1s_protocol_HPPC_IN21700_30T_cycle_#1543.mat
BOOST_NEGPULSE_1S,1543,0.76439,2.27361,0.9211,2,charge,3,3.13,1.043,10.0,9.9,4.065,4.2001,43.1671,08-21-23_00.30_BCNP1s_protocol_HPPC_IN21700_30T_cycle_#1543.mat
BOOST_NEGPULSE_1S,1543,0.76439,2.27361,0.8452,3,discharge,0,-2.272,0.757,2.0,2.0,3.9211,3.8374,36.8349,08-21-23_00.30_BCNP1s_protocol_HPPC_IN21700_30T_cycle_#1543.mat
BOOST_NEGPULSE_1S,1543,0.76439,2.27361,0.8452,3,discharge,0,-2.272,0.757,10.0,9.9,3.9211,3.8111,48.4091,08-21-23_00.30_BCNP1s_protocol_HPPC_IN21700_30T_cycle_#1543.mat
BOOST_NEGPULSE_1S,1543,0.76439,2.27361,0.8452,3,charge,0,1.137,0.379,2.0,2.0,3.9248,3.9664,36.5746,08-21-23_00.30_BCNP1s_protocol_HPPC_IN21700_30T_cycle_#1543.mat
BOOST_NEGPULSE_1S,1543,0.76439,2.27361,0.8452,3,charge,0,1.137,0.379,10.0,9.9,3.9248,3.9787,47.3888,08-21-23_00.30_BCNP1s_protocol_HPPC_IN21700_30T_cycle_#1543.mat
BOOST_NEGPULSE_1S,1543,0.76439,2.27361,0.8451,3,discharge,1,-9.093,3.031,2.0,2.0,3.9228,3.6348,31.6731,08-21-23_00.30_BCNP1s_protocol_HPPC_IN21700_30T_cycle_#1543.mat
BOOST_NEGPULSE_1S,1543,0.76439,2.27361,0.8451,3,discharge,1,-9.093,3.031,10.0,9.9,3.9228,3.5697,38.8325,08-21-23_00.30_BCNP1s_protocol_HPPC_IN21700_30T_cycle_#1543.mat
BOOST_NEGPULSE_1S,1543,0.76439,2.27361,0.8452,3,charge,1,4.547,1.516,2.0,2.0,3.9334,4.0849,33.3201,08-21-23_00.30_BCNP1s_protocol_HPPC_IN21700_30T_cycle_#1543.mat
BOOST_NEGPULSE_1S,1543,0.76439,2.27361,0.8452,3,charge,1,4.547,1.516,10.0,9.9,3.9334,4.1226,41.6117,08-21-23_00.30_BCNP1s_protocol_HPPC_IN21700_30T_cycle_#1543.mat
BOOST_NEGPULSE_1S,1543,0.76439,2.27361,0.845,3,discharge,2,-18.187,6.062,2.0,1.9,3.9235,3.4317,27.0413,08-21-23_00.30_BCNP1s_protocol_HPPC_IN21700_30T_cycle_#1543.mat
BOOST_NEGPULSE_1S,1543,0.76439,2.27361,0.845,3,discharge,2,-18.187,6.062,10.0,9.9,3.9235,3.3219,33.0786,08-21-23_00.30_BCNP1s_protocol_HPPC_IN21700_30T_cycle_#1543.mat
BOOST_NEGPULSE_1S,1543,0.76439,2.27361,0.8453,3,charge,2,7.781,2.594,2.0,2.0,3.9425,4.1999,33.081,08-21-23_00.30_BCNP1s_protocol_HPPC_IN21700_30T_cycle_#1543.mat
BOOST_NEGPULSE_1S,1543,0.76439,2.27361,0.8453,3,charge,2,7.781,2.594,10.0,9.9,3.9425,4.1998,33.0682,08-21-23_00.30_BCNP1s_protocol_HPPC_IN21700_30T_cycle_#1543.mat
BOOST_NEGPULSE_1S,1543,0.76439,2.27361,0.845,3,discharge,3,-26.141,8.714,2.0,2.0,3.9272,3.2751,24.9455,08-21-23_00.30_BCNP1s_protocol_HPPC_IN21700_30T_cycle_#1543.mat
BOOST_NEGPULSE_1S,1543,0.76439,2.27361,0.845,3,discharge,3,-26.141,8.714,10.0,9.9,3.9272,3.1272,30.6033,08-21-23_00.30_BCNP1s_protocol_HPPC_IN21700_30T_cycle_#1543.mat
BOOST_NEGPULSE_1S,1543,0.76439,2.27361,0.8454,3,charge,3,7.622,2.541,2.0,1.9,3.9504,4.2001,32.7596,08-21-23_00.30_BCNP1s_protocol_HPPC_IN21700_30T_cycle_#1543.mat
BOOST_NEGPULSE_1S,1543,0.76439,2.27361,0.8454,3,charge,3,7.622,2.541,10.0,9.9,3.9504,4.2,32.7465,08-21-23_00.30_BCNP1s_protocol_HPPC_IN21700_30T_cycle_#1543.mat
BOOST_NEGPULSE_1S,1543,0.76439,2.27361,0.7694,4,discharge,0,-2.272,0.757,2.0,1.9,3.8345,3.758,33.6693,08-21-23_00.30_BCNP1s_protocol_HPPC_IN21700_30T_cycle_#1543.mat
BOOST_NEGPULSE_1S,1543,0.76439,2.27361,0.7694,4,discharge,0,-2.272,0.757,10.0,9.9,3.8345,3.7344,44.0562,08-21-23_00.30_BCNP1s_protocol_HPPC_IN21700_30T_cycle_#1543.mat
BOOST_NEGPULSE_1S,1543,0.76439,2.27361,0.7694,4,charge,0,1.138,0.379,2.0,2.0,3.8376,3.8759,33.6674,08-21-23_00.30_BCNP1s_protocol_HPPC_IN21700_30T_cycle_#1543.mat
BOOST_NEGPULSE_1S,1543,0.76439,2.27361,0.7694,4,charge,0,1.138,0.379,10.0,9.9,3.8376,3.8858,42.3699,08-21-23_00.30_BCNP1s_protocol_HPPC_IN21700_30T_cycle_#1543.mat
