Repository: KikETs/ECM_HYBRID_BMS_JOINT

## Results

| Arm | Model | Size | Protocol | Result | Worst cell |
|---|---|---|---|---|---|
| SOP | 2RC table + trim (A8) | 4 effective coefficients, 2 EW states | leave-one-cell-out | usable current 69.6 % discharge, 59.5 % charge (τ = 10 s) | 59.9 % / 53.5 % (BOOST_REST) |
| SOH | dQ/dV ridge | 65 coefficients | leave-one-cell-out | RMSE 0.0094, bias −0.0005 | 0.0130 (BOOST_REST) |
| SOC | 2RC EKF, low-current gate | 3 states | leave-one-cell-out | **2.34 %p** over six sensor disturbances on estimated SOH (2.325 on true SOH), per cell 2.00–2.75 | 4.60 %p (BOOST_NEGPULSE_1S, current offset −0.10 A) |

The SOH arm was a 10,945-parameter CNN until the second audit round. Nested

File: analysis/uypydj_hppc_resistance.csv (part 178 of 225)
protocol,cycle,SOH,CAP_Ah,SOC,soc_group,direction,rate_rank,I_A,CRate_rated,tau_s,tau_actual_s,V_pre_V,V_tau_V,R_mOhm,file
BOOST_NEGPULSE_1S,1543,0.76439,2.27361,0.7694,4,discharge,1,-9.093,3.031,2.0,2.0,3.8355,3.5639,29.8704,08-21-23_00.30_BCNP1s_protocol_HPPC_IN21700_30T_cycle_#1543.mat
BOOST_NEGPULSE_1S,1543,0.76439,2.27361,0.7694,4,discharge,1,-9.093,3.031,10.0,9.9,3.8355,3.4988,37.0301,08-21-23_00.30_BCNP1s_protocol_HPPC_IN21700_30T_cycle_#1543.mat
BOOST_NEGPULSE_1S,1543,0.76439,2.27361,0.7695,4,charge,1,4.546,1.516,2.0,2.0,3.8447,3.9863,31.1448,08-21-23_00.30_BCNP1s_protocol_HPPC_IN21700_30T_cycle_#1543.mat
BOOST_NEGPULSE_1S,1543,0.76439,2.27361,0.7695,4,charge,1,4.546,1.516,10.0,9.9,3.8447,4.0165,37.7873,08-21-23_00.30_BCNP1s_protocol_HPPC_IN21700_30T_cycle_#1543.mat
BOOST_NEGPULSE_1S,1543,0.76439,2.27361,0.7693,4,discharge,2,-18.184,6.061,2.0,2.0,3.8378,3.3624,26.1439,08-21-23_00.30_BCNP1s_protocol_HPPC_IN21700_30T_cycle_#1543.mat
BOOST_NEGPULSE_1S,1543,0.76439,2.27361,0.7693,4,discharge,2,-18.184,6.061,10.0,9.9,3.8378,3.2516,32.2371,08-21-23_00.30_BCNP1s_protocol_HPPC_IN21700_30T_cycle_#1543.mat
BOOST_NEGPULSE_1S,1543,0.76439,2.27361,0.7695,4,charge,2,12.429,4.143,2.0,2.0,3.8526,4.1993,27.8944,08-21-23_00.30_BCNP1s_protocol_HPPC_IN21700_30T_cycle_#1543.mat
BOOST_NEGPULSE_1S,1543,0.76439,2.27361,0.7695,4,charge,2,12.429,4.143,10.0,9.9,3.8526,4.2001,27.9588,08-21-23_00.30_BCNP1s_protocol_HPPC_IN21700_30T_cycle_#1543.mat
BOOST_NEGPULSE_1S,1543,0.76439,2.27361,0.7692,4,discharge,3,-26.143,8.714,2.0,2.0,3.8398,3.2108,24.06,08-21-23_00.30_BCNP1s_protocol_HPPC_IN21700_30T_cycle_#1543.mat
BOOST_NEGPULSE_1S,1543,0.76439,2.27361,0.7692,4,discharge,3,-26.143,8.714,10.0,9.9,3.8398,3.0558,29.9889,08-21-23_00.30_BCNP1s_protocol_HPPC_IN21700_30T_cycle_#1543.mat
BOOST_NEGPULSE_1S,1543,0.76439,2.27361,0.7696,4,charge,3,12.358,4.119,2.0,2.0,3.8588,4.2001,27.6177,08-21-23_00.30_BCNP1s_protocol_HPPC_IN21700_30T_cycle_#1543.mat
BOOST_NEGPULSE_1S,1543,0.76439,2.27361,0.7696,4,charge,3,12.358,4.119,10.0,9.9,3.8588,4.2,27.6096,08-21-23_00.30_BCNP1s_protocol_HPPC_IN21700_30T_cycle_#1543.mat
BOOST_NEGPULSE_1S,1543,0.76439,2.27361,0.6936,5,discharge,0,-2.274,0.758,2.0,2.0,3.7572,3.6808,33.6001,08-21-23_00.30_BCNP1s_protocol_HPPC_IN21700_30T_cycle_#1543.mat
BOOST_NEGPULSE_1S,1543,0.76439,2.27361,0.6936,5,discharge,0,-2.274,0.758,10.0,9.9,3.7572,3.6569,44.1112,08-21-23_00.30_BCNP1s_protocol_HPPC_IN21700_30T_cycle_#1543.mat
BOOST_NEGPULSE_1S,1543,0.76439,2.27361,0.6937,5,charge,0,1.136,0.379,2.0,2.0,3.7608,3.7984,33.0986,08-21-23_00.30_BCNP1s_protocol_HPPC_IN21700_30T_cycle_#1543.mat
BOOST_NEGPULSE_1S,1543,0.76439,2.27361,0.6937,5,charge,0,1.136,0.379,10.0,9.9,3.7608,3.8092,42.6056,08-21-23_00.30_BCNP1s_protocol_HPPC_IN21700_30T_cycle_#1543.mat
BOOST_NEGPULSE_1S,1543,0.76439,2.27361,0.6936,5,discharge,1,-9.094,3.031,2.0,2.0,3.7593,3.489,29.7219,08-21-23_00.30_BCNP1s_protocol_HPPC_IN21700_30T_cycle_#1543.mat
BOOST_NEGPULSE_1S,1543,0.76439,2.27361,0.6936,5,discharge,1,-9.094,3.031,10.0,9.9,3.7593,3.4194,37.3751,08-21-23_00.30_BCNP1s_protocol_HPPC_IN21700_30T_cycle_#1543.mat
BOOST_NEGPULSE_1S,1543,0.76439,2.27361,0.6937,5,charge,1,4.547,1.516,2.0,2.0,3.7681,3.9085,30.8782,08-21-23_00.30_BCNP1s_protocol_HPPC_IN21700_30T_cycle_#1543.mat
BOOST_NEGPULSE_1S,1543,0.76439,2.27361,0.6937,5,charge,1,4.547,1.516,10.0,9.9,3.7681,3.9395,37.696,08-21-23_00.30_BCNP1s_protocol_HPPC_IN21700_30T_cycle_#1543.mat
BOOST_NEGPULSE_1S,1543,0.76439,2.27361,0.6935,5,discharge,2,-18.186,6.062,2.0,2.0,3.7618,3.2872,26.097,08-21-23_00.30_BCNP1s_protocol_HPPC_IN21700_30T_cycle_#1543.mat
BOOST_NEGPULSE_1S,1543,0.76439,2.27361,0.6935,5,discharge,2,-18.186,6.062,10.0,9.9,3.7618,3.1708,32.4975,08-21-23_00.30_BCNP1s_protocol_HPPC_IN21700_30T_cycle_#1543.mat
BOOST_NEGPULSE_1S,1543,0.76439,2.27361,0.6938,5,charge,2,13.639,4.546,2.0,2.0,3.7774,4.1193,25.0678,08-21-23_00.30_BCNP1s_protocol_HPPC_IN21700_30T_cycle_#1543.mat
BOOST_NEGPULSE_1S,1543,0.76439,2.27361,0.6938,5,charge,2,13.639,4.546,10.0,9.9,3.7774,4.1791,29.4523,08-21-23_00.30_BCNP1s_protocol_HPPC_IN21700_30T_cycle_#1543.mat
BOOST_NEGPULSE_1S,1543,0.76439,2.27361,0.6934,5,discharge,3,-26.141,8.714,2.0,1.9,3.7644,3.1393,23.9126,08-21-23_00.30_BCNP1s_protocol_HPPC_IN21700_30T_cycle_#1543.mat
BOOST_NEGPULSE_1S,1543,0.76439,2.27361,0.6934,5,discharge,3,-26.141,8.714,10.0,9.9,3.7644,2.9741,30.2322,08-21-23_00.30_BCNP1s_protocol_HPPC_IN21700_30T_cycle_#1543.mat
BOOST_NEGPULSE_1S,1543,0.76439,2.27361,0.6938,5,charge,3,16.392,5.464,2.0,1.9,3.7848,4.2,25.3294,08-21-23_00.30_BCNP1s_protocol_HPPC_IN21700_30T_cycle_#1543.mat
BOOST_NEGPULSE_1S,1543,0.76439,2.27361,0.6938,5,charge,3,16.392,5.464,10.0,9.9,3.7848,4.2002,25.3416,08-21-23_00.30_BCNP1s_protocol_HPPC_IN21700_30T_cycle_#1543.mat
BOOST_NEGPULSE_1S,1543,0.76439,2.27361,0.6179,6,discharge,0,-2.274,0.758,2.0,1.9,3.681,3.6051,33.3817,08-21-23_00.30_BCNP1s_protocol_HPPC_IN21700_30T_cycle_#1543.mat
BOOST_NEGPULSE_1S,1543,0.76439,2.27361,0.6179,6,discharge,0,-2.274,0.758,10.0,9.9,3.681,3.5818,43.6293,08-21-23_00.30_BCNP1s_protocol_HPPC_IN21700_30T_cycle_#1543.mat
BOOST_NEGPULSE_1S,1543,0.76439,2.27361,0.6179,6,charge,0,1.138,0.379,2.0,1.9,3.6843,3.7218,32.9497,08-21-23_00.30_BCNP1s_protocol_HPPC_IN21700_30T_cycle_#1543.mat
BOOST_NEGPULSE_1S,1543,0.76439,2.27361,0.6179,6,charge,0,1.138,0.379,10.0,9.9,3.6843,3.7327,42.527,08-21-23_00.30_BCNP1s_protocol_HPPC_IN21700_30T_cycle_#1543.mat
BOOST_NEGPULSE_1S,1543,0.76439,2.27361,0.6178,6,discharge,1,-9.093,3.031,2.0,2.0,3.683,3.4118,29.8255,08-21-23_00.30_BCNP1s_protocol_HPPC_IN21700_30T_cycle_#1543.mat
BOOST_NEGPULSE_1S,1543,0.76439,2.27361,0.6178,6,discharge,1,-9.093,3.031,10.0,9.9,3.683,3.3436,37.3258,08-21-23_00.30_BCNP1s_protocol_HPPC_IN21700_30T_cycle_#1543.mat
BOOST_NEGPULSE_1S,1543,0.76439,2.27361,0.6179,6,charge,1,4.547,1.516,2.0,2.0,3.6925,3.832,30.6809,08-21-23_00.30_BCNP1s_protocol_HPPC_IN21700_30T_cycle_#1543.mat
BOOST_NEGPULSE_1S,1543,0.76439,2.27361,0.6179,6,charge,1,4.547,1.516,10.0,9.9,3.6925,3.8634,37.5869,08-21-23_00.30_BCNP1s_protocol_HPPC_IN21700_30T_cycle_#1543.mat
BOOST_NEGPULSE_1S,1543,0.76439,2.27361,0.6177,6,discharge,2,-18.185,6.062,2.0,2.0,3.6851,3.2092,26.1699,08-21-23_00.30_BCNP1s_protocol_HPPC_IN21700_30T_cycle_#1543.mat
BOOST_NEGPULSE_1S,1543,0.76439,2.27361,0.6177,6,discharge,2,-18.185,6.062,10.0,9.9,3.6851,3.0921,32.6093,08-21-23_00.30_BCNP1s_protocol_HPPC_IN21700_30T_cycle_#1543.mat
BOOST_NEGPULSE_1S,1543,0.76439,2.27361,0.618,6,charge,2,13.639,4.546,2.0,2.0,3.7009,4.0422,25.0238,08-21-23_00.30_BCNP1s_protocol_HPPC_IN21700_30T_cycle_#1543.mat
BOOST_NEGPULSE_1S,1543,0.76439,2.27361,0.618,6,charge,2,13.639,4.546,10.0,9.9,3.7009,4.103,29.4816,08-21-23_00.30_BCNP1s_protocol_HPPC_IN21700_30T_cycle_#1543.mat
BOOST_NEGPULSE_1S,1543,0.76439,2.27361,0.6177,6,discharge,3,-26.141,8.714,2.0,2.0,3.6877,3.0569,24.1307,08-21-23_00.30_BCNP1s_protocol_HPPC_IN21700_30T_cycle_#1543.mat
BOOST_NEGPULSE_1S,1543,0.76439,2.27361,0.6177,6,discharge,3,-26.141,8.714,10.0,9.9,3.6877,2.893,30.4005,08-21-23_00.30_BCNP1s_protocol_HPPC_IN21700_30T_cycle_#1543.mat
BOOST_NEGPULSE_1S,1543,0.76439,2.27361,0.6181,6,charge,3,20.532,6.844,2.0,2.0,3.7084,4.2002,23.9529,08-21-23_00.30_BCNP1s_protocol_HPPC_IN21700_30T_cycle_#1543.mat
BOOST_NEGPULSE_1S,1543,0.76439,2.27361,0.6181,6,charge,3,20.532,6.844,10.0,9.9,3.7084,4.2001,23.948,08-21-23_00.30_BCNP1s_protocol_HPPC_IN21700_30T_cycle_#1543.mat
BOOST_NEGPULSE_1S,1543,0.76439,2.27361,0.5421,7,discharge,0,-2.274,0.758,2.0,1.9,3.6218,3.5427,34.783,08-21-23_00.30_BCNP1s_protocol_HPPC_IN21700_30T_cycle_#1543.mat
BOOST_NEGPULSE_1S,1543,0.76439,2.27361,0.5421,7,discharge,0,-2.274,0.758,10.0,9.9,3.6218,3.5189,45.2487,08-21-23_00.30_BCNP1s_protocol_HPPC_IN21700_30T_cycle_#1543.mat
BOOST_NEGPULSE_1S,1543,0.76439,2.27361,0.5421,7,charge,0,1.138,0.379,2.0,1.9,3.6251,3.6639,34.1009,08-21-23_00.30_BCNP1s_protocol_HPPC_IN21700_30T_cycle_#1543.mat
BOOST_NEGPULSE_1S,1543,0.76439,2.27361,0.5421,7,charge,0,1.138,0.379,10.0,9.9,3.6251,3.6744,43.3292,08-21-23_00.30_BCNP1s_protocol_HPPC_IN21700_30T_cycle_#1543.mat
BOOST_NEGPULSE_1S,1543,0.76439,2.27361,0.542,7,discharge,1,-9.093,3.031,2.0,2.0,3.6236,3.3433,30.8269,08-21-23_00.30_BCNP1s_protocol_HPPC_IN21700_30T_cycle_#1543.mat
BOOST_NEGPULSE_1S,1543,0.76439,2.27361,0.542,7,discharge,1,-9.093,3.031,10.0,9.9,3.6236,3.2712,38.7564,08-21-23_00.30_BCNP1s_protocol_HPPC_IN21700_30T_cycle_#1543.mat
BOOST_NEGPULSE_1S,1543,0.76439,2.27361,0.5421,7,charge,1,4.547,1.516,2.0,2.0,3.6329,3.7755,31.3634,08-21-23_00.30_BCNP1s_protocol_HPPC_IN21700_30T_cycle_#1543.mat
BOOST_NEGPULSE_1S,1543,0.76439,2.27361,0.5421,7,charge,1,4.547,1.516,10.0,9.9,3.6329,3.8064,38.1595,08-21-23_00.30_BCNP1s_protocol_HPPC_IN21700_30T_cycle_#1543.mat
BOOST_NEGPULSE_1S,1543,0.76439,2.27361,0.542,7,discharge,2,-18.186,6.062,2.0,2.0,3.6249,3.1359,26.8888,08-21-23_00.30_BCNP1s_protocol_HPPC_IN21700_30T_cycle_#1543.mat
BOOST_NEGPULSE_1S,1543,0.76439,2.27361,0.542,7,discharge,2,-18.186,6.062,10.0,9.9,3.6249,3.0089,33.8722,08-21-23_00.30_BCNP1s_protocol_HPPC_IN21700_30T_cycle_#1543.mat
BOOST_NEGPULSE_1S,1543,0.76439,2.27361,0.5422,7,charge,2,13.637,4.546,2.0,2.0,3.6415,3.9854,25.2182,08-21-23_00.30_BCNP1s_protocol_HPPC_IN21700_30T_cycle_#1543.mat
BOOST_NEGPULSE_1S,1543,0.76439,2.27361,0.5422,7,charge,2,13.637,4.546,10.0,9.9,3.6415,4.0437,29.4933,08-21-23_00.30_BCNP1s_protocol_HPPC_IN21700_30T_cycle_#1543.mat
BOOST_NEGPULSE_1S,1543,0.76439,2.27361,0.5419,7,discharge,3,-26.14,8.713,2.0,2.0,3.6268,2.9809,24.7093,08-21-23_00.30_BCNP1s_protocol_HPPC_IN21700_30T_cycle_#1543.mat
BOOST_NEGPULSE_1S,1543,0.76439,2.27361,0.5419,7,discharge,3,-26.14,8.713,10.0,9.9,3.6268,2.7997,31.6412,08-21-23_00.30_BCNP1s_protocol_HPPC_IN21700_30T_cycle_#1543.mat
BOOST_NEGPULSE_1S,1543,0.76439,2.27361,0.5423,7,charge,3,22.73,7.577,2.0,2.0,3.6482,4.147,21.9446,08-21-23_00.30_BCNP1s_protocol_HPPC_IN21700_30T_cycle_#1543.mat
BOOST_NEGPULSE_1S,1543,0.76439,2.27361,0.5423,7,charge,3,22.73,7.577,10.0,9.9,3.6482,4.2,24.2763,08-21-23_00.30_BCNP1s_protocol_HPPC_IN21700_30T_cycle_#1543.mat
BOOST_NEGPULSE_1S,1543,0.76439,2.27361,0.4663,8,discharge,0,-2.272,0.757,2.0,2.0,3.5566,3.4705,37.8961,08-21-23_00.30_BCNP1s_protocol_HPPC_IN21700_30T_cycle_#1543.mat
BOOST_NEGPULSE_1S,1543,0.76439,2.27361,0.4663,8,discharge,0,-2.272,0.757,10.0,9.9,3.5566,3.4435,49.7799,08-21-23_00.30_BCNP1s_protocol_HPPC_IN21700_30T_cycle_#1543.mat
BOOST_NEGPULSE_1S,1543,0.76439,2.27361,0.4663,8,charge,0,1.136,0.379,2.0,2.0,3.56,3.6018,36.799,08-21-23_00.30_BCNP1s_protocol_HPPC_IN21700_30T_cycle_#1543.mat
BOOST_NEGPULSE_1S,1543,0.76439,2.27361,0.4663,8,charge,0,1.136,0.379,10.0,9.9,3.56,3.6129,46.571,08-21-23_00.30_BCNP1s_protocol_HPPC_IN21700_30T_cycle_#1543.mat
BOOST_NEGPULSE_1S,1543,0.76439,2.27361,0.4663,8,discharge,1,-9.093,3.031,2.0,2.0,3.5586,3.2583,33.0258,08-21-23_00.30_BCNP1s_protocol_HPPC_IN21700_30T_cycle_#1543.mat
BOOST_NEGPULSE_1S,1543,0.76439,2.27361,0.4663,8,discharge,1,-9.093,3.031,10.0,9.9,3.5586,3.1722,42.4947,08-21-23_00.30_BCNP1s_protocol_HPPC_IN21700_30T_cycle_#1543.mat
BOOST_NEGPULSE_1S,1543,0.76439,2.27361,0.4664,8,charge,1,4.547,1.516,2.0,2.0,3.5687,3.7182,32.8803,08-21-23_00.30_BCNP1s_protocol_HPPC_IN21700_30T_cycle_#1543.mat
BOOST_NEGPULSE_1S,1543,0.76439,2.27361,0.4664,8,charge,1,4.547,1.516,10.0,9.9,3.5687,3.7514,40.1821,08-21-23_00.30_BCNP1s_protocol_HPPC_IN21700_30T_cycle_#1543.mat
BOOST_NEGPULSE_1S,1543,0.76439,2.27361,0.4662,8,discharge,2,-18.186,6.062,2.0,2.0,3.5609,3.0396,28.6649,08-21-23_00.30_BCNP1s_protocol_HPPC_IN21700_30T_cycle_#1543.mat
BOOST_NEGPULSE_1S,1543,0.76439,2.27361,0.4662,8,discharge,2,-18.186,6.062,10.0,9.9,3.5609,2.8796,37.4629,08-21-23_00.30_BCNP1s_protocol_HPPC_IN21700_30T_cycle_#1543.mat
BOOST_NEGPULSE_1S,1543,0.76439,2.27361,0.4664,8,charge,2,13.639,4.546,2.0,2.0,3.5808,3.9313,25.6984,08-21-23_00.30_BCNP1s_protocol_HPPC_IN21700_30T_cycle_#1543.mat
BOOST_NEGPULSE_1S,1543,0.76439,2.27361,0.4664,8,charge,2,13.639,4.546,10.0,9.9,3.5808,3.9947,30.3468,08-21-23_00.30_BCNP1s_protocol_HPPC_IN21700_30T_cycle_#1543.mat
BOOST_NEGPULSE_1S,1543,0.76439,2.27361,0.4661,8,discharge,3,-26.142,8.714,2.0,2.0,3.5643,2.8775,26.2719,08-21-23_00.30_BCNP1s_protocol_HPPC_IN21700_30T_cycle_#1543.mat
BOOST_NEGPULSE_1S,1543,0.76439,2.27361,0.4661,8,discharge,3,-26.142,8.714,10.0,9.9,3.5643,2.6362,35.5023,08-21-23_00.30_BCNP1s_protocol_HPPC_IN21700_30T_cycle_#1543.mat
BOOST_NEGPULSE_1S,1543,0.76439,2.27361,0.4665,8,charge,3,22.731,7.577,2.0,2.0,3.5908,4.0933,22.1064,08-21-23_00.30_BCNP1s_protocol_HPPC_IN21700_30T_cycle_#1543.mat
BOOST_NEGPULSE_1S,1543,0.76439,2.27361,0.4665,8,charge,3,22.731,7.577,10.0,9.9,3.5908,4.1753,25.7138,08-21-23_00.30_BCNP1s_protocol_HPPC_IN21700_30T_cycle_#1543.mat
BOOST_NEGPULSE_1S,1543,0.76439,2.27361,0.3905,9,discharge,0,-2.274,0.758,2.0,2.0,3.4764,3.3803,42.2603,08-21-23_00.30_BCNP1s_protocol_HPPC_IN21700_30T_cycle_#1543.mat
BOOST_NEGPULSE_1S,1543,0.76439,2.27361,0.3905,9,discharge,0,-2.274,0.758,10.0,9.9,3.4764,3.3464,57.168,08-21-23_00.30_BCNP1s_protocol_HPPC_IN21700_30T_cycle_#1543.mat
BOOST_NEGPULSE_1S,1543,0.76439,2.27361,0.3906,9,charge,0,1.137,0.379,2.0,1.9,3.4798,3.525,39.7398,08-21-23_00.30_BCNP1s_protocol_HPPC_IN21700_30T_cycle_#1543.mat
BOOST_NEGPULSE_1S,1543,0.76439,2.27361,0.3906,9,charge,0,1.137,0.379,10.0,9.9,3.4798,3.5366,49.9385,08-21-23_00.30_BCNP1s_protocol_HPPC_IN21700_30T_cycle_#1543.mat
BOOST_NEGPULSE_1S,1543,0.76439,2.27361,0.3905,9,discharge,1,-9.094,3.031,2.0,1.9,3.4786,3.1464,36.5284,08-21-23_00.30_BCNP1s_protocol_HPPC_IN21700_30T_cycle_#1543.mat
BOOST_NEGPULSE_1S,1543,0.76439,2.27361,0.3905,9,discharge,1,-9.094,3.031,10.0,9.9,3.4786,3.021,50.3172,08-21-23_00.30_BCNP1s_protocol_HPPC_IN21700_30T_cycle_#1543.mat
BOOST_NEGPULSE_1S,1543,0.76439,2.27361,0.3906,9,charge,1,4.546,1.515,2.0,2.0,3.4898,3.6452,34.1831,08-21-23_00.30_BCNP1s_protocol_HPPC_IN21700_30T_cycle_#1543.mat
BOOST_NEGPULSE_1S,1543,0.76439,2.27361,0.3906,9,charge,1,4.546,1.515,10.0,9.9,3.4898,3.679,41.6181,08-21-23_00.30_BCNP1s_protocol_HPPC_IN21700_30T_cycle_#1543.mat
BOOST_NEGPULSE_1S,1543,0.76439,2.27361,0.3904,9,discharge,2,-18.185,6.062,2.0,2.0,3.48,2.8985,31.9769,08-21-23_00.30_BCNP1s_protocol_HPPC_IN21700_30T_cycle_#1543.mat
BOOST_NEGPULSE_1S,1543,0.76439,2.27361,0.3904,9,discharge,2,-18.185,6.062,10.0,9.9,3.48,2.6563,45.2956,08-21-23_00.30_BCNP1s_protocol_HPPC_IN21700_30T_cycle_#1543.mat
BOOST_NEGPULSE_1S,1543,0.76439,2.27361,0.3907,9,charge,2,13.641,4.547,2.0,2.0,3.5022,3.8583,26.1051,08-21-23_00.30_BCNP1s_protocol_HPPC_IN21700_30T_cycle_#1543.mat
BOOST_NEGPULSE_1S,1543,0.76439,2.27361,0.3907,9,charge,2,13.641,4.547,10.0,9.9,3.5022,3.9277,31.1927,08-21-23_00.30_BCNP1s_protocol_HPPC_IN21700_30T_cycle_#1543.mat
BOOST_NEGPULSE_1S,1543,0.76439,2.27361,0.3903,9,discharge,3,-26.139,8.713,2.0,1.9,3.4841,2.7215,29.1748,08-21-23_00.30_BCNP1s_protocol_HPPC_IN21700_30T_cycle_#1543.mat
BOOST_NEGPULSE_1S,1543,0.76439,2.27361,0.3903,9,discharge,3,-26.139,8.713,10.0,9.9,3.4841,2.4999,37.6525,08-21-23_00.30_BCNP1s_protocol_HPPC_IN21700_30T_cycle_#1543.mat
BOOST_NEGPULSE_1S,1543,0.76439,2.27361,0.3907,9,charge,3,22.73,7.577,2.0,2.0,3.5118,4.0202,22.3669,08-21-23_00.30_BCNP1s_protocol_HPPC_IN21700_30T_cycle_#1543.mat
BOOST_NEGPULSE_1S,1543,0.76439,2.27361,0.3907,9,charge,3,22.73,7.577,10.0,9.9,3.5118,4.1125,26.4276,08-21-23_00.30_BCNP1s_protocol_HPPC_IN21700_30T_cycle_#1543.mat
BOOST_NEGPULSE_1S,1543,0.76439,2.27361,0.3527,10,discharge,0,-2.272,0.757,2.0,2.0,3.4443,3.3415,45.2465,08-21-23_00.30_BCNP1s_protocol_HPPC_IN21700_30T_cycle_#1543.mat
BOOST_NEGPULSE_1S,1543,0.76439,2.27361,0.3527,10,discharge,0,-2.272,0.757,10.0,9.9,3.4443,3.2984,64.2165,08-21-23_00.30_BCNP1s_protocol_HPPC_IN21700_30T_cycle_#1543.mat
BOOST_NEGPULSE_1S,1543,0.76439,2.27361,0.3527,10,charge,0,1.137,0.379,2.0,2.0,3.448,3.4956,41.8535,08-21-23_00.30_BCNP1s_protocol_HPPC_IN21700_30T_cycle_#1543.mat
BOOST_NEGPULSE_1S,1543,0.76439,2.27361,0.3527,10,charge,0,1.137,0.379,10.0,9.9,3.448,3.5073,52.141,08-21-23_00.30_BCNP1s_protocol_HPPC_IN21700_30T_cycle_#1543.mat
BOOST_NEGPULSE_1S,1543,0.76439,2.27361,0.3526,10,discharge,1,-9.093,3.031,2.0,2.0,3.4452,3.0847,39.6468,08-21-23_00.30_BCNP1s_protocol_HPPC_IN21700_30T_cycle_#1543.mat
BOOST_NEGPULSE_1S,1543,0.76439,2.27361,0.3526,10,discharge,1,-9.093,3.031,10.0,9.9,3.4452,2.9192,57.848,08-21-23_00.30_BCNP1s_protocol_HPPC_IN21700_30T_cycle_#1543.mat
BOOST_NEGPULSE_1S,1543,0.76439,2.27361,0.3527,10,charge,1,4.545,1.515,2.0,1.9,3.458,3.6138,34.2824,08-21-23_00.30_BCNP1s_protocol_HPPC_IN21700_30T_cycle_#1543.mat
BOOST_NEGPULSE_1S,1543,0.76439,2.27361,0.3527,10,charge,1,4.545,1.515,10.0,9.9,3.458,3.6437,40.8617,08-21-23_00.30_BCNP1s_protocol_HPPC_IN21700_30T_cycle_#1543.mat
BOOST_NEGPULSE_1S,1543,0.76439,2.27361,0.3525,10,discharge,2,-18.186,6.062,2.0,1.9,3.4466,2.824,34.2351,08-21-23_00.30_BCNP1s_protocol_HPPC_IN21700_30T_cycle_#1543.mat
BOOST_NEGPULSE_1S,1543,0.76439,2.27361,0.3525,10,discharge,2,-18.186,6.062,10.0,9.9,3.4466,2.4999,52.0565,08-21-23_00.30_BCNP1s_protocol_HPPC_IN21700_30T_cycle_#1543.mat
BOOST_NEGPULSE_1S,1543,0.76439,2.27361,0.3528,10,charge,2,13.64,4.547,2.0,2.0,3.4695,3.8206,25.7405,08-21-23_00.30_BCNP1s_protocol_HPPC_IN21700_30T_cycle_#1543.mat
BOOST_NEGPULSE_1S,1543,0.76439,2.27361,0.3528,10,charge,2,13.64,4.547,10.0,9.9,3.4695,3.8857,30.5132,08-21-23_00.30_BCNP1s_protocol_HPPC_IN21700_30T_cycle_#1543.mat
BOOST_NEGPULSE_1S,1543,0.76439,2.27361,0.3525,10,discharge,3,-23.274,7.758,2.0,2.0,3.4492,2.61,36.0574,08-21-23_00.30_BCNP1s_protocol_HPPC_IN21700_30T_cycle_#1543.mat
BOOST_NEGPULSE_1S,1543,0.76439,2.27361,0.3525,10,discharge,3,-23.274,7.758,10.0,9.9,3.4492,2.4999,40.788,08-21-23_00.30_BCNP1s_protocol_HPPC_IN21700_30T_cycle_#1543.mat
BOOST_NEGPULSE_1S,1543,0.76439,2.27361,0.3529,10,charge,3,22.731,7.577,2.0,2.0,3.4751,3.981,22.256,08-21-23_00.30_BCNP1s_protocol_HPPC_IN21700_30T_cycle_#1543.mat
BOOST_NEGPULSE_1S,1543,0.76439,2.27361,0.3529,10,charge,3,22.731,7.577,10.0,9.9,3.4751,4.0732,26.3121,08-21-23_00.30_BCNP1s_protocol_HPPC_IN21700_30T_cycle_#1543.mat
BOOST_NEGPULSE_1S,1543,0.76439,2.27361,0.3148,11,discharge,0,-2.272,0.757,2.0,1.9,3.4129,3.2997,49.813,08-21-23_00.30_BCNP1s_protocol_HPPC_IN21700_30T_cycle_#1543.mat
BOOST_NEGPULSE_1S,1543,0.76439,2.27361,0.3148,11,discharge,0,-2.272,0.757,10.0,9.9,3.4129,3.2314,79.868,08-21-23_00.30_BCNP1s_protocol_HPPC_IN21700_30T_cycle_#1543.mat
BOOST_NEGPULSE_1S,1543,0.76439,2.27361,0.3148,11,charge,0,1.136,0.379,2.0,2.0,3.4183,3.4696,45.1664,08-21-23_00.30_BCNP1s_protocol_HPPC_IN21700_30T_cycle_#1543.mat
BOOST_NEGPULSE_1S,1543,0.76439,2.27361,0.3148,11,charge,0,1.136,0.379,10.0,9.9,3.4183,3.4851,58.8132,08-21-23_00.30_BCNP1s_protocol_HPPC_IN21700_30T_cycle_#1543.mat
BOOST_NEGPULSE_1S,1543,0.76439,2.27361,0.3147,11,discharge,1,-9.094,3.031,2.0,1.9,3.4133,3.0112,44.2174,08-21-23_00.30_BCNP1s_protocol_HPPC_IN21700_30T_cycle_#1543.mat
BOOST_NEGPULSE_1S,1543,0.76439,2.27361,0.3147,11,discharge,1,-9.094,3.031,10.0,9.9,3.4133,2.7669,71.0822,08-21-23_00.30_BCNP1s_protocol_HPPC_IN21700_30T_cycle_#1543.mat
BOOST_NEGPULSE_1S,1543,0.76439,2.27361,0.3148,11,charge,1,4.547,1.516,2.0,2.0,3.4343,3.5944,35.2085,08-21-23_00.30_BCNP1s_protocol_HPPC_IN21700_30T_cycle_#1543.mat
BOOST_NEGPULSE_1S,1543,0.76439,2.27361,0.3148,11,charge,1,4.547,1.516,10.0,9.9,3.4343,3.6224,41.3661,08-21-23_00.30_BCNP1s_protocol_HPPC_IN21700_30T_cycle_#1543.mat
BOOST_NEGPULSE_1S,1543,0.76439,2.27361,0.3147,11,discharge,2,-17.82,5.94,2.0,2.0,3.418,2.7003,40.275,08-21-23_00.30_BCNP1s_protocol_HPPC_IN21700_30T_cycle_#1543.mat
BOOST_NEGPULSE_1S,1543,0.76439,2.27361,0.3147,11,discharge,2,-17.82,5.94,10.0,9.9,3.418,2.4999,51.5208,08-21-23_00.30_BCNP1s_protocol_HPPC_IN21700_30T_cycle_#1543.mat
BOOST_NEGPULSE_1S,1543,0.76439,2.27361,0.3149,11,charge,2,13.64,4.547,2.0,1.9,3.4456,3.7972,25.7771,08-21-23_00.30_BCNP1s_protocol_HPPC_IN21700_30T_cycle_#1543.mat
BOOST_NEGPULSE_1S,1543,0.76439,2.27361,0.3149,11,charge,2,13.64,4.547,10.0,9.9,3.4456,3.8572,30.176,08-21-23_00.30_BCNP1s_protocol_HPPC_IN21700_30T_cycle_#1543.mat
BOOST_NEGPULSE_1S,1543,0.76439,2.27361,0.3146,11,discharge,3,-17.446,5.815,2.0,2.0,3.4208,2.499,52.8373,08-21-23_00.30_BCNP1s_protocol_HPPC_IN21700_30T_cycle_#1543.mat
BOOST_NEGPULSE_1S,1543,0.76439,2.27361,0.3146,11,discharge,3,-17.446,5.815,10.0,9.9,3.4208,2.4999,52.7857,08-21-23_00.30_BCNP1s_protocol_HPPC_IN21700_30T_cycle_#1543.mat
BOOST_NEGPULSE_1S,1543,0.76439,2.27361,0.315,11,charge,3,22.731,7.577,2.0,2.0,3.449,3.9572,22.3571,08-21-23_00.30_BCNP1s_protocol_HPPC_IN21700_30T_cycle_#1543.mat
BOOST_NEGPULSE_1S,1543,0.76439,2.27361,0.315,11,charge,3,22.731,7.577,10.0,9.9,3.449,4.042,26.0877,08-21-23_00.30_BCNP1s_protocol_HPPC_IN21700_30T_cycle_#1543.mat
BOOST_NEGPULSE_1S,1543,0.76439,2.27361,0.2769,12,discharge,0,-2.274,0.758,2.0,1.9,3.3612,3.2378,54.2632,08-21-23_00.30_BCNP1s_protocol_HPPC_IN21700_30T_cycle_#1543.mat
BOOST_NEGPULSE_1S,1543,0.76439,2.27361,0.2769,12,discharge,0,-2.274,0.758,10.0,9.9,3.3612,3.1428,96.038,08-21-23_00.30_BCNP1s_protocol_HPPC_IN21700_30T_cycle_#1543.mat
BOOST_NEGPULSE_1S,1543,0.76439,2.27361,0.2769,12,charge,0,1.137,0.379,2.0,2.0,3.3679,3.4232,48.6197,08-21-23_00.30_BCNP1s_protocol_HPPC_IN21700_30T_cycle_#1543.mat
BOOST_NEGPULSE_1S,1543,0.76439,2.27361,0.2769,12,charge,0,1.137,0.379,10.0,9.9,3.3679,3.4447,67.5224,08-21-23_00.30_BCNP1s_protocol_HPPC_IN21700_30T_cycle_#1543.mat
BOOST_NEGPULSE_1S,1543,0.76439,2.27361,0.2768,12,discharge,1,-9.095,3.032,2.0,2.0,3.3637,2.9158,49.2485,08-21-23_00.30_BCNP1s_protocol_HPPC_IN21700_30T_cycle_#1543.mat
BOOST_NEGPULSE_1S,1543,0.76439,2.27361,0.2768,12,discharge,1,-9.095,3.032,10.0,9.9,3.3637,2.5704,87.2266,08-21-23_00.30_BCNP1s_protocol_HPPC_IN21700_30T_cycle_#1543.mat
BOOST_NEGPULSE_1S,1543,0.76439,2.27361,0.2769,12,charge,1,4.548,1.516,2.0,2.0,3.3922,3.559,36.673,08-21-23_00.30_BCNP1s_protocol_HPPC_IN21700_30T_cycle_#1543.mat
BOOST_NEGPULSE_1S,1543,0.76439,2.27361,0.2769,12,charge,1,4.548,1.516,10.0,9.9,3.3922,3.5992,45.5115,08-21-23_00.30_BCNP1s_protocol_HPPC_IN21700_30T_cycle_#1543.mat
BOOST_NEGPULSE_1S,1543,0.76439,2.27361,0.2768,12,discharge,2,-12.929,4.31,2.0,2.0,3.3726,2.5661,62.3791,08-21-23_00.30_BCNP1s_protocol_HPPC_IN21700_30T_cycle_#1543.mat
BOOST_NEGPULSE_1S,1543,0.76439,2.27361,0.2768,12,discharge,2,-12.929,4.31,10.0,9.9,3.3726,2.5,67.4917,08-21-23_00.30_BCNP1s_protocol_HPPC_IN21700_30T_cycle_#1543.mat
BOOST_NEGPULSE_1S,1543,0.76439,2.27361,0.277,12,charge,2,13.641,4.547,2.0,2.0,3.4041,3.775,27.1901,08-21-23_00.30_BCNP1s_protocol_HPPC_IN21700_30T_cycle_#1543.mat
BOOST_NEGPULSE_1S,1543,0.76439,2.27361,0.277,12,charge,2,13.641,4.547,10.0,9.9,3.4041,3.8371,31.7425,08-21-23_00.30_BCNP1s_protocol_HPPC_IN21700_30T_cycle_#1543.mat
BOOST_NEGPULSE_1S,1543,0.76439,2.27361,0.2767,12,discharge,3,-12.449,4.15,2.0,2.0,3.3756,2.4994,70.3832,08-21-23_00.30_BCNP1s_protocol_HPPC_IN21700_30T_cycle_#1543.mat
BOOST_NEGPULSE_1S,1543,0.76439,2.27361,0.2767,12,discharge,3,-12.449,4.15,10.0,9.9,3.3756,2.4999,70.343,08-21-23_00.30_BCNP1s_protocol_HPPC_IN21700_30T_cycle_#1543.mat
BOOST_NEGPULSE_1S,1543,0.76439,2.27361,0.2771,12,charge,3,22.73,7.577,2.0,1.9,3.4083,3.9348,23.1632,08-21-23_00.30_BCNP1s_protocol_HPPC_IN21700_30T_cycle_#1543.mat
BOOST_NEGPULSE_1S,1543,0.76439,2.27361,0.2771,12,charge,3,22.73,7.577,10.0,9.9,3.4083,4.0211,26.96,08-21-23_00.30_BCNP1s_protocol_HPPC_IN21700_30T_cycle_#1543.mat
BOOST_NEGPULSE_1S,1581,0.75798,2.25453,1.0,0,discharge,0,-2.254,0.751,2.0,2.0,4.0937,3.9739,53.1476,08-27-23_09.25_BCNP1s_protocol_HPPC_IN21700_30T_cycle_#1581.mat
BOOST_NEGPULSE_1S,1581,0.75798,2.25453,1.0,0,discharge,0,-2.254,0.751,10.0,9.7,4.0937,3.9381,69.0298,08-27-23_09.25_BCNP1s_protocol_HPPC_IN21700_30T_cycle_#1581.mat
BOOST_NEGPULSE_1S,1581,0.75798,2.25453,1.0,0,charge,0,1.128,0.376,2.0,1.9,4.1104,4.1803,61.9626,08-27-23_09.25_BCNP1s_protocol_HPPC_IN21700_30T_cycle_#1581.mat
BOOST_NEGPULSE_1S,1581,0.75798,2.25453,0.9999,0,discharge,1,-9.018,3.006,2.0,2.0,4.103,3.7181,42.6799,08-27-23_09.25_BCNP1s_protocol_HPPC_IN21700_30T_cycle_#1581.mat
BOOST_NEGPULSE_1S,1581,0.75798,2.25453,0.9999,0,discharge,1,-9.018,3.006,10.0,9.9,4.103,3.6612,48.9893,08-27-23_09.25_BCNP1s_protocol_HPPC_IN21700_30T_cycle_#1581.mat
BOOST_NEGPULSE_1S,1581,0.75798,2.25453,0.9999,0,discharge,2,-18.037,6.012,2.0,2.0,4.1018,3.4881,34.0245,08-27-23_09.25_BCNP1s_protocol_HPPC_IN21700_30T_cycle_#1581.mat
BOOST_NEGPULSE_1S,1581,0.75798,2.25453,0.9999,0,discharge,2,-18.037,6.012,10.0,9.9,4.1018,3.3904,39.4411,08-27-23_09.25_BCNP1s_protocol_HPPC_IN21700_30T_cycle_#1581.mat
BOOST_NEGPULSE_1S,1581,0.75798,2.25453,0.9987,0,discharge,3,-25.925,8.642,2.0,1.9,4.1005,3.321,30.0675,08-27-23_09.25_BCNP1s_protocol_HPPC_IN21700_30T_cycle_#1581.mat
BOOST_NEGPULSE_1S,1581,0.75798,2.25453,0.9987,0,discharge,3,-25.925,8.642,10.0,9.9,4.1005,3.1841,35.3481,08-27-23_09.25_BCNP1s_protocol_HPPC_IN21700_30T_cycle_#1581.mat
BOOST_NEGPULSE_1S,1581,0.75798,2.25453,0.9582,1,discharge,0,-2.252,0.751,2.0,2.0,4.0693,3.9588,49.0653,08-27-23_09.25_BCNP1s_protocol_HPPC_IN21700_30T_cycle_#1581.mat
BOOST_NEGPULSE_1S,1581,0.75798,2.25453,0.9582,1,discharge,0,-2.252,0.751,10.0,9.9,4.0693,3.9239,64.562,08-27-23_09.25_BCNP1s_protocol_HPPC_IN21700_30T_cycle_#1581.mat
BOOST_NEGPULSE_1S,1581,0.75798,2.25453,0.9582,1,charge,0,1.128,0.376,2.0,1.9,4.0739,4.1295,49.2733,08-27-23_09.25_BCNP1s_protocol_HPPC_IN21700_30T_cycle_#1581.mat
BOOST_NEGPULSE_1S,1581,0.75798,2.25453,0.9582,1,charge,0,1.128,0.376,10.0,9.9,4.0739,4.1465,64.3389,08-27-23_09.25_BCNP1s_protocol_HPPC_IN21700_30T_cycle_#1581.mat
BOOST_NEGPULSE_1S,1581,0.75798,2.25453,0.9581,1,discharge,1,-9.018,3.006,2.0,1.9,4.0701,3.723,38.4893,08-27-23_09.25_BCNP1s_protocol_HPPC_IN21700_30T_cycle_#1581.mat
BOOST_NEGPULSE_1S,1581,0.75798,2.25453,0.9581,1,discharge,1,-9.018,3.006,10.0,9.9,4.0701,3.6453,47.1053,08-27-23_09.25_BCNP1s_protocol_HPPC_IN21700_30T_cycle_#1581.mat
BOOST_NEGPULSE_1S,1581,0.75798,2.25453,0.9583,1,charge,1,2.149,0.716,2.0,2.0,4.0794,4.2,56.1087,08-27-23_09.25_BCNP1s_protocol_HPPC_IN21700_30T_cycle_#1581.mat
BOOST_NEGPULSE_1S,1581,0.75798,2.25453,0.9583,1,charge,1,2.149,0.716,10.0,9.9,4.0794,4.2,56.1087,08-27-23_09.25_BCNP1s_protocol_HPPC_IN21700_30T_cycle_#1581.mat
BOOST_NEGPULSE_1S,1581,0.75798,2.25453,0.9581,1,discharge,2,-18.036,6.012,2.0,2.0,4.0719,3.4947,32.0027,08-27-23_09.25_BCNP1s_protocol_HPPC_IN21700_30T_cycle_#1581.mat
BOOST_NEGPULSE_1S,1581,0.75798,2.25453,0.9581,1,discharge,2,-18.036,6.012,10.0,9.9,4.0719,3.3779,38.4786,08-27-23_09.25_BCNP1s_protocol_HPPC_IN21700_30T_cycle_#1581.mat
BOOST_NEGPULSE_1S,1581,0.75798,2.25453,0.9583,1,charge,2,2.039,0.68,2.0,2.0,4.0847,4.2,56.5446,08-27-23_09.25_BCNP1s_protocol_HPPC_IN21700_30T_cycle_#1581.mat
BOOST_NEGPULSE_1S,1581,0.75798,2.25453,0.9583,1,charge,2,2.039,0.68,10.0,9.9,4.0847,4.1999,56.4955,08-27-23_09.25_BCNP1s_protocol_HPPC_IN21700_30T_cycle_#1581.mat
BOOST_NEGPULSE_1S,1581,0.75798,2.25453,0.958,1,discharge,3,-25.925,8.642,2.0,2.0,4.0747,3.3274,28.8255,08-27-23_09.25_BCNP1s_protocol_HPPC_IN21700_30T_cycle_#1581.mat
BOOST_NEGPULSE_1S,1581,0.75798,2.25453,0.958,1,discharge,3,-25.925,8.642,10.0,9.9,4.0747,3.1749,34.7078,08-27-23_09.25_BCNP1s_protocol_HPPC_IN21700_30T_cycle_#1581.mat
BOOST_NEGPULSE_1S,1581,0.75798,2.25453,0.9583,1,charge,3,1.872,0.624,2.0,1.9,4.0892,4.1999,59.1378,08-27-23_09.25_BCNP1s_protocol_HPPC_IN21700_30T_cycle_#1581.mat
BOOST_NEGPULSE_1S,1581,0.75798,2.25453,0.9583,1,charge,3,1.872,0.624,10.0,9.9,4.0892,4.2,59.1912,08-27-23_09.25_BCNP1s_protocol_HPPC_IN21700_30T_cycle_#1581.mat
BOOST_NEGPULSE_1S,1581,0.75798,2.25453,0.9206,2,discharge,0,-2.254,0.751,2.0,2.0,4.0243,3.9232,44.8536,08-27-23_09.25_BCNP1s_protocol_HPPC_IN21700_30T_cycle_#1581.mat
BOOST_NEGPULSE_1S,1581,0.75798,2.25453,0.9206,2,discharge,0,-2.254,0.751,10.0,9.9,4.0243,3.8879,60.5146,08-27-23_09.25_BCNP1s_protocol_HPPC_IN21700_30T_cycle_#1581.mat
BOOST_NEGPULSE_1S,1581,0.75798,2.25453,0.9206,2,charge,0,1.126,0.375,2.0,2.0,4.0299,4.0804,44.8331,08-27-23_09.25_BCNP1s_protocol_HPPC_IN21700_30T_cycle_#1581.mat
BOOST_NEGPULSE_1S,1581,0.75798,2.25453,0.9206,2,charge,0,1.126,0.375,10.0,9.9,4.0299,4.0973,59.8366,08-27-23_09.25_BCNP1s_protocol_HPPC_IN21700_30T_cycle_#1581.mat
BOOST_NEGPULSE_1S,1581,0.75798,2.25453,0.9206,2,discharge,1,-9.018,3.006,2.0,2.0,4.0258,3.6959,36.5816,08-27-23_09.25_BCNP1s_protocol_HPPC_IN21700_30T_cycle_#1581.mat
BOOST_NEGPULSE_1S,1581,0.75798,2.25453,0.9206,2,discharge,1,-9.018,3.006,10.0,9.9,4.0258,3.6197,45.0312,08-27-23_09.25_BCNP1s_protocol_HPPC_IN21700_30T_cycle_#1581.mat
BOOST_NEGPULSE_1S,1581,0.75798,2.25453,0.9207,2,charge,1,3.417,1.139,2.0,2.0,4.0405,4.2,46.6838,08-27-23_09.25_BCNP1s_protocol_HPPC_IN21700_30T_cycle_#1581.mat
BOOST_NEGPULSE_1S,1581,0.75798,2.25453,0.9207,2,charge,1,3.417,1.139,10.0,9.9,4.0405,4.2,46.6838,08-27-23_09.25_BCNP1s_protocol_HPPC_IN21700_30T_cycle_#1581.mat
BOOST_NEGPULSE_1S,1581,0.75798,2.25453,0.9205,2,discharge,2,-18.037,6.012,2.0,2.0,4.0282,3.4762,30.6038,08-27-23_09.25_BCNP1s_protocol_HPPC_IN21700_30T_cycle_#1581.mat
BOOST_NEGPULSE_1S,1581,0.75798,2.25453,0.9205,2,discharge,2,-18.037,6.012,10.0,9.9,4.0282,3.3594,37.0793,08-27-23_09.25_BCNP1s_protocol_HPPC_IN21700_30T_cycle_#1581.mat
BOOST_NEGPULSE_1S,1581,0.75798,2.25453,0.9207,2,charge,2,3.291,1.097,2.0,2.0,4.0506,4.2,45.4007,08-27-23_09.25_BCNP1s_protocol_HPPC_IN21700_30T_cycle_#1581.mat
BOOST_NEGPULSE_1S,1581,0.75798,2.25453,0.9207,2,charge,2,3.291,1.097,10.0,9.9,4.0506,4.2,45.4007,08-27-23_09.25_BCNP1s_protocol_HPPC_IN21700_30T_cycle_#1581.mat
BOOST_NEGPULSE_1S,1581,0.75798,2.25453,0.9204,2,discharge,3,-25.927,8.642,2.0,2.0,4.0318,3.3138,27.6931,08-27-23_09.25_BCNP1s_protocol_HPPC_IN21700_30T_cycle_#1581.mat
BOOST_NEGPULSE_1S,1581,0.75798,2.25453,0.9204,2,discharge,3,-25.927,8.642,10.0,9.9,4.0318,3.1585,33.683,08-27-23_09.25_BCNP1s_protocol_HPPC_IN21700_30T_cycle_#1581.mat
BOOST_NEGPULSE_1S,1581,0.75798,2.25453,0.9207,2,charge,3,3.127,1.042,2.0,2.0,4.058,4.2,45.4109,08-27-23_09.25_BCNP1s_protocol_HPPC_IN21700_30T_cycle_#1581.mat
BOOST_NEGPULSE_1S,1581,0.75798,2.25453,0.9207,2,charge,3,3.127,1.042,10.0,9.9,4.058,4.2,45.4109,08-27-23_09.25_BCNP1s_protocol_HPPC_IN21700_30T_cycle_#1581.mat
BOOST_NEGPULSE_1S,1581,0.75798,2.25453,0.8455,3,discharge,0,-2.254,0.751,2.0,2.0,3.9124,3.8247,38.9086,08-27-23_09.25_BCNP1s_protocol_HPPC_IN21700_30T_cycle_#1581.mat
BOOST_NEGPULSE_1S,1581,0.75798,2.25453,0.8455,3,discharge,0,-2.254,0.751,10.0,9.9,3.9124,3.7973,51.0648,08-27-23_09.25_BCNP1s_protocol_HPPC_IN21700_30T_cycle_#1581.mat
BOOST_NEGPULSE_1S,1581,0.75798,2.25453,0.8455,3,charge,0,1.129,0.376,2.0,1.9,3.9161,3.9595,38.4581,08-27-23_09.25_BCNP1s_protocol_HPPC_IN21700_30T_cycle_#1581.mat
BOOST_NEGPULSE_1S,1581,0.75798,2.25453,0.8455,3,charge,0,1.129,0.376,10.0,9.9,3.9161,3.9729,50.3323,08-27-23_09.25_BCNP1s_protocol_HPPC_IN21700_30T_cycle_#1581.mat
BOOST_NEGPULSE_1S,1581,0.75798,2.25453,0.8454,3,discharge,1,-9.018,3.006,2.0,2.0,3.9139,3.6159,33.0443,08-27-23_09.25_BCNP1s_protocol_HPPC_IN21700_30T_cycle_#1581.mat
BOOST_NEGPULSE_1S,1581,0.75798,2.25453,0.8454,3,discharge,1,-9.018,3.006,10.0,9.9,3.9139,3.549,40.4626,08-27-23_09.25_BCNP1s_protocol_HPPC_IN21700_30T_cycle_#1581.mat
BOOST_NEGPULSE_1S,1581,0.75798,2.25453,0.8455,3,charge,1,4.508,1.503,2.0,2.0,3.925,4.0834,35.1336,08-27-23_09.25_BCNP1s_protocol_HPPC_IN21700_30T_cycle_#1581.mat
BOOST_NEGPULSE_1S,1581,0.75798,2.25453,0.8455,3,charge,1,4.508,1.503,10.0,9.9,3.925,4.1226,43.8283,08-27-23_09.25_BCNP1s_protocol_HPPC_IN21700_30T_cycle_#1581.mat
BOOST_NEGPULSE_1S,1581,0.75798,2.25453,0.8453,3,discharge,2,-18.037,6.012,2.0,2.0,3.9156,3.407,28.1976,08-27-23_09.25_BCNP1s_protocol_HPPC_IN21700_30T_cycle_#1581.mat
BOOST_NEGPULSE_1S,1581,0.75798,2.25453,0.8453,3,discharge,2,-18.037,6.012,10.0,9.9,3.9156,3.2958,34.3627,08-27-23_09.25_BCNP1s_protocol_HPPC_IN21700_30T_cycle_#1581.mat
BOOST_NEGPULSE_1S,1581,0.75798,2.25453,0.8456,3,charge,2,7.639,2.546,2.0,2.0,3.9348,4.2001,34.7283,08-27-23_09.25_BCNP1s_protocol_HPPC_IN21700_30T_cycle_#1581.mat
BOOST_NEGPULSE_1S,1581,0.75798,2.25453,0.8456,3,charge,2,7.639,2.546,10.0,9.9,3.9348,4.2,34.7152,08-27-23_09.25_BCNP1s_protocol_HPPC_IN21700_30T_cycle_#1581.mat
BOOST_NEGPULSE_1S,1581,0.75798,2.25453,0.8453,3,discharge,3,-25.925,8.642,2.0,1.9,3.9189,3.2542,25.6393,08-27-23_09.25_BCNP1s_protocol_HPPC_IN21700_30T_cycle_#1581.mat
BOOST_NEGPULSE_1S,1581,0.75798,2.25453,0.8453,3,discharge,3,-25.925,8.642,10.0,9.9,3.9189,3.0984,31.649,08-27-23_09.25_BCNP1s_protocol_HPPC_IN21700_30T_cycle_#1581.mat
BOOST_NEGPULSE_1S,1581,0.75798,2.25453,0.8457,3,charge,3,7.479,2.493,2.0,2.0,3.9433,4.2,34.3251,08-27-23_09.25_BCNP1s_protocol_HPPC_IN21700_30T_cycle_#1581.mat
BOOST_NEGPULSE_1S,1581,0.75798,2.25453,0.8457,3,charge,3,7.479,2.493,10.0,9.9,3.9433,4.2,34.3251,08-27-23_09.25_BCNP1s_protocol_HPPC_IN21700_30T_cycle_#1581.mat
BOOST_NEGPULSE_1S,1581,0.75798,2.25453,0.7703,4,discharge,0,-2.254,0.751,2.0,2.0,3.8257,3.7442,36.1563,08-27-23_09.25_BCNP1s_protocol_HPPC_IN21700_30T_cycle_#1581.mat
BOOST_NEGPULSE_1S,1581,0.75798,2.25453,0.7703,4,discharge,0,-2.254,0.751,10.0,9.9,3.8257,3.7196,47.0698,08-27-23_09.25_BCNP1s_protocol_HPPC_IN21700_30T_cycle_#1581.mat
BOOST_NEGPULSE_1S,1581,0.75798,2.25453,0.7704,4,charge,0,1.128,0.376,2.0,2.0,3.8288,3.8691,35.7206,08-27-23_09.25_BCNP1s_protocol_HPPC_IN21700_30T_cycle_#1581.mat
BOOST_NEGPULSE_1S,1581,0.75798,2.25453,0.7704,4,charge,0,1.128,0.376,10.0,9.9,3.8288,3.8799,45.2934,08-27-23_09.25_BCNP1s_protocol_HPPC_IN21700_30T_cycle_#1581.mat
BOOST_NEGPULSE_1S,1581,0.75798,2.25453,0.7703,4,discharge,1,-9.02,3.007,2.0,2.0,3.8276,3.5443,31.4069,08-27-23_09.25_BCNP1s_protocol_HPPC_IN21700_30T_cycle_#1581.mat
BOOST_NEGPULSE_1S,1581,0.75798,2.25453,0.7703,4,discharge,1,-9.02,3.007,10.0,9.9,3.8276,3.4755,39.0342,08-27-23_09.25_BCNP1s_protocol_HPPC_IN21700_30T_cycle_#1581.mat
BOOST_NEGPULSE_1S,1581,0.75798,2.25453,0.7704,4,charge,1,4.51,1.503,2.0,2.0,3.8367,3.9846,32.7923,08-27-23_09.25_BCNP1s_protocol_HPPC_IN21700_30T_cycle_#1581.mat
BOOST_NEGPULSE_1S,1581,0.75798,2.25453,0.7704,4,charge,1,4.51,1.503,10.0,9.9,3.8367,4.016,39.7543,08-27-23_09.25_BCNP1s_protocol_HPPC_IN21700_30T_cycle_#1581.mat
BOOST_NEGPULSE_1S,1581,0.75798,2.25453,0.7702,4,discharge,2,-18.036,6.012,2.0,1.9,3.8295,3.3412,27.0736,08-27-23_09.25_BCNP1s_protocol_HPPC_IN21700_30T_cycle_#1581.mat
BOOST_NEGPULSE_1S,1581,0.75798,2.25453,0.7702,4,discharge,2,-18.036,6.012,10.0,9.9,3.8295,3.2231,33.6216,08-27-23_09.25_BCNP1s_protocol_HPPC_IN21700_30T_cycle_#1581.mat
BOOST_NEGPULSE_1S,1581,0.75798,2.25453,0.7704,4,charge,2,12.166,4.055,2.0,2.0,3.8451,4.2002,29.1879,08-27-23_09.25_BCNP1s_protocol_HPPC_IN21700_30T_cycle_#1581.mat
BOOST_NEGPULSE_1S,1581,0.75798,2.25453,0.7704,4,charge,2,12.166,4.055,10.0,9.9,3.8451,4.2001,29.1797,08-27-23_09.25_BCNP1s_protocol_HPPC_IN21700_30T_cycle_#1581.mat
BOOST_NEGPULSE_1S,1581,0.75798,2.25453,0.7701,4,discharge,3,-25.927,8.642,2.0,1.9,3.8317,3.1881,24.8235,08-27-23_09.25_BCNP1s_protocol_HPPC_IN21700_30T_cycle_#1581.mat
BOOST_NEGPULSE_1S,1581,0.75798,2.25453,0.7701,4,discharge,3,-25.927,8.642,10.0,9.9,3.8317,3.025,31.1143,08-27-23_09.25_BCNP1s_protocol_HPPC_IN21700_30T_cycle_#1581.mat
BOOST_NEGPULSE_1S,1581,0.75798,2.25453,0.7705,4,charge,3,12.083,4.028,2.0,2.0,3.8523,4.2,28.776,08-27-23_09.25_BCNP1s_protocol_HPPC_IN21700_30T_cycle_#1581.mat
BOOST_NEGPULSE_1S,1581,0.75798,2.25453,0.7705,4,charge,3,12.083,4.028,10.0,9.9,3.8523,4.1999,28.7677,08-27-23_09.25_BCNP1s_protocol_HPPC_IN21700_30T_cycle_#1581.mat
BOOST_NEGPULSE_1S,1581,0.75798,2.25453,0.6952,5,discharge,0,-2.254,0.751,2.0,1.9,3.7477,3.6677,35.4909,08-27-23_09.25_BCNP1s_protocol_HPPC_IN21700_30T_cycle_#1581.mat
BOOST_NEGPULSE_1S,1581,0.75798,2.25453,0.6952,5,discharge,0,-2.254,0.751,10.0,9.9,3.7477,3.6418,46.9811,08-27-23_09.25_BCNP1s_protocol_HPPC_IN21700_30T_cycle_#1581.mat
BOOST_NEGPULSE_1S,1581,0.75798,2.25453,0.6952,5,charge,0,1.128,0.376,2.0,2.0,3.7514,3.7913,35.3598,08-27-23_09.25_BCNP1s_protocol_HPPC_IN21700_30T_cycle_#1581.mat
BOOST_NEGPULSE_1S,1581,0.75798,2.25453,0.6952,5,charge,0,1.128,0.376,10.0,9.9,3.7514,3.803,45.7285,08-27-23_09.25_BCNP1s_protocol_HPPC_IN21700_30T_cycle_#1581.mat
BOOST_NEGPULSE_1S,1581,0.75798,2.25453,0.6951,5,discharge,1,-9.018,3.006,2.0,1.9,3.7502,3.4703,31.0365,08-27-23_09.25_BCNP1s_protocol_HPPC_IN21700_30T_cycle_#1581.mat
BOOST_NEGPULSE_1S,1581,0.75798,2.25453,0.6951,5,discharge,1,-9.018,3.006,10.0,9.9,3.7502,3.3958,39.2974,08-27-23_09.25_BCNP1s_protocol_HPPC_IN21700_30T_cycle_#1581.mat
BOOST_NEGPULSE_1S,1581,0.75798,2.25453,0.6952,5,charge,1,4.51,1.503,2.0,2.0,3.7604,3.907,32.5034,08-27-23_09.25_BCNP1s_protocol_HPPC_IN21700_30T_cycle_#1581.mat
BOOST_NEGPULSE_1S,1581,0.75798,2.25453,0.6952,5,charge,1,4.51,1.503,10.0,9.9,3.7604,3.9397,39.7535,08-27-23_09.25_BCNP1s_protocol_HPPC_IN21700_30T_cycle_#1581.mat
BOOST_NEGPULSE_1S,1581,0.75798,2.25453,0.6951,5,discharge,2,-18.037,6.012,2.0,1.9,3.7529,3.2654,27.0278,08-27-23_09.25_BCNP1s_protocol_HPPC_IN21700_30T_cycle_#1581.mat
BOOST_NEGPULSE_1S,1581,0.75798,2.25453,0.6951,5,discharge,2,-18.037,6.012,10.0,9.9,3.7529,3.142,33.8693,08-27-23_09.25_BCNP1s_protocol_HPPC_IN21700_30T_cycle_#1581.mat
BOOST_NEGPULSE_1S,1581,0.75798,2.25453,0.6953,5,charge,2,13.527,4.509,2.0,2.0,3.7699,4.1236,26.1477,08-27-23_09.25_BCNP1s_protocol_HPPC_IN21700_30T_cycle_#1581.mat
BOOST_NEGPULSE_1S,1581,0.75798,2.25453,0.6953,5,charge,2,13.527,4.509,10.0,9.9,3.7699,4.1854,30.7163,08-27-23_09.25_BCNP1s_protocol_HPPC_IN21700_30T_cycle_#1581.mat
BOOST_NEGPULSE_1S,1581,0.75798,2.25453,0.695,5,discharge,3,-25.925,8.642,2.0,2.0,3.7561,3.1083,24.9875,08-27-23_09.25_BCNP1s_protocol_HPPC_IN21700_30T_cycle_#1581.mat
BOOST_NEGPULSE_1S,1581,0.75798,2.25453,0.695,5,discharge,3,-25.925,8.642,10.0,9.9,3.7561,2.9433,31.352,08-27-23_09.25_BCNP1s_protocol_HPPC_IN21700_30T_cycle_#1581.mat
BOOST_NEGPULSE_1S,1581,0.75798,2.25453,0.6954,5,charge,3,15.913,5.304,2.0,2.0,3.778,4.2003,26.5381,08-27-23_09.25_BCNP1s_protocol_HPPC_IN21700_30T_cycle_#1581.mat
BOOST_NEGPULSE_1S,1581,0.75798,2.25453,0.6954,5,charge,3,15.913,5.304,10.0,9.9,3.778,4.2002,26.5318,08-27-23_09.25_BCNP1s_protocol_HPPC_IN21700_30T_cycle_#1581.mat
BOOST_NEGPULSE_1S,1581,0.75798,2.25453,0.62,6,discharge,0,-2.254,0.751,2.0,2.0,3.6735,3.5923,36.0248,08-27-23_09.25_BCNP1s_protocol_HPPC_IN21700_30T_cycle_#1581.mat
BOOST_NEGPULSE_1S,1581,0.75798,2.25453,0.62,6,discharge,0,-2.254,0.751,10.0,9.9,3.6735,3.5682,46.7169,08-27-23_09.25_BCNP1s_protocol_HPPC_IN21700_30T_cycle_#1581.mat
BOOST_NEGPULSE_1S,1581,0.75798,2.25453,0.62,6,charge,0,1.128,0.376,2.0,2.0,3.6771,3.7171,35.4516,08-27-23_09.25_BCNP1s_protocol_HPPC_IN21700_30T_cycle_#1581.mat
BOOST_NEGPULSE_1S,1581,0.75798,2.25453,0.62,6,charge,0,1.128,0.376,10.0,9.9,3.6771,3.7284,45.4666,08-27-23_09.25_BCNP1s_protocol_HPPC_IN21700_30T_cycle_#1581.mat
BOOST_NEGPULSE_1S,1581,0.75798,2.25453,0.62,6,discharge,1,-9.02,3.007,2.0,2.0,3.6758,3.3919,31.4742,08-27-23_09.25_BCNP1s_protocol_HPPC_IN21700_30T_cycle_#1581.mat
BOOST_NEGPULSE_1S,1581,0.75798,2.25453,0.62,6,discharge,1,-9.02,3.007,10.0,9.9,3.6758,3.3208,39.3565,08-27-23_09.25_BCNP1s_protocol_HPPC_IN21700_30T_cycle_#1581.mat
BOOST_NEGPULSE_1S,1581,0.75798,2.25453,0.6201,6,charge,1,4.511,1.504,2.0,1.9,3.6857,3.8315,32.3246,08-27-23_09.25_BCNP1s_protocol_HPPC_IN21700_30T_cycle_#1581.mat
BOOST_NEGPULSE_1S,1581,0.75798,2.25453,0.6201,6,charge,1,4.511,1.504,10.0,9.9,3.6857,3.8652,39.796,08-27-23_09.25_BCNP1s_protocol_HPPC_IN21700_30T_cycle_#1581.mat
BOOST_NEGPULSE_1S,1581,0.75798,2.25453,0.6199,6,discharge,2,-18.037,6.012,2.0,2.0,3.678,3.1849,27.3382,08-27-23_09.25_BCNP1s_protocol_HPPC_IN21700_30T_cycle_#1581.mat
BOOST_NEGPULSE_1S,1581,0.75798,2.25453,0.6199,6,discharge,2,-18.037,6.012,10.0,9.9,3.678,3.0636,34.0633,08-27-23_09.25_BCNP1s_protocol_HPPC_IN21700_30T_cycle_#1581.mat
BOOST_NEGPULSE_1S,1581,0.75798,2.25453,0.6202,6,charge,2,13.527,4.509,2.0,2.0,3.6948,4.0485,26.1477,08-27-23_09.25_BCNP1s_protocol_HPPC_IN21700_30T_cycle_#1581.mat
BOOST_NEGPULSE_1S,1581,0.75798,2.25453,0.6202,6,charge,2,13.527,4.509,10.0,9.9,3.6948,4.1107,30.7459,08-27-23_09.25_BCNP1s_protocol_HPPC_IN21700_30T_cycle_#1581.mat
