Repository: KikETs/ECM_HYBRID_BMS_JOINT

## Results

| Arm | Model | Size | Protocol | Result | Worst cell |
|---|---|---|---|---|---|
| SOP | 2RC table + trim (A8) | 4 effective coefficients, 2 EW states | leave-one-cell-out | usable current 69.6 % discharge, 59.5 % charge (τ = 10 s) | 59.9 % / 53.5 % (BOOST_REST) |
| SOH | dQ/dV ridge | 65 coefficients | leave-one-cell-out | RMSE 0.0094, bias −0.0005 | 0.0130 (BOOST_REST) |
| SOC | 2RC EKF, low-current gate | 3 states | leave-one-cell-out | **2.34 %p** over six sensor disturbances on estimated SOH (2.325 on true SOH), per cell 2.00–2.75 | 4.60 %p (BOOST_NEGPULSE_1S, current offset −0.10 A) |

The SOH arm was a 10,945-parameter CNN until the second audit round. Nested

File: analysis/uypydj_hppc_resistance.csv (part 179 of 225)
protocol,cycle,SOH,CAP_Ah,SOC,soc_group,direction,rate_rank,I_A,CRate_rated,tau_s,tau_actual_s,V_pre_V,V_tau_V,R_mOhm,file
BOOST_NEGPULSE_1S,1581,0.75798,2.25453,0.6198,6,discharge,3,-25.925,8.642,2.0,2.0,3.6801,3.0305,25.0569,08-27-23_09.25_BCNP1s_protocol_HPPC_IN21700_30T_cycle_#1581.mat
BOOST_NEGPULSE_1S,1581,0.75798,2.25453,0.6198,6,discharge,3,-25.925,8.642,10.0,9.9,3.6801,2.8624,31.541,08-27-23_09.25_BCNP1s_protocol_HPPC_IN21700_30T_cycle_#1581.mat
BOOST_NEGPULSE_1S,1581,0.75798,2.25453,0.6202,6,charge,3,19.856,6.619,2.0,2.0,3.7023,4.2003,25.0806,08-27-23_09.25_BCNP1s_protocol_HPPC_IN21700_30T_cycle_#1581.mat
BOOST_NEGPULSE_1S,1581,0.75798,2.25453,0.6202,6,charge,3,19.856,6.619,10.0,9.9,3.7023,4.2001,25.0705,08-27-23_09.25_BCNP1s_protocol_HPPC_IN21700_30T_cycle_#1581.mat
BOOST_NEGPULSE_1S,1581,0.75798,2.25453,0.5449,7,discharge,0,-2.254,0.751,2.0,1.9,3.6152,3.5317,37.0436,08-27-23_09.25_BCNP1s_protocol_HPPC_IN21700_30T_cycle_#1581.mat
BOOST_NEGPULSE_1S,1581,0.75798,2.25453,0.5449,7,discharge,0,-2.254,0.751,10.0,9.9,3.6152,3.5058,48.5338,08-27-23_09.25_BCNP1s_protocol_HPPC_IN21700_30T_cycle_#1581.mat
BOOST_NEGPULSE_1S,1581,0.75798,2.25453,0.5449,7,charge,0,1.128,0.376,2.0,1.9,3.6186,3.6607,37.3095,08-27-23_09.25_BCNP1s_protocol_HPPC_IN21700_30T_cycle_#1581.mat
BOOST_NEGPULSE_1S,1581,0.75798,2.25453,0.5449,7,charge,0,1.128,0.376,10.0,9.9,3.6186,3.6723,47.5895,08-27-23_09.25_BCNP1s_protocol_HPPC_IN21700_30T_cycle_#1581.mat
BOOST_NEGPULSE_1S,1581,0.75798,2.25453,0.5448,7,discharge,1,-9.018,3.006,2.0,2.0,3.6178,3.3238,32.6,08-27-23_09.25_BCNP1s_protocol_HPPC_IN21700_30T_cycle_#1581.mat
BOOST_NEGPULSE_1S,1581,0.75798,2.25453,0.5448,7,discharge,1,-9.018,3.006,10.0,9.9,3.6178,3.2473,41.0827,08-27-23_09.25_BCNP1s_protocol_HPPC_IN21700_30T_cycle_#1581.mat
BOOST_NEGPULSE_1S,1581,0.75798,2.25453,0.5449,7,charge,1,4.508,1.503,2.0,2.0,3.6279,3.778,33.2941,08-27-23_09.25_BCNP1s_protocol_HPPC_IN21700_30T_cycle_#1581.mat
BOOST_NEGPULSE_1S,1581,0.75798,2.25453,0.5449,7,charge,1,4.508,1.503,10.0,9.9,3.6279,3.8102,40.4365,08-27-23_09.25_BCNP1s_protocol_HPPC_IN21700_30T_cycle_#1581.mat
BOOST_NEGPULSE_1S,1581,0.75798,2.25453,0.5447,7,discharge,2,-18.037,6.012,2.0,2.0,3.6193,3.1113,28.1643,08-27-23_09.25_BCNP1s_protocol_HPPC_IN21700_30T_cycle_#1581.mat
BOOST_NEGPULSE_1S,1581,0.75798,2.25453,0.5447,7,discharge,2,-18.037,6.012,10.0,9.9,3.6193,2.9779,35.5602,08-27-23_09.25_BCNP1s_protocol_HPPC_IN21700_30T_cycle_#1581.mat
BOOST_NEGPULSE_1S,1581,0.75798,2.25453,0.545,7,charge,2,13.526,4.509,2.0,2.0,3.6373,3.9938,26.3566,08-27-23_09.25_BCNP1s_protocol_HPPC_IN21700_30T_cycle_#1581.mat
BOOST_NEGPULSE_1S,1581,0.75798,2.25453,0.545,7,charge,2,13.526,4.509,10.0,9.9,3.6373,4.0537,30.7852,08-27-23_09.25_BCNP1s_protocol_HPPC_IN21700_30T_cycle_#1581.mat
BOOST_NEGPULSE_1S,1581,0.75798,2.25453,0.5447,7,discharge,3,-25.927,8.642,2.0,2.0,3.6214,2.9534,25.7646,08-27-23_09.25_BCNP1s_protocol_HPPC_IN21700_30T_cycle_#1581.mat
BOOST_NEGPULSE_1S,1581,0.75798,2.25453,0.5447,7,discharge,3,-25.927,8.642,10.0,9.9,3.6214,2.7649,33.0351,08-27-23_09.25_BCNP1s_protocol_HPPC_IN21700_30T_cycle_#1581.mat
BOOST_NEGPULSE_1S,1581,0.75798,2.25453,0.5451,7,charge,3,22.541,7.514,2.0,2.0,3.6456,4.1581,22.7363,08-27-23_09.25_BCNP1s_protocol_HPPC_IN21700_30T_cycle_#1581.mat
BOOST_NEGPULSE_1S,1581,0.75798,2.25453,0.5451,7,charge,3,22.541,7.514,10.0,9.9,3.6456,4.1999,24.5907,08-27-23_09.25_BCNP1s_protocol_HPPC_IN21700_30T_cycle_#1581.mat
BOOST_NEGPULSE_1S,1581,0.75798,2.25453,0.4697,8,discharge,0,-2.254,0.751,2.0,2.0,3.5494,3.4583,40.4099,08-27-23_09.25_BCNP1s_protocol_HPPC_IN21700_30T_cycle_#1581.mat
BOOST_NEGPULSE_1S,1581,0.75798,2.25453,0.4697,8,discharge,0,-2.254,0.751,10.0,9.9,3.5494,3.4285,53.6285,08-27-23_09.25_BCNP1s_protocol_HPPC_IN21700_30T_cycle_#1581.mat
BOOST_NEGPULSE_1S,1581,0.75798,2.25453,0.4698,8,charge,0,1.128,0.376,2.0,1.9,3.553,3.5979,39.7979,08-27-23_09.25_BCNP1s_protocol_HPPC_IN21700_30T_cycle_#1581.mat
BOOST_NEGPULSE_1S,1581,0.75798,2.25453,0.4698,8,charge,0,1.128,0.376,10.0,9.9,3.553,3.6106,51.0548,08-27-23_09.25_BCNP1s_protocol_HPPC_IN21700_30T_cycle_#1581.mat
BOOST_NEGPULSE_1S,1581,0.75798,2.25453,0.4697,8,discharge,1,-9.018,3.006,2.0,2.0,3.5522,3.2366,34.9951,08-27-23_09.25_BCNP1s_protocol_HPPC_IN21700_30T_cycle_#1581.mat
BOOST_NEGPULSE_1S,1581,0.75798,2.25453,0.4697,8,discharge,1,-9.018,3.006,10.0,9.9,3.5522,3.1437,45.2963,08-27-23_09.25_BCNP1s_protocol_HPPC_IN21700_30T_cycle_#1581.mat
BOOST_NEGPULSE_1S,1581,0.75798,2.25453,0.4698,8,charge,1,4.51,1.503,2.0,2.0,3.5641,3.7206,34.6999,08-27-23_09.25_BCNP1s_protocol_HPPC_IN21700_30T_cycle_#1581.mat
BOOST_NEGPULSE_1S,1581,0.75798,2.25453,0.4698,8,charge,1,4.51,1.503,10.0,9.9,3.5641,3.7553,42.3937,08-27-23_09.25_BCNP1s_protocol_HPPC_IN21700_30T_cycle_#1581.mat
BOOST_NEGPULSE_1S,1581,0.75798,2.25453,0.4696,8,discharge,2,-18.035,6.012,2.0,2.0,3.5548,3.0117,30.1137,08-27-23_09.25_BCNP1s_protocol_HPPC_IN21700_30T_cycle_#1581.mat
BOOST_NEGPULSE_1S,1581,0.75798,2.25453,0.4696,8,discharge,2,-18.035,6.012,10.0,9.9,3.5548,2.8425,39.4954,08-27-23_09.25_BCNP1s_protocol_HPPC_IN21700_30T_cycle_#1581.mat
BOOST_NEGPULSE_1S,1581,0.75798,2.25453,0.4699,8,charge,2,13.526,4.509,2.0,1.9,3.5765,3.9373,26.6746,08-27-23_09.25_BCNP1s_protocol_HPPC_IN21700_30T_cycle_#1581.mat
BOOST_NEGPULSE_1S,1581,0.75798,2.25453,0.4699,8,charge,2,13.526,4.509,10.0,9.9,3.5765,4.0045,31.6428,08-27-23_09.25_BCNP1s_protocol_HPPC_IN21700_30T_cycle_#1581.mat
BOOST_NEGPULSE_1S,1581,0.75798,2.25453,0.4695,8,discharge,3,-25.925,8.642,2.0,2.0,3.5586,2.8461,27.4831,08-27-23_09.25_BCNP1s_protocol_HPPC_IN21700_30T_cycle_#1581.mat
BOOST_NEGPULSE_1S,1581,0.75798,2.25453,0.4695,8,discharge,3,-25.925,8.642,10.0,9.9,3.5586,2.5922,37.2768,08-27-23_09.25_BCNP1s_protocol_HPPC_IN21700_30T_cycle_#1581.mat
BOOST_NEGPULSE_1S,1581,0.75798,2.25453,0.47,8,charge,3,22.544,7.515,2.0,2.0,3.5874,4.1042,22.9241,08-27-23_09.25_BCNP1s_protocol_HPPC_IN21700_30T_cycle_#1581.mat
BOOST_NEGPULSE_1S,1581,0.75798,2.25453,0.47,8,charge,3,22.544,7.515,10.0,9.9,3.5874,4.1885,26.6634,08-27-23_09.25_BCNP1s_protocol_HPPC_IN21700_30T_cycle_#1581.mat
BOOST_NEGPULSE_1S,1581,0.75798,2.25453,0.3946,9,discharge,0,-2.252,0.751,2.0,2.0,3.4702,3.3676,45.5534,08-27-23_09.25_BCNP1s_protocol_HPPC_IN21700_30T_cycle_#1581.mat
BOOST_NEGPULSE_1S,1581,0.75798,2.25453,0.3946,9,discharge,0,-2.252,0.751,10.0,9.9,3.4702,3.329,62.6915,08-27-23_09.25_BCNP1s_protocol_HPPC_IN21700_30T_cycle_#1581.mat
BOOST_NEGPULSE_1S,1581,0.75798,2.25453,0.3946,9,charge,0,1.128,0.376,2.0,2.0,3.4731,3.5224,43.6941,08-27-23_09.25_BCNP1s_protocol_HPPC_IN21700_30T_cycle_#1581.mat
BOOST_NEGPULSE_1S,1581,0.75798,2.25453,0.3946,9,charge,0,1.128,0.376,10.0,9.9,3.4731,3.5349,54.7727,08-27-23_09.25_BCNP1s_protocol_HPPC_IN21700_30T_cycle_#1581.mat
BOOST_NEGPULSE_1S,1581,0.75798,2.25453,0.3945,9,discharge,1,-9.018,3.006,2.0,2.0,3.472,3.1197,39.0654,08-27-23_09.25_BCNP1s_protocol_HPPC_IN21700_30T_cycle_#1581.mat
BOOST_NEGPULSE_1S,1581,0.75798,2.25453,0.3945,9,discharge,1,-9.018,3.006,10.0,9.9,3.472,2.9862,53.8688,08-27-23_09.25_BCNP1s_protocol_HPPC_IN21700_30T_cycle_#1581.mat
BOOST_NEGPULSE_1S,1581,0.75798,2.25453,0.3946,9,charge,1,4.508,1.503,2.0,2.0,3.4845,3.6476,36.1793,08-27-23_09.25_BCNP1s_protocol_HPPC_IN21700_30T_cycle_#1581.mat
BOOST_NEGPULSE_1S,1581,0.75798,2.25453,0.3946,9,charge,1,4.508,1.503,10.0,9.9,3.4845,3.6825,43.9209,08-27-23_09.25_BCNP1s_protocol_HPPC_IN21700_30T_cycle_#1581.mat
BOOST_NEGPULSE_1S,1581,0.75798,2.25453,0.3944,9,discharge,2,-18.037,6.012,2.0,2.0,3.4748,2.8676,33.6641,08-27-23_09.25_BCNP1s_protocol_HPPC_IN21700_30T_cycle_#1581.mat
BOOST_NEGPULSE_1S,1581,0.75798,2.25453,0.3944,9,discharge,2,-18.037,6.012,10.0,9.9,3.4748,2.612,47.835,08-27-23_09.25_BCNP1s_protocol_HPPC_IN21700_30T_cycle_#1581.mat
BOOST_NEGPULSE_1S,1581,0.75798,2.25453,0.3947,9,charge,2,13.528,4.509,2.0,2.0,3.4982,3.8655,27.1511,08-27-23_09.25_BCNP1s_protocol_HPPC_IN21700_30T_cycle_#1581.mat
BOOST_NEGPULSE_1S,1581,0.75798,2.25453,0.3947,9,charge,2,13.528,4.509,10.0,9.9,3.4982,3.9368,32.4216,08-27-23_09.25_BCNP1s_protocol_HPPC_IN21700_30T_cycle_#1581.mat
BOOST_NEGPULSE_1S,1581,0.75798,2.25453,0.3944,9,discharge,3,-25.902,8.634,2.0,1.9,3.4785,2.6877,30.5305,08-27-23_09.25_BCNP1s_protocol_HPPC_IN21700_30T_cycle_#1581.mat
BOOST_NEGPULSE_1S,1581,0.75798,2.25453,0.3944,9,discharge,3,-25.902,8.634,10.0,9.9,3.4785,2.4999,37.7809,08-27-23_09.25_BCNP1s_protocol_HPPC_IN21700_30T_cycle_#1581.mat
BOOST_NEGPULSE_1S,1581,0.75798,2.25453,0.3948,9,charge,3,22.544,7.515,2.0,2.0,3.5079,4.0307,23.1902,08-27-23_09.25_BCNP1s_protocol_HPPC_IN21700_30T_cycle_#1581.mat
BOOST_NEGPULSE_1S,1581,0.75798,2.25453,0.3948,9,charge,3,22.544,7.515,10.0,9.9,3.5079,4.1252,27.382,08-27-23_09.25_BCNP1s_protocol_HPPC_IN21700_30T_cycle_#1581.mat
BOOST_NEGPULSE_1S,1581,0.75798,2.25453,0.357,10,discharge,0,-2.254,0.751,2.0,2.0,3.44,3.3301,48.7534,08-27-23_09.25_BCNP1s_protocol_HPPC_IN21700_30T_cycle_#1581.mat
BOOST_NEGPULSE_1S,1581,0.75798,2.25453,0.357,10,discharge,0,-2.254,0.751,10.0,9.9,3.44,3.2799,71.023,08-27-23_09.25_BCNP1s_protocol_HPPC_IN21700_30T_cycle_#1581.mat
BOOST_NEGPULSE_1S,1581,0.75798,2.25453,0.357,10,charge,0,1.128,0.376,2.0,2.0,3.4442,3.4946,44.6729,08-27-23_09.25_BCNP1s_protocol_HPPC_IN21700_30T_cycle_#1581.mat
BOOST_NEGPULSE_1S,1581,0.75798,2.25453,0.357,10,charge,0,1.128,0.376,10.0,9.9,3.4442,3.5076,56.1957,08-27-23_09.25_BCNP1s_protocol_HPPC_IN21700_30T_cycle_#1581.mat
BOOST_NEGPULSE_1S,1581,0.75798,2.25453,0.357,10,discharge,1,-9.018,3.006,2.0,2.0,3.4409,3.0609,42.1365,08-27-23_09.25_BCNP1s_protocol_HPPC_IN21700_30T_cycle_#1581.mat
BOOST_NEGPULSE_1S,1581,0.75798,2.25453,0.357,10,discharge,1,-9.018,3.006,10.0,9.9,3.4409,2.8825,61.9185,08-27-23_09.25_BCNP1s_protocol_HPPC_IN21700_30T_cycle_#1581.mat
BOOST_NEGPULSE_1S,1581,0.75798,2.25453,0.3571,10,charge,1,4.51,1.503,2.0,2.0,3.4554,3.619,36.2749,08-27-23_09.25_BCNP1s_protocol_HPPC_IN21700_30T_cycle_#1581.mat
BOOST_NEGPULSE_1S,1581,0.75798,2.25453,0.3571,10,charge,1,4.51,1.503,10.0,9.9,3.4554,3.6493,42.9933,08-27-23_09.25_BCNP1s_protocol_HPPC_IN21700_30T_cycle_#1581.mat
BOOST_NEGPULSE_1S,1581,0.75798,2.25453,0.3569,10,discharge,2,-18.036,6.012,2.0,2.0,3.4426,2.7851,36.4549,08-27-23_09.25_BCNP1s_protocol_HPPC_IN21700_30T_cycle_#1581.mat
BOOST_NEGPULSE_1S,1581,0.75798,2.25453,0.3569,10,discharge,2,-18.036,6.012,10.0,9.9,3.4426,2.5,52.2621,08-27-23_09.25_BCNP1s_protocol_HPPC_IN21700_30T_cycle_#1581.mat
BOOST_NEGPULSE_1S,1581,0.75798,2.25453,0.3571,10,charge,2,13.527,4.509,2.0,2.0,3.4674,3.8297,26.7835,08-27-23_09.25_BCNP1s_protocol_HPPC_IN21700_30T_cycle_#1581.mat
BOOST_NEGPULSE_1S,1581,0.75798,2.25453,0.3571,10,charge,2,13.527,4.509,10.0,9.9,3.4674,3.896,31.6848,08-27-23_09.25_BCNP1s_protocol_HPPC_IN21700_30T_cycle_#1581.mat
BOOST_NEGPULSE_1S,1581,0.75798,2.25453,0.3568,10,discharge,3,-21.7,7.233,2.0,2.0,3.4454,2.5725,40.2258,08-27-23_09.25_BCNP1s_protocol_HPPC_IN21700_30T_cycle_#1581.mat
BOOST_NEGPULSE_1S,1581,0.75798,2.25453,0.3568,10,discharge,3,-21.7,7.233,10.0,9.9,3.4454,2.4999,43.5714,08-27-23_09.25_BCNP1s_protocol_HPPC_IN21700_30T_cycle_#1581.mat
BOOST_NEGPULSE_1S,1581,0.75798,2.25453,0.3572,10,charge,3,22.544,7.515,2.0,2.0,3.4726,3.9932,23.0926,08-27-23_09.25_BCNP1s_protocol_HPPC_IN21700_30T_cycle_#1581.mat
BOOST_NEGPULSE_1S,1581,0.75798,2.25453,0.3572,10,charge,3,22.544,7.515,10.0,9.9,3.4726,4.0865,27.2312,08-27-23_09.25_BCNP1s_protocol_HPPC_IN21700_30T_cycle_#1581.mat
BOOST_NEGPULSE_1S,1581,0.75798,2.25453,0.3194,11,discharge,0,-2.254,0.751,2.0,1.9,3.4084,3.2887,53.1009,08-27-23_09.25_BCNP1s_protocol_HPPC_IN21700_30T_cycle_#1581.mat
BOOST_NEGPULSE_1S,1581,0.75798,2.25453,0.3194,11,discharge,0,-2.254,0.751,10.0,9.9,3.4084,3.2108,87.6586,08-27-23_09.25_BCNP1s_protocol_HPPC_IN21700_30T_cycle_#1581.mat
BOOST_NEGPULSE_1S,1581,0.75798,2.25453,0.3195,11,charge,0,1.128,0.376,2.0,2.0,3.4149,3.4689,47.8639,08-27-23_09.25_BCNP1s_protocol_HPPC_IN21700_30T_cycle_#1581.mat
BOOST_NEGPULSE_1S,1581,0.75798,2.25453,0.3195,11,charge,0,1.128,0.376,10.0,9.9,3.4149,3.4863,63.2867,08-27-23_09.25_BCNP1s_protocol_HPPC_IN21700_30T_cycle_#1581.mat
BOOST_NEGPULSE_1S,1581,0.75798,2.25453,0.3194,11,discharge,1,-9.018,3.006,2.0,2.0,3.4099,2.984,47.2262,08-27-23_09.25_BCNP1s_protocol_HPPC_IN21700_30T_cycle_#1581.mat
BOOST_NEGPULSE_1S,1581,0.75798,2.25453,0.3194,11,discharge,1,-9.018,3.006,10.0,9.9,3.4099,2.7328,75.0807,08-27-23_09.25_BCNP1s_protocol_HPPC_IN21700_30T_cycle_#1581.mat
BOOST_NEGPULSE_1S,1581,0.75798,2.25453,0.3195,11,charge,1,4.508,1.503,2.0,1.9,3.432,3.5981,36.8448,08-27-23_09.25_BCNP1s_protocol_HPPC_IN21700_30T_cycle_#1581.mat
BOOST_NEGPULSE_1S,1581,0.75798,2.25453,0.3195,11,charge,1,4.508,1.503,10.0,9.9,3.432,3.6289,43.6769,08-27-23_09.25_BCNP1s_protocol_HPPC_IN21700_30T_cycle_#1581.mat
BOOST_NEGPULSE_1S,1581,0.75798,2.25453,0.3193,11,discharge,2,-16.836,5.612,2.0,2.0,3.4145,2.6728,44.0544,08-27-23_09.25_BCNP1s_protocol_HPPC_IN21700_30T_cycle_#1581.mat
BOOST_NEGPULSE_1S,1581,0.75798,2.25453,0.3193,11,discharge,2,-16.836,5.612,10.0,9.9,3.4145,2.4999,54.3241,08-27-23_09.25_BCNP1s_protocol_HPPC_IN21700_30T_cycle_#1581.mat
BOOST_NEGPULSE_1S,1581,0.75798,2.25453,0.3196,11,charge,2,13.526,4.509,2.0,1.9,3.4441,3.8074,26.8594,08-27-23_09.25_BCNP1s_protocol_HPPC_IN21700_30T_cycle_#1581.mat
BOOST_NEGPULSE_1S,1581,0.75798,2.25453,0.3196,11,charge,2,13.526,4.509,10.0,9.9,3.4441,3.8695,31.4505,08-27-23_09.25_BCNP1s_protocol_HPPC_IN21700_30T_cycle_#1581.mat
BOOST_NEGPULSE_1S,1581,0.75798,2.25453,0.3193,11,discharge,3,-16.336,5.445,2.0,2.0,3.4176,2.4992,56.2194,08-27-23_09.25_BCNP1s_protocol_HPPC_IN21700_30T_cycle_#1581.mat
BOOST_NEGPULSE_1S,1581,0.75798,2.25453,0.3193,11,discharge,3,-16.336,5.445,10.0,9.9,3.4176,2.4999,56.1765,08-27-23_09.25_BCNP1s_protocol_HPPC_IN21700_30T_cycle_#1581.mat
BOOST_NEGPULSE_1S,1581,0.75798,2.25453,0.3196,11,charge,3,22.544,7.515,2.0,2.0,3.4475,3.9708,23.2124,08-27-23_09.25_BCNP1s_protocol_HPPC_IN21700_30T_cycle_#1581.mat
BOOST_NEGPULSE_1S,1581,0.75798,2.25453,0.3196,11,charge,3,22.544,7.515,10.0,9.9,3.4475,4.057,27.036,08-27-23_09.25_BCNP1s_protocol_HPPC_IN21700_30T_cycle_#1581.mat
BOOST_NEGPULSE_1S,1581,0.75798,2.25453,0.2819,12,discharge,0,-2.254,0.751,2.0,2.0,3.3544,3.2226,58.4686,08-27-23_09.25_BCNP1s_protocol_HPPC_IN21700_30T_cycle_#1581.mat
BOOST_NEGPULSE_1S,1581,0.75798,2.25453,0.2819,12,discharge,0,-2.254,0.751,10.0,9.9,3.3544,3.1205,103.7619,08-27-23_09.25_BCNP1s_protocol_HPPC_IN21700_30T_cycle_#1581.mat
BOOST_NEGPULSE_1S,1581,0.75798,2.25453,0.2819,12,charge,0,1.128,0.376,2.0,2.0,3.3626,3.4196,50.523,08-27-23_09.25_BCNP1s_protocol_HPPC_IN21700_30T_cycle_#1581.mat
BOOST_NEGPULSE_1S,1581,0.75798,2.25453,0.2819,12,charge,0,1.128,0.376,10.0,9.9,3.3626,3.4431,71.3526,08-27-23_09.25_BCNP1s_protocol_HPPC_IN21700_30T_cycle_#1581.mat
BOOST_NEGPULSE_1S,1581,0.75798,2.25453,0.2818,12,discharge,1,-9.02,3.007,2.0,1.9,3.3571,2.9034,50.2982,08-27-23_09.25_BCNP1s_protocol_HPPC_IN21700_30T_cycle_#1581.mat
BOOST_NEGPULSE_1S,1581,0.75798,2.25453,0.2818,12,discharge,1,-9.02,3.007,10.0,9.9,3.3571,2.5316,91.5168,08-27-23_09.25_BCNP1s_protocol_HPPC_IN21700_30T_cycle_#1581.mat
BOOST_NEGPULSE_1S,1581,0.75798,2.25453,0.2819,12,charge,1,4.51,1.503,2.0,1.9,3.388,3.5601,38.1588,08-27-23_09.25_BCNP1s_protocol_HPPC_IN21700_30T_cycle_#1581.mat
BOOST_NEGPULSE_1S,1581,0.75798,2.25453,0.2819,12,charge,1,4.51,1.503,10.0,9.9,3.388,3.6042,47.9369,08-27-23_09.25_BCNP1s_protocol_HPPC_IN21700_30T_cycle_#1581.mat
BOOST_NEGPULSE_1S,1581,0.75798,2.25453,0.2817,12,discharge,2,-12.068,4.023,2.0,2.0,3.3666,2.5384,68.6278,08-27-23_09.25_BCNP1s_protocol_HPPC_IN21700_30T_cycle_#1581.mat
BOOST_NEGPULSE_1S,1581,0.75798,2.25453,0.2817,12,discharge,2,-12.068,4.023,10.0,9.9,3.3666,2.4999,71.818,08-27-23_09.25_BCNP1s_protocol_HPPC_IN21700_30T_cycle_#1581.mat
BOOST_NEGPULSE_1S,1581,0.75798,2.25453,0.282,12,charge,2,13.528,4.509,2.0,2.0,3.3999,3.7836,28.3634,08-27-23_09.25_BCNP1s_protocol_HPPC_IN21700_30T_cycle_#1581.mat
BOOST_NEGPULSE_1S,1581,0.75798,2.25453,0.282,12,charge,2,13.528,4.509,10.0,9.9,3.3999,3.8496,33.2422,08-27-23_09.25_BCNP1s_protocol_HPPC_IN21700_30T_cycle_#1581.mat
BOOST_NEGPULSE_1S,1581,0.75798,2.25453,0.2817,12,discharge,3,-11.668,3.889,2.0,2.0,3.3696,2.4994,74.58,08-27-23_09.25_BCNP1s_protocol_HPPC_IN21700_30T_cycle_#1581.mat
BOOST_NEGPULSE_1S,1581,0.75798,2.25453,0.2817,12,discharge,3,-11.668,3.889,10.0,9.9,3.3696,2.4998,74.5458,08-27-23_09.25_BCNP1s_protocol_HPPC_IN21700_30T_cycle_#1581.mat
BOOST_NEGPULSE_1S,1581,0.75798,2.25453,0.2821,12,charge,3,22.544,7.515,2.0,2.0,3.4034,3.9496,24.2282,08-27-23_09.25_BCNP1s_protocol_HPPC_IN21700_30T_cycle_#1581.mat
BOOST_NEGPULSE_1S,1581,0.75798,2.25453,0.2821,12,charge,3,22.544,7.515,10.0,9.9,3.4034,4.0369,28.1006,08-27-23_09.25_BCNP1s_protocol_HPPC_IN21700_30T_cycle_#1581.mat
BOOST_NEGPULSE_1S,1618,0.75233,2.23772,1.0,0,discharge,0,-2.238,0.746,2.0,2.0,4.0918,3.9684,55.1311,09-01-23_22.16_BCNP1s_protocol_HPPC_IN21700_30T_cycle_#1618.mat
BOOST_NEGPULSE_1S,1618,0.75233,2.23772,1.0,0,discharge,0,-2.238,0.746,10.0,9.7,4.0918,3.9302,72.1977,09-01-23_22.16_BCNP1s_protocol_HPPC_IN21700_30T_cycle_#1618.mat
BOOST_NEGPULSE_1S,1618,0.75233,2.23772,1.0,0,charge,0,1.119,0.373,2.0,2.0,4.1086,4.1813,64.9571,09-01-23_22.16_BCNP1s_protocol_HPPC_IN21700_30T_cycle_#1618.mat
BOOST_NEGPULSE_1S,1618,0.75233,2.23772,0.9999,0,discharge,1,-8.955,2.985,2.0,2.0,4.1001,3.7071,43.8846,09-01-23_22.16_BCNP1s_protocol_HPPC_IN21700_30T_cycle_#1618.mat
BOOST_NEGPULSE_1S,1618,0.75233,2.23772,0.9999,0,discharge,1,-8.955,2.985,10.0,9.9,4.1001,3.6454,50.7744,09-01-23_22.16_BCNP1s_protocol_HPPC_IN21700_30T_cycle_#1618.mat
BOOST_NEGPULSE_1S,1618,0.75233,2.23772,0.9999,0,discharge,2,-17.909,5.97,2.0,2.0,4.0998,3.4727,35.0159,09-01-23_22.16_BCNP1s_protocol_HPPC_IN21700_30T_cycle_#1618.mat
BOOST_NEGPULSE_1S,1618,0.75233,2.23772,0.9999,0,discharge,2,-17.909,5.97,10.0,9.9,4.0998,3.3672,40.9068,09-01-23_22.16_BCNP1s_protocol_HPPC_IN21700_30T_cycle_#1618.mat
BOOST_NEGPULSE_1S,1618,0.75233,2.23772,0.9983,0,discharge,3,-25.74,8.58,2.0,2.0,4.0982,3.2995,31.0295,09-01-23_22.16_BCNP1s_protocol_HPPC_IN21700_30T_cycle_#1618.mat
BOOST_NEGPULSE_1S,1618,0.75233,2.23772,0.9983,0,discharge,3,-25.74,8.58,10.0,9.9,4.0982,3.1571,36.5618,09-01-23_22.16_BCNP1s_protocol_HPPC_IN21700_30T_cycle_#1618.mat
BOOST_NEGPULSE_1S,1618,0.75233,2.23772,0.9576,1,discharge,0,-2.24,0.747,2.0,2.0,4.0664,3.9523,50.9352,09-01-23_22.16_BCNP1s_protocol_HPPC_IN21700_30T_cycle_#1618.mat
BOOST_NEGPULSE_1S,1618,0.75233,2.23772,0.9576,1,discharge,0,-2.24,0.747,10.0,9.9,4.0664,3.9144,67.8541,09-01-23_22.16_BCNP1s_protocol_HPPC_IN21700_30T_cycle_#1618.mat
BOOST_NEGPULSE_1S,1618,0.75233,2.23772,0.9576,1,charge,0,1.119,0.373,2.0,2.0,4.0715,4.1292,51.5409,09-01-23_22.16_BCNP1s_protocol_HPPC_IN21700_30T_cycle_#1618.mat
BOOST_NEGPULSE_1S,1618,0.75233,2.23772,0.9576,1,charge,0,1.119,0.373,10.0,9.9,4.0715,4.147,67.4408,09-01-23_22.16_BCNP1s_protocol_HPPC_IN21700_30T_cycle_#1618.mat
BOOST_NEGPULSE_1S,1618,0.75233,2.23772,0.9576,1,discharge,1,-8.954,2.985,2.0,1.9,4.0664,3.7112,39.6712,09-01-23_22.16_BCNP1s_protocol_HPPC_IN21700_30T_cycle_#1618.mat
BOOST_NEGPULSE_1S,1618,0.75233,2.23772,0.9576,1,discharge,1,-8.954,2.985,10.0,9.9,4.0664,3.6291,48.8407,09-01-23_22.16_BCNP1s_protocol_HPPC_IN21700_30T_cycle_#1618.mat
BOOST_NEGPULSE_1S,1618,0.75233,2.23772,0.9577,1,charge,1,2.092,0.697,2.0,1.9,4.0777,4.2,58.4566,09-01-23_22.16_BCNP1s_protocol_HPPC_IN21700_30T_cycle_#1618.mat
BOOST_NEGPULSE_1S,1618,0.75233,2.23772,0.9577,1,charge,1,2.092,0.697,10.0,9.9,4.0777,4.2,58.4566,09-01-23_22.16_BCNP1s_protocol_HPPC_IN21700_30T_cycle_#1618.mat
BOOST_NEGPULSE_1S,1618,0.75233,2.23772,0.9575,1,discharge,2,-17.907,5.969,2.0,2.0,4.0695,3.479,32.9759,09-01-23_22.16_BCNP1s_protocol_HPPC_IN21700_30T_cycle_#1618.mat
BOOST_NEGPULSE_1S,1618,0.75233,2.23772,0.9575,1,discharge,2,-17.907,5.969,10.0,9.9,4.0695,3.3555,39.8727,09-01-23_22.16_BCNP1s_protocol_HPPC_IN21700_30T_cycle_#1618.mat
BOOST_NEGPULSE_1S,1618,0.75233,2.23772,0.9577,1,charge,2,1.98,0.66,2.0,2.0,4.0831,4.2,59.0255,09-01-23_22.16_BCNP1s_protocol_HPPC_IN21700_30T_cycle_#1618.mat
BOOST_NEGPULSE_1S,1618,0.75233,2.23772,0.9577,1,charge,2,1.98,0.66,10.0,9.9,4.0831,4.2,59.0255,09-01-23_22.16_BCNP1s_protocol_HPPC_IN21700_30T_cycle_#1618.mat
BOOST_NEGPULSE_1S,1618,0.75233,2.23772,0.9574,1,discharge,3,-25.741,8.58,2.0,2.0,4.0722,3.3096,29.6259,09-01-23_22.16_BCNP1s_protocol_HPPC_IN21700_30T_cycle_#1618.mat
BOOST_NEGPULSE_1S,1618,0.75233,2.23772,0.9574,1,discharge,3,-25.741,8.58,10.0,9.9,4.0722,3.1493,35.8533,09-01-23_22.16_BCNP1s_protocol_HPPC_IN21700_30T_cycle_#1618.mat
BOOST_NEGPULSE_1S,1618,0.75233,2.23772,0.9577,1,charge,3,1.816,0.605,2.0,2.0,4.0887,4.1999,61.2234,09-01-23_22.16_BCNP1s_protocol_HPPC_IN21700_30T_cycle_#1618.mat
BOOST_NEGPULSE_1S,1618,0.75233,2.23772,0.9577,1,charge,3,1.816,0.605,10.0,9.9,4.0887,4.1999,61.2234,09-01-23_22.16_BCNP1s_protocol_HPPC_IN21700_30T_cycle_#1618.mat
BOOST_NEGPULSE_1S,1618,0.75233,2.23772,0.9203,2,discharge,0,-2.238,0.746,2.0,2.0,4.0158,3.9119,46.4254,09-01-23_22.16_BCNP1s_protocol_HPPC_IN21700_30T_cycle_#1618.mat
BOOST_NEGPULSE_1S,1618,0.75233,2.23772,0.9203,2,discharge,0,-2.238,0.746,10.0,9.9,4.0158,3.8748,63.0027,09-01-23_22.16_BCNP1s_protocol_HPPC_IN21700_30T_cycle_#1618.mat
BOOST_NEGPULSE_1S,1618,0.75233,2.23772,0.9203,2,charge,0,1.12,0.373,2.0,2.0,4.0216,4.0735,46.3434,09-01-23_22.16_BCNP1s_protocol_HPPC_IN21700_30T_cycle_#1618.mat
BOOST_NEGPULSE_1S,1618,0.75233,2.23772,0.9203,2,charge,0,1.12,0.373,10.0,9.9,4.0216,4.0917,62.5949,09-01-23_22.16_BCNP1s_protocol_HPPC_IN21700_30T_cycle_#1618.mat
BOOST_NEGPULSE_1S,1618,0.75233,2.23772,0.9203,2,discharge,1,-8.955,2.985,2.0,2.0,4.0176,3.68,37.6979,09-01-23_22.16_BCNP1s_protocol_HPPC_IN21700_30T_cycle_#1618.mat
BOOST_NEGPULSE_1S,1618,0.75233,2.23772,0.9203,2,discharge,1,-8.955,2.985,10.0,9.9,4.0176,3.601,46.5194,09-01-23_22.16_BCNP1s_protocol_HPPC_IN21700_30T_cycle_#1618.mat
BOOST_NEGPULSE_1S,1618,0.75233,2.23772,0.9204,2,charge,1,3.453,1.151,2.0,2.0,4.033,4.2001,48.3885,09-01-23_22.16_BCNP1s_protocol_HPPC_IN21700_30T_cycle_#1618.mat
BOOST_NEGPULSE_1S,1618,0.75233,2.23772,0.9204,2,charge,1,3.453,1.151,10.0,9.9,4.033,4.2001,48.3885,09-01-23_22.16_BCNP1s_protocol_HPPC_IN21700_30T_cycle_#1618.mat
BOOST_NEGPULSE_1S,1618,0.75233,2.23772,0.9202,2,discharge,2,-17.907,5.969,2.0,1.9,4.0197,3.4605,31.228,09-01-23_22.16_BCNP1s_protocol_HPPC_IN21700_30T_cycle_#1618.mat
BOOST_NEGPULSE_1S,1618,0.75233,2.23772,0.9202,2,discharge,2,-17.907,5.969,10.0,9.9,4.0197,3.3353,38.2197,09-01-23_22.16_BCNP1s_protocol_HPPC_IN21700_30T_cycle_#1618.mat
BOOST_NEGPULSE_1S,1618,0.75233,2.23772,0.9204,2,charge,2,3.312,1.104,2.0,2.0,4.0438,4.1999,47.1302,09-01-23_22.16_BCNP1s_protocol_HPPC_IN21700_30T_cycle_#1618.mat
BOOST_NEGPULSE_1S,1618,0.75233,2.23772,0.9204,2,charge,2,3.312,1.104,10.0,9.9,4.0438,4.1998,47.1,09-01-23_22.16_BCNP1s_protocol_HPPC_IN21700_30T_cycle_#1618.mat
BOOST_NEGPULSE_1S,1618,0.75233,2.23772,0.9201,2,discharge,3,-25.741,8.58,2.0,1.9,4.0228,3.2969,28.2001,09-01-23_22.16_BCNP1s_protocol_HPPC_IN21700_30T_cycle_#1618.mat
BOOST_NEGPULSE_1S,1618,0.75233,2.23772,0.9201,2,discharge,3,-25.741,8.58,10.0,9.9,4.0228,3.1317,34.6179,09-01-23_22.16_BCNP1s_protocol_HPPC_IN21700_30T_cycle_#1618.mat
BOOST_NEGPULSE_1S,1618,0.75233,2.23772,0.9204,2,charge,3,3.146,1.049,2.0,2.0,4.0527,4.2,46.8176,09-01-23_22.16_BCNP1s_protocol_HPPC_IN21700_30T_cycle_#1618.mat
BOOST_NEGPULSE_1S,1618,0.75233,2.23772,0.9204,2,charge,3,3.146,1.049,10.0,9.9,4.0527,4.2,46.8176,09-01-23_22.16_BCNP1s_protocol_HPPC_IN21700_30T_cycle_#1618.mat
BOOST_NEGPULSE_1S,1618,0.75233,2.23772,0.8457,3,discharge,0,-2.24,0.747,2.0,1.9,3.9038,3.8134,40.3517,09-01-23_22.16_BCNP1s_protocol_HPPC_IN21700_30T_cycle_#1618.mat
BOOST_NEGPULSE_1S,1618,0.75233,2.23772,0.8457,3,discharge,0,-2.24,0.747,10.0,9.9,3.9038,3.7839,53.5196,09-01-23_22.16_BCNP1s_protocol_HPPC_IN21700_30T_cycle_#1618.mat
BOOST_NEGPULSE_1S,1618,0.75233,2.23772,0.8457,3,charge,0,1.12,0.373,2.0,2.0,3.9074,3.9529,40.6359,09-01-23_22.16_BCNP1s_protocol_HPPC_IN21700_30T_cycle_#1618.mat
BOOST_NEGPULSE_1S,1618,0.75233,2.23772,0.8457,3,charge,0,1.12,0.373,10.0,9.9,3.9074,3.9669,53.1392,09-01-23_22.16_BCNP1s_protocol_HPPC_IN21700_30T_cycle_#1618.mat
BOOST_NEGPULSE_1S,1618,0.75233,2.23772,0.8456,3,discharge,1,-8.954,2.985,2.0,2.0,3.9047,3.5996,34.0753,09-01-23_22.16_BCNP1s_protocol_HPPC_IN21700_30T_cycle_#1618.mat
BOOST_NEGPULSE_1S,1618,0.75233,2.23772,0.8456,3,discharge,1,-8.954,2.985,10.0,9.9,3.9047,3.5306,41.7816,09-01-23_22.16_BCNP1s_protocol_HPPC_IN21700_30T_cycle_#1618.mat
BOOST_NEGPULSE_1S,1618,0.75233,2.23772,0.8458,3,charge,1,4.477,1.492,2.0,1.9,3.9172,4.0804,36.4538,09-01-23_22.16_BCNP1s_protocol_HPPC_IN21700_30T_cycle_#1618.mat
BOOST_NEGPULSE_1S,1618,0.75233,2.23772,0.8458,3,charge,1,4.477,1.492,10.0,9.9,3.9172,4.1224,45.8353,09-01-23_22.16_BCNP1s_protocol_HPPC_IN21700_30T_cycle_#1618.mat
BOOST_NEGPULSE_1S,1618,0.75233,2.23772,0.8456,3,discharge,2,-17.907,5.969,2.0,2.0,3.9074,3.3872,29.0501,09-01-23_22.16_BCNP1s_protocol_HPPC_IN21700_30T_cycle_#1618.mat
BOOST_NEGPULSE_1S,1618,0.75233,2.23772,0.8456,3,discharge,2,-17.907,5.969,10.0,9.9,3.9074,3.2711,35.5336,09-01-23_22.16_BCNP1s_protocol_HPPC_IN21700_30T_cycle_#1618.mat
BOOST_NEGPULSE_1S,1618,0.75233,2.23772,0.8458,3,charge,2,7.514,2.505,2.0,1.9,3.928,4.2002,36.2267,09-01-23_22.16_BCNP1s_protocol_HPPC_IN21700_30T_cycle_#1618.mat
BOOST_NEGPULSE_1S,1618,0.75233,2.23772,0.8458,3,charge,2,7.514,2.505,10.0,9.9,3.928,4.2,36.2001,09-01-23_22.16_BCNP1s_protocol_HPPC_IN21700_30T_cycle_#1618.mat
BOOST_NEGPULSE_1S,1618,0.75233,2.23772,0.8455,3,discharge,3,-25.741,8.58,2.0,2.0,3.911,3.2289,26.4986,09-01-23_22.16_BCNP1s_protocol_HPPC_IN21700_30T_cycle_#1618.mat
BOOST_NEGPULSE_1S,1618,0.75233,2.23772,0.8455,3,discharge,3,-25.741,8.58,10.0,9.9,3.911,3.0704,32.6561,09-01-23_22.16_BCNP1s_protocol_HPPC_IN21700_30T_cycle_#1618.mat
BOOST_NEGPULSE_1S,1618,0.75233,2.23772,0.8459,3,charge,3,7.34,2.447,2.0,2.0,3.9374,4.2002,35.8053,09-01-23_22.16_BCNP1s_protocol_HPPC_IN21700_30T_cycle_#1618.mat
BOOST_NEGPULSE_1S,1618,0.75233,2.23772,0.8459,3,charge,3,7.34,2.447,10.0,9.9,3.9374,4.2002,35.8053,09-01-23_22.16_BCNP1s_protocol_HPPC_IN21700_30T_cycle_#1618.mat
BOOST_NEGPULSE_1S,1618,0.75233,2.23772,0.7711,4,discharge,0,-2.24,0.747,2.0,1.9,3.8171,3.7331,37.4983,09-01-23_22.16_BCNP1s_protocol_HPPC_IN21700_30T_cycle_#1618.mat
BOOST_NEGPULSE_1S,1618,0.75233,2.23772,0.7711,4,discharge,0,-2.24,0.747,10.0,9.9,3.8171,3.7058,49.6853,09-01-23_22.16_BCNP1s_protocol_HPPC_IN21700_30T_cycle_#1618.mat
BOOST_NEGPULSE_1S,1618,0.75233,2.23772,0.7711,4,charge,0,1.12,0.373,2.0,2.0,3.8207,3.8629,37.6853,09-01-23_22.16_BCNP1s_protocol_HPPC_IN21700_30T_cycle_#1618.mat
BOOST_NEGPULSE_1S,1618,0.75233,2.23772,0.7711,4,charge,0,1.12,0.373,10.0,9.9,3.8207,3.8744,47.955,09-01-23_22.16_BCNP1s_protocol_HPPC_IN21700_30T_cycle_#1618.mat
BOOST_NEGPULSE_1S,1618,0.75233,2.23772,0.771,4,discharge,1,-8.953,2.984,2.0,1.9,3.8194,3.5288,32.4584,09-01-23_22.16_BCNP1s_protocol_HPPC_IN21700_30T_cycle_#1618.mat
BOOST_NEGPULSE_1S,1618,0.75233,2.23772,0.771,4,discharge,1,-8.953,2.984,10.0,9.9,3.8194,3.4543,40.7796,09-01-23_22.16_BCNP1s_protocol_HPPC_IN21700_30T_cycle_#1618.mat
BOOST_NEGPULSE_1S,1618,0.75233,2.23772,0.7711,4,charge,1,4.477,1.492,2.0,2.0,3.8295,3.983,34.2856,09-01-23_22.16_BCNP1s_protocol_HPPC_IN21700_30T_cycle_#1618.mat
BOOST_NEGPULSE_1S,1618,0.75233,2.23772,0.7711,4,charge,1,4.477,1.492,10.0,9.9,3.8295,4.0156,41.5671,09-01-23_22.16_BCNP1s_protocol_HPPC_IN21700_30T_cycle_#1618.mat
BOOST_NEGPULSE_1S,1618,0.75233,2.23772,0.771,4,discharge,2,-17.907,5.969,2.0,2.0,3.8215,3.3171,28.1678,09-01-23_22.16_BCNP1s_protocol_HPPC_IN21700_30T_cycle_#1618.mat
BOOST_NEGPULSE_1S,1618,0.75233,2.23772,0.771,4,discharge,2,-17.907,5.969,10.0,9.9,3.8215,3.1961,34.9249,09-01-23_22.16_BCNP1s_protocol_HPPC_IN21700_30T_cycle_#1618.mat
BOOST_NEGPULSE_1S,1618,0.75233,2.23772,0.7712,4,charge,2,11.934,3.978,2.0,1.9,3.8386,4.2001,30.2916,09-01-23_22.16_BCNP1s_protocol_HPPC_IN21700_30T_cycle_#1618.mat
BOOST_NEGPULSE_1S,1618,0.75233,2.23772,0.7712,4,charge,2,11.934,3.978,10.0,9.9,3.8386,4.2,30.2832,09-01-23_22.16_BCNP1s_protocol_HPPC_IN21700_30T_cycle_#1618.mat
BOOST_NEGPULSE_1S,1618,0.75233,2.23772,0.7709,4,discharge,3,-25.739,8.58,2.0,1.9,3.8245,3.1653,25.6109,09-01-23_22.16_BCNP1s_protocol_HPPC_IN21700_30T_cycle_#1618.mat
BOOST_NEGPULSE_1S,1618,0.75233,2.23772,0.7709,4,discharge,3,-25.739,8.58,10.0,9.9,3.8245,2.9951,32.2235,09-01-23_22.16_BCNP1s_protocol_HPPC_IN21700_30T_cycle_#1618.mat
BOOST_NEGPULSE_1S,1618,0.75233,2.23772,0.7713,4,charge,3,11.831,3.944,2.0,1.9,3.8466,4.2001,29.8791,09-01-23_22.16_BCNP1s_protocol_HPPC_IN21700_30T_cycle_#1618.mat
BOOST_NEGPULSE_1S,1618,0.75233,2.23772,0.7713,4,charge,3,11.831,3.944,10.0,9.9,3.8466,4.2,29.8707,09-01-23_22.16_BCNP1s_protocol_HPPC_IN21700_30T_cycle_#1618.mat
BOOST_NEGPULSE_1S,1618,0.75233,2.23772,0.6965,5,discharge,0,-2.24,0.747,2.0,2.0,3.7393,3.6549,37.6786,09-01-23_22.16_BCNP1s_protocol_HPPC_IN21700_30T_cycle_#1618.mat
BOOST_NEGPULSE_1S,1618,0.75233,2.23772,0.6965,5,discharge,0,-2.24,0.747,10.0,9.9,3.7393,3.6278,49.7768,09-01-23_22.16_BCNP1s_protocol_HPPC_IN21700_30T_cycle_#1618.mat
BOOST_NEGPULSE_1S,1618,0.75233,2.23772,0.6965,5,charge,0,1.12,0.373,2.0,2.0,3.7428,3.7853,37.9498,09-01-23_22.16_BCNP1s_protocol_HPPC_IN21700_30T_cycle_#1618.mat
BOOST_NEGPULSE_1S,1618,0.75233,2.23772,0.6965,5,charge,0,1.12,0.373,10.0,9.9,3.7428,3.7978,49.1115,09-01-23_22.16_BCNP1s_protocol_HPPC_IN21700_30T_cycle_#1618.mat
BOOST_NEGPULSE_1S,1618,0.75233,2.23772,0.6964,5,discharge,1,-8.953,2.984,2.0,1.9,3.7422,3.4524,32.368,09-01-23_22.16_BCNP1s_protocol_HPPC_IN21700_30T_cycle_#1618.mat
BOOST_NEGPULSE_1S,1618,0.75233,2.23772,0.6964,5,discharge,1,-8.953,2.984,10.0,9.9,3.7422,3.3752,40.9905,09-01-23_22.16_BCNP1s_protocol_HPPC_IN21700_30T_cycle_#1618.mat
BOOST_NEGPULSE_1S,1618,0.75233,2.23772,0.6965,5,charge,1,4.477,1.492,2.0,2.0,3.7529,3.9057,34.1285,09-01-23_22.16_BCNP1s_protocol_HPPC_IN21700_30T_cycle_#1618.mat
BOOST_NEGPULSE_1S,1618,0.75233,2.23772,0.6965,5,charge,1,4.477,1.492,10.0,9.9,3.7529,3.94,41.7895,09-01-23_22.16_BCNP1s_protocol_HPPC_IN21700_30T_cycle_#1618.mat
BOOST_NEGPULSE_1S,1618,0.75233,2.23772,0.6963,5,discharge,2,-17.909,5.97,2.0,2.0,3.7453,3.2406,28.1814,09-01-23_22.16_BCNP1s_protocol_HPPC_IN21700_30T_cycle_#1618.mat
BOOST_NEGPULSE_1S,1618,0.75233,2.23772,0.6963,5,discharge,2,-17.909,5.97,10.0,9.9,3.7453,3.1155,35.1667,09-01-23_22.16_BCNP1s_protocol_HPPC_IN21700_30T_cycle_#1618.mat
BOOST_NEGPULSE_1S,1618,0.75233,2.23772,0.6966,5,charge,2,13.43,4.477,2.0,2.0,3.7634,4.1282,27.1631,09-01-23_22.16_BCNP1s_protocol_HPPC_IN21700_30T_cycle_#1618.mat
BOOST_NEGPULSE_1S,1618,0.75233,2.23772,0.6966,5,charge,2,13.43,4.477,10.0,9.9,3.7634,4.1917,31.8913,09-01-23_22.16_BCNP1s_protocol_HPPC_IN21700_30T_cycle_#1618.mat
BOOST_NEGPULSE_1S,1618,0.75233,2.23772,0.6963,5,discharge,3,-25.741,8.58,2.0,2.0,3.7487,3.0847,25.7954,09-01-23_22.16_BCNP1s_protocol_HPPC_IN21700_30T_cycle_#1618.mat
BOOST_NEGPULSE_1S,1618,0.75233,2.23772,0.6963,5,discharge,3,-25.741,8.58,10.0,9.9,3.7487,2.9145,32.4074,09-01-23_22.16_BCNP1s_protocol_HPPC_IN21700_30T_cycle_#1618.mat
BOOST_NEGPULSE_1S,1618,0.75233,2.23772,0.6966,5,charge,3,15.475,5.158,2.0,2.0,3.7726,4.2001,27.6252,09-01-23_22.16_BCNP1s_protocol_HPPC_IN21700_30T_cycle_#1618.mat
BOOST_NEGPULSE_1S,1618,0.75233,2.23772,0.6966,5,charge,3,15.475,5.158,10.0,9.9,3.7726,4.2,27.6187,09-01-23_22.16_BCNP1s_protocol_HPPC_IN21700_30T_cycle_#1618.mat
BOOST_NEGPULSE_1S,1618,0.75233,2.23772,0.6219,6,discharge,0,-2.24,0.747,2.0,2.0,3.6676,3.5822,38.125,09-01-23_22.16_BCNP1s_protocol_HPPC_IN21700_30T_cycle_#1618.mat
BOOST_NEGPULSE_1S,1618,0.75233,2.23772,0.6219,6,discharge,0,-2.24,0.747,10.0,9.9,3.6676,3.5564,49.6429,09-01-23_22.16_BCNP1s_protocol_HPPC_IN21700_30T_cycle_#1618.mat
BOOST_NEGPULSE_1S,1618,0.75233,2.23772,0.6219,6,charge,0,1.121,0.374,2.0,2.0,3.671,3.7135,37.8957,09-01-23_22.16_BCNP1s_protocol_HPPC_IN21700_30T_cycle_#1618.mat
BOOST_NEGPULSE_1S,1618,0.75233,2.23772,0.6219,6,charge,0,1.121,0.374,10.0,9.9,3.671,3.7255,48.5956,09-01-23_22.16_BCNP1s_protocol_HPPC_IN21700_30T_cycle_#1618.mat
BOOST_NEGPULSE_1S,1618,0.75233,2.23772,0.6218,6,discharge,1,-8.953,2.984,2.0,1.9,3.6697,3.3776,32.6245,09-01-23_22.16_BCNP1s_protocol_HPPC_IN21700_30T_cycle_#1618.mat
BOOST_NEGPULSE_1S,1618,0.75233,2.23772,0.6218,6,discharge,1,-8.953,2.984,10.0,9.9,3.6697,3.3014,41.1352,09-01-23_22.16_BCNP1s_protocol_HPPC_IN21700_30T_cycle_#1618.mat
BOOST_NEGPULSE_1S,1618,0.75233,2.23772,0.6219,6,charge,1,4.477,1.492,2.0,1.9,3.6802,3.8324,33.996,09-01-23_22.16_BCNP1s_protocol_HPPC_IN21700_30T_cycle_#1618.mat
BOOST_NEGPULSE_1S,1618,0.75233,2.23772,0.6219,6,charge,1,4.477,1.492,10.0,9.9,3.6802,3.867,41.7244,09-01-23_22.16_BCNP1s_protocol_HPPC_IN21700_30T_cycle_#1618.mat
BOOST_NEGPULSE_1S,1618,0.75233,2.23772,0.6217,6,discharge,2,-17.907,5.969,2.0,1.9,3.6722,3.1677,28.1733,09-01-23_22.16_BCNP1s_protocol_HPPC_IN21700_30T_cycle_#1618.mat
BOOST_NEGPULSE_1S,1618,0.75233,2.23772,0.6217,6,discharge,2,-17.907,5.969,10.0,9.9,3.6722,3.0382,35.4051,09-01-23_22.16_BCNP1s_protocol_HPPC_IN21700_30T_cycle_#1618.mat
BOOST_NEGPULSE_1S,1618,0.75233,2.23772,0.622,6,charge,2,13.432,4.477,2.0,2.0,3.6902,4.0548,27.1441,09-01-23_22.16_BCNP1s_protocol_HPPC_IN21700_30T_cycle_#1618.mat
BOOST_NEGPULSE_1S,1618,0.75233,2.23772,0.622,6,charge,2,13.432,4.477,10.0,9.9,3.6902,4.1184,31.8791,09-01-23_22.16_BCNP1s_protocol_HPPC_IN21700_30T_cycle_#1618.mat
BOOST_NEGPULSE_1S,1618,0.75233,2.23772,0.6217,6,discharge,3,-25.741,8.58,2.0,1.9,3.6752,3.0119,25.7682,09-01-23_22.16_BCNP1s_protocol_HPPC_IN21700_30T_cycle_#1618.mat
BOOST_NEGPULSE_1S,1618,0.75233,2.23772,0.6217,6,discharge,3,-25.741,8.58,10.0,9.9,3.6752,2.8345,32.66,09-01-23_22.16_BCNP1s_protocol_HPPC_IN21700_30T_cycle_#1618.mat
BOOST_NEGPULSE_1S,1618,0.75233,2.23772,0.6221,6,charge,3,19.215,6.405,2.0,2.0,3.699,4.2002,26.0838,09-01-23_22.16_BCNP1s_protocol_HPPC_IN21700_30T_cycle_#1618.mat
BOOST_NEGPULSE_1S,1618,0.75233,2.23772,0.6221,6,charge,3,19.215,6.405,10.0,9.9,3.699,4.2001,26.0786,09-01-23_22.16_BCNP1s_protocol_HPPC_IN21700_30T_cycle_#1618.mat
BOOST_NEGPULSE_1S,1618,0.75233,2.23772,0.5472,7,discharge,0,-2.239,0.746,2.0,2.0,3.6108,3.5213,39.9821,09-01-23_22.16_BCNP1s_protocol_HPPC_IN21700_30T_cycle_#1618.mat
BOOST_NEGPULSE_1S,1618,0.75233,2.23772,0.5472,7,discharge,0,-2.239,0.746,10.0,9.9,3.6108,3.4939,52.2225,09-01-23_22.16_BCNP1s_protocol_HPPC_IN21700_30T_cycle_#1618.mat
BOOST_NEGPULSE_1S,1618,0.75233,2.23772,0.5473,7,charge,0,1.12,0.373,2.0,2.0,3.6146,3.6585,39.2104,09-01-23_22.16_BCNP1s_protocol_HPPC_IN21700_30T_cycle_#1618.mat
BOOST_NEGPULSE_1S,1618,0.75233,2.23772,0.5473,7,charge,0,1.12,0.373,10.0,9.9,3.6146,3.6706,50.0179,09-01-23_22.16_BCNP1s_protocol_HPPC_IN21700_30T_cycle_#1618.mat
BOOST_NEGPULSE_1S,1618,0.75233,2.23772,0.5472,7,discharge,1,-8.954,2.985,2.0,2.0,3.613,3.3073,34.1423,09-01-23_22.16_BCNP1s_protocol_HPPC_IN21700_30T_cycle_#1618.mat
BOOST_NEGPULSE_1S,1618,0.75233,2.23772,0.5472,7,discharge,1,-8.954,2.985,10.0,9.9,3.613,3.2259,43.2335,09-01-23_22.16_BCNP1s_protocol_HPPC_IN21700_30T_cycle_#1618.mat
BOOST_NEGPULSE_1S,1618,0.75233,2.23772,0.5473,7,charge,1,4.477,1.492,2.0,2.0,3.6237,3.7808,35.0905,09-01-23_22.16_BCNP1s_protocol_HPPC_IN21700_30T_cycle_#1618.mat
BOOST_NEGPULSE_1S,1618,0.75233,2.23772,0.5473,7,charge,1,4.477,1.492,10.0,9.9,3.6237,3.8146,42.6402,09-01-23_22.16_BCNP1s_protocol_HPPC_IN21700_30T_cycle_#1618.mat
BOOST_NEGPULSE_1S,1618,0.75233,2.23772,0.5471,7,discharge,2,-17.909,5.97,2.0,2.0,3.6148,3.0903,29.287,09-01-23_22.16_BCNP1s_protocol_HPPC_IN21700_30T_cycle_#1618.mat
BOOST_NEGPULSE_1S,1618,0.75233,2.23772,0.5471,7,discharge,2,-17.909,5.97,10.0,9.9,3.6148,2.9504,37.0987,09-01-23_22.16_BCNP1s_protocol_HPPC_IN21700_30T_cycle_#1618.mat
BOOST_NEGPULSE_1S,1618,0.75233,2.23772,0.5474,7,charge,2,13.43,4.477,2.0,2.0,3.6341,4.0019,27.3864,09-01-23_22.16_BCNP1s_protocol_HPPC_IN21700_30T_cycle_#1618.mat
BOOST_NEGPULSE_1S,1618,0.75233,2.23772,0.5474,7,charge,2,13.43,4.477,10.0,9.9,3.6341,4.0635,31.9732,09-01-23_22.16_BCNP1s_protocol_HPPC_IN21700_30T_cycle_#1618.mat
BOOST_NEGPULSE_1S,1618,0.75233,2.23772,0.5471,7,discharge,3,-25.741,8.58,2.0,2.0,3.6162,2.9306,26.6346,09-01-23_22.16_BCNP1s_protocol_HPPC_IN21700_30T_cycle_#1618.mat
BOOST_NEGPULSE_1S,1618,0.75233,2.23772,0.5471,7,discharge,3,-25.741,8.58,10.0,9.9,3.6162,2.7343,34.2605,09-01-23_22.16_BCNP1s_protocol_HPPC_IN21700_30T_cycle_#1618.mat
BOOST_NEGPULSE_1S,1618,0.75233,2.23772,0.5474,7,charge,3,22.059,7.353,2.0,2.0,3.6433,4.169,23.8315,09-01-23_22.16_BCNP1s_protocol_HPPC_IN21700_30T_cycle_#1618.mat
BOOST_NEGPULSE_1S,1618,0.75233,2.23772,0.5474,7,charge,3,22.059,7.353,10.0,9.9,3.6433,4.2,25.2369,09-01-23_22.16_BCNP1s_protocol_HPPC_IN21700_30T_cycle_#1618.mat
BOOST_NEGPULSE_1S,1618,0.75233,2.23772,0.4726,8,discharge,0,-2.24,0.747,2.0,2.0,3.5441,3.4475,43.1192,09-01-23_22.16_BCNP1s_protocol_HPPC_IN21700_30T_cycle_#1618.mat
BOOST_NEGPULSE_1S,1618,0.75233,2.23772,0.4726,8,discharge,0,-2.24,0.747,10.0,9.9,3.5441,3.4149,57.6708,09-01-23_22.16_BCNP1s_protocol_HPPC_IN21700_30T_cycle_#1618.mat
BOOST_NEGPULSE_1S,1618,0.75233,2.23772,0.4727,8,charge,0,1.119,0.373,2.0,2.0,3.5482,3.5951,41.9012,09-01-23_22.16_BCNP1s_protocol_HPPC_IN21700_30T_cycle_#1618.mat
BOOST_NEGPULSE_1S,1618,0.75233,2.23772,0.4727,8,charge,0,1.119,0.373,10.0,9.9,3.5482,3.6085,53.873,09-01-23_22.16_BCNP1s_protocol_HPPC_IN21700_30T_cycle_#1618.mat
BOOST_NEGPULSE_1S,1618,0.75233,2.23772,0.4726,8,discharge,1,-8.953,2.984,2.0,2.0,3.5465,3.2181,36.6788,09-01-23_22.16_BCNP1s_protocol_HPPC_IN21700_30T_cycle_#1618.mat
BOOST_NEGPULSE_1S,1618,0.75233,2.23772,0.4726,8,discharge,1,-8.953,2.984,10.0,9.9,3.5465,3.1189,47.7584,09-01-23_22.16_BCNP1s_protocol_HPPC_IN21700_30T_cycle_#1618.mat
BOOST_NEGPULSE_1S,1618,0.75233,2.23772,0.4727,8,charge,1,4.477,1.492,2.0,1.9,3.5588,3.7215,36.3405,09-01-23_22.16_BCNP1s_protocol_HPPC_IN21700_30T_cycle_#1618.mat
BOOST_NEGPULSE_1S,1618,0.75233,2.23772,0.4727,8,charge,1,4.477,1.492,10.0,9.9,3.5588,3.7589,44.6941,09-01-23_22.16_BCNP1s_protocol_HPPC_IN21700_30T_cycle_#1618.mat
BOOST_NEGPULSE_1S,1618,0.75233,2.23772,0.4725,8,discharge,2,-17.909,5.97,2.0,1.9,3.5495,2.9926,31.0961,09-01-23_22.16_BCNP1s_protocol_HPPC_IN21700_30T_cycle_#1618.mat
BOOST_NEGPULSE_1S,1618,0.75233,2.23772,0.4725,8,discharge,2,-17.909,5.97,10.0,9.9,3.5495,2.8108,41.2474,09-01-23_22.16_BCNP1s_protocol_HPPC_IN21700_30T_cycle_#1618.mat
BOOST_NEGPULSE_1S,1618,0.75233,2.23772,0.4728,8,charge,2,13.432,4.477,2.0,2.0,3.5731,3.9463,27.7844,09-01-23_22.16_BCNP1s_protocol_HPPC_IN21700_30T_cycle_#1618.mat
BOOST_NEGPULSE_1S,1618,0.75233,2.23772,0.4728,8,charge,2,13.432,4.477,10.0,9.9,3.5731,4.0139,32.8172,09-01-23_22.16_BCNP1s_protocol_HPPC_IN21700_30T_cycle_#1618.mat
BOOST_NEGPULSE_1S,1618,0.75233,2.23772,0.4724,8,discharge,3,-25.74,8.58,2.0,2.0,3.553,2.821,28.4382,09-01-23_22.16_BCNP1s_protocol_HPPC_IN21700_30T_cycle_#1618.mat
BOOST_NEGPULSE_1S,1618,0.75233,2.23772,0.4724,8,discharge,3,-25.74,8.58,10.0,9.9,3.553,2.5566,38.7102,09-01-23_22.16_BCNP1s_protocol_HPPC_IN21700_30T_cycle_#1618.mat
BOOST_NEGPULSE_1S,1618,0.75233,2.23772,0.4728,8,charge,3,22.383,7.461,2.0,2.0,3.5849,4.1145,23.6608,09-01-23_22.16_BCNP1s_protocol_HPPC_IN21700_30T_cycle_#1618.mat
BOOST_NEGPULSE_1S,1618,0.75233,2.23772,0.4728,8,charge,3,22.383,7.461,10.0,9.9,3.5849,4.2,27.4807,09-01-23_22.16_BCNP1s_protocol_HPPC_IN21700_30T_cycle_#1618.mat
BOOST_NEGPULSE_1S,1618,0.75233,2.23772,0.398,9,discharge,0,-2.24,0.747,2.0,1.9,3.4641,3.3578,47.4511,09-01-23_22.16_BCNP1s_protocol_HPPC_IN21700_30T_cycle_#1618.mat
BOOST_NEGPULSE_1S,1618,0.75233,2.23772,0.398,9,discharge,0,-2.24,0.747,10.0,9.9,3.4641,3.3135,67.2261,09-01-23_22.16_BCNP1s_protocol_HPPC_IN21700_30T_cycle_#1618.mat
BOOST_NEGPULSE_1S,1618,0.75233,2.23772,0.398,9,charge,0,1.121,0.374,2.0,1.9,3.4685,3.519,45.033,09-01-23_22.16_BCNP1s_protocol_HPPC_IN21700_30T_cycle_#1618.mat
BOOST_NEGPULSE_1S,1618,0.75233,2.23772,0.398,9,charge,0,1.121,0.374,10.0,9.9,3.4685,3.5332,57.6957,09-01-23_22.16_BCNP1s_protocol_HPPC_IN21700_30T_cycle_#1618.mat
