Repository: KikETs/ECM_HYBRID_BMS_JOINT

## Results

| Arm | Model | Size | Protocol | Result | Worst cell |
|---|---|---|---|---|---|
| SOP | 2RC table + trim (A8) | 4 effective coefficients, 2 EW states | leave-one-cell-out | usable current 69.6 % discharge, 59.5 % charge (τ = 10 s) | 59.9 % / 53.5 % (BOOST_REST) |
| SOH | dQ/dV ridge | 65 coefficients | leave-one-cell-out | RMSE 0.0094, bias −0.0005 | 0.0130 (BOOST_REST) |
| SOC | 2RC EKF, low-current gate | 3 states | leave-one-cell-out | **2.34 %p** over six sensor disturbances on estimated SOH (2.325 on true SOH), per cell 2.00–2.75 | 4.60 %p (BOOST_NEGPULSE_1S, current offset −0.10 A) |

The SOH arm was a 10,945-parameter CNN until the second audit round. Nested

File: analysis/uypydj_hppc_resistance.csv (part 180 of 225)
protocol,cycle,SOH,CAP_Ah,SOC,soc_group,direction,rate_rank,I_A,CRate_rated,tau_s,tau_actual_s,V_pre_V,V_tau_V,R_mOhm,file
BOOST_NEGPULSE_1S,1618,0.75233,2.23772,0.398,9,discharge,1,-8.955,2.985,2.0,1.9,3.4671,3.1039,40.5565,09-01-23_22.16_BCNP1s_protocol_HPPC_IN21700_30T_cycle_#1618.mat
BOOST_NEGPULSE_1S,1618,0.75233,2.23772,0.398,9,discharge,1,-8.955,2.985,10.0,9.9,3.4671,2.9581,56.8372,09-01-23_22.16_BCNP1s_protocol_HPPC_IN21700_30T_cycle_#1618.mat
BOOST_NEGPULSE_1S,1618,0.75233,2.23772,0.3981,9,charge,1,4.477,1.492,2.0,1.9,3.4796,3.6482,37.66,09-01-23_22.16_BCNP1s_protocol_HPPC_IN21700_30T_cycle_#1618.mat
BOOST_NEGPULSE_1S,1618,0.75233,2.23772,0.3981,9,charge,1,4.477,1.492,10.0,9.9,3.4796,3.6859,46.081,09-01-23_22.16_BCNP1s_protocol_HPPC_IN21700_30T_cycle_#1618.mat
BOOST_NEGPULSE_1S,1618,0.75233,2.23772,0.3979,9,discharge,2,-17.907,5.969,2.0,2.0,3.4694,2.8437,34.9416,09-01-23_22.16_BCNP1s_protocol_HPPC_IN21700_30T_cycle_#1618.mat
BOOST_NEGPULSE_1S,1618,0.75233,2.23772,0.3979,9,discharge,2,-17.907,5.969,10.0,9.9,3.4694,2.5801,49.6621,09-01-23_22.16_BCNP1s_protocol_HPPC_IN21700_30T_cycle_#1618.mat
BOOST_NEGPULSE_1S,1618,0.75233,2.23772,0.3981,9,charge,2,13.432,4.477,2.0,2.0,3.4946,3.8723,28.1194,09-01-23_22.16_BCNP1s_protocol_HPPC_IN21700_30T_cycle_#1618.mat
BOOST_NEGPULSE_1S,1618,0.75233,2.23772,0.3981,9,charge,2,13.432,4.477,10.0,9.9,3.4946,3.9456,33.5765,09-01-23_22.16_BCNP1s_protocol_HPPC_IN21700_30T_cycle_#1618.mat
BOOST_NEGPULSE_1S,1618,0.75233,2.23772,0.3978,9,discharge,3,-25.136,8.379,2.0,2.0,3.4736,2.6535,32.6265,09-01-23_22.16_BCNP1s_protocol_HPPC_IN21700_30T_cycle_#1618.mat
BOOST_NEGPULSE_1S,1618,0.75233,2.23772,0.3978,9,discharge,3,-25.136,8.379,10.0,9.9,3.4736,2.4999,38.7373,09-01-23_22.16_BCNP1s_protocol_HPPC_IN21700_30T_cycle_#1618.mat
BOOST_NEGPULSE_1S,1618,0.75233,2.23772,0.3982,9,charge,3,22.383,7.461,2.0,1.9,3.5045,4.0386,23.8619,09-01-23_22.16_BCNP1s_protocol_HPPC_IN21700_30T_cycle_#1618.mat
BOOST_NEGPULSE_1S,1618,0.75233,2.23772,0.3982,9,charge,3,22.383,7.461,10.0,9.9,3.5045,4.138,28.3027,09-01-23_22.16_BCNP1s_protocol_HPPC_IN21700_30T_cycle_#1618.mat
BOOST_NEGPULSE_1S,1618,0.75233,2.23772,0.3607,10,discharge,0,-2.238,0.746,2.0,2.0,3.4364,3.321,51.5639,09-01-23_22.16_BCNP1s_protocol_HPPC_IN21700_30T_cycle_#1618.mat
BOOST_NEGPULSE_1S,1618,0.75233,2.23772,0.3607,10,discharge,0,-2.238,0.746,10.0,9.9,3.4364,3.264,77.0331,09-01-23_22.16_BCNP1s_protocol_HPPC_IN21700_30T_cycle_#1618.mat
BOOST_NEGPULSE_1S,1618,0.75233,2.23772,0.3607,10,charge,0,1.12,0.373,2.0,1.9,3.4407,3.4935,47.1597,09-01-23_22.16_BCNP1s_protocol_HPPC_IN21700_30T_cycle_#1618.mat
BOOST_NEGPULSE_1S,1618,0.75233,2.23772,0.3607,10,charge,0,1.12,0.373,10.0,9.9,3.4407,3.5084,60.468,09-01-23_22.16_BCNP1s_protocol_HPPC_IN21700_30T_cycle_#1618.mat
BOOST_NEGPULSE_1S,1618,0.75233,2.23772,0.3607,10,discharge,1,-8.953,2.984,2.0,2.0,3.4366,3.0424,44.0294,09-01-23_22.16_BCNP1s_protocol_HPPC_IN21700_30T_cycle_#1618.mat
BOOST_NEGPULSE_1S,1618,0.75233,2.23772,0.3607,10,discharge,1,-8.953,2.984,10.0,9.9,3.4366,2.8555,64.9049,09-01-23_22.16_BCNP1s_protocol_HPPC_IN21700_30T_cycle_#1618.mat
BOOST_NEGPULSE_1S,1618,0.75233,2.23772,0.3608,10,charge,1,4.477,1.492,2.0,2.0,3.4533,3.623,37.904,09-01-23_22.16_BCNP1s_protocol_HPPC_IN21700_30T_cycle_#1618.mat
BOOST_NEGPULSE_1S,1618,0.75233,2.23772,0.3608,10,charge,1,4.477,1.492,10.0,9.9,3.4533,3.6548,45.0068,09-01-23_22.16_BCNP1s_protocol_HPPC_IN21700_30T_cycle_#1618.mat
BOOST_NEGPULSE_1S,1618,0.75233,2.23772,0.3606,10,discharge,2,-17.909,5.97,2.0,2.0,3.4395,2.7624,37.8078,09-01-23_22.16_BCNP1s_protocol_HPPC_IN21700_30T_cycle_#1618.mat
BOOST_NEGPULSE_1S,1618,0.75233,2.23772,0.3606,10,discharge,2,-17.909,5.97,10.0,9.9,3.4395,2.4999,52.4652,09-01-23_22.16_BCNP1s_protocol_HPPC_IN21700_30T_cycle_#1618.mat
BOOST_NEGPULSE_1S,1618,0.75233,2.23772,0.3608,10,charge,2,13.43,4.477,2.0,2.0,3.4659,3.8388,27.7662,09-01-23_22.16_BCNP1s_protocol_HPPC_IN21700_30T_cycle_#1618.mat
BOOST_NEGPULSE_1S,1618,0.75233,2.23772,0.3608,10,charge,2,13.43,4.477,10.0,9.9,3.4659,3.906,32.7699,09-01-23_22.16_BCNP1s_protocol_HPPC_IN21700_30T_cycle_#1618.mat
BOOST_NEGPULSE_1S,1618,0.75233,2.23772,0.3605,10,discharge,3,-20.692,6.897,2.0,2.0,3.4424,2.5478,43.2341,09-01-23_22.16_BCNP1s_protocol_HPPC_IN21700_30T_cycle_#1618.mat
BOOST_NEGPULSE_1S,1618,0.75233,2.23772,0.3605,10,discharge,3,-20.692,6.897,10.0,9.9,3.4424,2.5,45.5442,09-01-23_22.16_BCNP1s_protocol_HPPC_IN21700_30T_cycle_#1618.mat
BOOST_NEGPULSE_1S,1618,0.75233,2.23772,0.3609,10,charge,3,22.381,7.46,2.0,1.9,3.4711,4.0028,23.7568,09-01-23_22.16_BCNP1s_protocol_HPPC_IN21700_30T_cycle_#1618.mat
BOOST_NEGPULSE_1S,1618,0.75233,2.23772,0.3609,10,charge,3,22.381,7.46,10.0,9.9,3.4711,4.0995,28.0774,09-01-23_22.16_BCNP1s_protocol_HPPC_IN21700_30T_cycle_#1618.mat
BOOST_NEGPULSE_1S,1618,0.75233,2.23772,0.3234,11,discharge,0,-2.24,0.747,2.0,2.0,3.4041,3.278,56.2846,09-01-23_22.16_BCNP1s_protocol_HPPC_IN21700_30T_cycle_#1618.mat
BOOST_NEGPULSE_1S,1618,0.75233,2.23772,0.3234,11,discharge,0,-2.24,0.747,10.0,9.9,3.4041,3.1938,93.8672,09-01-23_22.16_BCNP1s_protocol_HPPC_IN21700_30T_cycle_#1618.mat
BOOST_NEGPULSE_1S,1618,0.75233,2.23772,0.3234,11,charge,0,1.12,0.373,2.0,2.0,3.4119,3.4684,50.4645,09-01-23_22.16_BCNP1s_protocol_HPPC_IN21700_30T_cycle_#1618.mat
BOOST_NEGPULSE_1S,1618,0.75233,2.23772,0.3234,11,charge,0,1.12,0.373,10.0,9.9,3.4119,3.4877,67.7028,09-01-23_22.16_BCNP1s_protocol_HPPC_IN21700_30T_cycle_#1618.mat
BOOST_NEGPULSE_1S,1618,0.75233,2.23772,0.3234,11,discharge,1,-8.953,2.984,2.0,1.9,3.4065,2.9754,48.1515,09-01-23_22.16_BCNP1s_protocol_HPPC_IN21700_30T_cycle_#1618.mat
BOOST_NEGPULSE_1S,1618,0.75233,2.23772,0.3234,11,discharge,1,-8.953,2.984,10.0,9.9,3.4065,2.7109,77.6946,09-01-23_22.16_BCNP1s_protocol_HPPC_IN21700_30T_cycle_#1618.mat
BOOST_NEGPULSE_1S,1618,0.75233,2.23772,0.3235,11,charge,1,4.477,1.492,2.0,1.9,3.4317,3.6029,38.2425,09-01-23_22.16_BCNP1s_protocol_HPPC_IN21700_30T_cycle_#1618.mat
BOOST_NEGPULSE_1S,1618,0.75233,2.23772,0.3235,11,charge,1,4.477,1.492,10.0,9.9,3.4317,3.6355,45.5246,09-01-23_22.16_BCNP1s_protocol_HPPC_IN21700_30T_cycle_#1618.mat
BOOST_NEGPULSE_1S,1618,0.75233,2.23772,0.3233,11,discharge,2,-16.166,5.389,2.0,2.0,3.4121,2.6549,46.839,09-01-23_22.16_BCNP1s_protocol_HPPC_IN21700_30T_cycle_#1618.mat
BOOST_NEGPULSE_1S,1618,0.75233,2.23772,0.3233,11,discharge,2,-16.166,5.389,10.0,9.9,3.4121,2.4999,56.4271,09-01-23_22.16_BCNP1s_protocol_HPPC_IN21700_30T_cycle_#1618.mat
BOOST_NEGPULSE_1S,1618,0.75233,2.23772,0.3235,11,charge,2,13.432,4.477,2.0,1.9,3.4429,3.8177,27.9035,09-01-23_22.16_BCNP1s_protocol_HPPC_IN21700_30T_cycle_#1618.mat
BOOST_NEGPULSE_1S,1618,0.75233,2.23772,0.3235,11,charge,2,13.432,4.477,10.0,9.9,3.4429,3.8818,32.6757,09-01-23_22.16_BCNP1s_protocol_HPPC_IN21700_30T_cycle_#1618.mat
BOOST_NEGPULSE_1S,1618,0.75233,2.23772,0.3232,11,discharge,3,-15.705,5.235,2.0,2.0,3.4155,2.4992,58.3445,09-01-23_22.16_BCNP1s_protocol_HPPC_IN21700_30T_cycle_#1618.mat
BOOST_NEGPULSE_1S,1618,0.75233,2.23772,0.3232,11,discharge,3,-15.705,5.235,10.0,9.9,3.4155,2.5,58.2935,09-01-23_22.16_BCNP1s_protocol_HPPC_IN21700_30T_cycle_#1618.mat
BOOST_NEGPULSE_1S,1618,0.75233,2.23772,0.3236,11,charge,3,22.383,7.461,2.0,2.0,3.4469,3.9842,24.0048,09-01-23_22.16_BCNP1s_protocol_HPPC_IN21700_30T_cycle_#1618.mat
BOOST_NEGPULSE_1S,1618,0.75233,2.23772,0.3236,11,charge,3,22.383,7.461,10.0,9.9,3.4469,4.072,27.9274,09-01-23_22.16_BCNP1s_protocol_HPPC_IN21700_30T_cycle_#1618.mat
BOOST_NEGPULSE_1S,1618,0.75233,2.23772,0.2861,12,discharge,0,-2.24,0.747,2.0,2.0,3.348,3.2121,60.6724,09-01-23_22.16_BCNP1s_protocol_HPPC_IN21700_30T_cycle_#1618.mat
BOOST_NEGPULSE_1S,1618,0.75233,2.23772,0.2861,12,discharge,0,-2.24,0.747,10.0,9.9,3.348,3.1037,109.0674,09-01-23_22.16_BCNP1s_protocol_HPPC_IN21700_30T_cycle_#1618.mat
BOOST_NEGPULSE_1S,1618,0.75233,2.23772,0.2861,12,charge,0,1.122,0.374,2.0,1.9,3.3569,3.4154,52.153,09-01-23_22.16_BCNP1s_protocol_HPPC_IN21700_30T_cycle_#1618.mat
BOOST_NEGPULSE_1S,1618,0.75233,2.23772,0.2861,12,charge,0,1.122,0.374,10.0,9.9,3.3569,3.4413,75.2429,09-01-23_22.16_BCNP1s_protocol_HPPC_IN21700_30T_cycle_#1618.mat
BOOST_NEGPULSE_1S,1618,0.75233,2.23772,0.2861,12,discharge,1,-8.953,2.984,2.0,2.0,3.3517,2.8816,52.5075,09-01-23_22.16_BCNP1s_protocol_HPPC_IN21700_30T_cycle_#1618.mat
BOOST_NEGPULSE_1S,1618,0.75233,2.23772,0.2861,12,discharge,1,-8.953,2.984,10.0,9.9,3.3517,2.5092,94.1025,09-01-23_22.16_BCNP1s_protocol_HPPC_IN21700_30T_cycle_#1618.mat
BOOST_NEGPULSE_1S,1618,0.75233,2.23772,0.2862,12,charge,1,4.477,1.492,2.0,2.0,3.3837,3.5628,40.0071,09-01-23_22.16_BCNP1s_protocol_HPPC_IN21700_30T_cycle_#1618.mat
BOOST_NEGPULSE_1S,1618,0.75233,2.23772,0.2862,12,charge,1,4.477,1.492,10.0,9.9,3.3837,3.6087,50.2602,09-01-23_22.16_BCNP1s_protocol_HPPC_IN21700_30T_cycle_#1618.mat
BOOST_NEGPULSE_1S,1618,0.75233,2.23772,0.286,12,discharge,2,-11.582,3.861,2.0,2.0,3.361,2.5222,72.4227,09-01-23_22.16_BCNP1s_protocol_HPPC_IN21700_30T_cycle_#1618.mat
BOOST_NEGPULSE_1S,1618,0.75233,2.23772,0.286,12,discharge,2,-11.582,3.861,10.0,9.9,3.361,2.4999,74.3481,09-01-23_22.16_BCNP1s_protocol_HPPC_IN21700_30T_cycle_#1618.mat
BOOST_NEGPULSE_1S,1618,0.75233,2.23772,0.2862,12,charge,2,13.432,4.477,2.0,2.0,3.3957,3.7915,29.4669,09-01-23_22.16_BCNP1s_protocol_HPPC_IN21700_30T_cycle_#1618.mat
BOOST_NEGPULSE_1S,1618,0.75233,2.23772,0.2862,12,charge,2,13.432,4.477,10.0,9.9,3.3957,3.8617,34.6933,09-01-23_22.16_BCNP1s_protocol_HPPC_IN21700_30T_cycle_#1618.mat
BOOST_NEGPULSE_1S,1618,0.75233,2.23772,0.2859,12,discharge,3,-11.229,3.743,2.0,2.0,3.364,2.4995,76.9882,09-01-23_22.16_BCNP1s_protocol_HPPC_IN21700_30T_cycle_#1618.mat
BOOST_NEGPULSE_1S,1618,0.75233,2.23772,0.2859,12,discharge,3,-11.229,3.743,10.0,9.9,3.364,2.5,76.9436,09-01-23_22.16_BCNP1s_protocol_HPPC_IN21700_30T_cycle_#1618.mat
BOOST_NEGPULSE_1S,1618,0.75233,2.23772,0.2863,12,charge,3,22.383,7.461,2.0,2.0,3.3991,3.9615,25.1262,09-01-23_22.16_BCNP1s_protocol_HPPC_IN21700_30T_cycle_#1618.mat
BOOST_NEGPULSE_1S,1618,0.75233,2.23772,0.2863,12,charge,3,22.383,7.461,10.0,9.9,3.3991,4.0527,29.2007,09-01-23_22.16_BCNP1s_protocol_HPPC_IN21700_30T_cycle_#1618.mat
BOOST_NEGPULSE_1S,1656,0.74459,2.2147,1.0,0,discharge,0,-2.216,0.739,2.0,2.0,4.0893,3.9615,57.6754,09-09-23_15.35_BCNP1s_protocol_HPPC_IN21700_30T_cycle_#1656.mat
BOOST_NEGPULSE_1S,1656,0.74459,2.2147,1.0,0,discharge,0,-2.216,0.739,10.0,9.7,4.0893,3.9197,76.5395,09-09-23_15.35_BCNP1s_protocol_HPPC_IN21700_30T_cycle_#1656.mat
BOOST_NEGPULSE_1S,1656,0.74459,2.2147,1.0,0,charge,0,1.106,0.369,2.0,2.0,4.1063,4.1815,68.0112,09-09-23_15.35_BCNP1s_protocol_HPPC_IN21700_30T_cycle_#1656.mat
BOOST_NEGPULSE_1S,1656,0.74459,2.2147,0.9999,0,discharge,1,-8.862,2.954,2.0,1.9,4.0983,3.6961,45.3838,09-09-23_15.35_BCNP1s_protocol_HPPC_IN21700_30T_cycle_#1656.mat
BOOST_NEGPULSE_1S,1656,0.74459,2.2147,0.9999,0,discharge,1,-8.862,2.954,10.0,9.9,4.0983,3.6266,53.2261,09-09-23_15.35_BCNP1s_protocol_HPPC_IN21700_30T_cycle_#1656.mat
BOOST_NEGPULSE_1S,1656,0.74459,2.2147,0.9999,0,discharge,2,-17.722,5.907,2.0,2.0,4.0976,3.4538,36.3277,09-09-23_15.35_BCNP1s_protocol_HPPC_IN21700_30T_cycle_#1656.mat
BOOST_NEGPULSE_1S,1656,0.74459,2.2147,0.9999,0,discharge,2,-17.722,5.907,10.0,9.9,4.0976,3.3426,42.6024,09-09-23_15.35_BCNP1s_protocol_HPPC_IN21700_30T_cycle_#1656.mat
BOOST_NEGPULSE_1S,1656,0.74459,2.2147,0.9977,0,discharge,3,-25.476,8.492,2.0,2.0,4.0951,3.2777,32.0851,09-09-23_15.35_BCNP1s_protocol_HPPC_IN21700_30T_cycle_#1656.mat
BOOST_NEGPULSE_1S,1656,0.74459,2.2147,0.9977,0,discharge,3,-25.476,8.492,10.0,9.9,4.0951,3.1302,37.8749,09-09-23_15.35_BCNP1s_protocol_HPPC_IN21700_30T_cycle_#1656.mat
BOOST_NEGPULSE_1S,1656,0.74459,2.2147,0.9569,1,discharge,0,-2.216,0.739,2.0,2.0,4.0616,3.9437,53.2136,09-09-23_15.35_BCNP1s_protocol_HPPC_IN21700_30T_cycle_#1656.mat
BOOST_NEGPULSE_1S,1656,0.74459,2.2147,0.9569,1,discharge,0,-2.216,0.739,10.0,9.9,4.0616,3.9025,71.809,09-09-23_15.35_BCNP1s_protocol_HPPC_IN21700_30T_cycle_#1656.mat
BOOST_NEGPULSE_1S,1656,0.74459,2.2147,0.957,1,charge,0,1.106,0.369,2.0,1.9,4.0676,4.1269,53.6118,09-09-23_15.35_BCNP1s_protocol_HPPC_IN21700_30T_cycle_#1656.mat
BOOST_NEGPULSE_1S,1656,0.74459,2.2147,0.957,1,charge,0,1.106,0.369,10.0,9.9,4.0676,4.1474,72.1454,09-09-23_15.35_BCNP1s_protocol_HPPC_IN21700_30T_cycle_#1656.mat
BOOST_NEGPULSE_1S,1656,0.74459,2.2147,0.9569,1,discharge,1,-8.862,2.954,2.0,1.9,4.0627,3.6969,41.2774,09-09-23_15.35_BCNP1s_protocol_HPPC_IN21700_30T_cycle_#1656.mat
BOOST_NEGPULSE_1S,1656,0.74459,2.2147,0.9569,1,discharge,1,-8.862,2.954,10.0,9.9,4.0627,3.6105,51.0269,09-09-23_15.35_BCNP1s_protocol_HPPC_IN21700_30T_cycle_#1656.mat
BOOST_NEGPULSE_1S,1656,0.74459,2.2147,0.957,1,charge,1,2.016,0.672,2.0,1.9,4.0749,4.2001,62.1155,09-09-23_15.35_BCNP1s_protocol_HPPC_IN21700_30T_cycle_#1656.mat
BOOST_NEGPULSE_1S,1656,0.74459,2.2147,0.957,1,charge,1,2.016,0.672,10.0,9.9,4.0749,4.2,62.0659,09-09-23_15.35_BCNP1s_protocol_HPPC_IN21700_30T_cycle_#1656.mat
BOOST_NEGPULSE_1S,1656,0.74459,2.2147,0.9568,1,discharge,2,-17.722,5.907,2.0,1.9,4.065,3.4639,33.9183,09-09-23_15.35_BCNP1s_protocol_HPPC_IN21700_30T_cycle_#1656.mat
BOOST_NEGPULSE_1S,1656,0.74459,2.2147,0.9568,1,discharge,2,-17.722,5.907,10.0,9.9,4.065,3.3321,41.3554,09-09-23_15.35_BCNP1s_protocol_HPPC_IN21700_30T_cycle_#1656.mat
BOOST_NEGPULSE_1S,1656,0.74459,2.2147,0.957,1,charge,2,1.909,0.636,2.0,1.9,4.0808,4.2001,62.5033,09-09-23_15.35_BCNP1s_protocol_HPPC_IN21700_30T_cycle_#1656.mat
BOOST_NEGPULSE_1S,1656,0.74459,2.2147,0.957,1,charge,2,1.909,0.636,10.0,9.9,4.0808,4.2,62.4509,09-09-23_15.35_BCNP1s_protocol_HPPC_IN21700_30T_cycle_#1656.mat
BOOST_NEGPULSE_1S,1656,0.74459,2.2147,0.9568,1,discharge,3,-25.476,8.492,2.0,1.9,4.0696,3.2928,30.4914,09-09-23_15.35_BCNP1s_protocol_HPPC_IN21700_30T_cycle_#1656.mat
BOOST_NEGPULSE_1S,1656,0.74459,2.2147,0.9568,1,discharge,3,-25.476,8.492,10.0,9.9,4.0696,3.1237,37.1291,09-09-23_15.35_BCNP1s_protocol_HPPC_IN21700_30T_cycle_#1656.mat
BOOST_NEGPULSE_1S,1656,0.74459,2.2147,0.957,1,charge,3,1.75,0.583,2.0,1.9,4.0863,4.2,64.9826,09-09-23_15.35_BCNP1s_protocol_HPPC_IN21700_30T_cycle_#1656.mat
BOOST_NEGPULSE_1S,1656,0.74459,2.2147,0.957,1,charge,3,1.75,0.583,10.0,9.9,4.0863,4.1999,64.9254,09-09-23_15.35_BCNP1s_protocol_HPPC_IN21700_30T_cycle_#1656.mat
BOOST_NEGPULSE_1S,1656,0.74459,2.2147,0.92,2,discharge,0,-2.216,0.739,2.0,2.0,4.0049,3.8978,48.3325,09-09-23_15.35_BCNP1s_protocol_HPPC_IN21700_30T_cycle_#1656.mat
BOOST_NEGPULSE_1S,1656,0.74459,2.2147,0.92,2,discharge,0,-2.216,0.739,10.0,9.9,4.0049,3.8588,65.9326,09-09-23_15.35_BCNP1s_protocol_HPPC_IN21700_30T_cycle_#1656.mat
BOOST_NEGPULSE_1S,1656,0.74459,2.2147,0.92,2,charge,0,1.106,0.369,2.0,2.0,4.0111,4.0647,48.4717,09-09-23_15.35_BCNP1s_protocol_HPPC_IN21700_30T_cycle_#1656.mat
BOOST_NEGPULSE_1S,1656,0.74459,2.2147,0.92,2,charge,0,1.106,0.369,10.0,9.9,4.0111,4.0842,66.106,09-09-23_15.35_BCNP1s_protocol_HPPC_IN21700_30T_cycle_#1656.mat
BOOST_NEGPULSE_1S,1656,0.74459,2.2147,0.92,2,discharge,1,-8.862,2.954,2.0,2.0,4.0066,3.661,38.998,09-09-23_15.35_BCNP1s_protocol_HPPC_IN21700_30T_cycle_#1656.mat
BOOST_NEGPULSE_1S,1656,0.74459,2.2147,0.92,2,discharge,1,-8.862,2.954,10.0,9.9,4.0066,3.5795,48.1945,09-09-23_15.35_BCNP1s_protocol_HPPC_IN21700_30T_cycle_#1656.mat
BOOST_NEGPULSE_1S,1656,0.74459,2.2147,0.9201,2,charge,1,3.501,1.167,2.0,1.9,4.023,4.2,50.5541,09-09-23_15.35_BCNP1s_protocol_HPPC_IN21700_30T_cycle_#1656.mat
BOOST_NEGPULSE_1S,1656,0.74459,2.2147,0.9201,2,charge,1,3.501,1.167,10.0,9.9,4.023,4.2,50.5541,09-09-23_15.35_BCNP1s_protocol_HPPC_IN21700_30T_cycle_#1656.mat
BOOST_NEGPULSE_1S,1656,0.74459,2.2147,0.9199,2,discharge,2,-17.722,5.907,2.0,2.0,4.0089,3.4346,32.406,09-09-23_15.35_BCNP1s_protocol_HPPC_IN21700_30T_cycle_#1656.mat
BOOST_NEGPULSE_1S,1656,0.74459,2.2147,0.9199,2,discharge,2,-17.722,5.907,10.0,9.9,4.0089,3.3096,39.4594,09-09-23_15.35_BCNP1s_protocol_HPPC_IN21700_30T_cycle_#1656.mat
BOOST_NEGPULSE_1S,1656,0.74459,2.2147,0.9201,2,charge,2,3.349,1.116,2.0,2.0,4.0339,4.2,49.6028,09-09-23_15.35_BCNP1s_protocol_HPPC_IN21700_30T_cycle_#1656.mat
BOOST_NEGPULSE_1S,1656,0.74459,2.2147,0.9201,2,charge,2,3.349,1.116,10.0,9.9,4.0339,4.2,49.6028,09-09-23_15.35_BCNP1s_protocol_HPPC_IN21700_30T_cycle_#1656.mat
BOOST_NEGPULSE_1S,1656,0.74459,2.2147,0.9198,2,discharge,3,-25.476,8.492,2.0,2.0,4.0132,3.268,29.2511,09-09-23_15.35_BCNP1s_protocol_HPPC_IN21700_30T_cycle_#1656.mat
BOOST_NEGPULSE_1S,1656,0.74459,2.2147,0.9198,2,discharge,3,-25.476,8.492,10.0,9.9,4.0132,3.1043,35.6767,09-09-23_15.35_BCNP1s_protocol_HPPC_IN21700_30T_cycle_#1656.mat
BOOST_NEGPULSE_1S,1656,0.74459,2.2147,0.9201,2,charge,3,3.15,1.05,2.0,2.0,4.0446,4.2,49.3412,09-09-23_15.35_BCNP1s_protocol_HPPC_IN21700_30T_cycle_#1656.mat
BOOST_NEGPULSE_1S,1656,0.74459,2.2147,0.9201,2,charge,3,3.15,1.05,10.0,9.9,4.0446,4.2001,49.3729,09-09-23_15.35_BCNP1s_protocol_HPPC_IN21700_30T_cycle_#1656.mat
BOOST_NEGPULSE_1S,1656,0.74459,2.2147,0.8462,3,discharge,0,-2.216,0.739,2.0,2.0,3.8937,3.799,42.7327,09-09-23_15.35_BCNP1s_protocol_HPPC_IN21700_30T_cycle_#1656.mat
BOOST_NEGPULSE_1S,1656,0.74459,2.2147,0.8462,3,discharge,0,-2.216,0.739,10.0,9.9,3.8937,3.7695,56.0444,09-09-23_15.35_BCNP1s_protocol_HPPC_IN21700_30T_cycle_#1656.mat
BOOST_NEGPULSE_1S,1656,0.74459,2.2147,0.8462,3,charge,0,1.106,0.369,2.0,2.0,3.8973,3.9446,42.7745,09-09-23_15.35_BCNP1s_protocol_HPPC_IN21700_30T_cycle_#1656.mat
BOOST_NEGPULSE_1S,1656,0.74459,2.2147,0.8462,3,charge,0,1.106,0.369,10.0,9.9,3.8973,3.9591,55.8871,09-09-23_15.35_BCNP1s_protocol_HPPC_IN21700_30T_cycle_#1656.mat
BOOST_NEGPULSE_1S,1656,0.74459,2.2147,0.8461,3,discharge,1,-8.86,2.953,2.0,2.0,3.8957,3.5807,35.5522,09-09-23_15.35_BCNP1s_protocol_HPPC_IN21700_30T_cycle_#1656.mat
BOOST_NEGPULSE_1S,1656,0.74459,2.2147,0.8461,3,discharge,1,-8.86,2.953,10.0,9.9,3.8957,3.5092,43.622,09-09-23_15.35_BCNP1s_protocol_HPPC_IN21700_30T_cycle_#1656.mat
BOOST_NEGPULSE_1S,1656,0.74459,2.2147,0.8462,3,charge,1,4.431,1.477,2.0,2.0,3.9074,4.0781,38.5206,09-09-23_15.35_BCNP1s_protocol_HPPC_IN21700_30T_cycle_#1656.mat
BOOST_NEGPULSE_1S,1656,0.74459,2.2147,0.8462,3,charge,1,4.431,1.477,10.0,9.9,3.9074,4.1211,48.224,09-09-23_15.35_BCNP1s_protocol_HPPC_IN21700_30T_cycle_#1656.mat
BOOST_NEGPULSE_1S,1656,0.74459,2.2147,0.846,3,discharge,2,-17.722,5.907,2.0,1.9,3.8977,3.3679,29.895,09-09-23_15.35_BCNP1s_protocol_HPPC_IN21700_30T_cycle_#1656.mat
BOOST_NEGPULSE_1S,1656,0.74459,2.2147,0.846,3,discharge,2,-17.722,5.907,10.0,9.9,3.8977,3.2448,36.8412,09-09-23_15.35_BCNP1s_protocol_HPPC_IN21700_30T_cycle_#1656.mat
BOOST_NEGPULSE_1S,1656,0.74459,2.2147,0.8463,3,charge,2,7.393,2.464,2.0,2.0,3.919,4.2002,38.037,09-09-23_15.35_BCNP1s_protocol_HPPC_IN21700_30T_cycle_#1656.mat
BOOST_NEGPULSE_1S,1656,0.74459,2.2147,0.8463,3,charge,2,7.393,2.464,10.0,9.9,3.919,4.2002,38.037,09-09-23_15.35_BCNP1s_protocol_HPPC_IN21700_30T_cycle_#1656.mat
BOOST_NEGPULSE_1S,1656,0.74459,2.2147,0.846,3,discharge,3,-25.477,8.492,2.0,1.9,3.9016,3.2083,27.2128,09-09-23_15.35_BCNP1s_protocol_HPPC_IN21700_30T_cycle_#1656.mat
BOOST_NEGPULSE_1S,1656,0.74459,2.2147,0.846,3,discharge,3,-25.477,8.492,10.0,9.9,3.9016,3.0417,33.752,09-09-23_15.35_BCNP1s_protocol_HPPC_IN21700_30T_cycle_#1656.mat
BOOST_NEGPULSE_1S,1656,0.74459,2.2147,0.8464,3,charge,3,7.22,2.407,2.0,2.0,3.9283,4.2,37.6316,09-09-23_15.35_BCNP1s_protocol_HPPC_IN21700_30T_cycle_#1656.mat
BOOST_NEGPULSE_1S,1656,0.74459,2.2147,0.8464,3,charge,3,7.22,2.407,10.0,9.9,3.9283,4.2,37.6316,09-09-23_15.35_BCNP1s_protocol_HPPC_IN21700_30T_cycle_#1656.mat
BOOST_NEGPULSE_1S,1656,0.74459,2.2147,0.7723,4,discharge,0,-2.216,0.739,2.0,2.0,3.8085,3.7193,40.2545,09-09-23_15.35_BCNP1s_protocol_HPPC_IN21700_30T_cycle_#1656.mat
BOOST_NEGPULSE_1S,1656,0.74459,2.2147,0.7723,4,discharge,0,-2.216,0.739,10.0,9.9,3.8085,3.6908,53.1161,09-09-23_15.35_BCNP1s_protocol_HPPC_IN21700_30T_cycle_#1656.mat
BOOST_NEGPULSE_1S,1656,0.74459,2.2147,0.7723,4,charge,0,1.108,0.369,2.0,1.9,3.8115,3.8561,40.2636,09-09-23_15.35_BCNP1s_protocol_HPPC_IN21700_30T_cycle_#1656.mat
BOOST_NEGPULSE_1S,1656,0.74459,2.2147,0.7723,4,charge,0,1.108,0.369,10.0,9.9,3.8115,3.8694,52.2705,09-09-23_15.35_BCNP1s_protocol_HPPC_IN21700_30T_cycle_#1656.mat
BOOST_NEGPULSE_1S,1656,0.74459,2.2147,0.7723,4,discharge,1,-8.86,2.953,2.0,2.0,3.8108,3.5075,34.2329,09-09-23_15.35_BCNP1s_protocol_HPPC_IN21700_30T_cycle_#1656.mat
BOOST_NEGPULSE_1S,1656,0.74459,2.2147,0.7723,4,discharge,1,-8.86,2.953,10.0,9.9,3.8108,3.4313,42.8334,09-09-23_15.35_BCNP1s_protocol_HPPC_IN21700_30T_cycle_#1656.mat
BOOST_NEGPULSE_1S,1656,0.74459,2.2147,0.7724,4,charge,1,4.43,1.477,2.0,1.9,3.8216,3.9811,36.0078,09-09-23_15.35_BCNP1s_protocol_HPPC_IN21700_30T_cycle_#1656.mat
BOOST_NEGPULSE_1S,1656,0.74459,2.2147,0.7724,4,charge,1,4.43,1.477,10.0,9.9,3.8216,4.0166,44.022,09-09-23_15.35_BCNP1s_protocol_HPPC_IN21700_30T_cycle_#1656.mat
BOOST_NEGPULSE_1S,1656,0.74459,2.2147,0.7722,4,discharge,2,-17.722,5.907,2.0,1.9,3.8134,3.2971,29.1333,09-09-23_15.35_BCNP1s_protocol_HPPC_IN21700_30T_cycle_#1656.mat
BOOST_NEGPULSE_1S,1656,0.74459,2.2147,0.7722,4,discharge,2,-17.722,5.907,10.0,9.9,3.8134,3.1682,36.4067,09-09-23_15.35_BCNP1s_protocol_HPPC_IN21700_30T_cycle_#1656.mat
BOOST_NEGPULSE_1S,1656,0.74459,2.2147,0.7724,4,charge,2,11.591,3.864,2.0,2.0,3.8311,4.2001,31.835,09-09-23_15.35_BCNP1s_protocol_HPPC_IN21700_30T_cycle_#1656.mat
BOOST_NEGPULSE_1S,1656,0.74459,2.2147,0.7724,4,charge,2,11.591,3.864,10.0,9.9,3.8311,4.2,31.8264,09-09-23_15.35_BCNP1s_protocol_HPPC_IN21700_30T_cycle_#1656.mat
BOOST_NEGPULSE_1S,1656,0.74459,2.2147,0.7721,4,discharge,3,-25.476,8.492,2.0,2.0,3.8167,3.1357,26.731,09-09-23_15.35_BCNP1s_protocol_HPPC_IN21700_30T_cycle_#1656.mat
BOOST_NEGPULSE_1S,1656,0.74459,2.2147,0.7721,4,discharge,3,-25.476,8.492,10.0,9.9,3.8167,2.9661,33.3883,09-09-23_15.35_BCNP1s_protocol_HPPC_IN21700_30T_cycle_#1656.mat
BOOST_NEGPULSE_1S,1656,0.74459,2.2147,0.7725,4,charge,3,11.471,3.824,2.0,2.0,3.84,4.2001,31.3922,09-09-23_15.35_BCNP1s_protocol_HPPC_IN21700_30T_cycle_#1656.mat
BOOST_NEGPULSE_1S,1656,0.74459,2.2147,0.7725,4,charge,3,11.471,3.824,10.0,9.9,3.84,4.2,31.3835,09-09-23_15.35_BCNP1s_protocol_HPPC_IN21700_30T_cycle_#1656.mat
BOOST_NEGPULSE_1S,1656,0.74459,2.2147,0.6985,5,discharge,0,-2.213,0.738,2.0,2.0,3.7304,3.6417,40.0741,09-09-23_15.35_BCNP1s_protocol_HPPC_IN21700_30T_cycle_#1656.mat
BOOST_NEGPULSE_1S,1656,0.74459,2.2147,0.6985,5,discharge,0,-2.213,0.738,10.0,9.9,3.7304,3.6129,53.0858,09-09-23_15.35_BCNP1s_protocol_HPPC_IN21700_30T_cycle_#1656.mat
BOOST_NEGPULSE_1S,1656,0.74459,2.2147,0.6985,5,charge,0,1.106,0.369,2.0,2.0,3.7337,3.7788,40.7739,09-09-23_15.35_BCNP1s_protocol_HPPC_IN21700_30T_cycle_#1656.mat
BOOST_NEGPULSE_1S,1656,0.74459,2.2147,0.6985,5,charge,0,1.106,0.369,10.0,9.9,3.7337,3.7923,52.9789,09-09-23_15.35_BCNP1s_protocol_HPPC_IN21700_30T_cycle_#1656.mat
BOOST_NEGPULSE_1S,1656,0.74459,2.2147,0.6984,5,discharge,1,-8.86,2.953,2.0,2.0,3.7334,3.4302,34.2204,09-09-23_15.35_BCNP1s_protocol_HPPC_IN21700_30T_cycle_#1656.mat
BOOST_NEGPULSE_1S,1656,0.74459,2.2147,0.6984,5,discharge,1,-8.86,2.953,10.0,9.9,3.7334,3.3519,43.0577,09-09-23_15.35_BCNP1s_protocol_HPPC_IN21700_30T_cycle_#1656.mat
BOOST_NEGPULSE_1S,1656,0.74459,2.2147,0.6985,5,charge,1,4.432,1.477,2.0,2.0,3.745,3.9048,36.0592,09-09-23_15.35_BCNP1s_protocol_HPPC_IN21700_30T_cycle_#1656.mat
BOOST_NEGPULSE_1S,1656,0.74459,2.2147,0.6985,5,charge,1,4.432,1.477,10.0,9.9,3.745,3.941,44.2278,09-09-23_15.35_BCNP1s_protocol_HPPC_IN21700_30T_cycle_#1656.mat
BOOST_NEGPULSE_1S,1656,0.74459,2.2147,0.6983,5,discharge,2,-17.724,5.908,2.0,2.0,3.7367,3.2165,29.35,09-09-23_15.35_BCNP1s_protocol_HPPC_IN21700_30T_cycle_#1656.mat
BOOST_NEGPULSE_1S,1656,0.74459,2.2147,0.6983,5,discharge,2,-17.724,5.908,10.0,9.9,3.7367,3.0877,36.617,09-09-23_15.35_BCNP1s_protocol_HPPC_IN21700_30T_cycle_#1656.mat
BOOST_NEGPULSE_1S,1656,0.74459,2.2147,0.6986,5,charge,2,13.292,4.431,2.0,1.9,3.7566,4.1317,28.22,09-09-23_15.35_BCNP1s_protocol_HPPC_IN21700_30T_cycle_#1656.mat
BOOST_NEGPULSE_1S,1656,0.74459,2.2147,0.6986,5,charge,2,13.292,4.431,10.0,9.9,3.7566,4.1988,33.2681,09-09-23_15.35_BCNP1s_protocol_HPPC_IN21700_30T_cycle_#1656.mat
BOOST_NEGPULSE_1S,1656,0.74459,2.2147,0.6983,5,discharge,3,-25.476,8.492,2.0,1.9,3.7409,3.0631,26.6054,09-09-23_15.35_BCNP1s_protocol_HPPC_IN21700_30T_cycle_#1656.mat
BOOST_NEGPULSE_1S,1656,0.74459,2.2147,0.6983,5,discharge,3,-25.476,8.492,10.0,9.9,3.7409,2.8866,33.5335,09-09-23_15.35_BCNP1s_protocol_HPPC_IN21700_30T_cycle_#1656.mat
BOOST_NEGPULSE_1S,1656,0.74459,2.2147,0.6987,5,charge,3,14.956,4.985,2.0,2.0,3.7665,4.2001,28.9917,09-09-23_15.35_BCNP1s_protocol_HPPC_IN21700_30T_cycle_#1656.mat
BOOST_NEGPULSE_1S,1656,0.74459,2.2147,0.6987,5,charge,3,14.956,4.985,10.0,9.9,3.7665,4.2001,28.9917,09-09-23_15.35_BCNP1s_protocol_HPPC_IN21700_30T_cycle_#1656.mat
BOOST_NEGPULSE_1S,1656,0.74459,2.2147,0.6246,6,discharge,0,-2.214,0.738,2.0,2.0,3.6613,3.5713,40.6541,09-09-23_15.35_BCNP1s_protocol_HPPC_IN21700_30T_cycle_#1656.mat
BOOST_NEGPULSE_1S,1656,0.74459,2.2147,0.6246,6,discharge,0,-2.214,0.738,10.0,9.9,3.6613,3.5437,53.1213,09-09-23_15.35_BCNP1s_protocol_HPPC_IN21700_30T_cycle_#1656.mat
BOOST_NEGPULSE_1S,1656,0.74459,2.2147,0.6247,6,charge,0,1.106,0.369,2.0,2.0,3.6651,3.7096,40.2424,09-09-23_15.35_BCNP1s_protocol_HPPC_IN21700_30T_cycle_#1656.mat
BOOST_NEGPULSE_1S,1656,0.74459,2.2147,0.6247,6,charge,0,1.106,0.369,10.0,9.9,3.6651,3.7226,51.9986,09-09-23_15.35_BCNP1s_protocol_HPPC_IN21700_30T_cycle_#1656.mat
BOOST_NEGPULSE_1S,1656,0.74459,2.2147,0.6246,6,discharge,1,-8.86,2.953,2.0,2.0,3.6637,3.3575,34.5586,09-09-23_15.35_BCNP1s_protocol_HPPC_IN21700_30T_cycle_#1656.mat
BOOST_NEGPULSE_1S,1656,0.74459,2.2147,0.6246,6,discharge,1,-8.86,2.953,10.0,9.9,3.6637,3.2795,43.362,09-09-23_15.35_BCNP1s_protocol_HPPC_IN21700_30T_cycle_#1656.mat
BOOST_NEGPULSE_1S,1656,0.74459,2.2147,0.6247,6,charge,1,4.432,1.477,2.0,1.9,3.6747,3.8342,35.9891,09-09-23_15.35_BCNP1s_protocol_HPPC_IN21700_30T_cycle_#1656.mat
BOOST_NEGPULSE_1S,1656,0.74459,2.2147,0.6247,6,charge,1,4.432,1.477,10.0,9.9,3.6747,3.8706,44.2023,09-09-23_15.35_BCNP1s_protocol_HPPC_IN21700_30T_cycle_#1656.mat
BOOST_NEGPULSE_1S,1656,0.74459,2.2147,0.6245,6,discharge,2,-17.723,5.908,2.0,2.0,3.6664,3.1418,29.6,09-09-23_15.35_BCNP1s_protocol_HPPC_IN21700_30T_cycle_#1656.mat
BOOST_NEGPULSE_1S,1656,0.74459,2.2147,0.6245,6,discharge,2,-17.723,5.908,10.0,9.9,3.6664,3.0111,36.9746,09-09-23_15.35_BCNP1s_protocol_HPPC_IN21700_30T_cycle_#1656.mat
BOOST_NEGPULSE_1S,1656,0.74459,2.2147,0.6247,6,charge,2,13.292,4.431,2.0,2.0,3.6853,4.0623,28.3629,09-09-23_15.35_BCNP1s_protocol_HPPC_IN21700_30T_cycle_#1656.mat
BOOST_NEGPULSE_1S,1656,0.74459,2.2147,0.6247,6,charge,2,13.292,4.431,10.0,9.9,3.6853,4.1273,33.2531,09-09-23_15.35_BCNP1s_protocol_HPPC_IN21700_30T_cycle_#1656.mat
BOOST_NEGPULSE_1S,1656,0.74459,2.2147,0.6244,6,discharge,3,-25.476,8.492,2.0,1.9,3.6695,2.9879,26.7546,09-09-23_15.35_BCNP1s_protocol_HPPC_IN21700_30T_cycle_#1656.mat
BOOST_NEGPULSE_1S,1656,0.74459,2.2147,0.6244,6,discharge,3,-25.476,8.492,10.0,9.9,3.6695,2.8068,33.8632,09-09-23_15.35_BCNP1s_protocol_HPPC_IN21700_30T_cycle_#1656.mat
BOOST_NEGPULSE_1S,1656,0.74459,2.2147,0.6248,6,charge,3,18.481,6.16,2.0,2.0,3.6942,4.2001,27.3741,09-09-23_15.35_BCNP1s_protocol_HPPC_IN21700_30T_cycle_#1656.mat
BOOST_NEGPULSE_1S,1656,0.74459,2.2147,0.6248,6,charge,3,18.481,6.16,10.0,9.9,3.6942,4.2,27.3686,09-09-23_15.35_BCNP1s_protocol_HPPC_IN21700_30T_cycle_#1656.mat
BOOST_NEGPULSE_1S,1656,0.74459,2.2147,0.5508,7,discharge,0,-2.216,0.739,2.0,1.9,3.6056,3.5117,42.3736,09-09-23_15.35_BCNP1s_protocol_HPPC_IN21700_30T_cycle_#1656.mat
BOOST_NEGPULSE_1S,1656,0.74459,2.2147,0.5508,7,discharge,0,-2.216,0.739,10.0,9.9,3.6056,3.4807,56.3628,09-09-23_15.35_BCNP1s_protocol_HPPC_IN21700_30T_cycle_#1656.mat
BOOST_NEGPULSE_1S,1656,0.74459,2.2147,0.5508,7,charge,0,1.108,0.369,2.0,2.0,3.6096,3.6562,42.0654,09-09-23_15.35_BCNP1s_protocol_HPPC_IN21700_30T_cycle_#1656.mat
BOOST_NEGPULSE_1S,1656,0.74459,2.2147,0.5508,7,charge,0,1.108,0.369,10.0,9.9,3.6096,3.6695,54.0711,09-09-23_15.35_BCNP1s_protocol_HPPC_IN21700_30T_cycle_#1656.mat
BOOST_NEGPULSE_1S,1656,0.74459,2.2147,0.5507,7,discharge,1,-8.862,2.954,2.0,2.0,3.6078,3.2885,36.0286,09-09-23_15.35_BCNP1s_protocol_HPPC_IN21700_30T_cycle_#1656.mat
BOOST_NEGPULSE_1S,1656,0.74459,2.2147,0.5507,7,discharge,1,-8.862,2.954,10.0,9.9,3.6078,3.202,45.789,09-09-23_15.35_BCNP1s_protocol_HPPC_IN21700_30T_cycle_#1656.mat
BOOST_NEGPULSE_1S,1656,0.74459,2.2147,0.5508,7,charge,1,4.432,1.477,2.0,2.0,3.6197,3.7841,37.0972,09-09-23_15.35_BCNP1s_protocol_HPPC_IN21700_30T_cycle_#1656.mat
BOOST_NEGPULSE_1S,1656,0.74459,2.2147,0.5508,7,charge,1,4.432,1.477,10.0,9.9,3.6197,3.8199,45.1756,09-09-23_15.35_BCNP1s_protocol_HPPC_IN21700_30T_cycle_#1656.mat
BOOST_NEGPULSE_1S,1656,0.74459,2.2147,0.5507,7,discharge,2,-17.722,5.907,2.0,1.9,3.6099,3.0707,30.4255,09-09-23_15.35_BCNP1s_protocol_HPPC_IN21700_30T_cycle_#1656.mat
BOOST_NEGPULSE_1S,1656,0.74459,2.2147,0.5507,7,discharge,2,-17.722,5.907,10.0,9.9,3.6099,2.9213,38.8557,09-09-23_15.35_BCNP1s_protocol_HPPC_IN21700_30T_cycle_#1656.mat
BOOST_NEGPULSE_1S,1656,0.74459,2.2147,0.5509,7,charge,2,13.293,4.431,2.0,2.0,3.6309,4.011,28.594,09-09-23_15.35_BCNP1s_protocol_HPPC_IN21700_30T_cycle_#1656.mat
BOOST_NEGPULSE_1S,1656,0.74459,2.2147,0.5509,7,charge,2,13.293,4.431,10.0,9.9,3.6309,4.0744,33.3634,09-09-23_15.35_BCNP1s_protocol_HPPC_IN21700_30T_cycle_#1656.mat
BOOST_NEGPULSE_1S,1656,0.74459,2.2147,0.5506,7,discharge,3,-25.476,8.492,2.0,2.0,3.6125,2.9056,27.7477,09-09-23_15.35_BCNP1s_protocol_HPPC_IN21700_30T_cycle_#1656.mat
BOOST_NEGPULSE_1S,1656,0.74459,2.2147,0.5506,7,discharge,3,-25.476,8.492,10.0,9.9,3.6125,2.7029,35.7042,09-09-23_15.35_BCNP1s_protocol_HPPC_IN21700_30T_cycle_#1656.mat
BOOST_NEGPULSE_1S,1656,0.74459,2.2147,0.551,7,charge,3,21.244,7.081,2.0,1.9,3.641,4.1789,25.3201,09-09-23_15.35_BCNP1s_protocol_HPPC_IN21700_30T_cycle_#1656.mat
BOOST_NEGPULSE_1S,1656,0.74459,2.2147,0.551,7,charge,3,21.244,7.081,10.0,9.9,3.641,4.2,26.3133,09-09-23_15.35_BCNP1s_protocol_HPPC_IN21700_30T_cycle_#1656.mat
BOOST_NEGPULSE_1S,1656,0.74459,2.2147,0.4769,8,discharge,0,-2.214,0.738,2.0,2.0,3.5388,3.4367,46.1094,09-09-23_15.35_BCNP1s_protocol_HPPC_IN21700_30T_cycle_#1656.mat
BOOST_NEGPULSE_1S,1656,0.74459,2.2147,0.4769,8,discharge,0,-2.214,0.738,10.0,9.9,3.5388,3.4005,62.4577,09-09-23_15.35_BCNP1s_protocol_HPPC_IN21700_30T_cycle_#1656.mat
BOOST_NEGPULSE_1S,1656,0.74459,2.2147,0.477,8,charge,0,1.108,0.369,2.0,2.0,3.5432,3.5929,44.8718,09-09-23_15.35_BCNP1s_protocol_HPPC_IN21700_30T_cycle_#1656.mat
BOOST_NEGPULSE_1S,1656,0.74459,2.2147,0.477,8,charge,0,1.108,0.369,10.0,9.9,3.5432,3.6076,58.1437,09-09-23_15.35_BCNP1s_protocol_HPPC_IN21700_30T_cycle_#1656.mat
BOOST_NEGPULSE_1S,1656,0.74459,2.2147,0.4769,8,discharge,1,-8.862,2.954,2.0,1.9,3.5416,3.201,38.4325,09-09-23_15.35_BCNP1s_protocol_HPPC_IN21700_30T_cycle_#1656.mat
BOOST_NEGPULSE_1S,1656,0.74459,2.2147,0.4769,8,discharge,1,-8.862,2.954,10.0,9.9,3.5416,3.0921,50.7205,09-09-23_15.35_BCNP1s_protocol_HPPC_IN21700_30T_cycle_#1656.mat
BOOST_NEGPULSE_1S,1656,0.74459,2.2147,0.477,8,charge,1,4.432,1.477,2.0,2.0,3.5549,3.7263,38.6768,09-09-23_15.35_BCNP1s_protocol_HPPC_IN21700_30T_cycle_#1656.mat
BOOST_NEGPULSE_1S,1656,0.74459,2.2147,0.477,8,charge,1,4.432,1.477,10.0,9.9,3.5549,3.7646,47.3193,09-09-23_15.35_BCNP1s_protocol_HPPC_IN21700_30T_cycle_#1656.mat
BOOST_NEGPULSE_1S,1656,0.74459,2.2147,0.4768,8,discharge,2,-17.72,5.907,2.0,1.9,3.5449,2.9681,32.5508,09-09-23_15.35_BCNP1s_protocol_HPPC_IN21700_30T_cycle_#1656.mat
BOOST_NEGPULSE_1S,1656,0.74459,2.2147,0.4768,8,discharge,2,-17.72,5.907,10.0,9.9,3.5449,2.7788,43.2336,09-09-23_15.35_BCNP1s_protocol_HPPC_IN21700_30T_cycle_#1656.mat
BOOST_NEGPULSE_1S,1656,0.74459,2.2147,0.4771,8,charge,2,13.291,4.43,2.0,1.9,3.5705,3.9537,28.8315,09-09-23_15.35_BCNP1s_protocol_HPPC_IN21700_30T_cycle_#1656.mat
BOOST_NEGPULSE_1S,1656,0.74459,2.2147,0.4771,8,charge,2,13.291,4.43,10.0,9.9,3.5705,4.0253,34.2186,09-09-23_15.35_BCNP1s_protocol_HPPC_IN21700_30T_cycle_#1656.mat
BOOST_NEGPULSE_1S,1656,0.74459,2.2147,0.4767,8,discharge,3,-25.476,8.492,2.0,1.9,3.5496,2.7999,29.4277,09-09-23_15.35_BCNP1s_protocol_HPPC_IN21700_30T_cycle_#1656.mat
BOOST_NEGPULSE_1S,1656,0.74459,2.2147,0.4767,8,discharge,3,-25.476,8.492,10.0,9.9,3.5496,2.5208,40.3831,09-09-23_15.35_BCNP1s_protocol_HPPC_IN21700_30T_cycle_#1656.mat
BOOST_NEGPULSE_1S,1656,0.74459,2.2147,0.4771,8,charge,3,22.154,7.385,2.0,2.0,3.5834,4.1268,24.5283,09-09-23_15.35_BCNP1s_protocol_HPPC_IN21700_30T_cycle_#1656.mat
BOOST_NEGPULSE_1S,1656,0.74459,2.2147,0.4771,8,charge,3,22.154,7.385,10.0,9.9,3.5834,4.2,27.8324,09-09-23_15.35_BCNP1s_protocol_HPPC_IN21700_30T_cycle_#1656.mat
BOOST_NEGPULSE_1S,1656,0.74459,2.2147,0.4031,9,discharge,0,-2.216,0.739,2.0,2.0,3.4603,3.3466,51.304,09-09-23_15.35_BCNP1s_protocol_HPPC_IN21700_30T_cycle_#1656.mat
BOOST_NEGPULSE_1S,1656,0.74459,2.2147,0.4031,9,discharge,0,-2.216,0.739,10.0,9.9,3.4603,3.2974,73.5042,09-09-23_15.35_BCNP1s_protocol_HPPC_IN21700_30T_cycle_#1656.mat
BOOST_NEGPULSE_1S,1656,0.74459,2.2147,0.4031,9,charge,0,1.107,0.369,2.0,1.9,3.4649,3.5182,48.1264,09-09-23_15.35_BCNP1s_protocol_HPPC_IN21700_30T_cycle_#1656.mat
BOOST_NEGPULSE_1S,1656,0.74459,2.2147,0.4031,9,charge,0,1.107,0.369,10.0,9.9,3.4649,3.5336,62.0316,09-09-23_15.35_BCNP1s_protocol_HPPC_IN21700_30T_cycle_#1656.mat
BOOST_NEGPULSE_1S,1656,0.74459,2.2147,0.403,9,discharge,1,-8.86,2.953,2.0,2.0,3.4632,3.0805,43.1922,09-09-23_15.35_BCNP1s_protocol_HPPC_IN21700_30T_cycle_#1656.mat
BOOST_NEGPULSE_1S,1656,0.74459,2.2147,0.403,9,discharge,1,-8.86,2.953,10.0,9.9,3.4632,2.9302,60.1553,09-09-23_15.35_BCNP1s_protocol_HPPC_IN21700_30T_cycle_#1656.mat
BOOST_NEGPULSE_1S,1656,0.74459,2.2147,0.4031,9,charge,1,4.431,1.477,2.0,1.9,3.4775,3.6525,39.4909,09-09-23_15.35_BCNP1s_protocol_HPPC_IN21700_30T_cycle_#1656.mat
BOOST_NEGPULSE_1S,1656,0.74459,2.2147,0.4031,9,charge,1,4.431,1.477,10.0,9.9,3.4775,3.6919,48.382,09-09-23_15.35_BCNP1s_protocol_HPPC_IN21700_30T_cycle_#1656.mat
BOOST_NEGPULSE_1S,1656,0.74459,2.2147,0.403,9,discharge,2,-17.722,5.907,2.0,2.0,3.4659,2.8195,36.4744,09-09-23_15.35_BCNP1s_protocol_HPPC_IN21700_30T_cycle_#1656.mat
BOOST_NEGPULSE_1S,1656,0.74459,2.2147,0.403,9,discharge,2,-17.722,5.907,10.0,9.9,3.4659,2.5472,51.8395,09-09-23_15.35_BCNP1s_protocol_HPPC_IN21700_30T_cycle_#1656.mat
BOOST_NEGPULSE_1S,1656,0.74459,2.2147,0.4032,9,charge,2,13.291,4.43,2.0,1.9,3.4931,3.8801,29.1174,09-09-23_15.35_BCNP1s_protocol_HPPC_IN21700_30T_cycle_#1656.mat
BOOST_NEGPULSE_1S,1656,0.74459,2.2147,0.4032,9,charge,2,13.291,4.43,10.0,9.9,3.4931,3.9571,34.9108,09-09-23_15.35_BCNP1s_protocol_HPPC_IN21700_30T_cycle_#1656.mat
BOOST_NEGPULSE_1S,1656,0.74459,2.2147,0.4029,9,discharge,3,-23.968,7.989,2.0,2.0,3.4704,2.6268,35.1969,09-09-23_15.35_BCNP1s_protocol_HPPC_IN21700_30T_cycle_#1656.mat
BOOST_NEGPULSE_1S,1656,0.74459,2.2147,0.4029,9,discharge,3,-23.968,7.989,10.0,9.9,3.4704,2.5,40.4873,09-09-23_15.35_BCNP1s_protocol_HPPC_IN21700_30T_cycle_#1656.mat
BOOST_NEGPULSE_1S,1656,0.74459,2.2147,0.4033,9,charge,3,22.154,7.385,2.0,2.0,3.503,4.0538,24.8623,09-09-23_15.35_BCNP1s_protocol_HPPC_IN21700_30T_cycle_#1656.mat
BOOST_NEGPULSE_1S,1656,0.74459,2.2147,0.4033,9,charge,3,22.154,7.385,10.0,9.9,3.503,4.1529,29.3356,09-09-23_15.35_BCNP1s_protocol_HPPC_IN21700_30T_cycle_#1656.mat
BOOST_NEGPULSE_1S,1656,0.74459,2.2147,0.3662,10,discharge,0,-2.216,0.739,2.0,1.9,3.4334,3.3135,54.0967,09-09-23_15.35_BCNP1s_protocol_HPPC_IN21700_30T_cycle_#1656.mat
BOOST_NEGPULSE_1S,1656,0.74459,2.2147,0.3662,10,discharge,0,-2.216,0.739,10.0,9.9,3.4334,3.2467,84.2357,09-09-23_15.35_BCNP1s_protocol_HPPC_IN21700_30T_cycle_#1656.mat
BOOST_NEGPULSE_1S,1656,0.74459,2.2147,0.3662,10,charge,0,1.107,0.369,2.0,2.0,3.4385,3.4946,50.6592,09-09-23_15.35_BCNP1s_protocol_HPPC_IN21700_30T_cycle_#1656.mat
BOOST_NEGPULSE_1S,1656,0.74459,2.2147,0.3662,10,charge,0,1.107,0.369,10.0,9.9,3.4385,3.5108,65.2881,09-09-23_15.35_BCNP1s_protocol_HPPC_IN21700_30T_cycle_#1656.mat
BOOST_NEGPULSE_1S,1656,0.74459,2.2147,0.3661,10,discharge,1,-8.861,2.954,2.0,1.9,3.4346,3.029,45.7762,09-09-23_15.35_BCNP1s_protocol_HPPC_IN21700_30T_cycle_#1656.mat
BOOST_NEGPULSE_1S,1656,0.74459,2.2147,0.3661,10,discharge,1,-8.861,2.954,10.0,9.9,3.4346,2.8291,68.337,09-09-23_15.35_BCNP1s_protocol_HPPC_IN21700_30T_cycle_#1656.mat
BOOST_NEGPULSE_1S,1656,0.74459,2.2147,0.3662,10,charge,1,4.431,1.477,2.0,2.0,3.4523,3.6288,39.8303,09-09-23_15.35_BCNP1s_protocol_HPPC_IN21700_30T_cycle_#1656.mat
BOOST_NEGPULSE_1S,1656,0.74459,2.2147,0.3662,10,charge,1,4.431,1.477,10.0,9.9,3.4523,3.6624,47.4127,09-09-23_15.35_BCNP1s_protocol_HPPC_IN21700_30T_cycle_#1656.mat
BOOST_NEGPULSE_1S,1656,0.74459,2.2147,0.3661,10,discharge,2,-17.722,5.907,2.0,2.0,3.4371,2.7397,39.3522,09-09-23_15.35_BCNP1s_protocol_HPPC_IN21700_30T_cycle_#1656.mat
BOOST_NEGPULSE_1S,1656,0.74459,2.2147,0.3661,10,discharge,2,-17.722,5.907,10.0,9.9,3.4371,2.5,52.8778,09-09-23_15.35_BCNP1s_protocol_HPPC_IN21700_30T_cycle_#1656.mat
BOOST_NEGPULSE_1S,1656,0.74459,2.2147,0.3663,10,charge,2,13.293,4.431,2.0,2.0,3.4656,3.85,28.9175,09-09-23_15.35_BCNP1s_protocol_HPPC_IN21700_30T_cycle_#1656.mat
BOOST_NEGPULSE_1S,1656,0.74459,2.2147,0.3663,10,charge,2,13.293,4.431,10.0,9.9,3.4656,3.9193,34.1307,09-09-23_15.35_BCNP1s_protocol_HPPC_IN21700_30T_cycle_#1656.mat
BOOST_NEGPULSE_1S,1656,0.74459,2.2147,0.366,10,discharge,3,-19.637,6.546,2.0,2.0,3.4408,2.5224,46.7689,09-09-23_15.35_BCNP1s_protocol_HPPC_IN21700_30T_cycle_#1656.mat
BOOST_NEGPULSE_1S,1656,0.74459,2.2147,0.366,10,discharge,3,-19.637,6.546,10.0,9.9,3.4408,2.5,47.9096,09-09-23_15.35_BCNP1s_protocol_HPPC_IN21700_30T_cycle_#1656.mat
BOOST_NEGPULSE_1S,1656,0.74459,2.2147,0.3664,10,charge,3,22.154,7.385,2.0,2.0,3.4708,4.0193,24.7585,09-09-23_15.35_BCNP1s_protocol_HPPC_IN21700_30T_cycle_#1656.mat
BOOST_NEGPULSE_1S,1656,0.74459,2.2147,0.3664,10,charge,3,22.154,7.385,10.0,9.9,3.4708,4.1148,29.0692,09-09-23_15.35_BCNP1s_protocol_HPPC_IN21700_30T_cycle_#1656.mat
BOOST_NEGPULSE_1S,1656,0.74459,2.2147,0.3292,11,discharge,0,-2.216,0.739,2.0,2.0,3.4023,3.2696,59.8827,09-09-23_15.35_BCNP1s_protocol_HPPC_IN21700_30T_cycle_#1656.mat
BOOST_NEGPULSE_1S,1656,0.74459,2.2147,0.3292,11,discharge,0,-2.216,0.739,10.0,9.9,3.4023,3.1767,101.8051,09-09-23_15.35_BCNP1s_protocol_HPPC_IN21700_30T_cycle_#1656.mat
BOOST_NEGPULSE_1S,1656,0.74459,2.2147,0.3293,11,charge,0,1.105,0.368,2.0,2.0,3.4101,3.4688,53.0981,09-09-23_15.35_BCNP1s_protocol_HPPC_IN21700_30T_cycle_#1656.mat
BOOST_NEGPULSE_1S,1656,0.74459,2.2147,0.3293,11,charge,0,1.105,0.368,10.0,9.9,3.4101,3.4901,72.3654,09-09-23_15.35_BCNP1s_protocol_HPPC_IN21700_30T_cycle_#1656.mat
BOOST_NEGPULSE_1S,1656,0.74459,2.2147,0.3292,11,discharge,1,-8.86,2.953,2.0,1.9,3.4033,2.9607,49.9532,09-09-23_15.35_BCNP1s_protocol_HPPC_IN21700_30T_cycle_#1656.mat
BOOST_NEGPULSE_1S,1656,0.74459,2.2147,0.3292,11,discharge,1,-8.86,2.953,10.0,9.9,3.4033,2.6894,80.5729,09-09-23_15.35_BCNP1s_protocol_HPPC_IN21700_30T_cycle_#1656.mat
BOOST_NEGPULSE_1S,1656,0.74459,2.2147,0.3293,11,charge,1,4.432,1.477,2.0,2.0,3.4316,3.6102,40.3015,09-09-23_15.35_BCNP1s_protocol_HPPC_IN21700_30T_cycle_#1656.mat
BOOST_NEGPULSE_1S,1656,0.74459,2.2147,0.3293,11,charge,1,4.432,1.477,10.0,9.9,3.4316,3.6436,47.8383,09-09-23_15.35_BCNP1s_protocol_HPPC_IN21700_30T_cycle_#1656.mat
BOOST_NEGPULSE_1S,1656,0.74459,2.2147,0.3291,11,discharge,2,-15.433,5.144,2.0,2.0,3.4102,2.6376,50.0616,09-09-23_15.35_BCNP1s_protocol_HPPC_IN21700_30T_cycle_#1656.mat
BOOST_NEGPULSE_1S,1656,0.74459,2.2147,0.3291,11,discharge,2,-15.433,5.144,10.0,9.9,3.4102,2.5,58.9775,09-09-23_15.35_BCNP1s_protocol_HPPC_IN21700_30T_cycle_#1656.mat
BOOST_NEGPULSE_1S,1656,0.74459,2.2147,0.3294,11,charge,2,13.293,4.431,2.0,2.0,3.4434,3.831,29.1582,09-09-23_15.35_BCNP1s_protocol_HPPC_IN21700_30T_cycle_#1656.mat
BOOST_NEGPULSE_1S,1656,0.74459,2.2147,0.3294,11,charge,2,13.293,4.431,10.0,9.9,3.4434,3.8959,34.0405,09-09-23_15.35_BCNP1s_protocol_HPPC_IN21700_30T_cycle_#1656.mat
BOOST_NEGPULSE_1S,1656,0.74459,2.2147,0.3291,11,discharge,3,-15.006,5.002,2.0,2.0,3.414,2.4993,60.9556,09-09-23_15.35_BCNP1s_protocol_HPPC_IN21700_30T_cycle_#1656.mat
