Repository: KikETs/ECM_HYBRID_BMS_JOINT

## Results

| Arm | Model | Size | Protocol | Result | Worst cell |
|---|---|---|---|---|---|
| SOP | 2RC table + trim (A8) | 4 effective coefficients, 2 EW states | leave-one-cell-out | usable current 69.6 % discharge, 59.5 % charge (τ = 10 s) | 59.9 % / 53.5 % (BOOST_REST) |
| SOH | dQ/dV ridge | 65 coefficients | leave-one-cell-out | RMSE 0.0094, bias −0.0005 | 0.0130 (BOOST_REST) |
| SOC | 2RC EKF, low-current gate | 3 states | leave-one-cell-out | **2.34 %p** over six sensor disturbances on estimated SOH (2.325 on true SOH), per cell 2.00–2.75 | 4.60 %p (BOOST_NEGPULSE_1S, current offset −0.10 A) |

The SOH arm was a 10,945-parameter CNN until the second audit round. Nested

File: analysis/uypydj_hppc_resistance.csv (part 181 of 225)
protocol,cycle,SOH,CAP_Ah,SOC,soc_group,direction,rate_rank,I_A,CRate_rated,tau_s,tau_actual_s,V_pre_V,V_tau_V,R_mOhm,file
BOOST_NEGPULSE_1S,1656,0.74459,2.2147,0.3291,11,discharge,3,-15.006,5.002,10.0,9.9,3.414,2.5,60.909,09-09-23_15.35_BCNP1s_protocol_HPPC_IN21700_30T_cycle_#1656.mat
BOOST_NEGPULSE_1S,1656,0.74459,2.2147,0.3294,11,charge,3,22.153,7.384,2.0,1.9,3.4469,3.9966,24.8138,09-09-23_15.35_BCNP1s_protocol_HPPC_IN21700_30T_cycle_#1656.mat
BOOST_NEGPULSE_1S,1656,0.74459,2.2147,0.3294,11,charge,3,22.153,7.384,10.0,9.9,3.4469,4.0887,28.9712,09-09-23_15.35_BCNP1s_protocol_HPPC_IN21700_30T_cycle_#1656.mat
BOOST_NEGPULSE_1S,1656,0.74459,2.2147,0.2923,12,discharge,0,-2.216,0.739,2.0,2.0,3.3452,3.2046,63.4448,09-09-23_15.35_BCNP1s_protocol_HPPC_IN21700_30T_cycle_#1656.mat
BOOST_NEGPULSE_1S,1656,0.74459,2.2147,0.2923,12,discharge,0,-2.216,0.739,10.0,9.9,3.3452,3.0885,115.8341,09-09-23_15.35_BCNP1s_protocol_HPPC_IN21700_30T_cycle_#1656.mat
BOOST_NEGPULSE_1S,1656,0.74459,2.2147,0.2923,12,charge,0,1.107,0.369,2.0,2.0,3.3549,3.4164,55.5305,09-09-23_15.35_BCNP1s_protocol_HPPC_IN21700_30T_cycle_#1656.mat
BOOST_NEGPULSE_1S,1656,0.74459,2.2147,0.2923,12,charge,0,1.107,0.369,10.0,9.9,3.3549,3.4435,80.0,09-09-23_15.35_BCNP1s_protocol_HPPC_IN21700_30T_cycle_#1656.mat
BOOST_NEGPULSE_1S,1656,0.74459,2.2147,0.2923,12,discharge,1,-8.86,2.953,2.0,2.0,3.349,2.8698,54.0846,09-09-23_15.35_BCNP1s_protocol_HPPC_IN21700_30T_cycle_#1656.mat
BOOST_NEGPULSE_1S,1656,0.74459,2.2147,0.2923,12,discharge,1,-8.86,2.953,10.0,9.9,3.349,2.4999,95.8331,09-09-23_15.35_BCNP1s_protocol_HPPC_IN21700_30T_cycle_#1656.mat
BOOST_NEGPULSE_1S,1656,0.74459,2.2147,0.2924,12,charge,1,4.431,1.477,2.0,2.0,3.3832,3.5685,41.8143,09-09-23_15.35_BCNP1s_protocol_HPPC_IN21700_30T_cycle_#1656.mat
BOOST_NEGPULSE_1S,1656,0.74459,2.2147,0.2924,12,charge,1,4.431,1.477,10.0,9.9,3.3832,3.6163,52.6007,09-09-23_15.35_BCNP1s_protocol_HPPC_IN21700_30T_cycle_#1656.mat
BOOST_NEGPULSE_1S,1656,0.74459,2.2147,0.2922,12,discharge,2,-11.069,3.69,2.0,1.9,3.3589,2.5237,75.454,09-09-23_15.35_BCNP1s_protocol_HPPC_IN21700_30T_cycle_#1656.mat
BOOST_NEGPULSE_1S,1656,0.74459,2.2147,0.2922,12,discharge,2,-11.069,3.69,10.0,9.9,3.3589,2.5,77.5951,09-09-23_15.35_BCNP1s_protocol_HPPC_IN21700_30T_cycle_#1656.mat
BOOST_NEGPULSE_1S,1656,0.74459,2.2147,0.2924,12,charge,2,13.293,4.431,2.0,1.9,3.3947,3.8002,30.5048,09-09-23_15.35_BCNP1s_protocol_HPPC_IN21700_30T_cycle_#1656.mat
BOOST_NEGPULSE_1S,1656,0.74459,2.2147,0.2924,12,charge,2,13.293,4.431,10.0,9.9,3.3947,3.8752,36.1468,09-09-23_15.35_BCNP1s_protocol_HPPC_IN21700_30T_cycle_#1656.mat
BOOST_NEGPULSE_1S,1656,0.74459,2.2147,0.2921,12,discharge,3,-10.752,3.584,2.0,1.9,3.3615,2.4994,80.1804,09-09-23_15.35_BCNP1s_protocol_HPPC_IN21700_30T_cycle_#1656.mat
BOOST_NEGPULSE_1S,1656,0.74459,2.2147,0.2921,12,discharge,3,-10.752,3.584,10.0,9.9,3.3615,2.5,80.1246,09-09-23_15.35_BCNP1s_protocol_HPPC_IN21700_30T_cycle_#1656.mat
BOOST_NEGPULSE_1S,1656,0.74459,2.2147,0.2925,12,charge,3,22.152,7.384,2.0,2.0,3.3984,3.9752,26.0383,09-09-23_15.35_BCNP1s_protocol_HPPC_IN21700_30T_cycle_#1656.mat
BOOST_NEGPULSE_1S,1656,0.74459,2.2147,0.2925,12,charge,3,22.152,7.384,10.0,9.9,3.3984,4.0693,30.2862,09-09-23_15.35_BCNP1s_protocol_HPPC_IN21700_30T_cycle_#1656.mat
BOOST_NEGPULSE_1S,1693,0.73512,2.18653,1.0,0,discharge,0,-2.187,0.729,2.0,2.0,4.0855,3.9539,60.1765,09-13-23_22.28_BCNP1s_protocol_HPPC_IN21700_30T_cycle_#1693.mat
BOOST_NEGPULSE_1S,1693,0.73512,2.18653,1.0,0,discharge,0,-2.187,0.729,10.0,9.7,4.0855,3.9074,81.4395,09-13-23_22.28_BCNP1s_protocol_HPPC_IN21700_30T_cycle_#1693.mat
BOOST_NEGPULSE_1S,1693,0.73512,2.18653,1.0,0,charge,0,1.093,0.364,2.0,2.0,4.1035,4.1813,71.1607,09-13-23_22.28_BCNP1s_protocol_HPPC_IN21700_30T_cycle_#1693.mat
BOOST_NEGPULSE_1S,1693,0.73512,2.18653,0.9999,0,discharge,1,-8.748,2.916,2.0,1.9,4.0954,3.6812,47.3469,09-13-23_22.28_BCNP1s_protocol_HPPC_IN21700_30T_cycle_#1693.mat
BOOST_NEGPULSE_1S,1693,0.73512,2.18653,0.9999,0,discharge,1,-8.748,2.916,10.0,9.9,4.0954,3.6045,56.1144,09-13-23_22.28_BCNP1s_protocol_HPPC_IN21700_30T_cycle_#1693.mat
BOOST_NEGPULSE_1S,1693,0.73512,2.18653,0.9997,0,discharge,2,-17.495,5.832,2.0,2.0,4.0945,3.4336,37.7765,09-13-23_22.28_BCNP1s_protocol_HPPC_IN21700_30T_cycle_#1693.mat
BOOST_NEGPULSE_1S,1693,0.73512,2.18653,0.9997,0,discharge,2,-17.495,5.832,10.0,9.9,4.0945,3.3119,44.7328,09-13-23_22.28_BCNP1s_protocol_HPPC_IN21700_30T_cycle_#1693.mat
BOOST_NEGPULSE_1S,1693,0.73512,2.18653,0.997,0,discharge,3,-25.15,8.383,2.0,2.0,4.0916,3.2546,33.2803,09-13-23_22.28_BCNP1s_protocol_HPPC_IN21700_30T_cycle_#1693.mat
BOOST_NEGPULSE_1S,1693,0.73512,2.18653,0.997,0,discharge,3,-25.15,8.383,10.0,9.9,4.0916,3.0964,39.5706,09-13-23_22.28_BCNP1s_protocol_HPPC_IN21700_30T_cycle_#1693.mat
BOOST_NEGPULSE_1S,1693,0.73512,2.18653,0.9562,1,discharge,0,-2.187,0.729,2.0,1.9,4.0552,3.9352,54.8797,09-13-23_22.28_BCNP1s_protocol_HPPC_IN21700_30T_cycle_#1693.mat
BOOST_NEGPULSE_1S,1693,0.73512,2.18653,0.9562,1,discharge,0,-2.187,0.729,10.0,9.9,4.0552,3.8885,76.2371,09-13-23_22.28_BCNP1s_protocol_HPPC_IN21700_30T_cycle_#1693.mat
BOOST_NEGPULSE_1S,1693,0.73512,2.18653,0.9562,1,charge,0,1.095,0.365,2.0,1.9,4.062,4.1233,55.9613,09-13-23_22.28_BCNP1s_protocol_HPPC_IN21700_30T_cycle_#1693.mat
BOOST_NEGPULSE_1S,1693,0.73512,2.18653,0.9562,1,charge,0,1.095,0.365,10.0,9.9,4.062,4.1471,77.6885,09-13-23_22.28_BCNP1s_protocol_HPPC_IN21700_30T_cycle_#1693.mat
BOOST_NEGPULSE_1S,1693,0.73512,2.18653,0.9562,1,discharge,1,-8.747,2.916,2.0,2.0,4.0565,3.6779,43.2812,09-13-23_22.28_BCNP1s_protocol_HPPC_IN21700_30T_cycle_#1693.mat
BOOST_NEGPULSE_1S,1693,0.73512,2.18653,0.9562,1,discharge,1,-8.747,2.916,10.0,9.9,4.0565,3.5891,53.4327,09-13-23_22.28_BCNP1s_protocol_HPPC_IN21700_30T_cycle_#1693.mat
BOOST_NEGPULSE_1S,1693,0.73512,2.18653,0.9563,1,charge,1,1.963,0.654,2.0,1.9,4.0711,4.1999,65.6172,09-13-23_22.28_BCNP1s_protocol_HPPC_IN21700_30T_cycle_#1693.mat
BOOST_NEGPULSE_1S,1693,0.73512,2.18653,0.9563,1,charge,1,1.963,0.654,10.0,9.9,4.0711,4.2,65.6681,09-13-23_22.28_BCNP1s_protocol_HPPC_IN21700_30T_cycle_#1693.mat
BOOST_NEGPULSE_1S,1693,0.73512,2.18653,0.9561,1,discharge,2,-17.496,5.832,2.0,1.9,4.0591,3.4436,35.1795,09-13-23_22.28_BCNP1s_protocol_HPPC_IN21700_30T_cycle_#1693.mat
BOOST_NEGPULSE_1S,1693,0.73512,2.18653,0.9561,1,discharge,2,-17.496,5.832,10.0,9.9,4.0591,3.304,43.1584,09-13-23_22.28_BCNP1s_protocol_HPPC_IN21700_30T_cycle_#1693.mat
BOOST_NEGPULSE_1S,1693,0.73512,2.18653,0.9563,1,charge,2,1.853,0.618,2.0,2.0,4.0777,4.2,66.0118,09-13-23_22.28_BCNP1s_protocol_HPPC_IN21700_30T_cycle_#1693.mat
BOOST_NEGPULSE_1S,1693,0.73512,2.18653,0.9563,1,charge,2,1.853,0.618,10.0,9.9,4.0777,4.2,66.0118,09-13-23_22.28_BCNP1s_protocol_HPPC_IN21700_30T_cycle_#1693.mat
BOOST_NEGPULSE_1S,1693,0.73512,2.18653,0.956,1,discharge,3,-25.149,8.383,2.0,2.0,4.0643,3.2657,31.7547,09-13-23_22.28_BCNP1s_protocol_HPPC_IN21700_30T_cycle_#1693.mat
BOOST_NEGPULSE_1S,1693,0.73512,2.18653,0.956,1,discharge,3,-25.149,8.383,10.0,9.9,4.0643,3.0925,38.6417,09-13-23_22.28_BCNP1s_protocol_HPPC_IN21700_30T_cycle_#1693.mat
BOOST_NEGPULSE_1S,1693,0.73512,2.18653,0.9563,1,charge,3,1.701,0.567,2.0,2.0,4.0834,4.2,68.5439,09-13-23_22.28_BCNP1s_protocol_HPPC_IN21700_30T_cycle_#1693.mat
BOOST_NEGPULSE_1S,1693,0.73512,2.18653,0.9563,1,charge,3,1.701,0.567,10.0,9.9,4.0834,4.2,68.5439,09-13-23_22.28_BCNP1s_protocol_HPPC_IN21700_30T_cycle_#1693.mat
BOOST_NEGPULSE_1S,1693,0.73512,2.18653,0.9198,2,discharge,0,-2.187,0.729,2.0,2.0,3.9925,3.8816,50.7087,09-13-23_22.28_BCNP1s_protocol_HPPC_IN21700_30T_cycle_#1693.mat
BOOST_NEGPULSE_1S,1693,0.73512,2.18653,0.9198,2,discharge,0,-2.187,0.729,10.0,9.9,3.9925,3.8406,69.4559,09-13-23_22.28_BCNP1s_protocol_HPPC_IN21700_30T_cycle_#1693.mat
BOOST_NEGPULSE_1S,1693,0.73512,2.18653,0.9198,2,charge,0,1.095,0.365,2.0,1.9,3.9988,4.0539,50.3059,09-13-23_22.28_BCNP1s_protocol_HPPC_IN21700_30T_cycle_#1693.mat
BOOST_NEGPULSE_1S,1693,0.73512,2.18653,0.9198,2,charge,0,1.095,0.365,10.0,9.9,3.9988,4.076,70.483,09-13-23_22.28_BCNP1s_protocol_HPPC_IN21700_30T_cycle_#1693.mat
BOOST_NEGPULSE_1S,1693,0.73512,2.18653,0.9197,2,discharge,1,-8.748,2.916,2.0,2.0,3.9942,3.6395,40.5464,09-13-23_22.28_BCNP1s_protocol_HPPC_IN21700_30T_cycle_#1693.mat
BOOST_NEGPULSE_1S,1693,0.73512,2.18653,0.9197,2,discharge,1,-8.748,2.916,10.0,9.9,3.9942,3.5549,50.2172,09-13-23_22.28_BCNP1s_protocol_HPPC_IN21700_30T_cycle_#1693.mat
BOOST_NEGPULSE_1S,1693,0.73512,2.18653,0.9198,2,charge,1,3.555,1.185,2.0,1.9,4.0115,4.1999,52.9958,09-13-23_22.28_BCNP1s_protocol_HPPC_IN21700_30T_cycle_#1693.mat
BOOST_NEGPULSE_1S,1693,0.73512,2.18653,0.9198,2,charge,1,3.555,1.185,10.0,9.9,4.0115,4.2001,53.052,09-13-23_22.28_BCNP1s_protocol_HPPC_IN21700_30T_cycle_#1693.mat
BOOST_NEGPULSE_1S,1693,0.73512,2.18653,0.9196,2,discharge,2,-17.496,5.832,2.0,1.9,3.9967,3.4134,33.339,09-13-23_22.28_BCNP1s_protocol_HPPC_IN21700_30T_cycle_#1693.mat
BOOST_NEGPULSE_1S,1693,0.73512,2.18653,0.9196,2,discharge,2,-17.496,5.832,10.0,9.9,3.9967,3.2786,41.0437,09-13-23_22.28_BCNP1s_protocol_HPPC_IN21700_30T_cycle_#1693.mat
BOOST_NEGPULSE_1S,1693,0.73512,2.18653,0.9199,2,charge,2,3.381,1.127,2.0,1.9,4.0244,4.2,51.9296,09-13-23_22.28_BCNP1s_protocol_HPPC_IN21700_30T_cycle_#1693.mat
BOOST_NEGPULSE_1S,1693,0.73512,2.18653,0.9199,2,charge,2,3.381,1.127,10.0,9.9,4.0244,4.1999,51.9,09-13-23_22.28_BCNP1s_protocol_HPPC_IN21700_30T_cycle_#1693.mat
BOOST_NEGPULSE_1S,1693,0.73512,2.18653,0.9196,2,discharge,3,-25.149,8.383,2.0,2.0,4.0012,3.2414,30.2119,09-13-23_22.28_BCNP1s_protocol_HPPC_IN21700_30T_cycle_#1693.mat
BOOST_NEGPULSE_1S,1693,0.73512,2.18653,0.9196,2,discharge,3,-25.149,8.383,10.0,9.9,4.0012,3.0708,36.9955,09-13-23_22.28_BCNP1s_protocol_HPPC_IN21700_30T_cycle_#1693.mat
BOOST_NEGPULSE_1S,1693,0.73512,2.18653,0.9199,2,charge,3,3.177,1.059,2.0,1.9,4.0353,4.2,51.8463,09-13-23_22.28_BCNP1s_protocol_HPPC_IN21700_30T_cycle_#1693.mat
BOOST_NEGPULSE_1S,1693,0.73512,2.18653,0.9199,2,charge,3,3.177,1.059,10.0,9.9,4.0353,4.2001,51.8777,09-13-23_22.28_BCNP1s_protocol_HPPC_IN21700_30T_cycle_#1693.mat
BOOST_NEGPULSE_1S,1693,0.73512,2.18653,0.8469,3,discharge,0,-2.187,0.729,2.0,2.0,3.8819,3.7834,45.043,09-13-23_22.28_BCNP1s_protocol_HPPC_IN21700_30T_cycle_#1693.mat
BOOST_NEGPULSE_1S,1693,0.73512,2.18653,0.8469,3,discharge,0,-2.187,0.729,10.0,9.9,3.8819,3.7525,59.1732,09-13-23_22.28_BCNP1s_protocol_HPPC_IN21700_30T_cycle_#1693.mat
BOOST_NEGPULSE_1S,1693,0.73512,2.18653,0.8469,3,charge,0,1.093,0.364,2.0,2.0,3.8854,3.9352,45.5418,09-13-23_22.28_BCNP1s_protocol_HPPC_IN21700_30T_cycle_#1693.mat
BOOST_NEGPULSE_1S,1693,0.73512,2.18653,0.8469,3,charge,0,1.093,0.364,10.0,9.9,3.8854,3.9505,59.5336,09-13-23_22.28_BCNP1s_protocol_HPPC_IN21700_30T_cycle_#1693.mat
BOOST_NEGPULSE_1S,1693,0.73512,2.18653,0.8468,3,discharge,1,-8.748,2.916,2.0,2.0,3.8833,3.5594,37.026,09-13-23_22.28_BCNP1s_protocol_HPPC_IN21700_30T_cycle_#1693.mat
BOOST_NEGPULSE_1S,1693,0.73512,2.18653,0.8468,3,discharge,1,-8.748,2.916,10.0,9.9,3.8833,3.484,45.6452,09-13-23_22.28_BCNP1s_protocol_HPPC_IN21700_30T_cycle_#1693.mat
BOOST_NEGPULSE_1S,1693,0.73512,2.18653,0.8469,3,charge,1,4.374,1.458,2.0,2.0,3.8957,4.0738,40.7151,09-13-23_22.28_BCNP1s_protocol_HPPC_IN21700_30T_cycle_#1693.mat
BOOST_NEGPULSE_1S,1693,0.73512,2.18653,0.8469,3,charge,1,4.374,1.458,10.0,9.9,3.8957,4.1188,51.0024,09-13-23_22.28_BCNP1s_protocol_HPPC_IN21700_30T_cycle_#1693.mat
BOOST_NEGPULSE_1S,1693,0.73512,2.18653,0.8467,3,discharge,2,-17.496,5.832,2.0,2.0,3.8857,3.3397,31.2071,09-13-23_22.28_BCNP1s_protocol_HPPC_IN21700_30T_cycle_#1693.mat
BOOST_NEGPULSE_1S,1693,0.73512,2.18653,0.8467,3,discharge,2,-17.496,5.832,10.0,9.9,3.8857,3.2129,38.4545,09-13-23_22.28_BCNP1s_protocol_HPPC_IN21700_30T_cycle_#1693.mat
BOOST_NEGPULSE_1S,1693,0.73512,2.18653,0.847,3,charge,2,7.28,2.427,2.0,2.0,3.9081,4.2001,40.111,09-13-23_22.28_BCNP1s_protocol_HPPC_IN21700_30T_cycle_#1693.mat
BOOST_NEGPULSE_1S,1693,0.73512,2.18653,0.847,3,charge,2,7.28,2.427,10.0,9.9,3.9081,4.2001,40.111,09-13-23_22.28_BCNP1s_protocol_HPPC_IN21700_30T_cycle_#1693.mat
BOOST_NEGPULSE_1S,1693,0.73512,2.18653,0.8467,3,discharge,3,-25.149,8.383,2.0,2.0,3.8899,3.1772,28.3391,09-13-23_22.28_BCNP1s_protocol_HPPC_IN21700_30T_cycle_#1693.mat
BOOST_NEGPULSE_1S,1693,0.73512,2.18653,0.8467,3,discharge,3,-25.149,8.383,10.0,9.9,3.8899,3.007,35.1068,09-13-23_22.28_BCNP1s_protocol_HPPC_IN21700_30T_cycle_#1693.mat
BOOST_NEGPULSE_1S,1693,0.73512,2.18653,0.847,3,charge,3,7.084,2.361,2.0,2.0,3.9192,4.2002,39.6685,09-13-23_22.28_BCNP1s_protocol_HPPC_IN21700_30T_cycle_#1693.mat
BOOST_NEGPULSE_1S,1693,0.73512,2.18653,0.847,3,charge,3,7.084,2.361,10.0,9.9,3.9192,4.2001,39.6544,09-13-23_22.28_BCNP1s_protocol_HPPC_IN21700_30T_cycle_#1693.mat
BOOST_NEGPULSE_1S,1693,0.73512,2.18653,0.774,4,discharge,0,-2.187,0.729,2.0,2.0,3.7985,3.7047,42.8937,09-13-23_22.28_BCNP1s_protocol_HPPC_IN21700_30T_cycle_#1693.mat
BOOST_NEGPULSE_1S,1693,0.73512,2.18653,0.774,4,discharge,0,-2.187,0.729,10.0,9.9,3.7985,3.6737,57.0697,09-13-23_22.28_BCNP1s_protocol_HPPC_IN21700_30T_cycle_#1693.mat
BOOST_NEGPULSE_1S,1693,0.73512,2.18653,0.774,4,charge,0,1.095,0.365,2.0,2.0,3.8017,3.8497,43.8156,09-13-23_22.28_BCNP1s_protocol_HPPC_IN21700_30T_cycle_#1693.mat
BOOST_NEGPULSE_1S,1693,0.73512,2.18653,0.774,4,charge,0,1.095,0.365,10.0,9.9,3.8017,3.8638,56.6864,09-13-23_22.28_BCNP1s_protocol_HPPC_IN21700_30T_cycle_#1693.mat
BOOST_NEGPULSE_1S,1693,0.73512,2.18653,0.7739,4,discharge,1,-8.748,2.916,2.0,2.0,3.8005,3.4861,35.9384,09-13-23_22.28_BCNP1s_protocol_HPPC_IN21700_30T_cycle_#1693.mat
BOOST_NEGPULSE_1S,1693,0.73512,2.18653,0.7739,4,discharge,1,-8.748,2.916,10.0,9.9,3.8005,3.4053,45.1745,09-13-23_22.28_BCNP1s_protocol_HPPC_IN21700_30T_cycle_#1693.mat
BOOST_NEGPULSE_1S,1693,0.73512,2.18653,0.774,4,charge,1,4.376,1.459,2.0,2.0,3.8129,3.9815,38.5257,09-13-23_22.28_BCNP1s_protocol_HPPC_IN21700_30T_cycle_#1693.mat
BOOST_NEGPULSE_1S,1693,0.73512,2.18653,0.774,4,charge,1,4.376,1.459,10.0,9.9,3.8129,4.0181,46.8889,09-13-23_22.28_BCNP1s_protocol_HPPC_IN21700_30T_cycle_#1693.mat
BOOST_NEGPULSE_1S,1693,0.73512,2.18653,0.7738,4,discharge,2,-17.496,5.832,2.0,2.0,3.8043,3.2681,30.647,09-13-23_22.28_BCNP1s_protocol_HPPC_IN21700_30T_cycle_#1693.mat
BOOST_NEGPULSE_1S,1693,0.73512,2.18653,0.7738,4,discharge,2,-17.496,5.832,10.0,9.9,3.8043,3.1357,38.2144,09-13-23_22.28_BCNP1s_protocol_HPPC_IN21700_30T_cycle_#1693.mat
BOOST_NEGPULSE_1S,1693,0.73512,2.18653,0.7741,4,charge,2,11.173,3.724,2.0,2.0,3.8235,4.2001,33.7063,09-13-23_22.28_BCNP1s_protocol_HPPC_IN21700_30T_cycle_#1693.mat
BOOST_NEGPULSE_1S,1693,0.73512,2.18653,0.7741,4,charge,2,11.173,3.724,10.0,9.9,3.8235,4.2001,33.7063,09-13-23_22.28_BCNP1s_protocol_HPPC_IN21700_30T_cycle_#1693.mat
BOOST_NEGPULSE_1S,1693,0.73512,2.18653,0.7738,4,discharge,3,-25.149,8.383,2.0,2.0,3.8084,3.1084,27.8341,09-13-23_22.28_BCNP1s_protocol_HPPC_IN21700_30T_cycle_#1693.mat
BOOST_NEGPULSE_1S,1693,0.73512,2.18653,0.7738,4,discharge,3,-25.149,8.383,10.0,9.9,3.8084,2.9319,34.8523,09-13-23_22.28_BCNP1s_protocol_HPPC_IN21700_30T_cycle_#1693.mat
BOOST_NEGPULSE_1S,1693,0.73512,2.18653,0.7741,4,charge,3,11.039,3.68,2.0,1.9,3.8345,4.2,33.1099,09-13-23_22.28_BCNP1s_protocol_HPPC_IN21700_30T_cycle_#1693.mat
BOOST_NEGPULSE_1S,1693,0.73512,2.18653,0.7741,4,charge,3,11.039,3.68,10.0,9.9,3.8345,4.2002,33.128,09-13-23_22.28_BCNP1s_protocol_HPPC_IN21700_30T_cycle_#1693.mat
BOOST_NEGPULSE_1S,1693,0.73512,2.18653,0.701,5,discharge,0,-2.187,0.729,2.0,2.0,3.7209,3.6271,42.8918,09-13-23_22.28_BCNP1s_protocol_HPPC_IN21700_30T_cycle_#1693.mat
BOOST_NEGPULSE_1S,1693,0.73512,2.18653,0.701,5,discharge,0,-2.187,0.729,10.0,9.9,3.7209,3.5961,57.0671,09-13-23_22.28_BCNP1s_protocol_HPPC_IN21700_30T_cycle_#1693.mat
BOOST_NEGPULSE_1S,1693,0.73512,2.18653,0.7011,5,charge,0,1.095,0.365,2.0,2.0,3.7247,3.7722,43.3592,09-13-23_22.28_BCNP1s_protocol_HPPC_IN21700_30T_cycle_#1693.mat
BOOST_NEGPULSE_1S,1693,0.73512,2.18653,0.7011,5,charge,0,1.095,0.365,10.0,9.9,3.7247,3.7871,56.9603,09-13-23_22.28_BCNP1s_protocol_HPPC_IN21700_30T_cycle_#1693.mat
BOOST_NEGPULSE_1S,1693,0.73512,2.18653,0.701,5,discharge,1,-8.748,2.916,2.0,2.0,3.7233,3.4089,35.9396,09-13-23_22.28_BCNP1s_protocol_HPPC_IN21700_30T_cycle_#1693.mat
BOOST_NEGPULSE_1S,1693,0.73512,2.18653,0.701,5,discharge,1,-8.748,2.916,10.0,9.9,3.7233,3.3268,45.3246,09-13-23_22.28_BCNP1s_protocol_HPPC_IN21700_30T_cycle_#1693.mat
BOOST_NEGPULSE_1S,1693,0.73512,2.18653,0.7011,5,charge,1,4.374,1.458,2.0,2.0,3.7367,3.9043,38.3138,09-13-23_22.28_BCNP1s_protocol_HPPC_IN21700_30T_cycle_#1693.mat
BOOST_NEGPULSE_1S,1693,0.73512,2.18653,0.7011,5,charge,1,4.374,1.458,10.0,9.9,3.7367,3.9427,47.0922,09-13-23_22.28_BCNP1s_protocol_HPPC_IN21700_30T_cycle_#1693.mat
BOOST_NEGPULSE_1S,1693,0.73512,2.18653,0.701,5,discharge,2,-17.496,5.832,2.0,2.0,3.7279,3.1912,30.6756,09-13-23_22.28_BCNP1s_protocol_HPPC_IN21700_30T_cycle_#1693.mat
BOOST_NEGPULSE_1S,1693,0.73512,2.18653,0.701,5,discharge,2,-17.496,5.832,10.0,9.9,3.7279,3.0567,38.3631,09-13-23_22.28_BCNP1s_protocol_HPPC_IN21700_30T_cycle_#1693.mat
BOOST_NEGPULSE_1S,1693,0.73512,2.18653,0.7012,5,charge,2,13.123,4.374,2.0,2.0,3.7487,4.1403,29.8407,09-13-23_22.28_BCNP1s_protocol_HPPC_IN21700_30T_cycle_#1693.mat
BOOST_NEGPULSE_1S,1693,0.73512,2.18653,0.7012,5,charge,2,13.123,4.374,10.0,9.9,3.7487,4.2,34.39,09-13-23_22.28_BCNP1s_protocol_HPPC_IN21700_30T_cycle_#1693.mat
BOOST_NEGPULSE_1S,1693,0.73512,2.18653,0.7008,5,discharge,3,-25.15,8.383,2.0,2.0,3.7324,3.0321,27.8449,09-13-23_22.28_BCNP1s_protocol_HPPC_IN21700_30T_cycle_#1693.mat
BOOST_NEGPULSE_1S,1693,0.73512,2.18653,0.7008,5,discharge,3,-25.15,8.383,10.0,9.9,3.7324,2.8541,34.9225,09-13-23_22.28_BCNP1s_protocol_HPPC_IN21700_30T_cycle_#1693.mat
BOOST_NEGPULSE_1S,1693,0.73512,2.18653,0.7012,5,charge,3,14.329,4.776,2.0,1.9,3.7608,4.2001,30.6581,09-13-23_22.28_BCNP1s_protocol_HPPC_IN21700_30T_cycle_#1693.mat
BOOST_NEGPULSE_1S,1693,0.73512,2.18653,0.7012,5,charge,3,14.329,4.776,10.0,9.9,3.7608,4.1999,30.6441,09-13-23_22.28_BCNP1s_protocol_HPPC_IN21700_30T_cycle_#1693.mat
BOOST_NEGPULSE_1S,1693,0.73512,2.18653,0.6282,6,discharge,0,-2.185,0.728,2.0,2.0,3.6548,3.5596,43.5718,09-13-23_22.28_BCNP1s_protocol_HPPC_IN21700_30T_cycle_#1693.mat
BOOST_NEGPULSE_1S,1693,0.73512,2.18653,0.6282,6,discharge,0,-2.185,0.728,10.0,9.9,3.6548,3.5293,57.4397,09-13-23_22.28_BCNP1s_protocol_HPPC_IN21700_30T_cycle_#1693.mat
BOOST_NEGPULSE_1S,1693,0.73512,2.18653,0.6282,6,charge,0,1.095,0.365,2.0,2.0,3.6588,3.7063,43.3671,09-13-23_22.28_BCNP1s_protocol_HPPC_IN21700_30T_cycle_#1693.mat
BOOST_NEGPULSE_1S,1693,0.73512,2.18653,0.6282,6,charge,0,1.095,0.365,10.0,9.9,3.6588,3.7206,56.4229,09-13-23_22.28_BCNP1s_protocol_HPPC_IN21700_30T_cycle_#1693.mat
BOOST_NEGPULSE_1S,1693,0.73512,2.18653,0.6281,6,discharge,1,-8.747,2.916,2.0,2.0,3.6573,3.3381,36.4908,09-13-23_22.28_BCNP1s_protocol_HPPC_IN21700_30T_cycle_#1693.mat
BOOST_NEGPULSE_1S,1693,0.73512,2.18653,0.6281,6,discharge,1,-8.747,2.916,10.0,9.9,3.6573,3.2553,45.9565,09-13-23_22.28_BCNP1s_protocol_HPPC_IN21700_30T_cycle_#1693.mat
BOOST_NEGPULSE_1S,1693,0.73512,2.18653,0.6282,6,charge,1,4.374,1.458,2.0,2.0,3.6692,3.8379,38.5653,09-13-23_22.28_BCNP1s_protocol_HPPC_IN21700_30T_cycle_#1693.mat
BOOST_NEGPULSE_1S,1693,0.73512,2.18653,0.6282,6,charge,1,4.374,1.458,10.0,9.9,3.6692,3.8751,47.0693,09-13-23_22.28_BCNP1s_protocol_HPPC_IN21700_30T_cycle_#1693.mat
BOOST_NEGPULSE_1S,1693,0.73512,2.18653,0.628,6,discharge,2,-17.496,5.832,2.0,2.0,3.6602,3.118,30.9899,09-13-23_22.28_BCNP1s_protocol_HPPC_IN21700_30T_cycle_#1693.mat
BOOST_NEGPULSE_1S,1693,0.73512,2.18653,0.628,6,discharge,2,-17.496,5.832,10.0,9.9,3.6602,2.9815,38.7917,09-13-23_22.28_BCNP1s_protocol_HPPC_IN21700_30T_cycle_#1693.mat
BOOST_NEGPULSE_1S,1693,0.73512,2.18653,0.6283,6,charge,2,13.123,4.374,2.0,1.9,3.6807,4.0698,29.6502,09-13-23_22.28_BCNP1s_protocol_HPPC_IN21700_30T_cycle_#1693.mat
BOOST_NEGPULSE_1S,1693,0.73512,2.18653,0.6283,6,charge,2,13.123,4.374,10.0,9.9,3.6807,4.1387,34.9006,09-13-23_22.28_BCNP1s_protocol_HPPC_IN21700_30T_cycle_#1693.mat
BOOST_NEGPULSE_1S,1693,0.73512,2.18653,0.628,6,discharge,3,-25.149,8.383,2.0,2.0,3.6635,2.959,28.013,09-13-23_22.28_BCNP1s_protocol_HPPC_IN21700_30T_cycle_#1693.mat
BOOST_NEGPULSE_1S,1693,0.73512,2.18653,0.628,6,discharge,3,-25.149,8.383,10.0,9.9,3.6635,2.7753,35.3175,09-13-23_22.28_BCNP1s_protocol_HPPC_IN21700_30T_cycle_#1693.mat
BOOST_NEGPULSE_1S,1693,0.73512,2.18653,0.6284,6,charge,3,17.587,5.862,2.0,1.9,3.6917,4.2001,28.9077,09-13-23_22.28_BCNP1s_protocol_HPPC_IN21700_30T_cycle_#1693.mat
BOOST_NEGPULSE_1S,1693,0.73512,2.18653,0.6284,6,charge,3,17.587,5.862,10.0,9.9,3.6917,4.2,28.902,09-13-23_22.28_BCNP1s_protocol_HPPC_IN21700_30T_cycle_#1693.mat
BOOST_NEGPULSE_1S,1693,0.73512,2.18653,0.5552,7,discharge,0,-2.187,0.729,2.0,2.0,3.5995,3.4992,45.8661,09-13-23_22.28_BCNP1s_protocol_HPPC_IN21700_30T_cycle_#1693.mat
BOOST_NEGPULSE_1S,1693,0.73512,2.18653,0.5552,7,discharge,0,-2.187,0.729,10.0,9.9,3.5995,3.4658,61.1396,09-13-23_22.28_BCNP1s_protocol_HPPC_IN21700_30T_cycle_#1693.mat
BOOST_NEGPULSE_1S,1693,0.73512,2.18653,0.5553,7,charge,0,1.094,0.365,2.0,2.0,3.6039,3.6535,45.3506,09-13-23_22.28_BCNP1s_protocol_HPPC_IN21700_30T_cycle_#1693.mat
BOOST_NEGPULSE_1S,1693,0.73512,2.18653,0.5553,7,charge,0,1.094,0.365,10.0,9.9,3.6039,3.6684,58.9741,09-13-23_22.28_BCNP1s_protocol_HPPC_IN21700_30T_cycle_#1693.mat
BOOST_NEGPULSE_1S,1693,0.73512,2.18653,0.5552,7,discharge,1,-8.748,2.916,2.0,1.9,3.6022,3.2713,37.8267,09-13-23_22.28_BCNP1s_protocol_HPPC_IN21700_30T_cycle_#1693.mat
BOOST_NEGPULSE_1S,1693,0.73512,2.18653,0.5552,7,discharge,1,-8.748,2.916,10.0,9.9,3.6022,3.1759,48.7323,09-13-23_22.28_BCNP1s_protocol_HPPC_IN21700_30T_cycle_#1693.mat
BOOST_NEGPULSE_1S,1693,0.73512,2.18653,0.5553,7,charge,1,4.376,1.459,2.0,1.9,3.6153,3.787,39.2341,09-13-23_22.28_BCNP1s_protocol_HPPC_IN21700_30T_cycle_#1693.mat
BOOST_NEGPULSE_1S,1693,0.73512,2.18653,0.5553,7,charge,1,4.376,1.459,10.0,9.9,3.6153,3.8264,48.2371,09-13-23_22.28_BCNP1s_protocol_HPPC_IN21700_30T_cycle_#1693.mat
BOOST_NEGPULSE_1S,1693,0.73512,2.18653,0.5551,7,discharge,2,-17.496,5.832,2.0,2.0,3.6047,3.0422,32.1502,09-13-23_22.28_BCNP1s_protocol_HPPC_IN21700_30T_cycle_#1693.mat
BOOST_NEGPULSE_1S,1693,0.73512,2.18653,0.5551,7,discharge,2,-17.496,5.832,10.0,9.9,3.6047,2.8885,40.9351,09-13-23_22.28_BCNP1s_protocol_HPPC_IN21700_30T_cycle_#1693.mat
BOOST_NEGPULSE_1S,1693,0.73512,2.18653,0.5554,7,charge,2,13.124,4.375,2.0,2.0,3.6282,4.0224,30.0366,09-13-23_22.28_BCNP1s_protocol_HPPC_IN21700_30T_cycle_#1693.mat
BOOST_NEGPULSE_1S,1693,0.73512,2.18653,0.5554,7,charge,2,13.124,4.375,10.0,9.9,3.6282,4.0883,35.0579,09-13-23_22.28_BCNP1s_protocol_HPPC_IN21700_30T_cycle_#1693.mat
BOOST_NEGPULSE_1S,1693,0.73512,2.18653,0.5551,7,discharge,3,-25.15,8.383,2.0,2.0,3.607,2.8794,28.9304,09-13-23_22.28_BCNP1s_protocol_HPPC_IN21700_30T_cycle_#1693.mat
BOOST_NEGPULSE_1S,1693,0.73512,2.18653,0.5551,7,discharge,3,-25.15,8.383,10.0,9.9,3.607,2.6669,37.3797,09-13-23_22.28_BCNP1s_protocol_HPPC_IN21700_30T_cycle_#1693.mat
BOOST_NEGPULSE_1S,1693,0.73512,2.18653,0.5555,7,charge,3,20.158,6.719,2.0,2.0,3.6384,4.1964,27.6813,09-13-23_22.28_BCNP1s_protocol_HPPC_IN21700_30T_cycle_#1693.mat
BOOST_NEGPULSE_1S,1693,0.73512,2.18653,0.5555,7,charge,3,20.158,6.719,10.0,9.9,3.6384,4.2,27.8599,09-13-23_22.28_BCNP1s_protocol_HPPC_IN21700_30T_cycle_#1693.mat
BOOST_NEGPULSE_1S,1693,0.73512,2.18653,0.4823,8,discharge,0,-2.187,0.729,2.0,2.0,3.5326,3.4242,49.5679,09-13-23_22.28_BCNP1s_protocol_HPPC_IN21700_30T_cycle_#1693.mat
BOOST_NEGPULSE_1S,1693,0.73512,2.18653,0.4823,8,discharge,0,-2.187,0.729,10.0,9.9,3.5326,3.3836,68.133,09-13-23_22.28_BCNP1s_protocol_HPPC_IN21700_30T_cycle_#1693.mat
BOOST_NEGPULSE_1S,1693,0.73512,2.18653,0.4824,8,charge,0,1.093,0.364,2.0,2.0,3.5374,3.5903,48.3812,09-13-23_22.28_BCNP1s_protocol_HPPC_IN21700_30T_cycle_#1693.mat
BOOST_NEGPULSE_1S,1693,0.73512,2.18653,0.4824,8,charge,0,1.093,0.364,10.0,9.9,3.5374,3.6069,63.5632,09-13-23_22.28_BCNP1s_protocol_HPPC_IN21700_30T_cycle_#1693.mat
BOOST_NEGPULSE_1S,1693,0.73512,2.18653,0.4823,8,discharge,1,-8.746,2.915,2.0,2.0,3.5355,3.177,40.9902,09-13-23_22.28_BCNP1s_protocol_HPPC_IN21700_30T_cycle_#1693.mat
BOOST_NEGPULSE_1S,1693,0.73512,2.18653,0.4823,8,discharge,1,-8.746,2.915,10.0,9.9,3.5355,3.0632,54.0018,09-13-23_22.28_BCNP1s_protocol_HPPC_IN21700_30T_cycle_#1693.mat
BOOST_NEGPULSE_1S,1693,0.73512,2.18653,0.4824,8,charge,1,4.374,1.458,2.0,2.0,3.5513,3.7303,40.9236,09-13-23_22.28_BCNP1s_protocol_HPPC_IN21700_30T_cycle_#1693.mat
BOOST_NEGPULSE_1S,1693,0.73512,2.18653,0.4824,8,charge,1,4.374,1.458,10.0,9.9,3.5513,3.7711,50.2515,09-13-23_22.28_BCNP1s_protocol_HPPC_IN21700_30T_cycle_#1693.mat
BOOST_NEGPULSE_1S,1693,0.73512,2.18653,0.4822,8,discharge,2,-17.496,5.832,2.0,1.9,3.5395,2.9423,34.1335,09-13-23_22.28_BCNP1s_protocol_HPPC_IN21700_30T_cycle_#1693.mat
BOOST_NEGPULSE_1S,1693,0.73512,2.18653,0.4822,8,discharge,2,-17.496,5.832,10.0,9.9,3.5395,2.7436,45.4904,09-13-23_22.28_BCNP1s_protocol_HPPC_IN21700_30T_cycle_#1693.mat
BOOST_NEGPULSE_1S,1693,0.73512,2.18653,0.4825,8,charge,2,13.126,4.375,2.0,1.9,3.5679,3.965,30.2529,09-13-23_22.28_BCNP1s_protocol_HPPC_IN21700_30T_cycle_#1693.mat
BOOST_NEGPULSE_1S,1693,0.73512,2.18653,0.4825,8,charge,2,13.126,4.375,10.0,9.9,3.5679,4.0389,35.883,09-13-23_22.28_BCNP1s_protocol_HPPC_IN21700_30T_cycle_#1693.mat
BOOST_NEGPULSE_1S,1693,0.73512,2.18653,0.4822,8,discharge,3,-25.15,8.383,2.0,2.0,3.5449,2.7663,30.9583,09-13-23_22.28_BCNP1s_protocol_HPPC_IN21700_30T_cycle_#1693.mat
BOOST_NEGPULSE_1S,1693,0.73512,2.18653,0.4822,8,discharge,3,-25.15,8.383,10.0,9.9,3.5449,2.4998,41.5547,09-13-23_22.28_BCNP1s_protocol_HPPC_IN21700_30T_cycle_#1693.mat
BOOST_NEGPULSE_1S,1693,0.73512,2.18653,0.4826,8,charge,3,21.869,7.29,2.0,1.9,3.5821,4.1393,25.479,09-13-23_22.28_BCNP1s_protocol_HPPC_IN21700_30T_cycle_#1693.mat
BOOST_NEGPULSE_1S,1693,0.73512,2.18653,0.4826,8,charge,3,21.869,7.29,10.0,9.9,3.5821,4.2,28.2546,09-13-23_22.28_BCNP1s_protocol_HPPC_IN21700_30T_cycle_#1693.mat
BOOST_NEGPULSE_1S,1693,0.73512,2.18653,0.4094,9,discharge,0,-2.187,0.729,2.0,1.9,3.4568,3.3381,54.274,09-13-23_22.28_BCNP1s_protocol_HPPC_IN21700_30T_cycle_#1693.mat
BOOST_NEGPULSE_1S,1693,0.73512,2.18653,0.4094,9,discharge,0,-2.187,0.729,10.0,9.9,3.4568,3.2794,81.1138,09-13-23_22.28_BCNP1s_protocol_HPPC_IN21700_30T_cycle_#1693.mat
BOOST_NEGPULSE_1S,1693,0.73512,2.18653,0.4095,9,charge,0,1.093,0.364,2.0,2.0,3.4611,3.5178,51.8613,09-13-23_22.28_BCNP1s_protocol_HPPC_IN21700_30T_cycle_#1693.mat
BOOST_NEGPULSE_1S,1693,0.73512,2.18653,0.4095,9,charge,0,1.093,0.364,10.0,9.9,3.4611,3.5348,67.4106,09-13-23_22.28_BCNP1s_protocol_HPPC_IN21700_30T_cycle_#1693.mat
BOOST_NEGPULSE_1S,1693,0.73512,2.18653,0.4094,9,discharge,1,-8.748,2.916,2.0,2.0,3.4591,3.0607,45.5403,09-13-23_22.28_BCNP1s_protocol_HPPC_IN21700_30T_cycle_#1693.mat
BOOST_NEGPULSE_1S,1693,0.73512,2.18653,0.4094,9,discharge,1,-8.748,2.916,10.0,9.9,3.4591,2.902,63.6809,09-13-23_22.28_BCNP1s_protocol_HPPC_IN21700_30T_cycle_#1693.mat
BOOST_NEGPULSE_1S,1693,0.73512,2.18653,0.4095,9,charge,1,4.374,1.458,2.0,1.9,3.475,3.6574,41.6971,09-13-23_22.28_BCNP1s_protocol_HPPC_IN21700_30T_cycle_#1693.mat
BOOST_NEGPULSE_1S,1693,0.73512,2.18653,0.4095,9,charge,1,4.374,1.458,10.0,9.9,3.475,3.6987,51.1384,09-13-23_22.28_BCNP1s_protocol_HPPC_IN21700_30T_cycle_#1693.mat
BOOST_NEGPULSE_1S,1693,0.73512,2.18653,0.4093,9,discharge,2,-17.496,5.832,2.0,1.9,3.4619,2.802,37.7172,09-13-23_22.28_BCNP1s_protocol_HPPC_IN21700_30T_cycle_#1693.mat
BOOST_NEGPULSE_1S,1693,0.73512,2.18653,0.4093,9,discharge,2,-17.496,5.832,10.0,9.9,3.4619,2.5151,54.1152,09-13-23_22.28_BCNP1s_protocol_HPPC_IN21700_30T_cycle_#1693.mat
BOOST_NEGPULSE_1S,1693,0.73512,2.18653,0.4096,9,charge,2,13.123,4.374,2.0,1.9,3.4918,3.8912,30.4351,09-13-23_22.28_BCNP1s_protocol_HPPC_IN21700_30T_cycle_#1693.mat
BOOST_NEGPULSE_1S,1693,0.73512,2.18653,0.4096,9,charge,2,13.123,4.374,10.0,9.9,3.4918,3.9708,36.5008,09-13-23_22.28_BCNP1s_protocol_HPPC_IN21700_30T_cycle_#1693.mat
BOOST_NEGPULSE_1S,1693,0.73512,2.18653,0.4093,9,discharge,3,-22.68,7.56,2.0,1.9,3.467,2.6097,37.7998,09-13-23_22.28_BCNP1s_protocol_HPPC_IN21700_30T_cycle_#1693.mat
BOOST_NEGPULSE_1S,1693,0.73512,2.18653,0.4093,9,discharge,3,-22.68,7.56,10.0,9.9,3.467,2.5,42.6367,09-13-23_22.28_BCNP1s_protocol_HPPC_IN21700_30T_cycle_#1693.mat
BOOST_NEGPULSE_1S,1693,0.73512,2.18653,0.4097,9,charge,3,21.872,7.291,2.0,2.0,3.5013,4.0692,25.9647,09-13-23_22.28_BCNP1s_protocol_HPPC_IN21700_30T_cycle_#1693.mat
BOOST_NEGPULSE_1S,1693,0.73512,2.18653,0.4097,9,charge,3,21.872,7.291,10.0,9.9,3.5013,4.1712,30.6282,09-13-23_22.28_BCNP1s_protocol_HPPC_IN21700_30T_cycle_#1693.mat
BOOST_NEGPULSE_1S,1693,0.73512,2.18653,0.373,10,discharge,0,-2.187,0.729,2.0,2.0,3.4304,3.3023,58.5734,09-13-23_22.28_BCNP1s_protocol_HPPC_IN21700_30T_cycle_#1693.mat
BOOST_NEGPULSE_1S,1693,0.73512,2.18653,0.373,10,discharge,0,-2.187,0.729,10.0,9.9,3.4304,3.2277,92.684,09-13-23_22.28_BCNP1s_protocol_HPPC_IN21700_30T_cycle_#1693.mat
BOOST_NEGPULSE_1S,1693,0.73512,2.18653,0.373,10,charge,0,1.095,0.365,2.0,1.9,3.4361,3.4945,53.3139,09-13-23_22.28_BCNP1s_protocol_HPPC_IN21700_30T_cycle_#1693.mat
BOOST_NEGPULSE_1S,1693,0.73512,2.18653,0.373,10,charge,0,1.095,0.365,10.0,9.9,3.4361,3.5138,70.933,09-13-23_22.28_BCNP1s_protocol_HPPC_IN21700_30T_cycle_#1693.mat
BOOST_NEGPULSE_1S,1693,0.73512,2.18653,0.373,10,discharge,1,-8.748,2.916,2.0,2.0,3.4316,3.0057,48.686,09-13-23_22.28_BCNP1s_protocol_HPPC_IN21700_30T_cycle_#1693.mat
BOOST_NEGPULSE_1S,1693,0.73512,2.18653,0.373,10,discharge,1,-8.748,2.916,10.0,9.9,3.4316,2.8038,71.7658,09-13-23_22.28_BCNP1s_protocol_HPPC_IN21700_30T_cycle_#1693.mat
BOOST_NEGPULSE_1S,1693,0.73512,2.18653,0.3731,10,charge,1,4.374,1.458,2.0,2.0,3.4518,3.6355,41.9982,09-13-23_22.28_BCNP1s_protocol_HPPC_IN21700_30T_cycle_#1693.mat
BOOST_NEGPULSE_1S,1693,0.73512,2.18653,0.3731,10,charge,1,4.374,1.458,10.0,9.9,3.4518,3.6715,50.2286,09-13-23_22.28_BCNP1s_protocol_HPPC_IN21700_30T_cycle_#1693.mat
BOOST_NEGPULSE_1S,1693,0.73512,2.18653,0.3729,10,discharge,2,-17.494,5.831,2.0,2.0,3.4347,2.719,40.9112,09-13-23_22.28_BCNP1s_protocol_HPPC_IN21700_30T_cycle_#1693.mat
BOOST_NEGPULSE_1S,1693,0.73512,2.18653,0.3729,10,discharge,2,-17.494,5.831,10.0,9.9,3.4347,2.4999,53.4355,09-13-23_22.28_BCNP1s_protocol_HPPC_IN21700_30T_cycle_#1693.mat
BOOST_NEGPULSE_1S,1693,0.73512,2.18653,0.3731,10,charge,2,13.123,4.374,2.0,1.9,3.4657,3.8618,30.1836,09-13-23_22.28_BCNP1s_protocol_HPPC_IN21700_30T_cycle_#1693.mat
BOOST_NEGPULSE_1S,1693,0.73512,2.18653,0.3731,10,charge,2,13.123,4.374,10.0,9.9,3.4657,3.9351,35.7693,09-13-23_22.28_BCNP1s_protocol_HPPC_IN21700_30T_cycle_#1693.mat
BOOST_NEGPULSE_1S,1693,0.73512,2.18653,0.3728,10,discharge,3,-18.746,6.249,2.0,2.0,3.4386,2.4995,50.0947,09-13-23_22.28_BCNP1s_protocol_HPPC_IN21700_30T_cycle_#1693.mat
BOOST_NEGPULSE_1S,1693,0.73512,2.18653,0.3728,10,discharge,3,-18.746,6.249,10.0,9.9,3.4386,2.4999,50.0733,09-13-23_22.28_BCNP1s_protocol_HPPC_IN21700_30T_cycle_#1693.mat
BOOST_NEGPULSE_1S,1693,0.73512,2.18653,0.3732,10,charge,3,21.871,7.29,2.0,2.0,3.4709,4.0368,25.8744,09-13-23_22.28_BCNP1s_protocol_HPPC_IN21700_30T_cycle_#1693.mat
BOOST_NEGPULSE_1S,1693,0.73512,2.18653,0.3732,10,charge,3,21.871,7.29,10.0,9.9,3.4709,4.1346,30.3461,09-13-23_22.28_BCNP1s_protocol_HPPC_IN21700_30T_cycle_#1693.mat
BOOST_NEGPULSE_1S,1693,0.73512,2.18653,0.3365,11,discharge,0,-2.187,0.729,2.0,2.0,3.3986,3.2617,62.5943,09-13-23_22.28_BCNP1s_protocol_HPPC_IN21700_30T_cycle_#1693.mat
BOOST_NEGPULSE_1S,1693,0.73512,2.18653,0.3365,11,discharge,0,-2.187,0.729,10.0,9.9,3.3986,3.1604,108.9113,09-13-23_22.28_BCNP1s_protocol_HPPC_IN21700_30T_cycle_#1693.mat
BOOST_NEGPULSE_1S,1693,0.73512,2.18653,0.3366,11,charge,0,1.095,0.365,2.0,1.9,3.4073,3.4685,55.87,09-13-23_22.28_BCNP1s_protocol_HPPC_IN21700_30T_cycle_#1693.mat
BOOST_NEGPULSE_1S,1693,0.73512,2.18653,0.3366,11,charge,0,1.095,0.365,10.0,9.9,3.4073,3.4936,78.784,09-13-23_22.28_BCNP1s_protocol_HPPC_IN21700_30T_cycle_#1693.mat
BOOST_NEGPULSE_1S,1693,0.73512,2.18653,0.3365,11,discharge,1,-8.748,2.916,2.0,2.0,3.4014,2.9414,52.5834,09-13-23_22.28_BCNP1s_protocol_HPPC_IN21700_30T_cycle_#1693.mat
BOOST_NEGPULSE_1S,1693,0.73512,2.18653,0.3365,11,discharge,1,-8.748,2.916,10.0,9.9,3.4014,2.6716,83.4248,09-13-23_22.28_BCNP1s_protocol_HPPC_IN21700_30T_cycle_#1693.mat
BOOST_NEGPULSE_1S,1693,0.73512,2.18653,0.3366,11,charge,1,4.376,1.459,2.0,1.9,3.4316,3.6162,42.1827,09-13-23_22.28_BCNP1s_protocol_HPPC_IN21700_30T_cycle_#1693.mat
BOOST_NEGPULSE_1S,1693,0.73512,2.18653,0.3366,11,charge,1,4.376,1.459,10.0,9.9,3.4316,3.6536,50.7289,09-13-23_22.28_BCNP1s_protocol_HPPC_IN21700_30T_cycle_#1693.mat
BOOST_NEGPULSE_1S,1693,0.73512,2.18653,0.3364,11,discharge,2,-14.793,4.931,2.0,2.0,3.4079,2.6237,53.0116,09-13-23_22.28_BCNP1s_protocol_HPPC_IN21700_30T_cycle_#1693.mat
BOOST_NEGPULSE_1S,1693,0.73512,2.18653,0.3364,11,discharge,2,-14.793,4.931,10.0,9.9,3.4079,2.4999,61.3804,09-13-23_22.28_BCNP1s_protocol_HPPC_IN21700_30T_cycle_#1693.mat
BOOST_NEGPULSE_1S,1693,0.73512,2.18653,0.3367,11,charge,2,13.123,4.374,2.0,2.0,3.4438,3.8454,30.6028,09-13-23_22.28_BCNP1s_protocol_HPPC_IN21700_30T_cycle_#1693.mat
BOOST_NEGPULSE_1S,1693,0.73512,2.18653,0.3367,11,charge,2,13.123,4.374,10.0,9.9,3.4438,3.9132,35.7693,09-13-23_22.28_BCNP1s_protocol_HPPC_IN21700_30T_cycle_#1693.mat
BOOST_NEGPULSE_1S,1693,0.73512,2.18653,0.3364,11,discharge,3,-14.406,4.802,2.0,2.0,3.4121,2.4993,63.3625,09-13-23_22.28_BCNP1s_protocol_HPPC_IN21700_30T_cycle_#1693.mat
BOOST_NEGPULSE_1S,1693,0.73512,2.18653,0.3364,11,discharge,3,-14.406,4.802,10.0,9.9,3.4121,2.5,63.3139,09-13-23_22.28_BCNP1s_protocol_HPPC_IN21700_30T_cycle_#1693.mat
BOOST_NEGPULSE_1S,1693,0.73512,2.18653,0.3367,11,charge,3,21.872,7.291,2.0,2.0,3.4466,4.0177,26.111,09-13-23_22.28_BCNP1s_protocol_HPPC_IN21700_30T_cycle_#1693.mat
BOOST_NEGPULSE_1S,1693,0.73512,2.18653,0.3367,11,charge,3,21.872,7.291,10.0,9.9,3.4466,4.1102,30.3402,09-13-23_22.28_BCNP1s_protocol_HPPC_IN21700_30T_cycle_#1693.mat
BOOST_NEGPULSE_1S,1693,0.73512,2.18653,0.3001,12,discharge,0,-2.187,0.729,2.0,2.0,3.3401,3.1951,66.3069,09-13-23_22.28_BCNP1s_protocol_HPPC_IN21700_30T_cycle_#1693.mat
BOOST_NEGPULSE_1S,1693,0.73512,2.18653,0.3001,12,discharge,0,-2.187,0.729,10.0,9.9,3.3401,3.0722,122.5078,09-13-23_22.28_BCNP1s_protocol_HPPC_IN21700_30T_cycle_#1693.mat
BOOST_NEGPULSE_1S,1693,0.73512,2.18653,0.3001,12,charge,0,1.093,0.364,2.0,2.0,3.3508,3.4146,58.3448,09-13-23_22.28_BCNP1s_protocol_HPPC_IN21700_30T_cycle_#1693.mat
BOOST_NEGPULSE_1S,1693,0.73512,2.18653,0.3001,12,charge,0,1.093,0.364,10.0,9.9,3.3508,3.4442,85.4138,09-13-23_22.28_BCNP1s_protocol_HPPC_IN21700_30T_cycle_#1693.mat
BOOST_NEGPULSE_1S,1693,0.73512,2.18653,0.3001,12,discharge,1,-8.748,2.916,2.0,2.0,3.3443,2.8579,55.6019,09-13-23_22.28_BCNP1s_protocol_HPPC_IN21700_30T_cycle_#1693.mat
BOOST_NEGPULSE_1S,1693,0.73512,2.18653,0.3001,12,discharge,1,-8.748,2.916,10.0,9.9,3.3443,2.4999,96.526,09-13-23_22.28_BCNP1s_protocol_HPPC_IN21700_30T_cycle_#1693.mat
BOOST_NEGPULSE_1S,1693,0.73512,2.18653,0.3002,12,charge,1,4.374,1.458,2.0,1.9,3.3809,3.5715,43.5747,09-13-23_22.28_BCNP1s_protocol_HPPC_IN21700_30T_cycle_#1693.mat
BOOST_NEGPULSE_1S,1693,0.73512,2.18653,0.3002,12,charge,1,4.374,1.458,10.0,9.9,3.3809,3.6242,55.6229,09-13-23_22.28_BCNP1s_protocol_HPPC_IN21700_30T_cycle_#1693.mat
BOOST_NEGPULSE_1S,1693,0.73512,2.18653,0.3,12,discharge,2,-10.601,3.534,2.0,2.0,3.3538,2.4965,80.8697,09-13-23_22.28_BCNP1s_protocol_HPPC_IN21700_30T_cycle_#1693.mat
BOOST_NEGPULSE_1S,1693,0.73512,2.18653,0.3,12,discharge,2,-10.601,3.534,10.0,9.9,3.3538,2.4999,80.549,09-13-23_22.28_BCNP1s_protocol_HPPC_IN21700_30T_cycle_#1693.mat
BOOST_NEGPULSE_1S,1693,0.73512,2.18653,0.3002,12,charge,2,13.124,4.375,2.0,2.0,3.3922,3.8145,32.1777,09-13-23_22.28_BCNP1s_protocol_HPPC_IN21700_30T_cycle_#1693.mat
BOOST_NEGPULSE_1S,1693,0.73512,2.18653,0.3002,12,charge,2,13.124,4.375,10.0,9.9,3.3922,3.8922,38.0981,09-13-23_22.28_BCNP1s_protocol_HPPC_IN21700_30T_cycle_#1693.mat
BOOST_NEGPULSE_1S,1693,0.73512,2.18653,0.2999,12,discharge,3,-10.318,3.439,2.0,2.0,3.357,2.4995,83.1072,09-13-23_22.28_BCNP1s_protocol_HPPC_IN21700_30T_cycle_#1693.mat
BOOST_NEGPULSE_1S,1693,0.73512,2.18653,0.2999,12,discharge,3,-10.318,3.439,10.0,9.9,3.357,2.5,83.0587,09-13-23_22.28_BCNP1s_protocol_HPPC_IN21700_30T_cycle_#1693.mat
BOOST_NEGPULSE_1S,1693,0.73512,2.18653,0.3003,12,charge,3,21.872,7.291,2.0,2.0,3.3957,3.9922,27.2723,09-13-23_22.28_BCNP1s_protocol_HPPC_IN21700_30T_cycle_#1693.mat
BOOST_NEGPULSE_1S,1693,0.73512,2.18653,0.3003,12,charge,3,21.872,7.291,10.0,9.9,3.3957,4.0912,31.7986,09-13-23_22.28_BCNP1s_protocol_HPPC_IN21700_30T_cycle_#1693.mat
BOOST_NEGPULSE_1S,1731,0.72655,2.16104,1.0,0,discharge,0,-2.162,0.721,2.0,2.0,4.083,3.9476,62.6156,09-20-23_10.03_BCNP1s_protocol_HPPC_IN21700_30T_cycle_#1731.mat
BOOST_NEGPULSE_1S,1731,0.72655,2.16104,1.0,0,discharge,0,-2.162,0.721,10.0,9.7,4.083,3.8959,86.5242,09-20-23_10.03_BCNP1s_protocol_HPPC_IN21700_30T_cycle_#1731.mat
BOOST_NEGPULSE_1S,1731,0.72655,2.16104,0.9999,0,discharge,1,-8.65,2.883,2.0,2.0,4.0927,3.6645,49.5046,09-20-23_10.03_BCNP1s_protocol_HPPC_IN21700_30T_cycle_#1731.mat
BOOST_NEGPULSE_1S,1731,0.72655,2.16104,0.9999,0,discharge,1,-8.65,2.883,10.0,9.9,4.0927,3.5839,58.8228,09-20-23_10.03_BCNP1s_protocol_HPPC_IN21700_30T_cycle_#1731.mat
BOOST_NEGPULSE_1S,1731,0.72655,2.16104,0.9994,0,discharge,2,-17.296,5.765,2.0,1.9,4.0914,3.4175,38.9628,09-20-23_10.03_BCNP1s_protocol_HPPC_IN21700_30T_cycle_#1731.mat
BOOST_NEGPULSE_1S,1731,0.72655,2.16104,0.9994,0,discharge,2,-17.296,5.765,10.0,9.9,4.0914,3.2865,46.5368,09-20-23_10.03_BCNP1s_protocol_HPPC_IN21700_30T_cycle_#1731.mat
BOOST_NEGPULSE_1S,1731,0.72655,2.16104,0.9962,0,discharge,3,-24.863,8.288,2.0,2.0,4.0883,3.2327,34.4126,09-20-23_10.03_BCNP1s_protocol_HPPC_IN21700_30T_cycle_#1731.mat
BOOST_NEGPULSE_1S,1731,0.72655,2.16104,0.9962,0,discharge,3,-24.863,8.288,10.0,9.9,4.0883,3.0711,40.9122,09-20-23_10.03_BCNP1s_protocol_HPPC_IN21700_30T_cycle_#1731.mat
BOOST_NEGPULSE_1S,1731,0.72655,2.16104,0.9555,1,discharge,0,-2.162,0.721,2.0,2.0,4.0482,3.9228,57.9992,09-20-23_10.03_BCNP1s_protocol_HPPC_IN21700_30T_cycle_#1731.mat
BOOST_NEGPULSE_1S,1731,0.72655,2.16104,0.9555,1,discharge,0,-2.162,0.721,10.0,9.9,4.0482,3.8742,80.4773,09-20-23_10.03_BCNP1s_protocol_HPPC_IN21700_30T_cycle_#1731.mat
BOOST_NEGPULSE_1S,1731,0.72655,2.16104,0.9555,1,charge,0,1.08,0.36,2.0,2.0,4.0548,4.1198,60.1796,09-20-23_10.03_BCNP1s_protocol_HPPC_IN21700_30T_cycle_#1731.mat
BOOST_NEGPULSE_1S,1731,0.72655,2.16104,0.9555,1,charge,0,1.08,0.36,10.0,9.9,4.0548,4.1452,83.696,09-20-23_10.03_BCNP1s_protocol_HPPC_IN21700_30T_cycle_#1731.mat
BOOST_NEGPULSE_1S,1731,0.72655,2.16104,0.9555,1,discharge,1,-8.649,2.883,2.0,2.0,4.0496,3.6613,44.8969,09-20-23_10.03_BCNP1s_protocol_HPPC_IN21700_30T_cycle_#1731.mat
BOOST_NEGPULSE_1S,1731,0.72655,2.16104,0.9555,1,discharge,1,-8.649,2.883,10.0,9.9,4.0496,3.5682,55.6615,09-20-23_10.03_BCNP1s_protocol_HPPC_IN21700_30T_cycle_#1731.mat
BOOST_NEGPULSE_1S,1731,0.72655,2.16104,0.9556,1,charge,1,1.92,0.64,2.0,2.0,4.0667,4.2001,69.4792,09-20-23_10.03_BCNP1s_protocol_HPPC_IN21700_30T_cycle_#1731.mat
BOOST_NEGPULSE_1S,1731,0.72655,2.16104,0.9556,1,charge,1,1.92,0.64,10.0,9.9,4.0667,4.2,69.4271,09-20-23_10.03_BCNP1s_protocol_HPPC_IN21700_30T_cycle_#1731.mat
BOOST_NEGPULSE_1S,1731,0.72655,2.16104,0.9554,1,discharge,2,-17.297,5.766,2.0,2.0,4.0521,3.4191,36.5959,09-20-23_10.03_BCNP1s_protocol_HPPC_IN21700_30T_cycle_#1731.mat
BOOST_NEGPULSE_1S,1731,0.72655,2.16104,0.9554,1,discharge,2,-17.297,5.766,10.0,9.9,4.0521,3.2803,44.6205,09-20-23_10.03_BCNP1s_protocol_HPPC_IN21700_30T_cycle_#1731.mat
BOOST_NEGPULSE_1S,1731,0.72655,2.16104,0.9556,1,charge,2,1.812,0.604,2.0,2.0,4.0742,4.2001,69.4774,09-20-23_10.03_BCNP1s_protocol_HPPC_IN21700_30T_cycle_#1731.mat
BOOST_NEGPULSE_1S,1731,0.72655,2.16104,0.9556,1,charge,2,1.812,0.604,10.0,9.9,4.0742,4.2001,69.4774,09-20-23_10.03_BCNP1s_protocol_HPPC_IN21700_30T_cycle_#1731.mat
BOOST_NEGPULSE_1S,1731,0.72655,2.16104,0.9553,1,discharge,3,-24.862,8.287,2.0,2.0,4.0574,3.2432,32.7488,09-20-23_10.03_BCNP1s_protocol_HPPC_IN21700_30T_cycle_#1731.mat
