Repository: KikETs/ECM_HYBRID_BMS_JOINT

## Results

| Arm | Model | Size | Protocol | Result | Worst cell |
|---|---|---|---|---|---|
| SOP | 2RC table + trim (A8) | 4 effective coefficients, 2 EW states | leave-one-cell-out | usable current 69.6 % discharge, 59.5 % charge (τ = 10 s) | 59.9 % / 53.5 % (BOOST_REST) |
| SOH | dQ/dV ridge | 65 coefficients | leave-one-cell-out | RMSE 0.0094, bias −0.0005 | 0.0130 (BOOST_REST) |
| SOC | 2RC EKF, low-current gate | 3 states | leave-one-cell-out | **2.34 %p** over six sensor disturbances on estimated SOH (2.325 on true SOH), per cell 2.00–2.75 | 4.60 %p (BOOST_NEGPULSE_1S, current offset −0.10 A) |

The SOH arm was a 10,945-parameter CNN until the second audit round. Nested

File: analysis/uypydj_hppc_resistance.csv (part 182 of 225)
protocol,cycle,SOH,CAP_Ah,SOC,soc_group,direction,rate_rank,I_A,CRate_rated,tau_s,tau_actual_s,V_pre_V,V_tau_V,R_mOhm,file
BOOST_NEGPULSE_1S,1731,0.72655,2.16104,0.9553,1,discharge,3,-24.862,8.287,10.0,9.9,4.0574,3.0688,39.7635,09-20-23_10.03_BCNP1s_protocol_HPPC_IN21700_30T_cycle_#1731.mat
BOOST_NEGPULSE_1S,1731,0.72655,2.16104,0.9556,1,charge,3,1.658,0.553,2.0,2.0,4.0799,4.2,72.4236,09-20-23_10.03_BCNP1s_protocol_HPPC_IN21700_30T_cycle_#1731.mat
BOOST_NEGPULSE_1S,1731,0.72655,2.16104,0.9556,1,charge,3,1.658,0.553,10.0,9.9,4.0799,4.2,72.4236,09-20-23_10.03_BCNP1s_protocol_HPPC_IN21700_30T_cycle_#1731.mat
BOOST_NEGPULSE_1S,1731,0.72655,2.16104,0.9195,2,discharge,0,-2.162,0.721,2.0,2.0,3.9808,3.8668,52.7241,09-20-23_10.03_BCNP1s_protocol_HPPC_IN21700_30T_cycle_#1731.mat
BOOST_NEGPULSE_1S,1731,0.72655,2.16104,0.9195,2,discharge,0,-2.162,0.721,10.0,9.9,3.9808,3.8239,72.565,09-20-23_10.03_BCNP1s_protocol_HPPC_IN21700_30T_cycle_#1731.mat
BOOST_NEGPULSE_1S,1731,0.72655,2.16104,0.9195,2,charge,0,1.08,0.36,2.0,2.0,3.9873,4.0451,53.5037,09-20-23_10.03_BCNP1s_protocol_HPPC_IN21700_30T_cycle_#1731.mat
BOOST_NEGPULSE_1S,1731,0.72655,2.16104,0.9195,2,charge,0,1.08,0.36,10.0,9.9,3.9873,4.0678,74.5163,09-20-23_10.03_BCNP1s_protocol_HPPC_IN21700_30T_cycle_#1731.mat
BOOST_NEGPULSE_1S,1731,0.72655,2.16104,0.9194,2,discharge,1,-8.647,2.882,2.0,1.9,3.9818,3.6228,41.5158,09-20-23_10.03_BCNP1s_protocol_HPPC_IN21700_30T_cycle_#1731.mat
BOOST_NEGPULSE_1S,1731,0.72655,2.16104,0.9194,2,discharge,1,-8.647,2.882,10.0,9.9,3.9818,3.5326,51.9469,09-20-23_10.03_BCNP1s_protocol_HPPC_IN21700_30T_cycle_#1731.mat
BOOST_NEGPULSE_1S,1731,0.72655,2.16104,0.9195,2,charge,1,3.602,1.201,2.0,1.9,4.0007,4.2005,55.4723,09-20-23_10.03_BCNP1s_protocol_HPPC_IN21700_30T_cycle_#1731.mat
BOOST_NEGPULSE_1S,1731,0.72655,2.16104,0.9195,2,charge,1,3.602,1.201,10.0,9.9,4.0007,4.2001,55.3612,09-20-23_10.03_BCNP1s_protocol_HPPC_IN21700_30T_cycle_#1731.mat
BOOST_NEGPULSE_1S,1731,0.72655,2.16104,0.9193,2,discharge,2,-17.295,5.765,2.0,1.9,3.9844,3.3902,34.3568,09-20-23_10.03_BCNP1s_protocol_HPPC_IN21700_30T_cycle_#1731.mat
BOOST_NEGPULSE_1S,1731,0.72655,2.16104,0.9193,2,discharge,2,-17.295,5.765,10.0,9.9,3.9844,3.2533,42.2723,09-20-23_10.03_BCNP1s_protocol_HPPC_IN21700_30T_cycle_#1731.mat
BOOST_NEGPULSE_1S,1731,0.72655,2.16104,0.9196,2,charge,2,3.401,1.134,2.0,2.0,4.0146,4.2001,54.5476,09-20-23_10.03_BCNP1s_protocol_HPPC_IN21700_30T_cycle_#1731.mat
BOOST_NEGPULSE_1S,1731,0.72655,2.16104,0.9196,2,charge,2,3.401,1.134,10.0,9.9,4.0146,4.2,54.5182,09-20-23_10.03_BCNP1s_protocol_HPPC_IN21700_30T_cycle_#1731.mat
BOOST_NEGPULSE_1S,1731,0.72655,2.16104,0.9193,2,discharge,3,-24.862,8.287,2.0,2.0,3.99,3.2166,31.1077,09-20-23_10.03_BCNP1s_protocol_HPPC_IN21700_30T_cycle_#1731.mat
BOOST_NEGPULSE_1S,1731,0.72655,2.16104,0.9193,2,discharge,3,-24.862,8.287,10.0,9.9,3.99,3.0456,37.9857,09-20-23_10.03_BCNP1s_protocol_HPPC_IN21700_30T_cycle_#1731.mat
BOOST_NEGPULSE_1S,1731,0.72655,2.16104,0.9196,2,charge,3,3.175,1.058,2.0,2.0,4.0267,4.2,54.5758,09-20-23_10.03_BCNP1s_protocol_HPPC_IN21700_30T_cycle_#1731.mat
BOOST_NEGPULSE_1S,1731,0.72655,2.16104,0.9196,2,charge,3,3.175,1.058,10.0,9.9,4.0267,4.2,54.5758,09-20-23_10.03_BCNP1s_protocol_HPPC_IN21700_30T_cycle_#1731.mat
BOOST_NEGPULSE_1S,1731,0.72655,2.16104,0.8474,3,discharge,0,-2.163,0.721,2.0,2.0,3.8708,3.7686,47.2579,09-20-23_10.03_BCNP1s_protocol_HPPC_IN21700_30T_cycle_#1731.mat
BOOST_NEGPULSE_1S,1731,0.72655,2.16104,0.8474,3,discharge,0,-2.163,0.721,10.0,9.9,3.8708,3.7358,62.4249,09-20-23_10.03_BCNP1s_protocol_HPPC_IN21700_30T_cycle_#1731.mat
BOOST_NEGPULSE_1S,1731,0.72655,2.16104,0.8474,3,charge,0,1.08,0.36,2.0,2.0,3.8746,3.9259,47.4868,09-20-23_10.03_BCNP1s_protocol_HPPC_IN21700_30T_cycle_#1731.mat
BOOST_NEGPULSE_1S,1731,0.72655,2.16104,0.8474,3,charge,0,1.08,0.36,10.0,9.9,3.8746,3.9418,62.2049,09-20-23_10.03_BCNP1s_protocol_HPPC_IN21700_30T_cycle_#1731.mat
BOOST_NEGPULSE_1S,1731,0.72655,2.16104,0.8474,3,discharge,1,-8.648,2.883,2.0,2.0,3.8731,3.5394,38.5892,09-20-23_10.03_BCNP1s_protocol_HPPC_IN21700_30T_cycle_#1731.mat
BOOST_NEGPULSE_1S,1731,0.72655,2.16104,0.8474,3,discharge,1,-8.648,2.883,10.0,9.9,3.8731,3.4605,47.7132,09-20-23_10.03_BCNP1s_protocol_HPPC_IN21700_30T_cycle_#1731.mat
BOOST_NEGPULSE_1S,1731,0.72655,2.16104,0.8475,3,charge,1,4.325,1.442,2.0,2.0,3.8848,4.0691,42.6147,09-20-23_10.03_BCNP1s_protocol_HPPC_IN21700_30T_cycle_#1731.mat
BOOST_NEGPULSE_1S,1731,0.72655,2.16104,0.8475,3,charge,1,4.325,1.442,10.0,9.9,3.8848,4.116,53.4591,09-20-23_10.03_BCNP1s_protocol_HPPC_IN21700_30T_cycle_#1731.mat
BOOST_NEGPULSE_1S,1731,0.72655,2.16104,0.8473,3,discharge,2,-17.296,5.765,2.0,2.0,3.8748,3.3159,32.3138,09-20-23_10.03_BCNP1s_protocol_HPPC_IN21700_30T_cycle_#1731.mat
BOOST_NEGPULSE_1S,1731,0.72655,2.16104,0.8473,3,discharge,2,-17.296,5.765,10.0,9.9,3.8748,3.1861,39.8185,09-20-23_10.03_BCNP1s_protocol_HPPC_IN21700_30T_cycle_#1731.mat
BOOST_NEGPULSE_1S,1731,0.72655,2.16104,0.8475,3,charge,2,7.199,2.4,2.0,2.0,3.8972,4.2001,42.0741,09-20-23_10.03_BCNP1s_protocol_HPPC_IN21700_30T_cycle_#1731.mat
BOOST_NEGPULSE_1S,1731,0.72655,2.16104,0.8475,3,charge,2,7.199,2.4,10.0,9.9,3.8972,4.2,42.0602,09-20-23_10.03_BCNP1s_protocol_HPPC_IN21700_30T_cycle_#1731.mat
BOOST_NEGPULSE_1S,1731,0.72655,2.16104,0.8472,3,discharge,3,-24.861,8.287,2.0,2.0,3.8779,3.1519,29.2024,09-20-23_10.03_BCNP1s_protocol_HPPC_IN21700_30T_cycle_#1731.mat
BOOST_NEGPULSE_1S,1731,0.72655,2.16104,0.8472,3,discharge,3,-24.861,8.287,10.0,9.9,3.8779,2.9804,36.1007,09-20-23_10.03_BCNP1s_protocol_HPPC_IN21700_30T_cycle_#1731.mat
BOOST_NEGPULSE_1S,1731,0.72655,2.16104,0.8476,3,charge,3,6.971,2.324,2.0,2.0,3.9092,4.2002,41.7456,09-20-23_10.03_BCNP1s_protocol_HPPC_IN21700_30T_cycle_#1731.mat
BOOST_NEGPULSE_1S,1731,0.72655,2.16104,0.8476,3,charge,3,6.971,2.324,10.0,9.9,3.9092,4.2002,41.7456,09-20-23_10.03_BCNP1s_protocol_HPPC_IN21700_30T_cycle_#1731.mat
BOOST_NEGPULSE_1S,1731,0.72655,2.16104,0.7753,4,discharge,0,-2.163,0.721,2.0,1.9,3.7894,3.6918,45.1204,09-20-23_10.03_BCNP1s_protocol_HPPC_IN21700_30T_cycle_#1731.mat
BOOST_NEGPULSE_1S,1731,0.72655,2.16104,0.7753,4,discharge,0,-2.163,0.721,10.0,9.9,3.7894,3.6571,61.1622,09-20-23_10.03_BCNP1s_protocol_HPPC_IN21700_30T_cycle_#1731.mat
BOOST_NEGPULSE_1S,1731,0.72655,2.16104,0.7754,4,charge,0,1.082,0.361,2.0,2.0,3.794,3.8434,45.6562,09-20-23_10.03_BCNP1s_protocol_HPPC_IN21700_30T_cycle_#1731.mat
BOOST_NEGPULSE_1S,1731,0.72655,2.16104,0.7754,4,charge,0,1.082,0.361,10.0,9.9,3.794,3.859,60.0739,09-20-23_10.03_BCNP1s_protocol_HPPC_IN21700_30T_cycle_#1731.mat
BOOST_NEGPULSE_1S,1731,0.72655,2.16104,0.7753,4,discharge,1,-8.648,2.883,2.0,2.0,3.7924,3.4658,37.7677,09-20-23_10.03_BCNP1s_protocol_HPPC_IN21700_30T_cycle_#1731.mat
BOOST_NEGPULSE_1S,1731,0.72655,2.16104,0.7753,4,discharge,1,-8.648,2.883,10.0,9.9,3.7924,3.3807,47.6086,09-20-23_10.03_BCNP1s_protocol_HPPC_IN21700_30T_cycle_#1731.mat
BOOST_NEGPULSE_1S,1731,0.72655,2.16104,0.7754,4,charge,1,4.325,1.442,2.0,2.0,3.8053,3.9815,40.7418,09-20-23_10.03_BCNP1s_protocol_HPPC_IN21700_30T_cycle_#1731.mat
BOOST_NEGPULSE_1S,1731,0.72655,2.16104,0.7754,4,charge,1,4.325,1.442,10.0,9.9,3.8053,4.0206,49.7826,09-20-23_10.03_BCNP1s_protocol_HPPC_IN21700_30T_cycle_#1731.mat
BOOST_NEGPULSE_1S,1731,0.72655,2.16104,0.7752,4,discharge,2,-17.296,5.765,2.0,2.0,3.7961,3.2438,31.9322,09-20-23_10.03_BCNP1s_protocol_HPPC_IN21700_30T_cycle_#1731.mat
BOOST_NEGPULSE_1S,1731,0.72655,2.16104,0.7752,4,discharge,2,-17.296,5.765,10.0,9.9,3.7961,3.1077,39.8011,09-20-23_10.03_BCNP1s_protocol_HPPC_IN21700_30T_cycle_#1731.mat
BOOST_NEGPULSE_1S,1731,0.72655,2.16104,0.7755,4,charge,2,10.774,3.591,2.0,1.9,3.8179,4.2001,35.4743,09-20-23_10.03_BCNP1s_protocol_HPPC_IN21700_30T_cycle_#1731.mat
BOOST_NEGPULSE_1S,1731,0.72655,2.16104,0.7755,4,charge,2,10.774,3.591,10.0,9.9,3.8179,4.2,35.465,09-20-23_10.03_BCNP1s_protocol_HPPC_IN21700_30T_cycle_#1731.mat
BOOST_NEGPULSE_1S,1731,0.72655,2.16104,0.7752,4,discharge,3,-24.861,8.287,2.0,2.0,3.8005,3.0825,28.8806,09-20-23_10.03_BCNP1s_protocol_HPPC_IN21700_30T_cycle_#1731.mat
BOOST_NEGPULSE_1S,1731,0.72655,2.16104,0.7752,4,discharge,3,-24.861,8.287,10.0,9.9,3.8005,2.9049,36.0243,09-20-23_10.03_BCNP1s_protocol_HPPC_IN21700_30T_cycle_#1731.mat
BOOST_NEGPULSE_1S,1731,0.72655,2.16104,0.7755,4,charge,3,10.612,3.537,2.0,2.0,3.8291,4.2,34.951,09-20-23_10.03_BCNP1s_protocol_HPPC_IN21700_30T_cycle_#1731.mat
BOOST_NEGPULSE_1S,1731,0.72655,2.16104,0.7755,4,charge,3,10.612,3.537,10.0,9.9,3.8291,4.2,34.951,09-20-23_10.03_BCNP1s_protocol_HPPC_IN21700_30T_cycle_#1731.mat
BOOST_NEGPULSE_1S,1731,0.72655,2.16104,0.7033,5,discharge,0,-2.163,0.721,2.0,2.0,3.7125,3.6138,45.6332,09-20-23_10.03_BCNP1s_protocol_HPPC_IN21700_30T_cycle_#1731.mat
BOOST_NEGPULSE_1S,1731,0.72655,2.16104,0.7033,5,discharge,0,-2.163,0.721,10.0,9.9,3.7125,3.5803,61.1216,09-20-23_10.03_BCNP1s_protocol_HPPC_IN21700_30T_cycle_#1731.mat
BOOST_NEGPULSE_1S,1731,0.72655,2.16104,0.7033,5,charge,0,1.082,0.361,2.0,2.0,3.7165,3.7667,46.3999,09-20-23_10.03_BCNP1s_protocol_HPPC_IN21700_30T_cycle_#1731.mat
BOOST_NEGPULSE_1S,1731,0.72655,2.16104,0.7033,5,charge,0,1.082,0.361,10.0,9.9,3.7165,3.783,61.4659,09-20-23_10.03_BCNP1s_protocol_HPPC_IN21700_30T_cycle_#1731.mat
BOOST_NEGPULSE_1S,1731,0.72655,2.16104,0.7032,5,discharge,1,-8.648,2.883,2.0,2.0,3.7159,3.3883,37.8825,09-20-23_10.03_BCNP1s_protocol_HPPC_IN21700_30T_cycle_#1731.mat
BOOST_NEGPULSE_1S,1731,0.72655,2.16104,0.7032,5,discharge,1,-8.648,2.883,10.0,9.9,3.7159,3.3026,47.7925,09-20-23_10.03_BCNP1s_protocol_HPPC_IN21700_30T_cycle_#1731.mat
BOOST_NEGPULSE_1S,1731,0.72655,2.16104,0.7033,5,charge,1,4.325,1.442,2.0,2.0,3.7294,3.9052,40.6446,09-20-23_10.03_BCNP1s_protocol_HPPC_IN21700_30T_cycle_#1731.mat
BOOST_NEGPULSE_1S,1731,0.72655,2.16104,0.7033,5,charge,1,4.325,1.442,10.0,9.9,3.7294,3.9462,50.1237,09-20-23_10.03_BCNP1s_protocol_HPPC_IN21700_30T_cycle_#1731.mat
BOOST_NEGPULSE_1S,1731,0.72655,2.16104,0.7031,5,discharge,2,-17.296,5.765,2.0,1.9,3.7201,3.1705,31.7761,09-20-23_10.03_BCNP1s_protocol_HPPC_IN21700_30T_cycle_#1731.mat
BOOST_NEGPULSE_1S,1731,0.72655,2.16104,0.7031,5,discharge,2,-17.296,5.765,10.0,9.9,3.7201,3.03,39.8994,09-20-23_10.03_BCNP1s_protocol_HPPC_IN21700_30T_cycle_#1731.mat
BOOST_NEGPULSE_1S,1731,0.72655,2.16104,0.7034,5,charge,2,12.972,4.324,2.0,2.0,3.7431,4.1479,31.2057,09-20-23_10.03_BCNP1s_protocol_HPPC_IN21700_30T_cycle_#1731.mat
BOOST_NEGPULSE_1S,1731,0.72655,2.16104,0.7034,5,charge,2,12.972,4.324,10.0,9.9,3.7431,4.2,35.222,09-20-23_10.03_BCNP1s_protocol_HPPC_IN21700_30T_cycle_#1731.mat
BOOST_NEGPULSE_1S,1731,0.72655,2.16104,0.7031,5,discharge,3,-24.861,8.287,2.0,2.0,3.7251,3.0069,28.8886,09-20-23_10.03_BCNP1s_protocol_HPPC_IN21700_30T_cycle_#1731.mat
BOOST_NEGPULSE_1S,1731,0.72655,2.16104,0.7031,5,discharge,3,-24.861,8.287,10.0,9.9,3.7251,2.8289,36.0484,09-20-23_10.03_BCNP1s_protocol_HPPC_IN21700_30T_cycle_#1731.mat
BOOST_NEGPULSE_1S,1731,0.72655,2.16104,0.7035,5,charge,3,13.717,4.572,2.0,2.0,3.756,4.2002,32.3832,09-20-23_10.03_BCNP1s_protocol_HPPC_IN21700_30T_cycle_#1731.mat
BOOST_NEGPULSE_1S,1731,0.72655,2.16104,0.7035,5,charge,3,13.717,4.572,10.0,9.9,3.756,4.2001,32.3759,09-20-23_10.03_BCNP1s_protocol_HPPC_IN21700_30T_cycle_#1731.mat
BOOST_NEGPULSE_1S,1731,0.72655,2.16104,0.6312,6,discharge,0,-2.161,0.72,2.0,2.0,3.6492,3.5481,46.7796,09-20-23_10.03_BCNP1s_protocol_HPPC_IN21700_30T_cycle_#1731.mat
BOOST_NEGPULSE_1S,1731,0.72655,2.16104,0.6312,6,discharge,0,-2.161,0.72,10.0,9.9,3.6492,3.5147,62.2339,09-20-23_10.03_BCNP1s_protocol_HPPC_IN21700_30T_cycle_#1731.mat
BOOST_NEGPULSE_1S,1731,0.72655,2.16104,0.6312,6,charge,0,1.082,0.361,2.0,2.0,3.6534,3.7037,46.5009,09-20-23_10.03_BCNP1s_protocol_HPPC_IN21700_30T_cycle_#1731.mat
BOOST_NEGPULSE_1S,1731,0.72655,2.16104,0.6312,6,charge,0,1.082,0.361,10.0,9.9,3.6534,3.7196,61.2,09-20-23_10.03_BCNP1s_protocol_HPPC_IN21700_30T_cycle_#1731.mat
BOOST_NEGPULSE_1S,1731,0.72655,2.16104,0.6311,6,discharge,1,-8.648,2.883,2.0,2.0,3.6518,3.3189,38.494,09-20-23_10.03_BCNP1s_protocol_HPPC_IN21700_30T_cycle_#1731.mat
BOOST_NEGPULSE_1S,1731,0.72655,2.16104,0.6311,6,discharge,1,-8.648,2.883,10.0,9.9,3.6518,3.2313,48.6234,09-20-23_10.03_BCNP1s_protocol_HPPC_IN21700_30T_cycle_#1731.mat
BOOST_NEGPULSE_1S,1731,0.72655,2.16104,0.6312,6,charge,1,4.326,1.442,2.0,2.0,3.6644,3.8418,41.0088,09-20-23_10.03_BCNP1s_protocol_HPPC_IN21700_30T_cycle_#1731.mat
BOOST_NEGPULSE_1S,1731,0.72655,2.16104,0.6312,6,charge,1,4.326,1.442,10.0,9.9,3.6644,3.8815,50.1861,09-20-23_10.03_BCNP1s_protocol_HPPC_IN21700_30T_cycle_#1731.mat
BOOST_NEGPULSE_1S,1731,0.72655,2.16104,0.6311,6,discharge,2,-17.296,5.765,2.0,2.0,3.6546,3.0947,32.3716,09-20-23_10.03_BCNP1s_protocol_HPPC_IN21700_30T_cycle_#1731.mat
BOOST_NEGPULSE_1S,1731,0.72655,2.16104,0.6311,6,discharge,2,-17.296,5.765,10.0,9.9,3.6546,2.9546,40.4718,09-20-23_10.03_BCNP1s_protocol_HPPC_IN21700_30T_cycle_#1731.mat
BOOST_NEGPULSE_1S,1731,0.72655,2.16104,0.6313,6,charge,2,12.97,4.323,2.0,2.0,3.6773,4.0824,31.2336,09-20-23_10.03_BCNP1s_protocol_HPPC_IN21700_30T_cycle_#1731.mat
BOOST_NEGPULSE_1S,1731,0.72655,2.16104,0.6313,6,charge,2,12.97,4.323,10.0,9.9,3.6773,4.1516,36.569,09-20-23_10.03_BCNP1s_protocol_HPPC_IN21700_30T_cycle_#1731.mat
BOOST_NEGPULSE_1S,1731,0.72655,2.16104,0.631,6,discharge,3,-24.863,8.288,2.0,1.9,3.6586,2.9386,28.9587,09-20-23_10.03_BCNP1s_protocol_HPPC_IN21700_30T_cycle_#1731.mat
BOOST_NEGPULSE_1S,1731,0.72655,2.16104,0.631,6,discharge,3,-24.863,8.288,10.0,9.9,3.6586,2.7483,36.6126,09-20-23_10.03_BCNP1s_protocol_HPPC_IN21700_30T_cycle_#1731.mat
BOOST_NEGPULSE_1S,1731,0.72655,2.16104,0.6314,6,charge,3,16.737,5.579,2.0,2.0,3.6889,4.2002,30.5491,09-20-23_10.03_BCNP1s_protocol_HPPC_IN21700_30T_cycle_#1731.mat
BOOST_NEGPULSE_1S,1731,0.72655,2.16104,0.6314,6,charge,3,16.737,5.579,10.0,9.9,3.6889,4.2001,30.5431,09-20-23_10.03_BCNP1s_protocol_HPPC_IN21700_30T_cycle_#1731.mat
BOOST_NEGPULSE_1S,1731,0.72655,2.16104,0.5591,7,discharge,0,-2.163,0.721,2.0,2.0,3.5941,3.4877,49.1796,09-20-23_10.03_BCNP1s_protocol_HPPC_IN21700_30T_cycle_#1731.mat
BOOST_NEGPULSE_1S,1731,0.72655,2.16104,0.5591,7,discharge,0,-2.163,0.721,10.0,9.9,3.5941,3.4503,66.4664,09-20-23_10.03_BCNP1s_protocol_HPPC_IN21700_30T_cycle_#1731.mat
BOOST_NEGPULSE_1S,1731,0.72655,2.16104,0.5592,7,charge,0,1.081,0.36,2.0,1.9,3.5987,3.6508,48.1961,09-20-23_10.03_BCNP1s_protocol_HPPC_IN21700_30T_cycle_#1731.mat
BOOST_NEGPULSE_1S,1731,0.72655,2.16104,0.5592,7,charge,0,1.081,0.36,10.0,9.9,3.5987,3.6681,64.1998,09-20-23_10.03_BCNP1s_protocol_HPPC_IN21700_30T_cycle_#1731.mat
BOOST_NEGPULSE_1S,1731,0.72655,2.16104,0.5591,7,discharge,1,-8.648,2.883,2.0,1.9,3.597,3.2522,39.871,09-20-23_10.03_BCNP1s_protocol_HPPC_IN21700_30T_cycle_#1731.mat
BOOST_NEGPULSE_1S,1731,0.72655,2.16104,0.5591,7,discharge,1,-8.648,2.883,10.0,9.9,3.597,3.15,51.6888,09-20-23_10.03_BCNP1s_protocol_HPPC_IN21700_30T_cycle_#1731.mat
BOOST_NEGPULSE_1S,1731,0.72655,2.16104,0.5592,7,charge,1,4.324,1.441,2.0,1.9,3.6112,3.7914,41.6705,09-20-23_10.03_BCNP1s_protocol_HPPC_IN21700_30T_cycle_#1731.mat
BOOST_NEGPULSE_1S,1731,0.72655,2.16104,0.5592,7,charge,1,4.324,1.441,10.0,9.9,3.6112,3.8339,51.4985,09-20-23_10.03_BCNP1s_protocol_HPPC_IN21700_30T_cycle_#1731.mat
BOOST_NEGPULSE_1S,1731,0.72655,2.16104,0.559,7,discharge,2,-17.296,5.765,2.0,2.0,3.5998,3.0187,33.5974,09-20-23_10.03_BCNP1s_protocol_HPPC_IN21700_30T_cycle_#1731.mat
BOOST_NEGPULSE_1S,1731,0.72655,2.16104,0.559,7,discharge,2,-17.296,5.765,10.0,9.9,3.5998,2.8601,42.7671,09-20-23_10.03_BCNP1s_protocol_HPPC_IN21700_30T_cycle_#1731.mat
BOOST_NEGPULSE_1S,1731,0.72655,2.16104,0.5593,7,charge,2,12.97,4.323,2.0,2.0,3.6257,4.0338,31.4649,09-20-23_10.03_BCNP1s_protocol_HPPC_IN21700_30T_cycle_#1731.mat
BOOST_NEGPULSE_1S,1731,0.72655,2.16104,0.5593,7,charge,2,12.97,4.323,10.0,9.9,3.6257,4.1024,36.754,09-20-23_10.03_BCNP1s_protocol_HPPC_IN21700_30T_cycle_#1731.mat
BOOST_NEGPULSE_1S,1731,0.72655,2.16104,0.559,7,discharge,3,-24.861,8.287,2.0,1.9,3.6035,2.8601,29.9023,09-20-23_10.03_BCNP1s_protocol_HPPC_IN21700_30T_cycle_#1731.mat
BOOST_NEGPULSE_1S,1731,0.72655,2.16104,0.559,7,discharge,3,-24.861,8.287,10.0,9.9,3.6035,2.6373,38.8641,09-20-23_10.03_BCNP1s_protocol_HPPC_IN21700_30T_cycle_#1731.mat
BOOST_NEGPULSE_1S,1731,0.72655,2.16104,0.5593,7,charge,3,19.141,6.38,2.0,2.0,3.6381,4.2001,29.3611,09-20-23_10.03_BCNP1s_protocol_HPPC_IN21700_30T_cycle_#1731.mat
BOOST_NEGPULSE_1S,1731,0.72655,2.16104,0.5593,7,charge,3,19.141,6.38,10.0,9.9,3.6381,4.2,29.3558,09-20-23_10.03_BCNP1s_protocol_HPPC_IN21700_30T_cycle_#1731.mat
BOOST_NEGPULSE_1S,1731,0.72655,2.16104,0.4871,8,discharge,0,-2.163,0.721,2.0,2.0,3.5269,3.413,52.6535,09-20-23_10.03_BCNP1s_protocol_HPPC_IN21700_30T_cycle_#1731.mat
BOOST_NEGPULSE_1S,1731,0.72655,2.16104,0.4871,8,discharge,0,-2.163,0.721,10.0,9.9,3.5269,3.3673,73.7796,09-20-23_10.03_BCNP1s_protocol_HPPC_IN21700_30T_cycle_#1731.mat
BOOST_NEGPULSE_1S,1731,0.72655,2.16104,0.4871,8,charge,0,1.082,0.361,2.0,2.0,3.532,3.5878,51.5807,09-20-23_10.03_BCNP1s_protocol_HPPC_IN21700_30T_cycle_#1731.mat
BOOST_NEGPULSE_1S,1731,0.72655,2.16104,0.4871,8,charge,0,1.082,0.361,10.0,9.9,3.532,3.6065,68.8667,09-20-23_10.03_BCNP1s_protocol_HPPC_IN21700_30T_cycle_#1731.mat
BOOST_NEGPULSE_1S,1731,0.72655,2.16104,0.487,8,discharge,1,-8.648,2.883,2.0,1.9,3.53,3.1608,42.6929,09-20-23_10.03_BCNP1s_protocol_HPPC_IN21700_30T_cycle_#1731.mat
BOOST_NEGPULSE_1S,1731,0.72655,2.16104,0.487,8,discharge,1,-8.648,2.883,10.0,9.9,3.53,3.037,57.0087,09-20-23_10.03_BCNP1s_protocol_HPPC_IN21700_30T_cycle_#1731.mat
BOOST_NEGPULSE_1S,1731,0.72655,2.16104,0.4871,8,charge,1,4.324,1.441,2.0,2.0,3.5473,3.7343,43.243,09-20-23_10.03_BCNP1s_protocol_HPPC_IN21700_30T_cycle_#1731.mat
BOOST_NEGPULSE_1S,1731,0.72655,2.16104,0.4871,8,charge,1,4.324,1.441,10.0,9.9,3.5473,3.7781,53.3716,09-20-23_10.03_BCNP1s_protocol_HPPC_IN21700_30T_cycle_#1731.mat
BOOST_NEGPULSE_1S,1731,0.72655,2.16104,0.4869,8,discharge,2,-17.296,5.765,2.0,2.0,3.5346,2.9143,35.8638,09-20-23_10.03_BCNP1s_protocol_HPPC_IN21700_30T_cycle_#1731.mat
BOOST_NEGPULSE_1S,1731,0.72655,2.16104,0.4869,8,discharge,2,-17.296,5.765,10.0,9.9,3.5346,2.7144,47.4214,09-20-23_10.03_BCNP1s_protocol_HPPC_IN21700_30T_cycle_#1731.mat
BOOST_NEGPULSE_1S,1731,0.72655,2.16104,0.4872,8,charge,2,12.972,4.324,2.0,2.0,3.5657,3.9777,31.7607,09-20-23_10.03_BCNP1s_protocol_HPPC_IN21700_30T_cycle_#1731.mat
BOOST_NEGPULSE_1S,1731,0.72655,2.16104,0.4872,8,charge,2,12.972,4.324,10.0,9.9,3.5657,4.0531,37.5732,09-20-23_10.03_BCNP1s_protocol_HPPC_IN21700_30T_cycle_#1731.mat
BOOST_NEGPULSE_1S,1731,0.72655,2.16104,0.4869,8,discharge,3,-24.861,8.287,2.0,2.0,3.5407,2.7413,32.1548,09-20-23_10.03_BCNP1s_protocol_HPPC_IN21700_30T_cycle_#1731.mat
BOOST_NEGPULSE_1S,1731,0.72655,2.16104,0.4869,8,discharge,3,-24.861,8.287,10.0,9.9,3.5407,2.4999,41.8648,09-20-23_10.03_BCNP1s_protocol_HPPC_IN21700_30T_cycle_#1731.mat
BOOST_NEGPULSE_1S,1731,0.72655,2.16104,0.4873,8,charge,3,21.47,7.157,2.0,2.0,3.5808,4.1569,26.8328,09-20-23_10.03_BCNP1s_protocol_HPPC_IN21700_30T_cycle_#1731.mat
BOOST_NEGPULSE_1S,1731,0.72655,2.16104,0.4873,8,charge,3,21.47,7.157,10.0,9.9,3.5808,4.2,28.8402,09-20-23_10.03_BCNP1s_protocol_HPPC_IN21700_30T_cycle_#1731.mat
BOOST_NEGPULSE_1S,1731,0.72655,2.16104,0.415,9,discharge,0,-2.163,0.721,2.0,2.0,3.4523,3.3269,57.9858,09-20-23_10.03_BCNP1s_protocol_HPPC_IN21700_30T_cycle_#1731.mat
BOOST_NEGPULSE_1S,1731,0.72655,2.16104,0.415,9,discharge,0,-2.163,0.721,10.0,9.9,3.4523,3.262,87.9959,09-20-23_10.03_BCNP1s_protocol_HPPC_IN21700_30T_cycle_#1731.mat
BOOST_NEGPULSE_1S,1731,0.72655,2.16104,0.415,9,charge,0,1.082,0.361,2.0,2.0,3.4579,3.5176,55.1807,09-20-23_10.03_BCNP1s_protocol_HPPC_IN21700_30T_cycle_#1731.mat
BOOST_NEGPULSE_1S,1731,0.72655,2.16104,0.415,9,charge,0,1.082,0.361,10.0,9.9,3.4579,3.5369,73.0197,09-20-23_10.03_BCNP1s_protocol_HPPC_IN21700_30T_cycle_#1731.mat
BOOST_NEGPULSE_1S,1731,0.72655,2.16104,0.415,9,discharge,1,-8.647,2.882,2.0,2.0,3.4554,3.0436,47.6218,09-20-23_10.03_BCNP1s_protocol_HPPC_IN21700_30T_cycle_#1731.mat
BOOST_NEGPULSE_1S,1731,0.72655,2.16104,0.415,9,discharge,1,-8.647,2.882,10.0,9.9,3.4554,2.8779,66.7839,09-20-23_10.03_BCNP1s_protocol_HPPC_IN21700_30T_cycle_#1731.mat
BOOST_NEGPULSE_1S,1731,0.72655,2.16104,0.4151,9,charge,1,4.325,1.442,2.0,2.0,3.4731,3.6637,44.0653,09-20-23_10.03_BCNP1s_protocol_HPPC_IN21700_30T_cycle_#1731.mat
BOOST_NEGPULSE_1S,1731,0.72655,2.16104,0.4151,9,charge,1,4.325,1.442,10.0,9.9,3.4731,3.7063,53.9141,09-20-23_10.03_BCNP1s_protocol_HPPC_IN21700_30T_cycle_#1731.mat
BOOST_NEGPULSE_1S,1731,0.72655,2.16104,0.4149,9,discharge,2,-17.297,5.766,2.0,2.0,3.4586,2.7753,39.504,09-20-23_10.03_BCNP1s_protocol_HPPC_IN21700_30T_cycle_#1731.mat
BOOST_NEGPULSE_1S,1731,0.72655,2.16104,0.4149,9,discharge,2,-17.297,5.766,10.0,9.9,3.4586,2.4999,55.4258,09-20-23_10.03_BCNP1s_protocol_HPPC_IN21700_30T_cycle_#1731.mat
BOOST_NEGPULSE_1S,1731,0.72655,2.16104,0.4152,9,charge,2,12.972,4.324,2.0,1.9,3.4908,3.902,31.699,09-20-23_10.03_BCNP1s_protocol_HPPC_IN21700_30T_cycle_#1731.mat
BOOST_NEGPULSE_1S,1731,0.72655,2.16104,0.4152,9,charge,2,12.972,4.324,10.0,9.9,3.4908,3.9845,38.0589,09-20-23_10.03_BCNP1s_protocol_HPPC_IN21700_30T_cycle_#1731.mat
BOOST_NEGPULSE_1S,1731,0.72655,2.16104,0.4148,9,discharge,3,-21.627,7.209,2.0,2.0,3.4637,2.5789,40.9118,09-20-23_10.03_BCNP1s_protocol_HPPC_IN21700_30T_cycle_#1731.mat
BOOST_NEGPULSE_1S,1731,0.72655,2.16104,0.4148,9,discharge,3,-21.627,7.209,10.0,9.9,3.4637,2.4999,44.5647,09-20-23_10.03_BCNP1s_protocol_HPPC_IN21700_30T_cycle_#1731.mat
BOOST_NEGPULSE_1S,1731,0.72655,2.16104,0.4152,9,charge,3,21.621,7.207,2.0,2.0,3.4999,4.0836,26.9969,09-20-23_10.03_BCNP1s_protocol_HPPC_IN21700_30T_cycle_#1731.mat
BOOST_NEGPULSE_1S,1731,0.72655,2.16104,0.4152,9,charge,3,21.621,7.207,10.0,9.9,3.4999,4.1885,31.8487,09-20-23_10.03_BCNP1s_protocol_HPPC_IN21700_30T_cycle_#1731.mat
BOOST_NEGPULSE_1S,1731,0.72655,2.16104,0.379,10,discharge,0,-2.163,0.721,2.0,1.9,3.4281,3.2972,60.5178,09-20-23_10.03_BCNP1s_protocol_HPPC_IN21700_30T_cycle_#1731.mat
BOOST_NEGPULSE_1S,1731,0.72655,2.16104,0.379,10,discharge,0,-2.163,0.721,10.0,9.9,3.4281,3.211,100.3699,09-20-23_10.03_BCNP1s_protocol_HPPC_IN21700_30T_cycle_#1731.mat
BOOST_NEGPULSE_1S,1731,0.72655,2.16104,0.379,10,charge,0,1.081,0.36,2.0,2.0,3.4346,3.4958,56.5881,09-20-23_10.03_BCNP1s_protocol_HPPC_IN21700_30T_cycle_#1731.mat
BOOST_NEGPULSE_1S,1731,0.72655,2.16104,0.379,10,charge,0,1.081,0.36,10.0,9.9,3.4346,3.517,76.1905,09-20-23_10.03_BCNP1s_protocol_HPPC_IN21700_30T_cycle_#1731.mat
BOOST_NEGPULSE_1S,1731,0.72655,2.16104,0.3789,10,discharge,1,-8.649,2.883,2.0,2.0,3.4291,2.9919,50.5469,09-20-23_10.03_BCNP1s_protocol_HPPC_IN21700_30T_cycle_#1731.mat
BOOST_NEGPULSE_1S,1731,0.72655,2.16104,0.3789,10,discharge,1,-8.649,2.883,10.0,9.9,3.4291,2.7841,74.5716,09-20-23_10.03_BCNP1s_protocol_HPPC_IN21700_30T_cycle_#1731.mat
BOOST_NEGPULSE_1S,1731,0.72655,2.16104,0.379,10,charge,1,4.325,1.442,2.0,1.9,3.4509,3.6407,43.8824,09-20-23_10.03_BCNP1s_protocol_HPPC_IN21700_30T_cycle_#1731.mat
BOOST_NEGPULSE_1S,1731,0.72655,2.16104,0.379,10,charge,1,4.325,1.442,10.0,9.9,3.4509,3.6812,53.2461,09-20-23_10.03_BCNP1s_protocol_HPPC_IN21700_30T_cycle_#1731.mat
BOOST_NEGPULSE_1S,1731,0.72655,2.16104,0.3789,10,discharge,2,-17.289,5.763,2.0,2.0,3.4328,2.7032,42.2002,09-20-23_10.03_BCNP1s_protocol_HPPC_IN21700_30T_cycle_#1731.mat
BOOST_NEGPULSE_1S,1731,0.72655,2.16104,0.3789,10,discharge,2,-17.289,5.763,10.0,9.9,3.4328,2.5,53.9534,09-20-23_10.03_BCNP1s_protocol_HPPC_IN21700_30T_cycle_#1731.mat
BOOST_NEGPULSE_1S,1731,0.72655,2.16104,0.3791,10,charge,2,12.971,4.324,2.0,2.0,3.4661,3.8767,31.6552,09-20-23_10.03_BCNP1s_protocol_HPPC_IN21700_30T_cycle_#1731.mat
BOOST_NEGPULSE_1S,1731,0.72655,2.16104,0.3791,10,charge,2,12.971,4.324,10.0,9.9,3.4661,3.9508,37.368,09-20-23_10.03_BCNP1s_protocol_HPPC_IN21700_30T_cycle_#1731.mat
BOOST_NEGPULSE_1S,1731,0.72655,2.16104,0.3788,10,discharge,3,-17.862,5.954,2.0,2.0,3.4369,2.4989,52.5137,09-20-23_10.03_BCNP1s_protocol_HPPC_IN21700_30T_cycle_#1731.mat
BOOST_NEGPULSE_1S,1731,0.72655,2.16104,0.3788,10,discharge,3,-17.862,5.954,10.0,9.9,3.4369,2.4999,52.4577,09-20-23_10.03_BCNP1s_protocol_HPPC_IN21700_30T_cycle_#1731.mat
BOOST_NEGPULSE_1S,1731,0.72655,2.16104,0.3792,10,charge,3,21.619,7.206,2.0,2.0,3.4712,4.0531,26.9161,09-20-23_10.03_BCNP1s_protocol_HPPC_IN21700_30T_cycle_#1731.mat
BOOST_NEGPULSE_1S,1731,0.72655,2.16104,0.3792,10,charge,3,21.619,7.206,10.0,9.9,3.4712,4.1527,31.5232,09-20-23_10.03_BCNP1s_protocol_HPPC_IN21700_30T_cycle_#1731.mat
BOOST_NEGPULSE_1S,1731,0.72655,2.16104,0.3429,11,discharge,0,-2.162,0.721,2.0,2.0,3.3968,3.2552,65.5101,09-20-23_10.03_BCNP1s_protocol_HPPC_IN21700_30T_cycle_#1731.mat
BOOST_NEGPULSE_1S,1731,0.72655,2.16104,0.3429,11,discharge,0,-2.162,0.721,10.0,9.9,3.3968,3.1462,115.938,09-20-23_10.03_BCNP1s_protocol_HPPC_IN21700_30T_cycle_#1731.mat
BOOST_NEGPULSE_1S,1731,0.72655,2.16104,0.343,11,charge,0,1.081,0.36,2.0,2.0,3.4064,3.4701,58.9106,09-20-23_10.03_BCNP1s_protocol_HPPC_IN21700_30T_cycle_#1731.mat
BOOST_NEGPULSE_1S,1731,0.72655,2.16104,0.343,11,charge,0,1.081,0.36,10.0,9.9,3.4064,3.4969,83.6956,09-20-23_10.03_BCNP1s_protocol_HPPC_IN21700_30T_cycle_#1731.mat
BOOST_NEGPULSE_1S,1731,0.72655,2.16104,0.3429,11,discharge,1,-8.649,2.883,2.0,2.0,3.3991,2.932,54.0094,09-20-23_10.03_BCNP1s_protocol_HPPC_IN21700_30T_cycle_#1731.mat
BOOST_NEGPULSE_1S,1731,0.72655,2.16104,0.3429,11,discharge,1,-8.649,2.883,10.0,9.9,3.3991,2.6557,85.9571,09-20-23_10.03_BCNP1s_protocol_HPPC_IN21700_30T_cycle_#1731.mat
BOOST_NEGPULSE_1S,1731,0.72655,2.16104,0.343,11,charge,1,4.325,1.442,2.0,2.0,3.4322,3.6251,44.5981,09-20-23_10.03_BCNP1s_protocol_HPPC_IN21700_30T_cycle_#1731.mat
BOOST_NEGPULSE_1S,1731,0.72655,2.16104,0.343,11,charge,1,4.325,1.442,10.0,9.9,3.4322,3.6642,53.6379,09-20-23_10.03_BCNP1s_protocol_HPPC_IN21700_30T_cycle_#1731.mat
BOOST_NEGPULSE_1S,1731,0.72655,2.16104,0.3428,11,discharge,2,-14.239,4.746,2.0,2.0,3.407,2.6128,55.7764,09-20-23_10.03_BCNP1s_protocol_HPPC_IN21700_30T_cycle_#1731.mat
BOOST_NEGPULSE_1S,1731,0.72655,2.16104,0.3428,11,discharge,2,-14.239,4.746,10.0,9.9,3.407,2.4999,63.7053,09-20-23_10.03_BCNP1s_protocol_HPPC_IN21700_30T_cycle_#1731.mat
BOOST_NEGPULSE_1S,1731,0.72655,2.16104,0.3431,11,charge,2,12.972,4.324,2.0,1.9,3.4438,3.8573,31.8763,09-20-23_10.03_BCNP1s_protocol_HPPC_IN21700_30T_cycle_#1731.mat
BOOST_NEGPULSE_1S,1731,0.72655,2.16104,0.3431,11,charge,2,12.972,4.324,10.0,9.9,3.4438,3.9304,37.5116,09-20-23_10.03_BCNP1s_protocol_HPPC_IN21700_30T_cycle_#1731.mat
BOOST_NEGPULSE_1S,1731,0.72655,2.16104,0.3428,11,discharge,3,-13.875,4.625,2.0,2.0,3.4108,2.4994,65.6865,09-20-23_10.03_BCNP1s_protocol_HPPC_IN21700_30T_cycle_#1731.mat
BOOST_NEGPULSE_1S,1731,0.72655,2.16104,0.3428,11,discharge,3,-13.875,4.625,10.0,9.9,3.4108,2.5,65.6432,09-20-23_10.03_BCNP1s_protocol_HPPC_IN21700_30T_cycle_#1731.mat
BOOST_NEGPULSE_1S,1731,0.72655,2.16104,0.3431,11,charge,3,21.621,7.207,2.0,2.0,3.448,4.0351,27.1542,09-20-23_10.03_BCNP1s_protocol_HPPC_IN21700_30T_cycle_#1731.mat
BOOST_NEGPULSE_1S,1731,0.72655,2.16104,0.3431,11,charge,3,21.621,7.207,10.0,9.9,3.448,4.1302,31.5527,09-20-23_10.03_BCNP1s_protocol_HPPC_IN21700_30T_cycle_#1731.mat
BOOST_NEGPULSE_1S,1731,0.72655,2.16104,0.3069,12,discharge,0,-2.163,0.721,2.0,2.0,3.3352,3.1866,68.6977,09-20-23_10.03_BCNP1s_protocol_HPPC_IN21700_30T_cycle_#1731.mat
BOOST_NEGPULSE_1S,1731,0.72655,2.16104,0.3069,12,discharge,0,-2.163,0.721,10.0,9.9,3.3352,3.0575,128.3806,09-20-23_10.03_BCNP1s_protocol_HPPC_IN21700_30T_cycle_#1731.mat
BOOST_NEGPULSE_1S,1731,0.72655,2.16104,0.3069,12,charge,0,1.082,0.361,2.0,2.0,3.3468,3.4126,60.8246,09-20-23_10.03_BCNP1s_protocol_HPPC_IN21700_30T_cycle_#1731.mat
BOOST_NEGPULSE_1S,1731,0.72655,2.16104,0.3069,12,charge,0,1.082,0.361,10.0,9.9,3.3468,3.4449,90.6822,09-20-23_10.03_BCNP1s_protocol_HPPC_IN21700_30T_cycle_#1731.mat
BOOST_NEGPULSE_1S,1731,0.72655,2.16104,0.3069,12,discharge,1,-8.648,2.883,2.0,2.0,3.3394,2.8479,56.8326,09-20-23_10.03_BCNP1s_protocol_HPPC_IN21700_30T_cycle_#1731.mat
BOOST_NEGPULSE_1S,1731,0.72655,2.16104,0.3069,12,discharge,1,-8.648,2.883,10.0,9.9,3.3394,2.4999,97.0722,09-20-23_10.03_BCNP1s_protocol_HPPC_IN21700_30T_cycle_#1731.mat
BOOST_NEGPULSE_1S,1731,0.72655,2.16104,0.307,12,charge,1,4.325,1.442,2.0,2.0,3.3783,3.5773,46.0158,09-20-23_10.03_BCNP1s_protocol_HPPC_IN21700_30T_cycle_#1731.mat
BOOST_NEGPULSE_1S,1731,0.72655,2.16104,0.307,12,charge,1,4.325,1.442,10.0,9.9,3.3783,3.6324,58.7569,09-20-23_10.03_BCNP1s_protocol_HPPC_IN21700_30T_cycle_#1731.mat
BOOST_NEGPULSE_1S,1731,0.72655,2.16104,0.3068,12,discharge,2,-10.191,3.397,2.0,2.0,3.3496,2.4977,83.5934,09-20-23_10.03_BCNP1s_protocol_HPPC_IN21700_30T_cycle_#1731.mat
BOOST_NEGPULSE_1S,1731,0.72655,2.16104,0.3068,12,discharge,2,-10.191,3.397,10.0,9.9,3.3496,2.4999,83.3775,09-20-23_10.03_BCNP1s_protocol_HPPC_IN21700_30T_cycle_#1731.mat
BOOST_NEGPULSE_1S,1731,0.72655,2.16104,0.307,12,charge,2,12.97,4.323,2.0,2.0,3.3898,3.8259,33.6237,09-20-23_10.03_BCNP1s_protocol_HPPC_IN21700_30T_cycle_#1731.mat
BOOST_NEGPULSE_1S,1731,0.72655,2.16104,0.307,12,charge,2,12.97,4.323,10.0,9.9,3.3898,3.9084,39.9846,09-20-23_10.03_BCNP1s_protocol_HPPC_IN21700_30T_cycle_#1731.mat
BOOST_NEGPULSE_1S,1731,0.72655,2.16104,0.3067,12,discharge,3,-9.928,3.309,2.0,1.9,3.3523,2.4995,85.8941,09-20-23_10.03_BCNP1s_protocol_HPPC_IN21700_30T_cycle_#1731.mat
BOOST_NEGPULSE_1S,1731,0.72655,2.16104,0.3067,12,discharge,3,-9.928,3.309,10.0,9.9,3.3523,2.4999,85.8539,09-20-23_10.03_BCNP1s_protocol_HPPC_IN21700_30T_cycle_#1731.mat
BOOST_NEGPULSE_1S,1731,0.72655,2.16104,0.3071,12,charge,3,21.62,7.207,2.0,2.0,3.3931,4.0078,28.432,09-20-23_10.03_BCNP1s_protocol_HPPC_IN21700_30T_cycle_#1731.mat
BOOST_NEGPULSE_1S,1731,0.72655,2.16104,0.3071,12,charge,3,21.62,7.207,10.0,9.9,3.3931,4.1113,33.2192,09-20-23_10.03_BCNP1s_protocol_HPPC_IN21700_30T_cycle_#1731.mat
BOOST_NEGPULSE_1S,1768,0.71429,2.12458,1.0,0,discharge,0,-2.125,0.708,2.0,1.9,4.0809,3.9446,64.1533,09-25-23_22.38_BCNP1s_protocol_HPPC_IN21700_30T_cycle_#1768.mat
BOOST_NEGPULSE_1S,1768,0.71429,2.12458,1.0,0,discharge,0,-2.125,0.708,10.0,9.7,4.0809,3.884,92.6763,09-25-23_22.38_BCNP1s_protocol_HPPC_IN21700_30T_cycle_#1768.mat
BOOST_NEGPULSE_1S,1768,0.71429,2.12458,0.9999,0,discharge,1,-8.503,2.834,2.0,1.9,4.0898,3.6554,51.0897,09-25-23_22.38_BCNP1s_protocol_HPPC_IN21700_30T_cycle_#1768.mat
BOOST_NEGPULSE_1S,1768,0.71429,2.12458,0.9999,0,discharge,1,-8.503,2.834,10.0,9.9,4.0898,3.5623,62.0391,09-25-23_22.38_BCNP1s_protocol_HPPC_IN21700_30T_cycle_#1768.mat
BOOST_NEGPULSE_1S,1768,0.71429,2.12458,0.999,0,discharge,2,-17.004,5.668,2.0,1.9,4.0879,3.4005,40.4258,09-25-23_22.38_BCNP1s_protocol_HPPC_IN21700_30T_cycle_#1768.mat
BOOST_NEGPULSE_1S,1768,0.71429,2.12458,0.999,0,discharge,2,-17.004,5.668,10.0,9.9,4.0879,3.2595,48.7179,09-25-23_22.38_BCNP1s_protocol_HPPC_IN21700_30T_cycle_#1768.mat
BOOST_NEGPULSE_1S,1768,0.71429,2.12458,0.9954,0,discharge,3,-24.443,8.148,2.0,2.0,4.0852,3.2127,35.6953,09-25-23_22.38_BCNP1s_protocol_HPPC_IN21700_30T_cycle_#1768.mat
BOOST_NEGPULSE_1S,1768,0.71429,2.12458,0.9954,0,discharge,3,-24.443,8.148,10.0,9.9,4.0852,3.0432,42.6298,09-25-23_22.38_BCNP1s_protocol_HPPC_IN21700_30T_cycle_#1768.mat
BOOST_NEGPULSE_1S,1768,0.71429,2.12458,0.955,1,discharge,0,-2.123,0.708,2.0,2.0,4.0396,3.911,60.5832,09-25-23_22.38_BCNP1s_protocol_HPPC_IN21700_30T_cycle_#1768.mat
BOOST_NEGPULSE_1S,1768,0.71429,2.12458,0.955,1,discharge,0,-2.123,0.708,10.0,9.9,4.0396,3.8584,85.363,09-25-23_22.38_BCNP1s_protocol_HPPC_IN21700_30T_cycle_#1768.mat
BOOST_NEGPULSE_1S,1768,0.71429,2.12458,0.955,1,charge,0,1.062,0.354,2.0,1.9,4.0475,4.1123,60.994,09-25-23_22.38_BCNP1s_protocol_HPPC_IN21700_30T_cycle_#1768.mat
BOOST_NEGPULSE_1S,1768,0.71429,2.12458,0.955,1,charge,0,1.062,0.354,10.0,9.9,4.0475,4.1421,89.0437,09-25-23_22.38_BCNP1s_protocol_HPPC_IN21700_30T_cycle_#1768.mat
BOOST_NEGPULSE_1S,1768,0.71429,2.12458,0.9549,1,discharge,1,-8.503,2.834,2.0,2.0,4.041,3.6444,46.644,09-25-23_22.38_BCNP1s_protocol_HPPC_IN21700_30T_cycle_#1768.mat
BOOST_NEGPULSE_1S,1768,0.71429,2.12458,0.9549,1,discharge,1,-8.503,2.834,10.0,9.9,4.041,3.5459,58.2286,09-25-23_22.38_BCNP1s_protocol_HPPC_IN21700_30T_cycle_#1768.mat
BOOST_NEGPULSE_1S,1768,0.71429,2.12458,0.955,1,charge,1,1.894,0.631,2.0,2.0,4.0608,4.2001,73.5403,09-25-23_22.38_BCNP1s_protocol_HPPC_IN21700_30T_cycle_#1768.mat
BOOST_NEGPULSE_1S,1768,0.71429,2.12458,0.955,1,charge,1,1.894,0.631,10.0,9.9,4.0608,4.2001,73.5403,09-25-23_22.38_BCNP1s_protocol_HPPC_IN21700_30T_cycle_#1768.mat
BOOST_NEGPULSE_1S,1768,0.71429,2.12458,0.9549,1,discharge,2,-17.004,5.668,2.0,2.0,4.0428,3.3987,37.8793,09-25-23_22.38_BCNP1s_protocol_HPPC_IN21700_30T_cycle_#1768.mat
BOOST_NEGPULSE_1S,1768,0.71429,2.12458,0.9549,1,discharge,2,-17.004,5.668,10.0,9.9,4.0428,3.2541,46.3832,09-25-23_22.38_BCNP1s_protocol_HPPC_IN21700_30T_cycle_#1768.mat
BOOST_NEGPULSE_1S,1768,0.71429,2.12458,0.9551,1,charge,2,1.774,0.591,2.0,2.0,4.0698,4.2,73.3769,09-25-23_22.38_BCNP1s_protocol_HPPC_IN21700_30T_cycle_#1768.mat
BOOST_NEGPULSE_1S,1768,0.71429,2.12458,0.9551,1,charge,2,1.774,0.591,10.0,9.9,4.0698,4.2,73.3769,09-25-23_22.38_BCNP1s_protocol_HPPC_IN21700_30T_cycle_#1768.mat
BOOST_NEGPULSE_1S,1768,0.71429,2.12458,0.9548,1,discharge,3,-24.443,8.148,2.0,2.0,4.0484,3.2213,33.8379,09-25-23_22.38_BCNP1s_protocol_HPPC_IN21700_30T_cycle_#1768.mat
BOOST_NEGPULSE_1S,1768,0.71429,2.12458,0.9548,1,discharge,3,-24.443,8.148,10.0,9.9,4.0484,3.0418,41.1815,09-25-23_22.38_BCNP1s_protocol_HPPC_IN21700_30T_cycle_#1768.mat
BOOST_NEGPULSE_1S,1768,0.71429,2.12458,0.9551,1,charge,3,1.619,0.54,2.0,1.9,4.0751,4.2,77.1321,09-25-23_22.38_BCNP1s_protocol_HPPC_IN21700_30T_cycle_#1768.mat
BOOST_NEGPULSE_1S,1768,0.71429,2.12458,0.9551,1,charge,3,1.619,0.54,10.0,9.9,4.0751,4.2,77.1321,09-25-23_22.38_BCNP1s_protocol_HPPC_IN21700_30T_cycle_#1768.mat
BOOST_NEGPULSE_1S,1768,0.71429,2.12458,0.9196,2,discharge,0,-2.127,0.709,2.0,2.0,3.9678,3.8511,54.8737,09-25-23_22.38_BCNP1s_protocol_HPPC_IN21700_30T_cycle_#1768.mat
BOOST_NEGPULSE_1S,1768,0.71429,2.12458,0.9196,2,discharge,0,-2.127,0.709,10.0,9.9,3.9678,3.806,76.0803,09-25-23_22.38_BCNP1s_protocol_HPPC_IN21700_30T_cycle_#1768.mat
BOOST_NEGPULSE_1S,1768,0.71429,2.12458,0.9196,2,charge,0,1.062,0.354,2.0,2.0,3.975,4.0349,56.3818,09-25-23_22.38_BCNP1s_protocol_HPPC_IN21700_30T_cycle_#1768.mat
BOOST_NEGPULSE_1S,1768,0.71429,2.12458,0.9196,2,charge,0,1.062,0.354,10.0,9.9,3.975,4.0595,79.5369,09-25-23_22.38_BCNP1s_protocol_HPPC_IN21700_30T_cycle_#1768.mat
BOOST_NEGPULSE_1S,1768,0.71429,2.12458,0.9195,2,discharge,1,-8.503,2.834,2.0,2.0,3.9705,3.5993,43.6572,09-25-23_22.38_BCNP1s_protocol_HPPC_IN21700_30T_cycle_#1768.mat
BOOST_NEGPULSE_1S,1768,0.71429,2.12458,0.9195,2,discharge,1,-8.503,2.834,10.0,9.9,3.9705,3.5083,54.3598,09-25-23_22.38_BCNP1s_protocol_HPPC_IN21700_30T_cycle_#1768.mat
BOOST_NEGPULSE_1S,1768,0.71429,2.12458,0.9196,2,charge,1,3.623,1.208,2.0,2.0,3.9885,4.1975,57.6854,09-25-23_22.38_BCNP1s_protocol_HPPC_IN21700_30T_cycle_#1768.mat
BOOST_NEGPULSE_1S,1768,0.71429,2.12458,0.9196,2,charge,1,3.623,1.208,10.0,9.9,3.9885,4.2,58.3754,09-25-23_22.38_BCNP1s_protocol_HPPC_IN21700_30T_cycle_#1768.mat
BOOST_NEGPULSE_1S,1768,0.71429,2.12458,0.9194,2,discharge,2,-17.004,5.668,2.0,2.0,3.9731,3.3634,35.8563,09-25-23_22.38_BCNP1s_protocol_HPPC_IN21700_30T_cycle_#1768.mat
BOOST_NEGPULSE_1S,1768,0.71429,2.12458,0.9194,2,discharge,2,-17.004,5.668,10.0,9.9,3.9731,3.2254,43.972,09-25-23_22.38_BCNP1s_protocol_HPPC_IN21700_30T_cycle_#1768.mat
BOOST_NEGPULSE_1S,1768,0.71429,2.12458,0.9197,2,charge,2,3.393,1.131,2.0,2.0,4.0044,4.2,57.6447,09-25-23_22.38_BCNP1s_protocol_HPPC_IN21700_30T_cycle_#1768.mat
BOOST_NEGPULSE_1S,1768,0.71429,2.12458,0.9197,2,charge,2,3.393,1.131,10.0,9.9,4.0044,4.2,57.6447,09-25-23_22.38_BCNP1s_protocol_HPPC_IN21700_30T_cycle_#1768.mat
BOOST_NEGPULSE_1S,1768,0.71429,2.12458,0.9194,2,discharge,3,-24.443,8.148,2.0,2.0,3.9784,3.1922,32.1646,09-25-23_22.38_BCNP1s_protocol_HPPC_IN21700_30T_cycle_#1768.mat
BOOST_NEGPULSE_1S,1768,0.71429,2.12458,0.9194,2,discharge,3,-24.443,8.148,10.0,9.9,3.9784,3.0173,39.3201,09-25-23_22.38_BCNP1s_protocol_HPPC_IN21700_30T_cycle_#1768.mat
BOOST_NEGPULSE_1S,1768,0.71429,2.12458,0.9197,2,charge,3,3.15,1.05,2.0,1.9,4.0183,4.2,57.6789,09-25-23_22.38_BCNP1s_protocol_HPPC_IN21700_30T_cycle_#1768.mat
BOOST_NEGPULSE_1S,1768,0.71429,2.12458,0.9197,2,charge,3,3.15,1.05,10.0,9.9,4.0183,4.2,57.6789,09-25-23_22.38_BCNP1s_protocol_HPPC_IN21700_30T_cycle_#1768.mat
BOOST_NEGPULSE_1S,1768,0.71429,2.12458,0.8487,3,discharge,0,-2.125,0.708,2.0,2.0,3.8607,3.7549,49.7953,09-25-23_22.38_BCNP1s_protocol_HPPC_IN21700_30T_cycle_#1768.mat
BOOST_NEGPULSE_1S,1768,0.71429,2.12458,0.8487,3,discharge,0,-2.125,0.708,10.0,9.9,3.8607,3.7193,66.5506,09-25-23_22.38_BCNP1s_protocol_HPPC_IN21700_30T_cycle_#1768.mat
BOOST_NEGPULSE_1S,1768,0.71429,2.12458,0.8487,3,charge,0,1.062,0.354,2.0,1.9,3.8646,3.9174,49.6988,09-25-23_22.38_BCNP1s_protocol_HPPC_IN21700_30T_cycle_#1768.mat
BOOST_NEGPULSE_1S,1768,0.71429,2.12458,0.8487,3,charge,0,1.062,0.354,10.0,9.9,3.8646,3.9351,66.3592,09-25-23_22.38_BCNP1s_protocol_HPPC_IN21700_30T_cycle_#1768.mat
BOOST_NEGPULSE_1S,1768,0.71429,2.12458,0.8487,3,discharge,1,-8.503,2.834,2.0,2.0,3.8631,3.5201,40.3397,09-25-23_22.38_BCNP1s_protocol_HPPC_IN21700_30T_cycle_#1768.mat
BOOST_NEGPULSE_1S,1768,0.71429,2.12458,0.8487,3,discharge,1,-8.503,2.834,10.0,9.9,3.8631,3.4358,50.254,09-25-23_22.38_BCNP1s_protocol_HPPC_IN21700_30T_cycle_#1768.mat
BOOST_NEGPULSE_1S,1768,0.71429,2.12458,0.8488,3,charge,1,4.251,1.417,2.0,2.0,3.8751,4.0652,44.7147,09-25-23_22.38_BCNP1s_protocol_HPPC_IN21700_30T_cycle_#1768.mat
BOOST_NEGPULSE_1S,1768,0.71429,2.12458,0.8488,3,charge,1,4.251,1.417,10.0,9.9,3.8751,4.113,55.958,09-25-23_22.38_BCNP1s_protocol_HPPC_IN21700_30T_cycle_#1768.mat
BOOST_NEGPULSE_1S,1768,0.71429,2.12458,0.8486,3,discharge,2,-17.004,5.668,2.0,2.0,3.8652,3.2937,33.6097,09-25-23_22.38_BCNP1s_protocol_HPPC_IN21700_30T_cycle_#1768.mat
BOOST_NEGPULSE_1S,1768,0.71429,2.12458,0.8486,3,discharge,2,-17.004,5.668,10.0,9.9,3.8652,3.1577,41.6079,09-25-23_22.38_BCNP1s_protocol_HPPC_IN21700_30T_cycle_#1768.mat
BOOST_NEGPULSE_1S,1768,0.71429,2.12458,0.8488,3,charge,2,7.081,2.36,2.0,2.0,3.8877,4.2001,44.1199,09-25-23_22.38_BCNP1s_protocol_HPPC_IN21700_30T_cycle_#1768.mat
BOOST_NEGPULSE_1S,1768,0.71429,2.12458,0.8488,3,charge,2,7.081,2.36,10.0,9.9,3.8877,4.2,44.1058,09-25-23_22.38_BCNP1s_protocol_HPPC_IN21700_30T_cycle_#1768.mat
BOOST_NEGPULSE_1S,1768,0.71429,2.12458,0.8485,3,discharge,3,-24.443,8.148,2.0,2.0,3.8692,3.1281,30.3195,09-25-23_22.38_BCNP1s_protocol_HPPC_IN21700_30T_cycle_#1768.mat
BOOST_NEGPULSE_1S,1768,0.71429,2.12458,0.8485,3,discharge,3,-24.443,8.148,10.0,9.9,3.8692,2.9523,37.5118,09-25-23_22.38_BCNP1s_protocol_HPPC_IN21700_30T_cycle_#1768.mat
BOOST_NEGPULSE_1S,1768,0.71429,2.12458,0.8489,3,charge,3,6.837,2.279,2.0,2.0,3.8999,4.2,43.8961,09-25-23_22.38_BCNP1s_protocol_HPPC_IN21700_30T_cycle_#1768.mat
BOOST_NEGPULSE_1S,1768,0.71429,2.12458,0.8489,3,charge,3,6.837,2.279,10.0,9.9,3.8999,4.2,43.8961,09-25-23_22.38_BCNP1s_protocol_HPPC_IN21700_30T_cycle_#1768.mat
BOOST_NEGPULSE_1S,1768,0.71429,2.12458,0.7779,4,discharge,0,-2.125,0.708,2.0,2.0,3.7806,3.6774,48.5693,09-25-23_22.38_BCNP1s_protocol_HPPC_IN21700_30T_cycle_#1768.mat
BOOST_NEGPULSE_1S,1768,0.71429,2.12458,0.7779,4,discharge,0,-2.125,0.708,10.0,9.9,3.7806,3.6407,65.8415,09-25-23_22.38_BCNP1s_protocol_HPPC_IN21700_30T_cycle_#1768.mat
BOOST_NEGPULSE_1S,1768,0.71429,2.12458,0.7779,4,charge,0,1.062,0.354,2.0,2.0,3.7848,3.8375,49.6047,09-25-23_22.38_BCNP1s_protocol_HPPC_IN21700_30T_cycle_#1768.mat
BOOST_NEGPULSE_1S,1768,0.71429,2.12458,0.7779,4,charge,0,1.062,0.354,10.0,9.9,3.7848,3.8551,66.1709,09-25-23_22.38_BCNP1s_protocol_HPPC_IN21700_30T_cycle_#1768.mat
BOOST_NEGPULSE_1S,1768,0.71429,2.12458,0.7778,4,discharge,1,-8.503,2.834,2.0,2.0,3.7841,3.4463,39.7281,09-25-23_22.38_BCNP1s_protocol_HPPC_IN21700_30T_cycle_#1768.mat
BOOST_NEGPULSE_1S,1768,0.71429,2.12458,0.7778,4,discharge,1,-8.503,2.834,10.0,9.9,3.7841,3.3563,50.3128,09-25-23_22.38_BCNP1s_protocol_HPPC_IN21700_30T_cycle_#1768.mat
BOOST_NEGPULSE_1S,1768,0.71429,2.12458,0.7779,4,charge,1,4.252,1.417,2.0,2.0,3.798,3.9819,43.2553,09-25-23_22.38_BCNP1s_protocol_HPPC_IN21700_30T_cycle_#1768.mat
