Repository: KikETs/ECM_HYBRID_BMS_JOINT

## Results

| Arm | Model | Size | Protocol | Result | Worst cell |
|---|---|---|---|---|---|
| SOP | 2RC table + trim (A8) | 4 effective coefficients, 2 EW states | leave-one-cell-out | usable current 69.6 % discharge, 59.5 % charge (τ = 10 s) | 59.9 % / 53.5 % (BOOST_REST) |
| SOH | dQ/dV ridge | 65 coefficients | leave-one-cell-out | RMSE 0.0094, bias −0.0005 | 0.0130 (BOOST_REST) |
| SOC | 2RC EKF, low-current gate | 3 states | leave-one-cell-out | **2.34 %p** over six sensor disturbances on estimated SOH (2.325 on true SOH), per cell 2.00–2.75 | 4.60 %p (BOOST_NEGPULSE_1S, current offset −0.10 A) |

The SOH arm was a 10,945-parameter CNN until the second audit round. Nested

File: analysis/uypydj_hppc_resistance.csv (part 183 of 225)
protocol,cycle,SOH,CAP_Ah,SOC,soc_group,direction,rate_rank,I_A,CRate_rated,tau_s,tau_actual_s,V_pre_V,V_tau_V,R_mOhm,file
BOOST_NEGPULSE_1S,1768,0.71429,2.12458,0.7779,4,charge,1,4.252,1.417,10.0,9.9,3.798,4.024,53.1577,09-25-23_22.38_BCNP1s_protocol_HPPC_IN21700_30T_cycle_#1768.mat
BOOST_NEGPULSE_1S,1768,0.71429,2.12458,0.7778,4,discharge,2,-17.004,5.668,2.0,2.0,3.7874,3.2212,33.298,09-25-23_22.38_BCNP1s_protocol_HPPC_IN21700_30T_cycle_#1768.mat
BOOST_NEGPULSE_1S,1768,0.71429,2.12458,0.7778,4,discharge,2,-17.004,5.668,10.0,9.9,3.7874,3.0802,41.5902,09-25-23_22.38_BCNP1s_protocol_HPPC_IN21700_30T_cycle_#1768.mat
BOOST_NEGPULSE_1S,1768,0.71429,2.12458,0.778,4,charge,2,10.286,3.429,2.0,1.9,3.812,4.2,37.7212,09-25-23_22.38_BCNP1s_protocol_HPPC_IN21700_30T_cycle_#1768.mat
BOOST_NEGPULSE_1S,1768,0.71429,2.12458,0.778,4,charge,2,10.286,3.429,10.0,9.9,3.812,4.2001,37.7309,09-25-23_22.38_BCNP1s_protocol_HPPC_IN21700_30T_cycle_#1768.mat
BOOST_NEGPULSE_1S,1768,0.71429,2.12458,0.7777,4,discharge,3,-24.443,8.148,2.0,1.9,3.7934,3.0632,29.8736,09-25-23_22.38_BCNP1s_protocol_HPPC_IN21700_30T_cycle_#1768.mat
BOOST_NEGPULSE_1S,1768,0.71429,2.12458,0.7777,4,discharge,3,-24.443,8.148,10.0,9.9,3.7934,2.8786,37.4258,09-25-23_22.38_BCNP1s_protocol_HPPC_IN21700_30T_cycle_#1768.mat
BOOST_NEGPULSE_1S,1768,0.71429,2.12458,0.7781,4,charge,3,10.1,3.367,2.0,2.0,3.8244,4.2,37.1881,09-25-23_22.38_BCNP1s_protocol_HPPC_IN21700_30T_cycle_#1768.mat
BOOST_NEGPULSE_1S,1768,0.71429,2.12458,0.7781,4,charge,3,10.1,3.367,10.0,9.9,3.8244,4.1999,37.1782,09-25-23_22.38_BCNP1s_protocol_HPPC_IN21700_30T_cycle_#1768.mat
BOOST_NEGPULSE_1S,1768,0.71429,2.12458,0.707,5,discharge,0,-2.125,0.708,2.0,2.0,3.7051,3.6017,48.6657,09-25-23_22.38_BCNP1s_protocol_HPPC_IN21700_30T_cycle_#1768.mat
BOOST_NEGPULSE_1S,1768,0.71429,2.12458,0.707,5,discharge,0,-2.125,0.708,10.0,9.9,3.7051,3.5652,65.8446,09-25-23_22.38_BCNP1s_protocol_HPPC_IN21700_30T_cycle_#1768.mat
BOOST_NEGPULSE_1S,1768,0.71429,2.12458,0.7071,5,charge,0,1.062,0.354,2.0,2.0,3.7101,3.762,48.8563,09-25-23_22.38_BCNP1s_protocol_HPPC_IN21700_30T_cycle_#1768.mat
BOOST_NEGPULSE_1S,1768,0.71429,2.12458,0.7071,5,charge,0,1.062,0.354,10.0,9.9,3.7101,3.7801,65.8948,09-25-23_22.38_BCNP1s_protocol_HPPC_IN21700_30T_cycle_#1768.mat
BOOST_NEGPULSE_1S,1768,0.71429,2.12458,0.707,5,discharge,1,-8.503,2.834,2.0,2.0,3.7088,3.3698,39.8702,09-25-23_22.38_BCNP1s_protocol_HPPC_IN21700_30T_cycle_#1768.mat
BOOST_NEGPULSE_1S,1768,0.71429,2.12458,0.707,5,discharge,1,-8.503,2.834,10.0,9.9,3.7088,3.2795,50.4904,09-25-23_22.38_BCNP1s_protocol_HPPC_IN21700_30T_cycle_#1768.mat
BOOST_NEGPULSE_1S,1768,0.71429,2.12458,0.7071,5,charge,1,4.251,1.417,2.0,1.9,3.7234,3.9053,42.7859,09-25-23_22.38_BCNP1s_protocol_HPPC_IN21700_30T_cycle_#1768.mat
BOOST_NEGPULSE_1S,1768,0.71429,2.12458,0.7071,5,charge,1,4.251,1.417,10.0,9.9,3.7234,3.9507,53.4647,09-25-23_22.38_BCNP1s_protocol_HPPC_IN21700_30T_cycle_#1768.mat
BOOST_NEGPULSE_1S,1768,0.71429,2.12458,0.7069,5,discharge,2,-17.002,5.667,2.0,1.9,3.7133,3.1489,33.1961,09-25-23_22.38_BCNP1s_protocol_HPPC_IN21700_30T_cycle_#1768.mat
BOOST_NEGPULSE_1S,1768,0.71429,2.12458,0.7069,5,discharge,2,-17.002,5.667,10.0,9.9,3.7133,3.0045,41.6892,09-25-23_22.38_BCNP1s_protocol_HPPC_IN21700_30T_cycle_#1768.mat
BOOST_NEGPULSE_1S,1768,0.71429,2.12458,0.7071,5,charge,2,12.753,4.251,2.0,2.0,3.7385,4.1568,32.8001,09-25-23_22.38_BCNP1s_protocol_HPPC_IN21700_30T_cycle_#1768.mat
BOOST_NEGPULSE_1S,1768,0.71429,2.12458,0.7071,5,charge,2,12.753,4.251,10.0,9.9,3.7385,4.1999,36.1797,09-25-23_22.38_BCNP1s_protocol_HPPC_IN21700_30T_cycle_#1768.mat
BOOST_NEGPULSE_1S,1768,0.71429,2.12458,0.7068,5,discharge,3,-24.443,8.148,2.0,2.0,3.7186,2.9845,30.0331,09-25-23_22.38_BCNP1s_protocol_HPPC_IN21700_30T_cycle_#1768.mat
BOOST_NEGPULSE_1S,1768,0.71429,2.12458,0.7068,5,discharge,3,-24.443,8.148,10.0,9.9,3.7186,2.8044,37.4013,09-25-23_22.38_BCNP1s_protocol_HPPC_IN21700_30T_cycle_#1768.mat
BOOST_NEGPULSE_1S,1768,0.71429,2.12458,0.7072,5,charge,3,12.992,4.331,2.0,2.0,3.7525,4.2001,34.452,09-25-23_22.38_BCNP1s_protocol_HPPC_IN21700_30T_cycle_#1768.mat
BOOST_NEGPULSE_1S,1768,0.71429,2.12458,0.7072,5,charge,3,12.992,4.331,10.0,9.9,3.7525,4.2,34.4443,09-25-23_22.38_BCNP1s_protocol_HPPC_IN21700_30T_cycle_#1768.mat
BOOST_NEGPULSE_1S,1768,0.71429,2.12458,0.6362,6,discharge,0,-2.125,0.708,2.0,2.0,3.6441,3.538,49.9318,09-25-23_22.38_BCNP1s_protocol_HPPC_IN21700_30T_cycle_#1768.mat
BOOST_NEGPULSE_1S,1768,0.71429,2.12458,0.6362,6,discharge,0,-2.125,0.708,10.0,9.9,3.6441,3.5009,67.3914,09-25-23_22.38_BCNP1s_protocol_HPPC_IN21700_30T_cycle_#1768.mat
BOOST_NEGPULSE_1S,1768,0.71429,2.12458,0.6362,6,charge,0,1.065,0.355,2.0,2.0,3.6488,3.7019,49.8826,09-25-23_22.38_BCNP1s_protocol_HPPC_IN21700_30T_cycle_#1768.mat
BOOST_NEGPULSE_1S,1768,0.71429,2.12458,0.6362,6,charge,0,1.065,0.355,10.0,9.9,3.6488,3.7198,66.698,09-25-23_22.38_BCNP1s_protocol_HPPC_IN21700_30T_cycle_#1768.mat
BOOST_NEGPULSE_1S,1768,0.71429,2.12458,0.6361,6,discharge,1,-8.503,2.834,2.0,1.9,3.6471,3.3043,40.3152,09-25-23_22.38_BCNP1s_protocol_HPPC_IN21700_30T_cycle_#1768.mat
BOOST_NEGPULSE_1S,1768,0.71429,2.12458,0.6361,6,discharge,1,-8.503,2.834,10.0,9.9,3.6471,3.2083,51.6053,09-25-23_22.38_BCNP1s_protocol_HPPC_IN21700_30T_cycle_#1768.mat
BOOST_NEGPULSE_1S,1768,0.71429,2.12458,0.6362,6,charge,1,4.251,1.417,2.0,2.0,3.6609,3.8463,43.6102,09-25-23_22.38_BCNP1s_protocol_HPPC_IN21700_30T_cycle_#1768.mat
BOOST_NEGPULSE_1S,1768,0.71429,2.12458,0.6362,6,charge,1,4.251,1.417,10.0,9.9,3.6609,3.8892,53.7012,09-25-23_22.38_BCNP1s_protocol_HPPC_IN21700_30T_cycle_#1768.mat
BOOST_NEGPULSE_1S,1768,0.71429,2.12458,0.636,6,discharge,2,-17.003,5.668,2.0,1.9,3.6493,3.078,33.6,09-25-23_22.38_BCNP1s_protocol_HPPC_IN21700_30T_cycle_#1768.mat
BOOST_NEGPULSE_1S,1768,0.71429,2.12458,0.636,6,discharge,2,-17.003,5.668,10.0,9.9,3.6493,2.9297,42.3219,09-25-23_22.38_BCNP1s_protocol_HPPC_IN21700_30T_cycle_#1768.mat
BOOST_NEGPULSE_1S,1768,0.71429,2.12458,0.6363,6,charge,2,12.752,4.251,2.0,2.0,3.675,4.0942,32.8733,09-25-23_22.38_BCNP1s_protocol_HPPC_IN21700_30T_cycle_#1768.mat
BOOST_NEGPULSE_1S,1768,0.71429,2.12458,0.6363,6,charge,2,12.752,4.251,10.0,9.9,3.675,4.166,38.5038,09-25-23_22.38_BCNP1s_protocol_HPPC_IN21700_30T_cycle_#1768.mat
BOOST_NEGPULSE_1S,1768,0.71429,2.12458,0.636,6,discharge,3,-24.443,8.148,2.0,2.0,3.6542,2.9132,30.3154,09-25-23_22.38_BCNP1s_protocol_HPPC_IN21700_30T_cycle_#1768.mat
BOOST_NEGPULSE_1S,1768,0.71429,2.12458,0.636,6,discharge,3,-24.443,8.148,10.0,9.9,3.6542,2.7232,38.0886,09-25-23_22.38_BCNP1s_protocol_HPPC_IN21700_30T_cycle_#1768.mat
BOOST_NEGPULSE_1S,1768,0.71429,2.12458,0.6363,6,charge,3,15.745,5.248,2.0,2.0,3.6879,4.2001,32.531,09-25-23_22.38_BCNP1s_protocol_HPPC_IN21700_30T_cycle_#1768.mat
BOOST_NEGPULSE_1S,1768,0.71429,2.12458,0.6363,6,charge,3,15.745,5.248,10.0,9.9,3.6879,4.2,32.5246,09-25-23_22.38_BCNP1s_protocol_HPPC_IN21700_30T_cycle_#1768.mat
BOOST_NEGPULSE_1S,1768,0.71429,2.12458,0.5653,7,discharge,0,-2.125,0.708,2.0,1.9,3.589,3.479,51.7696,09-25-23_22.38_BCNP1s_protocol_HPPC_IN21700_30T_cycle_#1768.mat
BOOST_NEGPULSE_1S,1768,0.71429,2.12458,0.5653,7,discharge,0,-2.125,0.708,10.0,9.9,3.589,3.4357,72.148,09-25-23_22.38_BCNP1s_protocol_HPPC_IN21700_30T_cycle_#1768.mat
BOOST_NEGPULSE_1S,1768,0.71429,2.12458,0.5653,7,charge,0,1.062,0.354,2.0,2.0,3.5942,3.6495,52.0569,09-25-23_22.38_BCNP1s_protocol_HPPC_IN21700_30T_cycle_#1768.mat
BOOST_NEGPULSE_1S,1768,0.71429,2.12458,0.5653,7,charge,0,1.062,0.354,10.0,9.9,3.5942,3.6685,69.9426,09-25-23_22.38_BCNP1s_protocol_HPPC_IN21700_30T_cycle_#1768.mat
BOOST_NEGPULSE_1S,1768,0.71429,2.12458,0.5653,7,discharge,1,-8.503,2.834,2.0,2.0,3.592,3.2314,42.4081,09-25-23_22.38_BCNP1s_protocol_HPPC_IN21700_30T_cycle_#1768.mat
BOOST_NEGPULSE_1S,1768,0.71429,2.12458,0.5653,7,discharge,1,-8.503,2.834,10.0,9.9,3.592,3.126,54.8035,09-25-23_22.38_BCNP1s_protocol_HPPC_IN21700_30T_cycle_#1768.mat
BOOST_NEGPULSE_1S,1768,0.71429,2.12458,0.5654,7,charge,1,4.252,1.417,2.0,2.0,3.6083,3.7976,44.5255,09-25-23_22.38_BCNP1s_protocol_HPPC_IN21700_30T_cycle_#1768.mat
BOOST_NEGPULSE_1S,1768,0.71429,2.12458,0.5654,7,charge,1,4.252,1.417,10.0,9.9,3.6083,3.8424,55.0629,09-25-23_22.38_BCNP1s_protocol_HPPC_IN21700_30T_cycle_#1768.mat
BOOST_NEGPULSE_1S,1768,0.71429,2.12458,0.5652,7,discharge,2,-17.003,5.668,2.0,2.0,3.5958,2.9981,35.1526,09-25-23_22.38_BCNP1s_protocol_HPPC_IN21700_30T_cycle_#1768.mat
BOOST_NEGPULSE_1S,1768,0.71429,2.12458,0.5652,7,discharge,2,-17.003,5.668,10.0,9.9,3.5958,2.8339,44.8097,09-25-23_22.38_BCNP1s_protocol_HPPC_IN21700_30T_cycle_#1768.mat
BOOST_NEGPULSE_1S,1768,0.71429,2.12458,0.5655,7,charge,2,12.752,4.251,2.0,2.0,3.6238,4.0468,33.1713,09-25-23_22.38_BCNP1s_protocol_HPPC_IN21700_30T_cycle_#1768.mat
BOOST_NEGPULSE_1S,1768,0.71429,2.12458,0.5655,7,charge,2,12.752,4.251,10.0,9.9,3.6238,4.1188,38.8174,09-25-23_22.38_BCNP1s_protocol_HPPC_IN21700_30T_cycle_#1768.mat
BOOST_NEGPULSE_1S,1768,0.71429,2.12458,0.5652,7,discharge,3,-24.443,8.148,2.0,1.9,3.6001,2.8394,31.1214,09-25-23_22.38_BCNP1s_protocol_HPPC_IN21700_30T_cycle_#1768.mat
BOOST_NEGPULSE_1S,1768,0.71429,2.12458,0.5652,7,discharge,3,-24.443,8.148,10.0,9.9,3.6001,2.6107,40.4778,09-25-23_22.38_BCNP1s_protocol_HPPC_IN21700_30T_cycle_#1768.mat
BOOST_NEGPULSE_1S,1768,0.71429,2.12458,0.5655,7,charge,3,17.95,5.983,2.0,1.9,3.6377,4.2002,31.337,09-25-23_22.38_BCNP1s_protocol_HPPC_IN21700_30T_cycle_#1768.mat
BOOST_NEGPULSE_1S,1768,0.71429,2.12458,0.5655,7,charge,3,17.95,5.983,10.0,9.9,3.6377,4.2,31.3259,09-25-23_22.38_BCNP1s_protocol_HPPC_IN21700_30T_cycle_#1768.mat
BOOST_NEGPULSE_1S,1768,0.71429,2.12458,0.4945,8,discharge,0,-2.125,0.708,2.0,2.0,3.5217,3.4036,55.5817,09-25-23_22.38_BCNP1s_protocol_HPPC_IN21700_30T_cycle_#1768.mat
BOOST_NEGPULSE_1S,1768,0.71429,2.12458,0.4945,8,discharge,0,-2.125,0.708,10.0,9.9,3.5217,3.3526,79.584,09-25-23_22.38_BCNP1s_protocol_HPPC_IN21700_30T_cycle_#1768.mat
BOOST_NEGPULSE_1S,1768,0.71429,2.12458,0.4945,8,charge,0,1.062,0.354,2.0,2.0,3.5273,3.5862,55.451,09-25-23_22.38_BCNP1s_protocol_HPPC_IN21700_30T_cycle_#1768.mat
BOOST_NEGPULSE_1S,1768,0.71429,2.12458,0.4945,8,charge,0,1.062,0.354,10.0,9.9,3.5273,3.6073,75.3154,09-25-23_22.38_BCNP1s_protocol_HPPC_IN21700_30T_cycle_#1768.mat
BOOST_NEGPULSE_1S,1768,0.71429,2.12458,0.4944,8,discharge,1,-8.503,2.834,2.0,1.9,3.5252,3.145,44.7126,09-25-23_22.38_BCNP1s_protocol_HPPC_IN21700_30T_cycle_#1768.mat
BOOST_NEGPULSE_1S,1768,0.71429,2.12458,0.4944,8,discharge,1,-8.503,2.834,10.0,9.9,3.5252,3.0155,59.9421,09-25-23_22.38_BCNP1s_protocol_HPPC_IN21700_30T_cycle_#1768.mat
BOOST_NEGPULSE_1S,1768,0.71429,2.12458,0.4946,8,charge,1,4.251,1.417,2.0,2.0,3.5445,3.739,45.7507,09-25-23_22.38_BCNP1s_protocol_HPPC_IN21700_30T_cycle_#1768.mat
BOOST_NEGPULSE_1S,1768,0.71429,2.12458,0.4946,8,charge,1,4.251,1.417,10.0,9.9,3.5445,3.7865,56.9238,09-25-23_22.38_BCNP1s_protocol_HPPC_IN21700_30T_cycle_#1768.mat
BOOST_NEGPULSE_1S,1768,0.71429,2.12458,0.4944,8,discharge,2,-17.003,5.668,2.0,1.9,3.5309,2.9009,37.0523,09-25-23_22.38_BCNP1s_protocol_HPPC_IN21700_30T_cycle_#1768.mat
BOOST_NEGPULSE_1S,1768,0.71429,2.12458,0.4944,8,discharge,2,-17.003,5.668,10.0,9.9,3.5309,2.6916,49.3619,09-25-23_22.38_BCNP1s_protocol_HPPC_IN21700_30T_cycle_#1768.mat
BOOST_NEGPULSE_1S,1768,0.71429,2.12458,0.4946,8,charge,2,12.752,4.251,2.0,2.0,3.5647,3.9909,33.4222,09-25-23_22.38_BCNP1s_protocol_HPPC_IN21700_30T_cycle_#1768.mat
BOOST_NEGPULSE_1S,1768,0.71429,2.12458,0.4946,8,charge,2,12.752,4.251,10.0,9.9,3.5647,4.0699,39.6173,09-25-23_22.38_BCNP1s_protocol_HPPC_IN21700_30T_cycle_#1768.mat
BOOST_NEGPULSE_1S,1768,0.71429,2.12458,0.4943,8,discharge,3,-24.442,8.147,2.0,2.0,3.5376,2.7224,33.3524,09-25-23_22.38_BCNP1s_protocol_HPPC_IN21700_30T_cycle_#1768.mat
BOOST_NEGPULSE_1S,1768,0.71429,2.12458,0.4943,8,discharge,3,-24.442,8.147,10.0,9.9,3.5376,2.4999,42.4556,09-25-23_22.38_BCNP1s_protocol_HPPC_IN21700_30T_cycle_#1768.mat
BOOST_NEGPULSE_1S,1768,0.71429,2.12458,0.4947,8,charge,3,20.337,6.779,2.0,2.0,3.5802,4.1745,29.2226,09-25-23_22.38_BCNP1s_protocol_HPPC_IN21700_30T_cycle_#1768.mat
BOOST_NEGPULSE_1S,1768,0.71429,2.12458,0.4947,8,charge,3,20.337,6.779,10.0,9.9,3.5802,4.2,30.4765,09-25-23_22.38_BCNP1s_protocol_HPPC_IN21700_30T_cycle_#1768.mat
BOOST_NEGPULSE_1S,1768,0.71429,2.12458,0.4236,9,discharge,0,-2.125,0.708,2.0,2.0,3.4511,3.3201,61.6471,09-25-23_22.38_BCNP1s_protocol_HPPC_IN21700_30T_cycle_#1768.mat
BOOST_NEGPULSE_1S,1768,0.71429,2.12458,0.4236,9,discharge,0,-2.125,0.708,10.0,9.9,3.4511,3.2472,95.9529,09-25-23_22.38_BCNP1s_protocol_HPPC_IN21700_30T_cycle_#1768.mat
BOOST_NEGPULSE_1S,1768,0.71429,2.12458,0.4237,9,charge,0,1.062,0.354,2.0,1.9,3.4562,3.518,58.1757,09-25-23_22.38_BCNP1s_protocol_HPPC_IN21700_30T_cycle_#1768.mat
BOOST_NEGPULSE_1S,1768,0.71429,2.12458,0.4237,9,charge,0,1.062,0.354,10.0,9.9,3.4562,3.5413,80.1092,09-25-23_22.38_BCNP1s_protocol_HPPC_IN21700_30T_cycle_#1768.mat
BOOST_NEGPULSE_1S,1768,0.71429,2.12458,0.4236,9,discharge,1,-8.503,2.834,2.0,1.9,3.4529,3.0363,48.9962,09-25-23_22.38_BCNP1s_protocol_HPPC_IN21700_30T_cycle_#1768.mat
BOOST_NEGPULSE_1S,1768,0.71429,2.12458,0.4236,9,discharge,1,-8.503,2.834,10.0,9.9,3.4529,2.8604,69.6837,09-25-23_22.38_BCNP1s_protocol_HPPC_IN21700_30T_cycle_#1768.mat
BOOST_NEGPULSE_1S,1768,0.71429,2.12458,0.4237,9,charge,1,4.251,1.417,2.0,2.0,3.4735,3.6716,46.5986,09-25-23_22.38_BCNP1s_protocol_HPPC_IN21700_30T_cycle_#1768.mat
BOOST_NEGPULSE_1S,1768,0.71429,2.12458,0.4237,9,charge,1,4.251,1.417,10.0,9.9,3.4735,3.7171,57.3015,09-25-23_22.38_BCNP1s_protocol_HPPC_IN21700_30T_cycle_#1768.mat
BOOST_NEGPULSE_1S,1768,0.71429,2.12458,0.4235,9,discharge,2,-17.003,5.668,2.0,1.9,3.457,2.7696,40.4282,09-25-23_22.38_BCNP1s_protocol_HPPC_IN21700_30T_cycle_#1768.mat
BOOST_NEGPULSE_1S,1768,0.71429,2.12458,0.4235,9,discharge,2,-17.003,5.668,10.0,9.9,3.457,2.4999,56.2901,09-25-23_22.38_BCNP1s_protocol_HPPC_IN21700_30T_cycle_#1768.mat
BOOST_NEGPULSE_1S,1768,0.71429,2.12458,0.4238,9,charge,2,12.752,4.251,2.0,2.0,3.492,3.9185,33.4457,09-25-23_22.38_BCNP1s_protocol_HPPC_IN21700_30T_cycle_#1768.mat
BOOST_NEGPULSE_1S,1768,0.71429,2.12458,0.4238,9,charge,2,12.752,4.251,10.0,9.9,3.492,4.002,39.9937,09-25-23_22.38_BCNP1s_protocol_HPPC_IN21700_30T_cycle_#1768.mat
BOOST_NEGPULSE_1S,1768,0.71429,2.12458,0.4235,9,discharge,3,-20.791,6.93,2.0,1.9,3.462,2.5758,42.6242,09-25-23_22.38_BCNP1s_protocol_HPPC_IN21700_30T_cycle_#1768.mat
BOOST_NEGPULSE_1S,1768,0.71429,2.12458,0.4235,9,discharge,3,-20.791,6.93,10.0,9.9,3.462,2.4999,46.2748,09-25-23_22.38_BCNP1s_protocol_HPPC_IN21700_30T_cycle_#1768.mat
BOOST_NEGPULSE_1S,1768,0.71429,2.12458,0.4238,9,charge,3,21.253,7.084,2.0,2.0,3.5012,4.1018,28.2595,09-25-23_22.38_BCNP1s_protocol_HPPC_IN21700_30T_cycle_#1768.mat
BOOST_NEGPULSE_1S,1768,0.71429,2.12458,0.4238,9,charge,3,21.253,7.084,10.0,9.9,3.5012,4.2001,32.8848,09-25-23_22.38_BCNP1s_protocol_HPPC_IN21700_30T_cycle_#1768.mat
BOOST_NEGPULSE_1S,1768,0.71429,2.12458,0.3882,10,discharge,0,-2.125,0.708,2.0,2.0,3.4269,3.2899,64.4797,09-25-23_22.38_BCNP1s_protocol_HPPC_IN21700_30T_cycle_#1768.mat
BOOST_NEGPULSE_1S,1768,0.71429,2.12458,0.3882,10,discharge,0,-2.125,0.708,10.0,9.9,3.4269,3.1985,107.4975,09-25-23_22.38_BCNP1s_protocol_HPPC_IN21700_30T_cycle_#1768.mat
BOOST_NEGPULSE_1S,1768,0.71429,2.12458,0.3883,10,charge,0,1.062,0.354,2.0,2.0,3.4346,3.498,59.6818,09-25-23_22.38_BCNP1s_protocol_HPPC_IN21700_30T_cycle_#1768.mat
BOOST_NEGPULSE_1S,1768,0.71429,2.12458,0.3883,10,charge,0,1.062,0.354,10.0,9.9,3.4346,3.5225,82.745,09-25-23_22.38_BCNP1s_protocol_HPPC_IN21700_30T_cycle_#1768.mat
BOOST_NEGPULSE_1S,1768,0.71429,2.12458,0.3882,10,discharge,1,-8.503,2.834,2.0,1.9,3.4283,2.9901,51.5354,09-25-23_22.38_BCNP1s_protocol_HPPC_IN21700_30T_cycle_#1768.mat
BOOST_NEGPULSE_1S,1768,0.71429,2.12458,0.3882,10,discharge,1,-8.503,2.834,10.0,9.9,3.4283,2.7737,76.9855,09-25-23_22.38_BCNP1s_protocol_HPPC_IN21700_30T_cycle_#1768.mat
BOOST_NEGPULSE_1S,1768,0.71429,2.12458,0.3883,10,charge,1,4.251,1.417,2.0,2.0,3.4534,3.6512,46.5269,09-25-23_22.38_BCNP1s_protocol_HPPC_IN21700_30T_cycle_#1768.mat
BOOST_NEGPULSE_1S,1768,0.71429,2.12458,0.3883,10,charge,1,4.251,1.417,10.0,9.9,3.4534,3.6934,56.4533,09-25-23_22.38_BCNP1s_protocol_HPPC_IN21700_30T_cycle_#1768.mat
BOOST_NEGPULSE_1S,1768,0.71429,2.12458,0.3881,10,discharge,2,-16.995,5.665,2.0,2.0,3.432,2.6951,43.3598,09-25-23_22.38_BCNP1s_protocol_HPPC_IN21700_30T_cycle_#1768.mat
BOOST_NEGPULSE_1S,1768,0.71429,2.12458,0.3881,10,discharge,2,-16.995,5.665,10.0,9.9,3.432,2.4999,54.8455,09-25-23_22.38_BCNP1s_protocol_HPPC_IN21700_30T_cycle_#1768.mat
BOOST_NEGPULSE_1S,1768,0.71429,2.12458,0.3884,10,charge,2,12.752,4.251,2.0,2.0,3.4686,3.893,33.2811,09-25-23_22.38_BCNP1s_protocol_HPPC_IN21700_30T_cycle_#1768.mat
BOOST_NEGPULSE_1S,1768,0.71429,2.12458,0.3884,10,charge,2,12.752,4.251,10.0,9.9,3.4686,3.9703,39.3428,09-25-23_22.38_BCNP1s_protocol_HPPC_IN21700_30T_cycle_#1768.mat
BOOST_NEGPULSE_1S,1768,0.71429,2.12458,0.388,10,discharge,3,-17.342,5.781,2.0,2.0,3.4368,2.4991,54.071,09-25-23_22.38_BCNP1s_protocol_HPPC_IN21700_30T_cycle_#1768.mat
BOOST_NEGPULSE_1S,1768,0.71429,2.12458,0.388,10,discharge,3,-17.342,5.781,10.0,9.9,3.4368,2.5,54.0191,09-25-23_22.38_BCNP1s_protocol_HPPC_IN21700_30T_cycle_#1768.mat
BOOST_NEGPULSE_1S,1768,0.71429,2.12458,0.3884,10,charge,3,21.253,7.084,2.0,2.0,3.4735,4.0735,28.2313,09-25-23_22.38_BCNP1s_protocol_HPPC_IN21700_30T_cycle_#1768.mat
BOOST_NEGPULSE_1S,1768,0.71429,2.12458,0.3884,10,charge,3,21.253,7.084,10.0,9.9,3.4735,4.1759,33.0495,09-25-23_22.38_BCNP1s_protocol_HPPC_IN21700_30T_cycle_#1768.mat
BOOST_NEGPULSE_1S,1768,0.71429,2.12458,0.3528,11,discharge,0,-2.125,0.708,2.0,1.9,3.3963,3.2553,66.3623,09-25-23_22.38_BCNP1s_protocol_HPPC_IN21700_30T_cycle_#1768.mat
BOOST_NEGPULSE_1S,1768,0.71429,2.12458,0.3528,11,discharge,0,-2.125,0.708,10.0,9.9,3.3963,3.1387,121.2406,09-25-23_22.38_BCNP1s_protocol_HPPC_IN21700_30T_cycle_#1768.mat
BOOST_NEGPULSE_1S,1768,0.71429,2.12458,0.3528,11,charge,0,1.062,0.354,2.0,2.0,3.4067,3.4721,61.5587,09-25-23_22.38_BCNP1s_protocol_HPPC_IN21700_30T_cycle_#1768.mat
BOOST_NEGPULSE_1S,1768,0.71429,2.12458,0.3528,11,charge,0,1.062,0.354,10.0,9.9,3.4067,3.502,89.7026,09-25-23_22.38_BCNP1s_protocol_HPPC_IN21700_30T_cycle_#1768.mat
BOOST_NEGPULSE_1S,1768,0.71429,2.12458,0.3528,11,discharge,1,-8.505,2.835,2.0,2.0,3.3979,2.9292,55.1094,09-25-23_22.38_BCNP1s_protocol_HPPC_IN21700_30T_cycle_#1768.mat
BOOST_NEGPULSE_1S,1768,0.71429,2.12458,0.3528,11,discharge,1,-8.505,2.835,10.0,9.9,3.3979,2.6555,87.2909,09-25-23_22.38_BCNP1s_protocol_HPPC_IN21700_30T_cycle_#1768.mat
BOOST_NEGPULSE_1S,1768,0.71429,2.12458,0.3529,11,charge,1,4.252,1.417,2.0,2.0,3.4343,3.6337,46.9,09-25-23_22.38_BCNP1s_protocol_HPPC_IN21700_30T_cycle_#1768.mat
BOOST_NEGPULSE_1S,1768,0.71429,2.12458,0.3529,11,charge,1,4.252,1.417,10.0,9.9,3.4343,3.6765,56.9668,09-25-23_22.38_BCNP1s_protocol_HPPC_IN21700_30T_cycle_#1768.mat
BOOST_NEGPULSE_1S,1768,0.71429,2.12458,0.3527,11,discharge,2,-14.035,4.678,2.0,1.9,3.4073,2.6266,55.6252,09-25-23_22.38_BCNP1s_protocol_HPPC_IN21700_30T_cycle_#1768.mat
BOOST_NEGPULSE_1S,1768,0.71429,2.12458,0.3527,11,discharge,2,-14.035,4.678,10.0,9.9,3.4073,2.4999,64.6527,09-25-23_22.38_BCNP1s_protocol_HPPC_IN21700_30T_cycle_#1768.mat
BOOST_NEGPULSE_1S,1768,0.71429,2.12458,0.3529,11,charge,2,12.752,4.251,2.0,2.0,3.4476,3.8758,33.579,09-25-23_22.38_BCNP1s_protocol_HPPC_IN21700_30T_cycle_#1768.mat
BOOST_NEGPULSE_1S,1768,0.71429,2.12458,0.3529,11,charge,2,12.752,4.251,10.0,9.9,3.4476,3.9502,39.4134,09-25-23_22.38_BCNP1s_protocol_HPPC_IN21700_30T_cycle_#1768.mat
BOOST_NEGPULSE_1S,1768,0.71429,2.12458,0.3526,11,discharge,3,-13.688,4.563,2.0,2.0,3.4106,2.4994,66.5693,09-25-23_22.38_BCNP1s_protocol_HPPC_IN21700_30T_cycle_#1768.mat
BOOST_NEGPULSE_1S,1768,0.71429,2.12458,0.3526,11,discharge,3,-13.688,4.563,10.0,9.9,3.4106,2.5,66.5254,09-25-23_22.38_BCNP1s_protocol_HPPC_IN21700_30T_cycle_#1768.mat
BOOST_NEGPULSE_1S,1768,0.71429,2.12458,0.353,11,charge,3,21.253,7.084,2.0,2.0,3.4511,4.0552,28.4242,09-25-23_22.38_BCNP1s_protocol_HPPC_IN21700_30T_cycle_#1768.mat
BOOST_NEGPULSE_1S,1768,0.71429,2.12458,0.353,11,charge,3,21.253,7.084,10.0,9.9,3.4511,4.1536,33.0542,09-25-23_22.38_BCNP1s_protocol_HPPC_IN21700_30T_cycle_#1768.mat
BOOST_NEGPULSE_1S,1768,0.71429,2.12458,0.3174,12,discharge,0,-2.125,0.708,2.0,2.0,3.3351,3.1852,70.5478,09-25-23_22.38_BCNP1s_protocol_HPPC_IN21700_30T_cycle_#1768.mat
BOOST_NEGPULSE_1S,1768,0.71429,2.12458,0.3174,12,discharge,0,-2.125,0.708,10.0,9.9,3.3351,3.0536,132.4831,09-25-23_22.38_BCNP1s_protocol_HPPC_IN21700_30T_cycle_#1768.mat
BOOST_NEGPULSE_1S,1768,0.71429,2.12458,0.3174,12,charge,0,1.062,0.354,2.0,2.0,3.3477,3.4151,63.4592,09-25-23_22.38_BCNP1s_protocol_HPPC_IN21700_30T_cycle_#1768.mat
BOOST_NEGPULSE_1S,1768,0.71429,2.12458,0.3174,12,charge,0,1.062,0.354,10.0,9.9,3.3477,3.45,96.3186,09-25-23_22.38_BCNP1s_protocol_HPPC_IN21700_30T_cycle_#1768.mat
BOOST_NEGPULSE_1S,1768,0.71429,2.12458,0.3173,12,discharge,1,-8.503,2.834,2.0,1.9,3.3397,2.8573,56.7343,09-25-23_22.38_BCNP1s_protocol_HPPC_IN21700_30T_cycle_#1768.mat
BOOST_NEGPULSE_1S,1768,0.71429,2.12458,0.3173,12,discharge,1,-8.503,2.834,10.0,9.9,3.3397,2.4999,98.7675,09-25-23_22.38_BCNP1s_protocol_HPPC_IN21700_30T_cycle_#1768.mat
BOOST_NEGPULSE_1S,1768,0.71429,2.12458,0.3174,12,charge,1,4.252,1.417,2.0,2.0,3.3808,3.5864,48.3583,09-25-23_22.38_BCNP1s_protocol_HPPC_IN21700_30T_cycle_#1768.mat
BOOST_NEGPULSE_1S,1768,0.71429,2.12458,0.3174,12,charge,1,4.252,1.417,10.0,9.9,3.3808,3.6449,62.1178,09-25-23_22.38_BCNP1s_protocol_HPPC_IN21700_30T_cycle_#1768.mat
BOOST_NEGPULSE_1S,1768,0.71429,2.12458,0.3172,12,discharge,2,-10.147,3.382,2.0,2.0,3.3496,2.4963,84.0938,09-25-23_22.38_BCNP1s_protocol_HPPC_IN21700_30T_cycle_#1768.mat
BOOST_NEGPULSE_1S,1768,0.71429,2.12458,0.3172,12,discharge,2,-10.147,3.382,10.0,9.9,3.3496,2.5,83.7292,09-25-23_22.38_BCNP1s_protocol_HPPC_IN21700_30T_cycle_#1768.mat
BOOST_NEGPULSE_1S,1768,0.71429,2.12458,0.3175,12,charge,2,12.753,4.251,2.0,2.0,3.3921,3.8418,35.2623,09-25-23_22.38_BCNP1s_protocol_HPPC_IN21700_30T_cycle_#1768.mat
BOOST_NEGPULSE_1S,1768,0.71429,2.12458,0.3175,12,charge,2,12.753,4.251,10.0,9.9,3.3921,3.9281,42.0293,09-25-23_22.38_BCNP1s_protocol_HPPC_IN21700_30T_cycle_#1768.mat
BOOST_NEGPULSE_1S,1768,0.71429,2.12458,0.3172,12,discharge,3,-9.884,3.295,2.0,1.9,3.3533,2.4995,86.382,09-25-23_22.38_BCNP1s_protocol_HPPC_IN21700_30T_cycle_#1768.mat
BOOST_NEGPULSE_1S,1768,0.71429,2.12458,0.3172,12,discharge,3,-9.884,3.295,10.0,9.9,3.3533,2.4999,86.3416,09-25-23_22.38_BCNP1s_protocol_HPPC_IN21700_30T_cycle_#1768.mat
BOOST_NEGPULSE_1S,1768,0.71429,2.12458,0.3176,12,charge,3,21.253,7.084,2.0,2.0,3.3963,4.0274,29.6946,09-25-23_22.38_BCNP1s_protocol_HPPC_IN21700_30T_cycle_#1768.mat
BOOST_NEGPULSE_1S,1768,0.71429,2.12458,0.3176,12,charge,3,21.253,7.084,10.0,9.9,3.3963,4.1349,34.7527,09-25-23_22.38_BCNP1s_protocol_HPPC_IN21700_30T_cycle_#1768.mat
BOOST_NEGPULSE_1S,1806,0.71601,2.12971,1.0,0,discharge,0,-2.134,0.711,2.0,2.0,4.08011,3.9331,68.894,11-09-23_08.09_BCNP1s_protocol_HPPC_IN21700_30T_cycle_#1806.mat
BOOST_NEGPULSE_1S,1806,0.71601,2.12971,1.0,0,discharge,0,-2.134,0.711,10.0,9.8,4.08011,3.87189,97.5848,11-09-23_08.09_BCNP1s_protocol_HPPC_IN21700_30T_cycle_#1806.mat
BOOST_NEGPULSE_1S,1806,0.71601,2.12971,0.9999,0,discharge,1,-8.534,2.845,2.0,2.0,4.08762,3.63465,53.0755,11-09-23_08.09_BCNP1s_protocol_HPPC_IN21700_30T_cycle_#1806.mat
BOOST_NEGPULSE_1S,1806,0.71601,2.12971,0.9999,0,discharge,1,-8.534,2.845,10.0,9.9,4.08762,3.53361,64.9145,11-09-23_08.09_BCNP1s_protocol_HPPC_IN21700_30T_cycle_#1806.mat
BOOST_NEGPULSE_1S,1806,0.71601,2.12971,0.9986,0,discharge,2,-17.069,5.69,2.0,1.9,4.085,3.37234,41.752,11-09-23_08.09_BCNP1s_protocol_HPPC_IN21700_30T_cycle_#1806.mat
BOOST_NEGPULSE_1S,1806,0.71601,2.12971,0.9986,0,discharge,2,-17.069,5.69,10.0,9.9,4.085,3.21746,50.8254,11-09-23_08.09_BCNP1s_protocol_HPPC_IN21700_30T_cycle_#1806.mat
BOOST_NEGPULSE_1S,1806,0.71601,2.12971,0.9947,0,discharge,3,-24.536,8.179,2.0,2.0,4.08222,3.17613,36.9295,11-09-23_08.09_BCNP1s_protocol_HPPC_IN21700_30T_cycle_#1806.mat
BOOST_NEGPULSE_1S,1806,0.71601,2.12971,0.9947,0,discharge,3,-24.536,8.179,10.0,9.9,4.08222,2.99855,44.1671,11-09-23_08.09_BCNP1s_protocol_HPPC_IN21700_30T_cycle_#1806.mat
BOOST_NEGPULSE_1S,1806,0.71601,2.12971,0.9539,1,discharge,0,-2.134,0.711,2.0,2.0,4.03005,3.89682,62.4358,11-09-23_08.09_BCNP1s_protocol_HPPC_IN21700_30T_cycle_#1806.mat
BOOST_NEGPULSE_1S,1806,0.71601,2.12971,0.9539,1,discharge,0,-2.134,0.711,10.0,9.9,4.03005,3.84017,88.9861,11-09-23_08.09_BCNP1s_protocol_HPPC_IN21700_30T_cycle_#1806.mat
BOOST_NEGPULSE_1S,1806,0.71601,2.12971,0.9539,1,charge,0,1.067,0.356,2.0,1.9,4.03862,4.10553,62.6979,11-09-23_08.09_BCNP1s_protocol_HPPC_IN21700_30T_cycle_#1806.mat
BOOST_NEGPULSE_1S,1806,0.71601,2.12971,0.9539,1,charge,0,1.067,0.356,10.0,9.9,4.03862,4.13823,93.339,11-09-23_08.09_BCNP1s_protocol_HPPC_IN21700_30T_cycle_#1806.mat
BOOST_NEGPULSE_1S,1806,0.71601,2.12971,0.9538,1,discharge,1,-8.534,2.845,2.0,1.9,4.03146,3.62473,47.6573,11-09-23_08.09_BCNP1s_protocol_HPPC_IN21700_30T_cycle_#1806.mat
BOOST_NEGPULSE_1S,1806,0.71601,2.12971,0.9538,1,discharge,1,-8.534,2.845,10.0,9.9,4.03146,3.51512,60.5008,11-09-23_08.09_BCNP1s_protocol_HPPC_IN21700_30T_cycle_#1806.mat
BOOST_NEGPULSE_1S,1806,0.71601,2.12971,0.9539,1,charge,1,1.829,0.61,2.0,2.0,4.05369,4.20009,80.0327,11-09-23_08.09_BCNP1s_protocol_HPPC_IN21700_30T_cycle_#1806.mat
BOOST_NEGPULSE_1S,1806,0.71601,2.12971,0.9539,1,charge,1,1.829,0.61,10.0,9.9,4.05369,4.2,79.9824,11-09-23_08.09_BCNP1s_protocol_HPPC_IN21700_30T_cycle_#1806.mat
BOOST_NEGPULSE_1S,1806,0.71601,2.12971,0.9538,1,discharge,2,-17.069,5.69,2.0,2.0,4.03442,3.36564,39.181,11-09-23_08.09_BCNP1s_protocol_HPPC_IN21700_30T_cycle_#1806.mat
BOOST_NEGPULSE_1S,1806,0.71601,2.12971,0.9538,1,discharge,2,-17.069,5.69,10.0,9.9,4.03442,3.21217,48.1721,11-09-23_08.09_BCNP1s_protocol_HPPC_IN21700_30T_cycle_#1806.mat
BOOST_NEGPULSE_1S,1806,0.71601,2.12971,0.954,1,charge,2,1.637,0.546,2.0,2.0,4.06461,4.20005,82.7249,11-09-23_08.09_BCNP1s_protocol_HPPC_IN21700_30T_cycle_#1806.mat
BOOST_NEGPULSE_1S,1806,0.71601,2.12971,0.954,1,charge,2,1.637,0.546,10.0,9.9,4.06461,4.20008,82.7427,11-09-23_08.09_BCNP1s_protocol_HPPC_IN21700_30T_cycle_#1806.mat
BOOST_NEGPULSE_1S,1806,0.71601,2.12971,0.9537,1,discharge,3,-24.536,8.179,2.0,2.0,4.03999,3.18147,34.9907,11-09-23_08.09_BCNP1s_protocol_HPPC_IN21700_30T_cycle_#1806.mat
BOOST_NEGPULSE_1S,1806,0.71601,2.12971,0.9537,1,discharge,3,-24.536,8.179,10.0,9.9,4.03999,2.99689,42.5135,11-09-23_08.09_BCNP1s_protocol_HPPC_IN21700_30T_cycle_#1806.mat
BOOST_NEGPULSE_1S,1806,0.71601,2.12971,0.954,1,charge,3,1.477,0.492,2.0,2.0,4.07182,4.20005,86.8112,11-09-23_08.09_BCNP1s_protocol_HPPC_IN21700_30T_cycle_#1806.mat
BOOST_NEGPULSE_1S,1806,0.71601,2.12971,0.954,1,charge,3,1.477,0.492,10.0,9.9,4.07182,4.19994,86.7334,11-09-23_08.09_BCNP1s_protocol_HPPC_IN21700_30T_cycle_#1806.mat
BOOST_NEGPULSE_1S,1806,0.71601,2.12971,0.9183,2,discharge,0,-2.134,0.711,2.0,1.9,3.95739,3.83661,56.6032,11-09-23_08.09_BCNP1s_protocol_HPPC_IN21700_30T_cycle_#1806.mat
BOOST_NEGPULSE_1S,1806,0.71601,2.12971,0.9183,2,discharge,0,-2.134,0.711,10.0,9.9,3.95739,3.78673,79.9802,11-09-23_08.09_BCNP1s_protocol_HPPC_IN21700_30T_cycle_#1806.mat
BOOST_NEGPULSE_1S,1806,0.71601,2.12971,0.9183,2,charge,0,1.067,0.356,2.0,2.0,3.9644,4.02658,58.2599,11-09-23_08.09_BCNP1s_protocol_HPPC_IN21700_30T_cycle_#1806.mat
BOOST_NEGPULSE_1S,1806,0.71601,2.12971,0.9183,2,charge,0,1.067,0.356,10.0,9.9,3.9644,4.053,83.018,11-09-23_08.09_BCNP1s_protocol_HPPC_IN21700_30T_cycle_#1806.mat
BOOST_NEGPULSE_1S,1806,0.71601,2.12971,0.9183,2,discharge,1,-8.534,2.845,2.0,1.9,3.95959,3.5772,44.8072,11-09-23_08.09_BCNP1s_protocol_HPPC_IN21700_30T_cycle_#1806.mat
BOOST_NEGPULSE_1S,1806,0.71601,2.12971,0.9183,2,discharge,1,-8.534,2.845,10.0,9.9,3.95959,3.47623,56.6378,11-09-23_08.09_BCNP1s_protocol_HPPC_IN21700_30T_cycle_#1806.mat
BOOST_NEGPULSE_1S,1806,0.71601,2.12971,0.9184,2,charge,1,3.559,1.186,2.0,2.0,3.97878,4.19466,60.6637,11-09-23_08.09_BCNP1s_protocol_HPPC_IN21700_30T_cycle_#1806.mat
BOOST_NEGPULSE_1S,1806,0.71601,2.12971,0.9184,2,charge,1,3.559,1.186,10.0,9.9,3.97878,4.20001,62.1665,11-09-23_08.09_BCNP1s_protocol_HPPC_IN21700_30T_cycle_#1806.mat
BOOST_NEGPULSE_1S,1806,0.71601,2.12971,0.9182,2,discharge,2,-17.069,5.69,2.0,1.9,3.96244,3.33329,36.859,11-09-23_08.09_BCNP1s_protocol_HPPC_IN21700_30T_cycle_#1806.mat
BOOST_NEGPULSE_1S,1806,0.71601,2.12971,0.9182,2,discharge,2,-17.069,5.69,10.0,9.9,3.96244,3.18335,45.6435,11-09-23_08.09_BCNP1s_protocol_HPPC_IN21700_30T_cycle_#1806.mat
BOOST_NEGPULSE_1S,1806,0.71601,2.12971,0.9184,2,charge,2,3.209,1.07,2.0,2.0,3.99487,4.20013,63.9693,11-09-23_08.09_BCNP1s_protocol_HPPC_IN21700_30T_cycle_#1806.mat
BOOST_NEGPULSE_1S,1806,0.71601,2.12971,0.9184,2,charge,2,3.209,1.07,10.0,9.9,3.99487,4.20007,63.949,11-09-23_08.09_BCNP1s_protocol_HPPC_IN21700_30T_cycle_#1806.mat
BOOST_NEGPULSE_1S,1806,0.71601,2.12971,0.9181,2,discharge,3,-24.536,8.179,2.0,1.9,3.96799,3.15671,33.0656,11-09-23_08.09_BCNP1s_protocol_HPPC_IN21700_30T_cycle_#1806.mat
BOOST_NEGPULSE_1S,1806,0.71601,2.12971,0.9181,2,discharge,3,-24.536,8.179,10.0,9.9,3.96799,2.97331,40.5405,11-09-23_08.09_BCNP1s_protocol_HPPC_IN21700_30T_cycle_#1806.mat
BOOST_NEGPULSE_1S,1806,0.71601,2.12971,0.9185,2,charge,3,2.945,0.982,2.0,1.9,4.0097,4.20006,64.6368,11-09-23_08.09_BCNP1s_protocol_HPPC_IN21700_30T_cycle_#1806.mat
BOOST_NEGPULSE_1S,1806,0.71601,2.12971,0.9185,2,charge,3,2.945,0.982,10.0,9.9,4.0097,4.20002,64.6222,11-09-23_08.09_BCNP1s_protocol_HPPC_IN21700_30T_cycle_#1806.mat
BOOST_NEGPULSE_1S,1806,0.71601,2.12971,0.8472,3,discharge,0,-2.134,0.711,2.0,1.9,3.84818,3.73753,51.8527,11-09-23_08.09_BCNP1s_protocol_HPPC_IN21700_30T_cycle_#1806.mat
BOOST_NEGPULSE_1S,1806,0.71601,2.12971,0.8472,3,discharge,0,-2.134,0.711,10.0,9.9,3.84818,3.69625,71.1983,11-09-23_08.09_BCNP1s_protocol_HPPC_IN21700_30T_cycle_#1806.mat
BOOST_NEGPULSE_1S,1806,0.71601,2.12971,0.8472,3,charge,0,1.067,0.356,2.0,1.9,3.85269,3.90876,52.5445,11-09-23_08.09_BCNP1s_protocol_HPPC_IN21700_30T_cycle_#1806.mat
BOOST_NEGPULSE_1S,1806,0.71601,2.12971,0.8472,3,charge,0,1.067,0.356,10.0,9.9,3.85269,3.92915,71.65,11-09-23_08.09_BCNP1s_protocol_HPPC_IN21700_30T_cycle_#1806.mat
BOOST_NEGPULSE_1S,1806,0.71601,2.12971,0.8472,3,discharge,1,-8.534,2.845,2.0,1.9,3.85095,3.4935,41.8831,11-09-23_08.09_BCNP1s_protocol_HPPC_IN21700_30T_cycle_#1806.mat
BOOST_NEGPULSE_1S,1806,0.71601,2.12971,0.8472,3,discharge,1,-8.534,2.845,10.0,9.9,3.85095,3.39938,52.9125,11-09-23_08.09_BCNP1s_protocol_HPPC_IN21700_30T_cycle_#1806.mat
BOOST_NEGPULSE_1S,1806,0.71601,2.12971,0.8473,3,charge,1,4.268,1.423,2.0,2.0,3.86507,4.06489,46.8221,11-09-23_08.09_BCNP1s_protocol_HPPC_IN21700_30T_cycle_#1806.mat
BOOST_NEGPULSE_1S,1806,0.71601,2.12971,0.8473,3,charge,1,4.268,1.423,10.0,9.9,3.86507,4.11589,58.7731,11-09-23_08.09_BCNP1s_protocol_HPPC_IN21700_30T_cycle_#1806.mat
BOOST_NEGPULSE_1S,1806,0.71601,2.12971,0.8471,3,discharge,2,-17.069,5.69,2.0,2.0,3.85359,3.25553,35.0379,11-09-23_08.09_BCNP1s_protocol_HPPC_IN21700_30T_cycle_#1806.mat
BOOST_NEGPULSE_1S,1806,0.71601,2.12971,0.8471,3,discharge,2,-17.069,5.69,10.0,9.9,3.85359,3.11272,43.4041,11-09-23_08.09_BCNP1s_protocol_HPPC_IN21700_30T_cycle_#1806.mat
BOOST_NEGPULSE_1S,1806,0.71601,2.12971,0.8473,3,charge,2,6.708,2.236,2.0,1.9,3.87928,4.20024,47.8474,11-09-23_08.09_BCNP1s_protocol_HPPC_IN21700_30T_cycle_#1806.mat
BOOST_NEGPULSE_1S,1806,0.71601,2.12971,0.8473,3,charge,2,6.708,2.236,10.0,9.9,3.87928,4.19998,47.8084,11-09-23_08.09_BCNP1s_protocol_HPPC_IN21700_30T_cycle_#1806.mat
BOOST_NEGPULSE_1S,1806,0.71601,2.12971,0.847,3,discharge,3,-24.535,8.178,2.0,2.0,3.85836,3.08556,31.4975,11-09-23_08.09_BCNP1s_protocol_HPPC_IN21700_30T_cycle_#1806.mat
BOOST_NEGPULSE_1S,1806,0.71601,2.12971,0.847,3,discharge,3,-24.535,8.178,10.0,9.9,3.85836,2.90775,38.7446,11-09-23_08.09_BCNP1s_protocol_HPPC_IN21700_30T_cycle_#1806.mat
BOOST_NEGPULSE_1S,1806,0.71601,2.12971,0.8474,3,charge,3,6.38,2.127,2.0,2.0,3.89291,4.20018,48.1654,11-09-23_08.09_BCNP1s_protocol_HPPC_IN21700_30T_cycle_#1806.mat
BOOST_NEGPULSE_1S,1806,0.71601,2.12971,0.8474,3,charge,3,6.38,2.127,10.0,9.9,3.89291,4.20008,48.1497,11-09-23_08.09_BCNP1s_protocol_HPPC_IN21700_30T_cycle_#1806.mat
BOOST_NEGPULSE_1S,1806,0.71601,2.12971,0.7761,4,discharge,0,-2.134,0.711,2.0,2.0,3.76668,3.65649,51.6442,11-09-23_08.09_BCNP1s_protocol_HPPC_IN21700_30T_cycle_#1806.mat
BOOST_NEGPULSE_1S,1806,0.71601,2.12971,0.7761,4,discharge,0,-2.134,0.711,10.0,9.9,3.76668,3.61563,70.7964,11-09-23_08.09_BCNP1s_protocol_HPPC_IN21700_30T_cycle_#1806.mat
BOOST_NEGPULSE_1S,1806,0.71601,2.12971,0.7761,4,charge,0,1.067,0.356,2.0,2.0,3.77204,3.82762,52.08,11-09-23_08.09_BCNP1s_protocol_HPPC_IN21700_30T_cycle_#1806.mat
BOOST_NEGPULSE_1S,1806,0.71601,2.12971,0.7761,4,charge,0,1.067,0.356,10.0,9.9,3.77204,3.84749,70.7034,11-09-23_08.09_BCNP1s_protocol_HPPC_IN21700_30T_cycle_#1806.mat
BOOST_NEGPULSE_1S,1806,0.71601,2.12971,0.776,4,discharge,1,-8.534,2.845,2.0,2.0,3.77052,3.41373,41.8069,11-09-23_08.09_BCNP1s_protocol_HPPC_IN21700_30T_cycle_#1806.mat
BOOST_NEGPULSE_1S,1806,0.71601,2.12971,0.776,4,discharge,1,-8.534,2.845,10.0,9.9,3.77052,3.31684,53.1598,11-09-23_08.09_BCNP1s_protocol_HPPC_IN21700_30T_cycle_#1806.mat
BOOST_NEGPULSE_1S,1806,0.71601,2.12971,0.7761,4,charge,1,4.268,1.423,2.0,1.9,3.786,3.9788,45.1774,11-09-23_08.09_BCNP1s_protocol_HPPC_IN21700_30T_cycle_#1806.mat
BOOST_NEGPULSE_1S,1806,0.71601,2.12971,0.7761,4,charge,1,4.268,1.423,10.0,9.9,3.786,4.02637,56.3238,11-09-23_08.09_BCNP1s_protocol_HPPC_IN21700_30T_cycle_#1806.mat
BOOST_NEGPULSE_1S,1806,0.71601,2.12971,0.776,4,discharge,2,-17.069,5.69,2.0,1.9,3.77497,3.18354,34.6498,11-09-23_08.09_BCNP1s_protocol_HPPC_IN21700_30T_cycle_#1806.mat
BOOST_NEGPULSE_1S,1806,0.71601,2.12971,0.776,4,discharge,2,-17.069,5.69,10.0,9.9,3.77497,3.03273,43.485,11-09-23_08.09_BCNP1s_protocol_HPPC_IN21700_30T_cycle_#1806.mat
BOOST_NEGPULSE_1S,1806,0.71601,2.12971,0.7762,4,charge,2,9.796,3.265,2.0,1.9,3.80181,4.20028,40.6781,11-09-23_08.09_BCNP1s_protocol_HPPC_IN21700_30T_cycle_#1806.mat
BOOST_NEGPULSE_1S,1806,0.71601,2.12971,0.7762,4,charge,2,9.796,3.265,10.0,9.9,3.80181,4.20002,40.6516,11-09-23_08.09_BCNP1s_protocol_HPPC_IN21700_30T_cycle_#1806.mat
BOOST_NEGPULSE_1S,1806,0.71601,2.12971,0.7759,4,discharge,3,-24.536,8.179,2.0,2.0,3.78133,3.01269,31.3277,11-09-23_08.09_BCNP1s_protocol_HPPC_IN21700_30T_cycle_#1806.mat
BOOST_NEGPULSE_1S,1806,0.71601,2.12971,0.7759,4,discharge,3,-24.536,8.179,10.0,9.9,3.78133,2.83174,38.7026,11-09-23_08.09_BCNP1s_protocol_HPPC_IN21700_30T_cycle_#1806.mat
BOOST_NEGPULSE_1S,1806,0.71601,2.12971,0.7763,4,charge,3,9.487,3.162,2.0,1.9,3.81611,4.20031,40.4967,11-09-23_08.09_BCNP1s_protocol_HPPC_IN21700_30T_cycle_#1806.mat
BOOST_NEGPULSE_1S,1806,0.71601,2.12971,0.7763,4,charge,3,9.487,3.162,10.0,9.9,3.81611,4.20002,40.4664,11-09-23_08.09_BCNP1s_protocol_HPPC_IN21700_30T_cycle_#1806.mat
BOOST_NEGPULSE_1S,1806,0.71601,2.12971,0.705,5,discharge,0,-2.134,0.711,2.0,1.9,3.69141,3.58177,51.3844,11-09-23_08.09_BCNP1s_protocol_HPPC_IN21700_30T_cycle_#1806.mat
BOOST_NEGPULSE_1S,1806,0.71601,2.12971,0.705,5,discharge,0,-2.134,0.711,10.0,9.9,3.69141,3.54018,70.8787,11-09-23_08.09_BCNP1s_protocol_HPPC_IN21700_30T_cycle_#1806.mat
BOOST_NEGPULSE_1S,1806,0.71601,2.12971,0.705,5,charge,0,1.067,0.356,2.0,2.0,3.69677,3.75251,52.2296,11-09-23_08.09_BCNP1s_protocol_HPPC_IN21700_30T_cycle_#1806.mat
BOOST_NEGPULSE_1S,1806,0.71601,2.12971,0.705,5,charge,0,1.067,0.356,10.0,9.9,3.69677,3.77265,71.0984,11-09-23_08.09_BCNP1s_protocol_HPPC_IN21700_30T_cycle_#1806.mat
BOOST_NEGPULSE_1S,1806,0.71601,2.12971,0.7049,5,discharge,1,-8.534,2.845,2.0,2.0,3.69508,3.3367,41.9948,11-09-23_08.09_BCNP1s_protocol_HPPC_IN21700_30T_cycle_#1806.mat
BOOST_NEGPULSE_1S,1806,0.71601,2.12971,0.7049,5,discharge,1,-8.534,2.845,10.0,9.9,3.69508,3.24011,53.3123,11-09-23_08.09_BCNP1s_protocol_HPPC_IN21700_30T_cycle_#1806.mat
BOOST_NEGPULSE_1S,1806,0.71601,2.12971,0.705,5,charge,1,4.268,1.423,2.0,2.0,3.71061,3.90537,45.6369,11-09-23_08.09_BCNP1s_protocol_HPPC_IN21700_30T_cycle_#1806.mat
BOOST_NEGPULSE_1S,1806,0.71601,2.12971,0.705,5,charge,1,4.268,1.423,10.0,9.9,3.71061,3.95242,56.6624,11-09-23_08.09_BCNP1s_protocol_HPPC_IN21700_30T_cycle_#1806.mat
BOOST_NEGPULSE_1S,1806,0.71601,2.12971,0.7048,5,discharge,2,-17.069,5.69,2.0,2.0,3.69996,3.10312,34.9664,11-09-23_08.09_BCNP1s_protocol_HPPC_IN21700_30T_cycle_#1806.mat
BOOST_NEGPULSE_1S,1806,0.71601,2.12971,0.7048,5,discharge,2,-17.069,5.69,10.0,9.9,3.69996,2.95844,43.443,11-09-23_08.09_BCNP1s_protocol_HPPC_IN21700_30T_cycle_#1806.mat
BOOST_NEGPULSE_1S,1806,0.71601,2.12971,0.7051,5,charge,2,12.741,4.247,2.0,1.9,3.72739,4.16168,34.0862,11-09-23_08.09_BCNP1s_protocol_HPPC_IN21700_30T_cycle_#1806.mat
BOOST_NEGPULSE_1S,1806,0.71601,2.12971,0.7051,5,charge,2,12.741,4.247,10.0,9.9,3.72739,4.20009,37.101,11-09-23_08.09_BCNP1s_protocol_HPPC_IN21700_30T_cycle_#1806.mat
BOOST_NEGPULSE_1S,1806,0.71601,2.12971,0.7048,5,discharge,3,-24.536,8.179,2.0,2.0,3.70604,2.93901,31.2617,11-09-23_08.09_BCNP1s_protocol_HPPC_IN21700_30T_cycle_#1806.mat
BOOST_NEGPULSE_1S,1806,0.71601,2.12971,0.7048,5,discharge,3,-24.536,8.179,10.0,9.9,3.70604,2.7568,38.6881,11-09-23_08.09_BCNP1s_protocol_HPPC_IN21700_30T_cycle_#1806.mat
BOOST_NEGPULSE_1S,1806,0.71601,2.12971,0.7052,5,charge,3,12.295,4.098,2.0,2.0,3.743,4.20031,37.1933,11-09-23_08.09_BCNP1s_protocol_HPPC_IN21700_30T_cycle_#1806.mat
BOOST_NEGPULSE_1S,1806,0.71601,2.12971,0.7052,5,charge,3,12.295,4.098,10.0,9.9,3.743,4.20007,37.1737,11-09-23_08.09_BCNP1s_protocol_HPPC_IN21700_30T_cycle_#1806.mat
BOOST_NEGPULSE_1S,1806,0.71601,2.12971,0.6338,6,discharge,0,-2.134,0.711,2.0,2.0,3.63414,3.51958,53.6937,11-09-23_08.09_BCNP1s_protocol_HPPC_IN21700_30T_cycle_#1806.mat
BOOST_NEGPULSE_1S,1806,0.71601,2.12971,0.6338,6,discharge,0,-2.134,0.711,10.0,9.9,3.63414,3.47791,73.2273,11-09-23_08.09_BCNP1s_protocol_HPPC_IN21700_30T_cycle_#1806.mat
BOOST_NEGPULSE_1S,1806,0.71601,2.12971,0.6339,6,charge,0,1.067,0.356,2.0,1.9,3.63881,3.6956,53.2182,11-09-23_08.09_BCNP1s_protocol_HPPC_IN21700_30T_cycle_#1806.mat
BOOST_NEGPULSE_1S,1806,0.71601,2.12971,0.6339,6,charge,0,1.067,0.356,10.0,9.9,3.63881,3.71647,72.7762,11-09-23_08.09_BCNP1s_protocol_HPPC_IN21700_30T_cycle_#1806.mat
BOOST_NEGPULSE_1S,1806,0.71601,2.12971,0.6338,6,discharge,1,-8.534,2.845,2.0,2.0,3.63712,3.27036,42.9742,11-09-23_08.09_BCNP1s_protocol_HPPC_IN21700_30T_cycle_#1806.mat
BOOST_NEGPULSE_1S,1806,0.71601,2.12971,0.6338,6,discharge,1,-8.534,2.845,10.0,9.9,3.63712,3.16912,54.8362,11-09-23_08.09_BCNP1s_protocol_HPPC_IN21700_30T_cycle_#1806.mat
BOOST_NEGPULSE_1S,1806,0.71601,2.12971,0.6339,6,charge,1,4.267,1.422,2.0,1.9,3.65179,3.84694,45.7311,11-09-23_08.09_BCNP1s_protocol_HPPC_IN21700_30T_cycle_#1806.mat
BOOST_NEGPULSE_1S,1806,0.71601,2.12971,0.6339,6,charge,1,4.267,1.422,10.0,9.9,3.65179,3.89389,56.7311,11-09-23_08.09_BCNP1s_protocol_HPPC_IN21700_30T_cycle_#1806.mat
BOOST_NEGPULSE_1S,1806,0.71601,2.12971,0.6337,6,discharge,2,-17.069,5.69,2.0,2.0,3.64042,3.03461,35.4918,11-09-23_08.09_BCNP1s_protocol_HPPC_IN21700_30T_cycle_#1806.mat
BOOST_NEGPULSE_1S,1806,0.71601,2.12971,0.6337,6,discharge,2,-17.069,5.69,10.0,9.9,3.64042,2.88376,44.3293,11-09-23_08.09_BCNP1s_protocol_HPPC_IN21700_30T_cycle_#1806.mat
BOOST_NEGPULSE_1S,1806,0.71601,2.12971,0.634,6,charge,2,12.801,4.267,2.0,2.0,3.66677,4.10408,34.1605,11-09-23_08.09_BCNP1s_protocol_HPPC_IN21700_30T_cycle_#1806.mat
BOOST_NEGPULSE_1S,1806,0.71601,2.12971,0.634,6,charge,2,12.801,4.267,10.0,9.9,3.66677,4.17804,39.938,11-09-23_08.09_BCNP1s_protocol_HPPC_IN21700_30T_cycle_#1806.mat
BOOST_NEGPULSE_1S,1806,0.71601,2.12971,0.6337,6,discharge,3,-24.536,8.179,2.0,2.0,3.64514,2.87046,31.5738,11-09-23_08.09_BCNP1s_protocol_HPPC_IN21700_30T_cycle_#1806.mat
BOOST_NEGPULSE_1S,1806,0.71601,2.12971,0.6337,6,discharge,3,-24.536,8.179,10.0,9.9,3.64514,2.67291,39.6254,11-09-23_08.09_BCNP1s_protocol_HPPC_IN21700_30T_cycle_#1806.mat
BOOST_NEGPULSE_1S,1806,0.71601,2.12971,0.634,6,charge,3,14.888,4.963,2.0,2.0,3.68074,4.20037,34.9023,11-09-23_08.09_BCNP1s_protocol_HPPC_IN21700_30T_cycle_#1806.mat
