Repository: KikETs/ECM_HYBRID_BMS_JOINT

## Results

| Arm | Model | Size | Protocol | Result | Worst cell |
|---|---|---|---|---|---|
| SOP | 2RC table + trim (A8) | 4 effective coefficients, 2 EW states | leave-one-cell-out | usable current 69.6 % discharge, 59.5 % charge (τ = 10 s) | 59.9 % / 53.5 % (BOOST_REST) |
| SOH | dQ/dV ridge | 65 coefficients | leave-one-cell-out | RMSE 0.0094, bias −0.0005 | 0.0130 (BOOST_REST) |
| SOC | 2RC EKF, low-current gate | 3 states | leave-one-cell-out | **2.34 %p** over six sensor disturbances on estimated SOH (2.325 on true SOH), per cell 2.00–2.75 | 4.60 %p (BOOST_NEGPULSE_1S, current offset −0.10 A) |

The SOH arm was a 10,945-parameter CNN until the second audit round. Nested

File: analysis/uypydj_hppc_resistance.csv (part 184 of 225)
protocol,cycle,SOH,CAP_Ah,SOC,soc_group,direction,rate_rank,I_A,CRate_rated,tau_s,tau_actual_s,V_pre_V,V_tau_V,R_mOhm,file
BOOST_NEGPULSE_1S,1806,0.71601,2.12971,0.634,6,charge,3,14.888,4.963,10.0,9.9,3.68074,4.2001,34.8841,11-09-23_08.09_BCNP1s_protocol_HPPC_IN21700_30T_cycle_#1806.mat
BOOST_NEGPULSE_1S,1806,0.71601,2.12971,0.5627,7,discharge,0,-2.134,0.711,2.0,2.0,3.57923,3.45867,56.499,11-09-23_08.09_BCNP1s_protocol_HPPC_IN21700_30T_cycle_#1806.mat
BOOST_NEGPULSE_1S,1806,0.71601,2.12971,0.5627,7,discharge,0,-2.134,0.711,10.0,9.9,3.57923,3.41042,79.1129,11-09-23_08.09_BCNP1s_protocol_HPPC_IN21700_30T_cycle_#1806.mat
BOOST_NEGPULSE_1S,1806,0.71601,2.12971,0.5628,7,charge,0,1.067,0.356,2.0,1.9,3.58506,3.64421,55.4295,11-09-23_08.09_BCNP1s_protocol_HPPC_IN21700_30T_cycle_#1806.mat
BOOST_NEGPULSE_1S,1806,0.71601,2.12971,0.5628,7,charge,0,1.067,0.356,10.0,9.9,3.58506,3.66683,76.6271,11-09-23_08.09_BCNP1s_protocol_HPPC_IN21700_30T_cycle_#1806.mat
BOOST_NEGPULSE_1S,1806,0.71601,2.12971,0.5627,7,discharge,1,-8.534,2.845,2.0,1.9,3.58267,3.20188,44.6198,11-09-23_08.09_BCNP1s_protocol_HPPC_IN21700_30T_cycle_#1806.mat
BOOST_NEGPULSE_1S,1806,0.71601,2.12971,0.5627,7,discharge,1,-8.534,2.845,10.0,9.9,3.58267,3.08245,58.6149,11-09-23_08.09_BCNP1s_protocol_HPPC_IN21700_30T_cycle_#1806.mat
BOOST_NEGPULSE_1S,1806,0.71601,2.12971,0.5628,7,charge,1,4.267,1.422,2.0,1.9,3.60043,3.79988,46.7389,11-09-23_08.09_BCNP1s_protocol_HPPC_IN21700_30T_cycle_#1806.mat
BOOST_NEGPULSE_1S,1806,0.71601,2.12971,0.5628,7,charge,1,4.267,1.422,10.0,9.9,3.60043,3.84863,58.1634,11-09-23_08.09_BCNP1s_protocol_HPPC_IN21700_30T_cycle_#1806.mat
BOOST_NEGPULSE_1S,1806,0.71601,2.12971,0.5626,7,discharge,2,-17.069,5.69,2.0,1.9,3.58667,2.96122,36.6429,11-09-23_08.09_BCNP1s_protocol_HPPC_IN21700_30T_cycle_#1806.mat
BOOST_NEGPULSE_1S,1806,0.71601,2.12971,0.5626,7,discharge,2,-17.069,5.69,10.0,9.9,3.58667,2.78197,47.1444,11-09-23_08.09_BCNP1s_protocol_HPPC_IN21700_30T_cycle_#1806.mat
BOOST_NEGPULSE_1S,1806,0.71601,2.12971,0.5628,7,charge,2,12.801,4.267,2.0,1.9,3.61817,4.05528,34.1454,11-09-23_08.09_BCNP1s_protocol_HPPC_IN21700_30T_cycle_#1806.mat
BOOST_NEGPULSE_1S,1806,0.71601,2.12971,0.5628,7,charge,2,12.801,4.267,10.0,9.9,3.61817,4.13148,40.098,11-09-23_08.09_BCNP1s_protocol_HPPC_IN21700_30T_cycle_#1806.mat
BOOST_NEGPULSE_1S,1806,0.71601,2.12971,0.5626,7,discharge,3,-24.536,8.179,2.0,1.9,3.59193,2.79418,32.5143,11-09-23_08.09_BCNP1s_protocol_HPPC_IN21700_30T_cycle_#1806.mat
BOOST_NEGPULSE_1S,1806,0.71601,2.12971,0.5626,7,discharge,3,-24.536,8.179,10.0,9.9,3.59193,2.55065,42.4398,11-09-23_08.09_BCNP1s_protocol_HPPC_IN21700_30T_cycle_#1806.mat
BOOST_NEGPULSE_1S,1806,0.71601,2.12971,0.5629,7,charge,3,17.032,5.677,2.0,2.0,3.63258,4.2005,33.3451,11-09-23_08.09_BCNP1s_protocol_HPPC_IN21700_30T_cycle_#1806.mat
BOOST_NEGPULSE_1S,1806,0.71601,2.12971,0.5629,7,charge,3,17.032,5.677,10.0,9.9,3.63258,4.20014,33.324,11-09-23_08.09_BCNP1s_protocol_HPPC_IN21700_30T_cycle_#1806.mat
BOOST_NEGPULSE_1S,1806,0.71601,2.12971,0.4916,8,discharge,0,-2.134,0.711,2.0,1.9,3.51234,3.38513,59.6207,11-09-23_08.09_BCNP1s_protocol_HPPC_IN21700_30T_cycle_#1806.mat
BOOST_NEGPULSE_1S,1806,0.71601,2.12971,0.4916,8,discharge,0,-2.134,0.711,10.0,9.9,3.51234,3.32223,89.0967,11-09-23_08.09_BCNP1s_protocol_HPPC_IN21700_30T_cycle_#1806.mat
BOOST_NEGPULSE_1S,1806,0.71601,2.12971,0.4916,8,charge,0,1.067,0.356,2.0,1.9,3.51874,3.58091,58.2593,11-09-23_08.09_BCNP1s_protocol_HPPC_IN21700_30T_cycle_#1806.mat
BOOST_NEGPULSE_1S,1806,0.71601,2.12971,0.4916,8,charge,0,1.067,0.356,10.0,9.9,3.51874,3.60647,82.2039,11-09-23_08.09_BCNP1s_protocol_HPPC_IN21700_30T_cycle_#1806.mat
BOOST_NEGPULSE_1S,1806,0.71601,2.12971,0.4916,8,discharge,1,-8.534,2.845,2.0,1.9,3.51593,3.10873,47.7153,11-09-23_08.09_BCNP1s_protocol_HPPC_IN21700_30T_cycle_#1806.mat
BOOST_NEGPULSE_1S,1806,0.71601,2.12971,0.4916,8,discharge,1,-8.534,2.845,10.0,9.9,3.51593,2.9665,64.3815,11-09-23_08.09_BCNP1s_protocol_HPPC_IN21700_30T_cycle_#1806.mat
BOOST_NEGPULSE_1S,1806,0.71601,2.12971,0.4917,8,charge,1,4.268,1.423,2.0,1.9,3.53781,3.74207,47.8608,11-09-23_08.09_BCNP1s_protocol_HPPC_IN21700_30T_cycle_#1806.mat
BOOST_NEGPULSE_1S,1806,0.71601,2.12971,0.4917,8,charge,1,4.268,1.423,10.0,9.9,3.53781,3.79444,60.1312,11-09-23_08.09_BCNP1s_protocol_HPPC_IN21700_30T_cycle_#1806.mat
BOOST_NEGPULSE_1S,1806,0.71601,2.12971,0.4915,8,discharge,2,-17.069,5.69,2.0,2.0,3.52163,2.84942,39.3823,11-09-23_08.09_BCNP1s_protocol_HPPC_IN21700_30T_cycle_#1806.mat
BOOST_NEGPULSE_1S,1806,0.71601,2.12971,0.4915,8,discharge,2,-17.069,5.69,10.0,9.9,3.52163,2.62654,52.44,11-09-23_08.09_BCNP1s_protocol_HPPC_IN21700_30T_cycle_#1806.mat
BOOST_NEGPULSE_1S,1806,0.71601,2.12971,0.4917,8,charge,2,12.801,4.267,2.0,1.9,3.55997,4.00012,34.3833,11-09-23_08.09_BCNP1s_protocol_HPPC_IN21700_30T_cycle_#1806.mat
BOOST_NEGPULSE_1S,1806,0.71601,2.12971,0.4917,8,charge,2,12.801,4.267,10.0,9.9,3.55997,4.08297,40.8555,11-09-23_08.09_BCNP1s_protocol_HPPC_IN21700_30T_cycle_#1806.mat
BOOST_NEGPULSE_1S,1806,0.71601,2.12971,0.4914,8,discharge,3,-24.534,8.178,2.0,1.9,3.52966,2.67862,34.6877,11-09-23_08.09_BCNP1s_protocol_HPPC_IN21700_30T_cycle_#1806.mat
BOOST_NEGPULSE_1S,1806,0.71601,2.12971,0.4914,8,discharge,3,-24.534,8.178,10.0,9.9,3.52966,2.49985,41.9744,11-09-23_08.09_BCNP1s_protocol_HPPC_IN21700_30T_cycle_#1806.mat
BOOST_NEGPULSE_1S,1806,0.71601,2.12971,0.4918,8,charge,3,19.432,6.477,2.0,1.9,3.57565,4.18576,31.397,11-09-23_08.09_BCNP1s_protocol_HPPC_IN21700_30T_cycle_#1806.mat
BOOST_NEGPULSE_1S,1806,0.71601,2.12971,0.4918,8,charge,3,19.432,6.477,10.0,9.9,3.57565,4.20013,32.1367,11-09-23_08.09_BCNP1s_protocol_HPPC_IN21700_30T_cycle_#1806.mat
BOOST_NEGPULSE_1S,1806,0.71601,2.12971,0.4205,9,discharge,0,-2.134,0.711,2.0,2.0,3.4388,3.29638,66.749,11-09-23_08.09_BCNP1s_protocol_HPPC_IN21700_30T_cycle_#1806.mat
BOOST_NEGPULSE_1S,1806,0.71601,2.12971,0.4205,9,discharge,0,-2.134,0.711,10.0,9.9,3.4388,3.206,109.1049,11-09-23_08.09_BCNP1s_protocol_HPPC_IN21700_30T_cycle_#1806.mat
BOOST_NEGPULSE_1S,1806,0.71601,2.12971,0.4205,9,charge,0,1.067,0.356,2.0,1.9,3.44552,3.5113,61.6399,11-09-23_08.09_BCNP1s_protocol_HPPC_IN21700_30T_cycle_#1806.mat
BOOST_NEGPULSE_1S,1806,0.71601,2.12971,0.4205,9,charge,0,1.067,0.356,10.0,9.9,3.44552,3.5383,86.9344,11-09-23_08.09_BCNP1s_protocol_HPPC_IN21700_30T_cycle_#1806.mat
BOOST_NEGPULSE_1S,1806,0.71601,2.12971,0.4204,9,discharge,1,-8.534,2.845,2.0,1.9,3.44128,2.99477,52.3178,11-09-23_08.09_BCNP1s_protocol_HPPC_IN21700_30T_cycle_#1806.mat
BOOST_NEGPULSE_1S,1806,0.71601,2.12971,0.4204,9,discharge,1,-8.534,2.845,10.0,9.9,3.44128,2.7993,75.2218,11-09-23_08.09_BCNP1s_protocol_HPPC_IN21700_30T_cycle_#1806.mat
BOOST_NEGPULSE_1S,1806,0.71601,2.12971,0.4205,9,charge,1,4.267,1.422,2.0,2.0,3.46422,3.67327,48.9853,11-09-23_08.09_BCNP1s_protocol_HPPC_IN21700_30T_cycle_#1806.mat
BOOST_NEGPULSE_1S,1806,0.71601,2.12971,0.4205,9,charge,1,4.267,1.422,10.0,9.9,3.46422,3.72244,60.5081,11-09-23_08.09_BCNP1s_protocol_HPPC_IN21700_30T_cycle_#1806.mat
BOOST_NEGPULSE_1S,1806,0.71601,2.12971,0.4204,9,discharge,2,-17.068,5.689,2.0,1.9,3.44537,2.71567,42.7532,11-09-23_08.09_BCNP1s_protocol_HPPC_IN21700_30T_cycle_#1806.mat
BOOST_NEGPULSE_1S,1806,0.71601,2.12971,0.4204,9,discharge,2,-17.068,5.689,10.0,9.9,3.44537,2.49988,55.3963,11-09-23_08.09_BCNP1s_protocol_HPPC_IN21700_30T_cycle_#1806.mat
BOOST_NEGPULSE_1S,1806,0.71601,2.12971,0.4206,9,charge,2,12.802,4.267,2.0,1.9,3.48335,3.92481,34.4852,11-09-23_08.09_BCNP1s_protocol_HPPC_IN21700_30T_cycle_#1806.mat
BOOST_NEGPULSE_1S,1806,0.71601,2.12971,0.4206,9,charge,2,12.802,4.267,10.0,9.9,3.48335,4.01211,41.304,11-09-23_08.09_BCNP1s_protocol_HPPC_IN21700_30T_cycle_#1806.mat
BOOST_NEGPULSE_1S,1806,0.71601,2.12971,0.4203,9,discharge,3,-17.457,5.819,2.0,2.0,3.45079,2.49921,54.5093,11-09-23_08.09_BCNP1s_protocol_HPPC_IN21700_30T_cycle_#1806.mat
BOOST_NEGPULSE_1S,1806,0.71601,2.12971,0.4203,9,discharge,3,-17.457,5.819,10.0,9.9,3.45079,2.49989,54.4704,11-09-23_08.09_BCNP1s_protocol_HPPC_IN21700_30T_cycle_#1806.mat
BOOST_NEGPULSE_1S,1806,0.71601,2.12971,0.4207,9,charge,3,21.336,7.112,2.0,2.0,3.4918,4.11337,29.1329,11-09-23_08.09_BCNP1s_protocol_HPPC_IN21700_30T_cycle_#1806.mat
BOOST_NEGPULSE_1S,1806,0.71601,2.12971,0.4207,9,charge,3,21.336,7.112,10.0,9.9,3.4918,4.20012,33.1991,11-09-23_08.09_BCNP1s_protocol_HPPC_IN21700_30T_cycle_#1806.mat
BOOST_NEGPULSE_1S,1806,0.71601,2.12971,0.3849,10,discharge,0,-2.134,0.711,2.0,2.0,3.41601,3.26646,70.0887,11-09-23_08.09_BCNP1s_protocol_HPPC_IN21700_30T_cycle_#1806.mat
BOOST_NEGPULSE_1S,1806,0.71601,2.12971,0.3849,10,discharge,0,-2.134,0.711,10.0,9.9,3.41601,3.15403,122.779,11-09-23_08.09_BCNP1s_protocol_HPPC_IN21700_30T_cycle_#1806.mat
BOOST_NEGPULSE_1S,1806,0.71601,2.12971,0.385,10,charge,0,1.067,0.356,2.0,1.9,3.42489,3.4922,63.0784,11-09-23_08.09_BCNP1s_protocol_HPPC_IN21700_30T_cycle_#1806.mat
BOOST_NEGPULSE_1S,1806,0.71601,2.12971,0.385,10,charge,0,1.067,0.356,10.0,9.9,3.42489,3.52126,90.3107,11-09-23_08.09_BCNP1s_protocol_HPPC_IN21700_30T_cycle_#1806.mat
BOOST_NEGPULSE_1S,1806,0.71601,2.12971,0.3849,10,discharge,1,-8.534,2.845,2.0,1.9,3.41749,2.94933,54.8556,11-09-23_08.09_BCNP1s_protocol_HPPC_IN21700_30T_cycle_#1806.mat
BOOST_NEGPULSE_1S,1806,0.71601,2.12971,0.3849,10,discharge,1,-8.534,2.845,10.0,9.9,3.41749,2.7056,83.4145,11-09-23_08.09_BCNP1s_protocol_HPPC_IN21700_30T_cycle_#1806.mat
BOOST_NEGPULSE_1S,1806,0.71601,2.12971,0.385,10,charge,1,4.267,1.422,2.0,2.0,3.44585,3.65439,48.8675,11-09-23_08.09_BCNP1s_protocol_HPPC_IN21700_30T_cycle_#1806.mat
BOOST_NEGPULSE_1S,1806,0.71601,2.12971,0.385,10,charge,1,4.267,1.422,10.0,9.9,3.44585,3.70059,59.6931,11-09-23_08.09_BCNP1s_protocol_HPPC_IN21700_30T_cycle_#1806.mat
BOOST_NEGPULSE_1S,1806,0.71601,2.12971,0.3848,10,discharge,2,-14.997,4.999,2.0,2.0,3.42307,2.63894,52.2879,11-09-23_08.09_BCNP1s_protocol_HPPC_IN21700_30T_cycle_#1806.mat
BOOST_NEGPULSE_1S,1806,0.71601,2.12971,0.3848,10,discharge,2,-14.997,4.999,10.0,9.9,3.42307,2.49985,61.5623,11-09-23_08.09_BCNP1s_protocol_HPPC_IN21700_30T_cycle_#1806.mat
BOOST_NEGPULSE_1S,1806,0.71601,2.12971,0.3851,10,charge,2,12.801,4.267,2.0,2.0,3.46068,3.90433,34.6565,11-09-23_08.09_BCNP1s_protocol_HPPC_IN21700_30T_cycle_#1806.mat
BOOST_NEGPULSE_1S,1806,0.71601,2.12971,0.3851,10,charge,2,12.801,4.267,10.0,9.9,3.46068,3.98382,40.8658,11-09-23_08.09_BCNP1s_protocol_HPPC_IN21700_30T_cycle_#1806.mat
BOOST_NEGPULSE_1S,1806,0.71601,2.12971,0.3848,10,discharge,3,-14.211,4.737,2.0,2.0,3.42724,2.49793,65.3911,11-09-23_08.09_BCNP1s_protocol_HPPC_IN21700_30T_cycle_#1806.mat
BOOST_NEGPULSE_1S,1806,0.71601,2.12971,0.3848,10,discharge,3,-14.211,4.737,10.0,9.9,3.42724,2.49994,65.2498,11-09-23_08.09_BCNP1s_protocol_HPPC_IN21700_30T_cycle_#1806.mat
BOOST_NEGPULSE_1S,1806,0.71601,2.12971,0.3851,10,charge,3,21.336,7.112,2.0,1.9,3.46569,4.08536,29.044,11-09-23_08.09_BCNP1s_protocol_HPPC_IN21700_30T_cycle_#1806.mat
BOOST_NEGPULSE_1S,1806,0.71601,2.12971,0.3851,10,charge,3,21.336,7.112,10.0,9.9,3.46569,4.18987,33.9424,11-09-23_08.09_BCNP1s_protocol_HPPC_IN21700_30T_cycle_#1806.mat
BOOST_NEGPULSE_1S,1806,0.71601,2.12971,0.3494,11,discharge,0,-2.134,0.711,2.0,2.0,3.38583,3.22928,73.3662,11-09-23_08.09_BCNP1s_protocol_HPPC_IN21700_30T_cycle_#1806.mat
BOOST_NEGPULSE_1S,1806,0.71601,2.12971,0.3494,11,discharge,0,-2.134,0.711,10.0,9.9,3.38583,3.09457,136.4944,11-09-23_08.09_BCNP1s_protocol_HPPC_IN21700_30T_cycle_#1806.mat
BOOST_NEGPULSE_1S,1806,0.71601,2.12971,0.3494,11,charge,0,1.067,0.356,2.0,1.9,3.39853,3.46743,64.5597,11-09-23_08.09_BCNP1s_protocol_HPPC_IN21700_30T_cycle_#1806.mat
BOOST_NEGPULSE_1S,1806,0.71601,2.12971,0.3494,11,charge,0,1.067,0.356,10.0,9.9,3.39853,3.50216,97.1024,11-09-23_08.09_BCNP1s_protocol_HPPC_IN21700_30T_cycle_#1806.mat
BOOST_NEGPULSE_1S,1806,0.71601,2.12971,0.3493,11,discharge,1,-8.534,2.845,2.0,2.0,3.38877,2.89027,58.4114,11-09-23_08.09_BCNP1s_protocol_HPPC_IN21700_30T_cycle_#1806.mat
BOOST_NEGPULSE_1S,1806,0.71601,2.12971,0.3493,11,discharge,1,-8.534,2.845,10.0,9.9,3.38877,2.57157,95.7546,11-09-23_08.09_BCNP1s_protocol_HPPC_IN21700_30T_cycle_#1806.mat
BOOST_NEGPULSE_1S,1806,0.71601,2.12971,0.3494,11,charge,1,4.268,1.423,2.0,2.0,3.42721,3.63667,49.0812,11-09-23_08.09_BCNP1s_protocol_HPPC_IN21700_30T_cycle_#1806.mat
BOOST_NEGPULSE_1S,1806,0.71601,2.12971,0.3494,11,charge,1,4.268,1.423,10.0,9.9,3.42721,3.68313,59.969,11-09-23_08.09_BCNP1s_protocol_HPPC_IN21700_30T_cycle_#1806.mat
BOOST_NEGPULSE_1S,1806,0.71601,2.12971,0.3493,11,discharge,2,-11.153,3.718,2.0,2.0,3.39811,2.55531,75.5681,11-09-23_08.09_BCNP1s_protocol_HPPC_IN21700_30T_cycle_#1806.mat
BOOST_NEGPULSE_1S,1806,0.71601,2.12971,0.3493,11,discharge,2,-11.153,3.718,10.0,9.9,3.39811,2.49989,80.537,11-09-23_08.09_BCNP1s_protocol_HPPC_IN21700_30T_cycle_#1806.mat
BOOST_NEGPULSE_1S,1806,0.71601,2.12971,0.3495,11,charge,2,12.802,4.267,2.0,2.0,3.43836,3.88627,34.9891,11-09-23_08.09_BCNP1s_protocol_HPPC_IN21700_30T_cycle_#1806.mat
BOOST_NEGPULSE_1S,1806,0.71601,2.12971,0.3495,11,charge,2,12.802,4.267,10.0,9.9,3.43836,3.96431,41.0852,11-09-23_08.09_BCNP1s_protocol_HPPC_IN21700_30T_cycle_#1806.mat
BOOST_NEGPULSE_1S,1806,0.71601,2.12971,0.3492,11,discharge,3,-10.823,3.608,2.0,2.0,3.40162,2.49838,83.4577,11-09-23_08.09_BCNP1s_protocol_HPPC_IN21700_30T_cycle_#1806.mat
BOOST_NEGPULSE_1S,1806,0.71601,2.12971,0.3492,11,discharge,3,-10.823,3.608,10.0,9.9,3.40162,2.49985,83.3217,11-09-23_08.09_BCNP1s_protocol_HPPC_IN21700_30T_cycle_#1806.mat
BOOST_NEGPULSE_1S,1806,0.71601,2.12971,0.3496,11,charge,3,21.336,7.112,2.0,1.9,3.44185,4.06702,29.3016,11-09-23_08.09_BCNP1s_protocol_HPPC_IN21700_30T_cycle_#1806.mat
BOOST_NEGPULSE_1S,1806,0.71601,2.12971,0.3496,11,charge,3,21.336,7.112,10.0,9.9,3.44185,4.16929,34.095,11-09-23_08.09_BCNP1s_protocol_HPPC_IN21700_30T_cycle_#1806.mat
BOOST_NEGPULSE_1S,1806,0.71601,2.12971,0.3138,12,discharge,0,-2.134,0.711,2.0,2.0,3.3088,3.14566,76.4557,11-09-23_08.09_BCNP1s_protocol_HPPC_IN21700_30T_cycle_#1806.mat
BOOST_NEGPULSE_1S,1806,0.71601,2.12971,0.3138,12,discharge,0,-2.134,0.711,10.0,9.9,3.3088,2.99032,149.2545,11-09-23_08.09_BCNP1s_protocol_HPPC_IN21700_30T_cycle_#1806.mat
BOOST_NEGPULSE_1S,1806,0.71601,2.12971,0.3138,12,charge,0,1.067,0.356,2.0,2.0,3.32489,3.39735,67.8966,11-09-23_08.09_BCNP1s_protocol_HPPC_IN21700_30T_cycle_#1806.mat
BOOST_NEGPULSE_1S,1806,0.71601,2.12971,0.3138,12,charge,0,1.067,0.356,10.0,9.9,3.32489,3.43718,105.2211,11-09-23_08.09_BCNP1s_protocol_HPPC_IN21700_30T_cycle_#1806.mat
BOOST_NEGPULSE_1S,1806,0.71601,2.12971,0.3138,12,discharge,1,-8.534,2.845,2.0,1.9,3.31385,2.80001,60.2096,11-09-23_08.09_BCNP1s_protocol_HPPC_IN21700_30T_cycle_#1806.mat
BOOST_NEGPULSE_1S,1806,0.71601,2.12971,0.3138,12,discharge,1,-8.534,2.845,10.0,9.9,3.31385,2.49986,95.3804,11-09-23_08.09_BCNP1s_protocol_HPPC_IN21700_30T_cycle_#1806.mat
BOOST_NEGPULSE_1S,1806,0.71601,2.12971,0.3139,12,charge,1,4.268,1.423,2.0,1.9,3.3582,3.5738,50.5216,11-09-23_08.09_BCNP1s_protocol_HPPC_IN21700_30T_cycle_#1806.mat
BOOST_NEGPULSE_1S,1806,0.71601,2.12971,0.3139,12,charge,1,4.268,1.423,10.0,9.9,3.3582,3.64045,66.1398,11-09-23_08.09_BCNP1s_protocol_HPPC_IN21700_30T_cycle_#1806.mat
BOOST_NEGPULSE_1S,1806,0.71601,2.12971,0.3137,12,discharge,2,-7.431,2.477,2.0,2.0,3.32436,2.49761,111.263,11-09-23_08.09_BCNP1s_protocol_HPPC_IN21700_30T_cycle_#1806.mat
BOOST_NEGPULSE_1S,1806,0.71601,2.12971,0.3137,12,discharge,2,-7.431,2.477,10.0,9.9,3.32436,2.49987,110.9594,11-09-23_08.09_BCNP1s_protocol_HPPC_IN21700_30T_cycle_#1806.mat
BOOST_NEGPULSE_1S,1806,0.71601,2.12971,0.3139,12,charge,2,12.801,4.267,2.0,1.9,3.36922,3.83861,36.6664,11-09-23_08.09_BCNP1s_protocol_HPPC_IN21700_30T_cycle_#1806.mat
BOOST_NEGPULSE_1S,1806,0.71601,2.12971,0.3139,12,charge,2,12.801,4.267,10.0,9.9,3.36922,3.93504,44.1997,11-09-23_08.09_BCNP1s_protocol_HPPC_IN21700_30T_cycle_#1806.mat
BOOST_NEGPULSE_1S,1806,0.71601,2.12971,0.3136,12,discharge,3,-7.285,2.428,2.0,2.0,3.32746,2.49872,113.7657,11-09-23_08.09_BCNP1s_protocol_HPPC_IN21700_30T_cycle_#1806.mat
BOOST_NEGPULSE_1S,1806,0.71601,2.12971,0.3136,12,discharge,3,-7.285,2.428,10.0,9.9,3.32746,2.4999,113.6034,11-09-23_08.09_BCNP1s_protocol_HPPC_IN21700_30T_cycle_#1806.mat
BOOST_NEGPULSE_1S,1806,0.71601,2.12971,0.314,12,charge,3,21.336,7.112,2.0,1.9,3.37367,4.02955,30.7409,11-09-23_08.09_BCNP1s_protocol_HPPC_IN21700_30T_cycle_#1806.mat
BOOST_NEGPULSE_1S,1806,0.71601,2.12971,0.314,12,charge,3,21.336,7.112,10.0,9.9,3.37367,4.14698,36.2451,11-09-23_08.09_BCNP1s_protocol_HPPC_IN21700_30T_cycle_#1806.mat
BOOST_NEGPULSE_1S,1843,0.70208,2.08826,1.0,0,discharge,0,-2.091,0.697,2.0,2.0,4.07635,3.92483,72.4516,11-13-23_07.03_BCNP1s_protocol_HPPC_IN21700_30T_cycle_#1843.mat
BOOST_NEGPULSE_1S,1843,0.70208,2.08826,1.0,0,discharge,0,-2.091,0.697,10.0,9.8,4.07635,3.85431,106.1728,11-13-23_07.03_BCNP1s_protocol_HPPC_IN21700_30T_cycle_#1843.mat
BOOST_NEGPULSE_1S,1843,0.70208,2.08826,0.9999,0,discharge,1,-8.363,2.788,2.0,2.0,4.08396,3.61801,55.7134,11-13-23_07.03_BCNP1s_protocol_HPPC_IN21700_30T_cycle_#1843.mat
BOOST_NEGPULSE_1S,1843,0.70208,2.08826,0.9999,0,discharge,1,-8.363,2.788,10.0,9.9,4.08396,3.50447,69.2893,11-13-23_07.03_BCNP1s_protocol_HPPC_IN21700_30T_cycle_#1843.mat
BOOST_NEGPULSE_1S,1843,0.70208,2.08826,0.998,0,discharge,2,-16.726,5.575,2.0,2.0,4.08078,3.34677,43.8849,11-13-23_07.03_BCNP1s_protocol_HPPC_IN21700_30T_cycle_#1843.mat
BOOST_NEGPULSE_1S,1843,0.70208,2.08826,0.998,0,discharge,2,-16.726,5.575,10.0,9.9,4.08078,3.18263,53.6986,11-13-23_07.03_BCNP1s_protocol_HPPC_IN21700_30T_cycle_#1843.mat
BOOST_NEGPULSE_1S,1843,0.70208,2.08826,0.9935,0,discharge,3,-24.044,8.015,2.0,1.9,4.07802,3.16025,38.1703,11-13-23_07.03_BCNP1s_protocol_HPPC_IN21700_30T_cycle_#1843.mat
BOOST_NEGPULSE_1S,1843,0.70208,2.08826,0.9935,0,discharge,3,-24.044,8.015,10.0,9.9,4.07802,2.96378,46.3418,11-13-23_07.03_BCNP1s_protocol_HPPC_IN21700_30T_cycle_#1843.mat
BOOST_NEGPULSE_1S,1843,0.70208,2.08826,0.9529,1,discharge,0,-2.091,0.697,2.0,2.0,4.01669,3.87928,65.7045,11-13-23_07.03_BCNP1s_protocol_HPPC_IN21700_30T_cycle_#1843.mat
BOOST_NEGPULSE_1S,1843,0.70208,2.08826,0.9529,1,discharge,0,-2.091,0.697,10.0,9.9,4.01669,3.81763,95.1816,11-13-23_07.03_BCNP1s_protocol_HPPC_IN21700_30T_cycle_#1843.mat
BOOST_NEGPULSE_1S,1843,0.70208,2.08826,0.953,1,charge,0,1.045,0.348,2.0,1.9,4.02583,4.09518,66.3461,11-13-23_07.03_BCNP1s_protocol_HPPC_IN21700_30T_cycle_#1843.mat
BOOST_NEGPULSE_1S,1843,0.70208,2.08826,0.953,1,charge,0,1.045,0.348,10.0,9.9,4.02583,4.13214,101.7036,11-13-23_07.03_BCNP1s_protocol_HPPC_IN21700_30T_cycle_#1843.mat
BOOST_NEGPULSE_1S,1843,0.70208,2.08826,0.9529,1,discharge,1,-8.363,2.788,2.0,2.0,4.01831,3.59756,50.312,11-13-23_07.03_BCNP1s_protocol_HPPC_IN21700_30T_cycle_#1843.mat
BOOST_NEGPULSE_1S,1843,0.70208,2.08826,0.9529,1,discharge,1,-8.363,2.788,10.0,9.9,4.01831,3.48493,63.7798,11-13-23_07.03_BCNP1s_protocol_HPPC_IN21700_30T_cycle_#1843.mat
BOOST_NEGPULSE_1S,1843,0.70208,2.08826,0.953,1,charge,1,1.824,0.608,2.0,2.0,4.0425,4.20003,86.3626,11-13-23_07.03_BCNP1s_protocol_HPPC_IN21700_30T_cycle_#1843.mat
BOOST_NEGPULSE_1S,1843,0.70208,2.08826,0.953,1,charge,1,1.824,0.608,10.0,9.9,4.0425,4.20005,86.3719,11-13-23_07.03_BCNP1s_protocol_HPPC_IN21700_30T_cycle_#1843.mat
BOOST_NEGPULSE_1S,1843,0.70208,2.08826,0.9528,1,discharge,2,-16.726,5.575,2.0,2.0,4.02114,3.33962,40.7463,11-13-23_07.03_BCNP1s_protocol_HPPC_IN21700_30T_cycle_#1843.mat
BOOST_NEGPULSE_1S,1843,0.70208,2.08826,0.9528,1,discharge,2,-16.726,5.575,10.0,9.9,4.02114,3.17806,50.4054,11-13-23_07.03_BCNP1s_protocol_HPPC_IN21700_30T_cycle_#1843.mat
BOOST_NEGPULSE_1S,1843,0.70208,2.08826,0.9531,1,charge,2,1.614,0.538,2.0,1.9,4.05656,4.2001,88.9225,11-13-23_07.03_BCNP1s_protocol_HPPC_IN21700_30T_cycle_#1843.mat
BOOST_NEGPULSE_1S,1843,0.70208,2.08826,0.9531,1,charge,2,1.614,0.538,10.0,9.9,4.05656,4.20003,88.8767,11-13-23_07.03_BCNP1s_protocol_HPPC_IN21700_30T_cycle_#1843.mat
BOOST_NEGPULSE_1S,1843,0.70208,2.08826,0.9528,1,discharge,3,-24.044,8.015,2.0,1.9,4.0272,3.16088,36.0312,11-13-23_07.03_BCNP1s_protocol_HPPC_IN21700_30T_cycle_#1843.mat
BOOST_NEGPULSE_1S,1843,0.70208,2.08826,0.9528,1,discharge,3,-24.044,8.015,10.0,9.9,4.0272,2.96282,44.269,11-13-23_07.03_BCNP1s_protocol_HPPC_IN21700_30T_cycle_#1843.mat
BOOST_NEGPULSE_1S,1843,0.70208,2.08826,0.9531,1,charge,3,1.441,0.48,2.0,2.0,4.06501,4.20001,93.7047,11-13-23_07.03_BCNP1s_protocol_HPPC_IN21700_30T_cycle_#1843.mat
BOOST_NEGPULSE_1S,1843,0.70208,2.08826,0.9531,1,charge,3,1.441,0.48,10.0,9.9,4.06501,4.20002,93.7103,11-13-23_07.03_BCNP1s_protocol_HPPC_IN21700_30T_cycle_#1843.mat
BOOST_NEGPULSE_1S,1843,0.70208,2.08826,0.9181,2,discharge,0,-2.091,0.697,2.0,1.9,3.94398,3.81839,60.0524,11-13-23_07.03_BCNP1s_protocol_HPPC_IN21700_30T_cycle_#1843.mat
BOOST_NEGPULSE_1S,1843,0.70208,2.08826,0.9181,2,discharge,0,-2.091,0.697,10.0,9.9,3.94398,3.76438,85.8786,11-13-23_07.03_BCNP1s_protocol_HPPC_IN21700_30T_cycle_#1843.mat
BOOST_NEGPULSE_1S,1843,0.70208,2.08826,0.9181,2,charge,0,1.045,0.348,2.0,1.9,3.95117,4.01533,61.3772,11-13-23_07.03_BCNP1s_protocol_HPPC_IN21700_30T_cycle_#1843.mat
BOOST_NEGPULSE_1S,1843,0.70208,2.08826,0.9181,2,charge,0,1.045,0.348,10.0,9.9,3.95117,4.04588,90.6107,11-13-23_07.03_BCNP1s_protocol_HPPC_IN21700_30T_cycle_#1843.mat
BOOST_NEGPULSE_1S,1843,0.70208,2.08826,0.918,2,discharge,1,-8.363,2.788,2.0,2.0,3.94614,3.54908,47.4784,11-13-23_07.03_BCNP1s_protocol_HPPC_IN21700_30T_cycle_#1843.mat
BOOST_NEGPULSE_1S,1843,0.70208,2.08826,0.918,2,discharge,1,-8.363,2.788,10.0,9.9,3.94614,3.44507,59.9164,11-13-23_07.03_BCNP1s_protocol_HPPC_IN21700_30T_cycle_#1843.mat
BOOST_NEGPULSE_1S,1843,0.70208,2.08826,0.9181,2,charge,1,3.499,1.166,2.0,2.0,3.96644,4.19182,64.4207,11-13-23_07.03_BCNP1s_protocol_HPPC_IN21700_30T_cycle_#1843.mat
BOOST_NEGPULSE_1S,1843,0.70208,2.08826,0.9181,2,charge,1,3.499,1.166,10.0,9.9,3.96644,4.19991,66.7351,11-13-23_07.03_BCNP1s_protocol_HPPC_IN21700_30T_cycle_#1843.mat
BOOST_NEGPULSE_1S,1843,0.70208,2.08826,0.918,2,discharge,2,-16.726,5.575,2.0,2.0,3.94938,3.30132,38.7458,11-13-23_07.03_BCNP1s_protocol_HPPC_IN21700_30T_cycle_#1843.mat
BOOST_NEGPULSE_1S,1843,0.70208,2.08826,0.918,2,discharge,2,-16.726,5.575,10.0,9.9,3.94938,3.14791,47.918,11-13-23_07.03_BCNP1s_protocol_HPPC_IN21700_30T_cycle_#1843.mat
BOOST_NEGPULSE_1S,1843,0.70208,2.08826,0.9182,2,charge,2,3.131,1.044,2.0,1.9,3.9841,4.20016,69.0171,11-13-23_07.03_BCNP1s_protocol_HPPC_IN21700_30T_cycle_#1843.mat
BOOST_NEGPULSE_1S,1843,0.70208,2.08826,0.9182,2,charge,2,3.131,1.044,10.0,9.9,3.9841,4.2001,68.996,11-13-23_07.03_BCNP1s_protocol_HPPC_IN21700_30T_cycle_#1843.mat
BOOST_NEGPULSE_1S,1843,0.70208,2.08826,0.9179,2,discharge,3,-24.044,8.015,2.0,1.9,3.95527,3.12879,34.3742,11-13-23_07.03_BCNP1s_protocol_HPPC_IN21700_30T_cycle_#1843.mat
BOOST_NEGPULSE_1S,1843,0.70208,2.08826,0.9179,2,discharge,3,-24.044,8.015,10.0,9.9,3.95527,2.93811,42.3048,11-13-23_07.03_BCNP1s_protocol_HPPC_IN21700_30T_cycle_#1843.mat
BOOST_NEGPULSE_1S,1843,0.70208,2.08826,0.9182,2,charge,3,2.843,0.948,2.0,1.9,4.00069,4.20005,70.1211,11-13-23_07.03_BCNP1s_protocol_HPPC_IN21700_30T_cycle_#1843.mat
BOOST_NEGPULSE_1S,1843,0.70208,2.08826,0.9182,2,charge,3,2.843,0.948,10.0,9.9,4.00069,4.20002,70.1098,11-13-23_07.03_BCNP1s_protocol_HPPC_IN21700_30T_cycle_#1843.mat
BOOST_NEGPULSE_1S,1843,0.70208,2.08826,0.8484,3,discharge,0,-2.091,0.697,2.0,2.0,3.83694,3.71889,56.4467,11-13-23_07.03_BCNP1s_protocol_HPPC_IN21700_30T_cycle_#1843.mat
BOOST_NEGPULSE_1S,1843,0.70208,2.08826,0.8484,3,discharge,0,-2.091,0.697,10.0,9.9,3.83694,3.67384,77.9894,11-13-23_07.03_BCNP1s_protocol_HPPC_IN21700_30T_cycle_#1843.mat
BOOST_NEGPULSE_1S,1843,0.70208,2.08826,0.8484,3,charge,0,1.045,0.348,2.0,1.9,3.84216,3.90146,56.7297,11-13-23_07.03_BCNP1s_protocol_HPPC_IN21700_30T_cycle_#1843.mat
BOOST_NEGPULSE_1S,1843,0.70208,2.08826,0.8484,3,charge,0,1.045,0.348,10.0,9.9,3.84216,3.92501,79.2549,11-13-23_07.03_BCNP1s_protocol_HPPC_IN21700_30T_cycle_#1843.mat
BOOST_NEGPULSE_1S,1843,0.70208,2.08826,0.8484,3,discharge,1,-8.363,2.788,2.0,1.9,3.83999,3.4691,44.3499,11-13-23_07.03_BCNP1s_protocol_HPPC_IN21700_30T_cycle_#1843.mat
BOOST_NEGPULSE_1S,1843,0.70208,2.08826,0.8484,3,discharge,1,-8.363,2.788,10.0,9.9,3.83999,3.36682,56.5799,11-13-23_07.03_BCNP1s_protocol_HPPC_IN21700_30T_cycle_#1843.mat
BOOST_NEGPULSE_1S,1843,0.70208,2.08826,0.8485,3,charge,1,4.181,1.394,2.0,1.9,3.85604,4.06388,49.7093,11-13-23_07.03_BCNP1s_protocol_HPPC_IN21700_30T_cycle_#1843.mat
BOOST_NEGPULSE_1S,1843,0.70208,2.08826,0.8485,3,charge,1,4.181,1.394,10.0,9.9,3.85604,4.11999,63.1276,11-13-23_07.03_BCNP1s_protocol_HPPC_IN21700_30T_cycle_#1843.mat
BOOST_NEGPULSE_1S,1843,0.70208,2.08826,0.8483,3,discharge,2,-16.726,5.575,2.0,2.0,3.84351,3.22753,36.8277,11-13-23_07.03_BCNP1s_protocol_HPPC_IN21700_30T_cycle_#1843.mat
BOOST_NEGPULSE_1S,1843,0.70208,2.08826,0.8483,3,discharge,2,-16.726,5.575,10.0,9.9,3.84351,3.07649,45.8583,11-13-23_07.03_BCNP1s_protocol_HPPC_IN21700_30T_cycle_#1843.mat
BOOST_NEGPULSE_1S,1843,0.70208,2.08826,0.8485,3,charge,2,6.362,2.121,2.0,2.0,3.8714,4.20019,51.6831,11-13-23_07.03_BCNP1s_protocol_HPPC_IN21700_30T_cycle_#1843.mat
BOOST_NEGPULSE_1S,1843,0.70208,2.08826,0.8485,3,charge,2,6.362,2.121,10.0,9.9,3.8714,4.19999,51.6525,11-13-23_07.03_BCNP1s_protocol_HPPC_IN21700_30T_cycle_#1843.mat
BOOST_NEGPULSE_1S,1843,0.70208,2.08826,0.8482,3,discharge,3,-24.044,8.015,2.0,2.0,3.84959,3.05764,32.9381,11-13-23_07.03_BCNP1s_protocol_HPPC_IN21700_30T_cycle_#1843.mat
BOOST_NEGPULSE_1S,1843,0.70208,2.08826,0.8482,3,discharge,3,-24.044,8.015,10.0,9.9,3.84959,2.87292,40.6208,11-13-23_07.03_BCNP1s_protocol_HPPC_IN21700_30T_cycle_#1843.mat
BOOST_NEGPULSE_1S,1843,0.70208,2.08826,0.8486,3,charge,3,6.009,2.003,2.0,2.0,3.88635,4.20021,52.2293,11-13-23_07.03_BCNP1s_protocol_HPPC_IN21700_30T_cycle_#1843.mat
BOOST_NEGPULSE_1S,1843,0.70208,2.08826,0.8486,3,charge,3,6.009,2.003,10.0,9.9,3.88635,4.20009,52.2098,11-13-23_07.03_BCNP1s_protocol_HPPC_IN21700_30T_cycle_#1843.mat
BOOST_NEGPULSE_1S,1843,0.70208,2.08826,0.7787,4,discharge,0,-2.091,0.697,2.0,1.9,3.75662,3.64117,55.2003,11-13-23_07.03_BCNP1s_protocol_HPPC_IN21700_30T_cycle_#1843.mat
BOOST_NEGPULSE_1S,1843,0.70208,2.08826,0.7787,4,discharge,0,-2.091,0.697,10.0,9.9,3.75662,3.59335,78.0673,11-13-23_07.03_BCNP1s_protocol_HPPC_IN21700_30T_cycle_#1843.mat
BOOST_NEGPULSE_1S,1843,0.70208,2.08826,0.7787,4,charge,0,1.045,0.348,2.0,1.9,3.76262,3.821,55.8455,11-13-23_07.03_BCNP1s_protocol_HPPC_IN21700_30T_cycle_#1843.mat
BOOST_NEGPULSE_1S,1843,0.70208,2.08826,0.7787,4,charge,0,1.045,0.348,10.0,9.9,3.76262,3.84527,79.0635,11-13-23_07.03_BCNP1s_protocol_HPPC_IN21700_30T_cycle_#1843.mat
BOOST_NEGPULSE_1S,1843,0.70208,2.08826,0.7787,4,discharge,1,-8.363,2.788,2.0,1.9,3.76089,3.39177,44.1357,11-13-23_07.03_BCNP1s_protocol_HPPC_IN21700_30T_cycle_#1843.mat
BOOST_NEGPULSE_1S,1843,0.70208,2.08826,0.7787,4,discharge,1,-8.363,2.788,10.0,9.9,3.76089,3.2849,56.9151,11-13-23_07.03_BCNP1s_protocol_HPPC_IN21700_30T_cycle_#1843.mat
BOOST_NEGPULSE_1S,1843,0.70208,2.08826,0.7788,4,charge,1,4.181,1.394,2.0,2.0,3.77844,3.98446,49.2719,11-13-23_07.03_BCNP1s_protocol_HPPC_IN21700_30T_cycle_#1843.mat
BOOST_NEGPULSE_1S,1843,0.70208,2.08826,0.7788,4,charge,1,4.181,1.394,10.0,9.9,3.77844,4.035,61.3599,11-13-23_07.03_BCNP1s_protocol_HPPC_IN21700_30T_cycle_#1843.mat
BOOST_NEGPULSE_1S,1843,0.70208,2.08826,0.7786,4,discharge,2,-16.726,5.575,2.0,2.0,3.76615,3.15144,36.7521,11-13-23_07.03_BCNP1s_protocol_HPPC_IN21700_30T_cycle_#1843.mat
BOOST_NEGPULSE_1S,1843,0.70208,2.08826,0.7786,4,discharge,2,-16.726,5.575,10.0,9.9,3.76615,2.99888,45.8737,11-13-23_07.03_BCNP1s_protocol_HPPC_IN21700_30T_cycle_#1843.mat
BOOST_NEGPULSE_1S,1843,0.70208,2.08826,0.7788,4,charge,2,9.078,3.026,2.0,1.9,3.79642,4.20031,44.4899,11-13-23_07.03_BCNP1s_protocol_HPPC_IN21700_30T_cycle_#1843.mat
BOOST_NEGPULSE_1S,1843,0.70208,2.08826,0.7788,4,charge,2,9.078,3.026,10.0,9.9,3.79642,4.20004,44.46,11-13-23_07.03_BCNP1s_protocol_HPPC_IN21700_30T_cycle_#1843.mat
BOOST_NEGPULSE_1S,1843,0.70208,2.08826,0.7785,4,discharge,3,-24.044,8.015,2.0,1.9,3.77336,2.99058,32.5569,11-13-23_07.03_BCNP1s_protocol_HPPC_IN21700_30T_cycle_#1843.mat
BOOST_NEGPULSE_1S,1843,0.70208,2.08826,0.7785,4,discharge,3,-24.044,8.015,10.0,9.9,3.77336,2.7993,40.5122,11-13-23_07.03_BCNP1s_protocol_HPPC_IN21700_30T_cycle_#1843.mat
BOOST_NEGPULSE_1S,1843,0.70208,2.08826,0.7789,4,charge,3,8.743,2.914,2.0,2.0,3.81271,4.20033,44.3338,11-13-23_07.03_BCNP1s_protocol_HPPC_IN21700_30T_cycle_#1843.mat
BOOST_NEGPULSE_1S,1843,0.70208,2.08826,0.7789,4,charge,3,8.743,2.914,10.0,9.9,3.81271,4.20012,44.3096,11-13-23_07.03_BCNP1s_protocol_HPPC_IN21700_30T_cycle_#1843.mat
BOOST_NEGPULSE_1S,1843,0.70208,2.08826,0.709,5,discharge,0,-2.091,0.697,2.0,1.9,3.68373,3.56761,55.5213,11-13-23_07.03_BCNP1s_protocol_HPPC_IN21700_30T_cycle_#1843.mat
BOOST_NEGPULSE_1S,1843,0.70208,2.08826,0.709,5,discharge,0,-2.091,0.697,10.0,9.9,3.68373,3.52042,78.0879,11-13-23_07.03_BCNP1s_protocol_HPPC_IN21700_30T_cycle_#1843.mat
BOOST_NEGPULSE_1S,1843,0.70208,2.08826,0.709,5,charge,0,1.045,0.348,2.0,1.9,3.68941,3.74821,56.2487,11-13-23_07.03_BCNP1s_protocol_HPPC_IN21700_30T_cycle_#1843.mat
BOOST_NEGPULSE_1S,1843,0.70208,2.08826,0.709,5,charge,0,1.045,0.348,10.0,9.9,3.68941,3.77258,79.5639,11-13-23_07.03_BCNP1s_protocol_HPPC_IN21700_30T_cycle_#1843.mat
BOOST_NEGPULSE_1S,1843,0.70208,2.08826,0.709,5,discharge,1,-8.363,2.788,2.0,1.9,3.68779,3.31725,44.3075,11-13-23_07.03_BCNP1s_protocol_HPPC_IN21700_30T_cycle_#1843.mat
BOOST_NEGPULSE_1S,1843,0.70208,2.08826,0.709,5,discharge,1,-8.363,2.788,10.0,9.9,3.68779,3.21074,57.0445,11-13-23_07.03_BCNP1s_protocol_HPPC_IN21700_30T_cycle_#1843.mat
BOOST_NEGPULSE_1S,1843,0.70208,2.08826,0.7091,5,charge,1,4.181,1.394,2.0,2.0,3.70489,3.91118,49.3401,11-13-23_07.03_BCNP1s_protocol_HPPC_IN21700_30T_cycle_#1843.mat
BOOST_NEGPULSE_1S,1843,0.70208,2.08826,0.7091,5,charge,1,4.181,1.394,10.0,9.9,3.70489,3.96276,61.6751,11-13-23_07.03_BCNP1s_protocol_HPPC_IN21700_30T_cycle_#1843.mat
BOOST_NEGPULSE_1S,1843,0.70208,2.08826,0.7089,5,discharge,2,-16.726,5.575,2.0,2.0,3.69271,3.0778,36.7644,11-13-23_07.03_BCNP1s_protocol_HPPC_IN21700_30T_cycle_#1843.mat
BOOST_NEGPULSE_1S,1843,0.70208,2.08826,0.7089,5,discharge,2,-16.726,5.575,10.0,9.9,3.69271,2.92803,45.7184,11-13-23_07.03_BCNP1s_protocol_HPPC_IN21700_30T_cycle_#1843.mat
BOOST_NEGPULSE_1S,1843,0.70208,2.08826,0.7091,5,charge,2,11.737,3.912,2.0,2.0,3.72364,4.18038,38.9136,11-13-23_07.03_BCNP1s_protocol_HPPC_IN21700_30T_cycle_#1843.mat
BOOST_NEGPULSE_1S,1843,0.70208,2.08826,0.7091,5,charge,2,11.737,3.912,10.0,9.9,3.72364,4.20009,40.5924,11-13-23_07.03_BCNP1s_protocol_HPPC_IN21700_30T_cycle_#1843.mat
BOOST_NEGPULSE_1S,1843,0.70208,2.08826,0.7088,5,discharge,3,-24.044,8.015,2.0,2.0,3.69951,2.91441,32.6528,11-13-23_07.03_BCNP1s_protocol_HPPC_IN21700_30T_cycle_#1843.mat
BOOST_NEGPULSE_1S,1843,0.70208,2.08826,0.7088,5,discharge,3,-24.044,8.015,10.0,9.9,3.69951,2.72635,40.4743,11-13-23_07.03_BCNP1s_protocol_HPPC_IN21700_30T_cycle_#1843.mat
BOOST_NEGPULSE_1S,1843,0.70208,2.08826,0.7092,5,charge,3,11.286,3.762,2.0,2.0,3.74127,4.20033,40.6749,11-13-23_07.03_BCNP1s_protocol_HPPC_IN21700_30T_cycle_#1843.mat
BOOST_NEGPULSE_1S,1843,0.70208,2.08826,0.7092,5,charge,3,11.286,3.762,10.0,9.9,3.74127,4.20002,40.6474,11-13-23_07.03_BCNP1s_protocol_HPPC_IN21700_30T_cycle_#1843.mat
BOOST_NEGPULSE_1S,1843,0.70208,2.08826,0.6393,6,discharge,0,-2.091,0.697,2.0,1.9,3.62849,3.50916,57.072,11-13-23_07.03_BCNP1s_protocol_HPPC_IN21700_30T_cycle_#1843.mat
BOOST_NEGPULSE_1S,1843,0.70208,2.08826,0.6393,6,discharge,0,-2.091,0.697,10.0,9.9,3.62849,3.45931,80.911,11-13-23_07.03_BCNP1s_protocol_HPPC_IN21700_30T_cycle_#1843.mat
BOOST_NEGPULSE_1S,1843,0.70208,2.08826,0.6394,6,charge,0,1.045,0.348,2.0,2.0,3.63408,3.69525,58.5227,11-13-23_07.03_BCNP1s_protocol_HPPC_IN21700_30T_cycle_#1843.mat
BOOST_NEGPULSE_1S,1843,0.70208,2.08826,0.6394,6,charge,0,1.045,0.348,10.0,9.9,3.63408,3.71907,81.3091,11-13-23_07.03_BCNP1s_protocol_HPPC_IN21700_30T_cycle_#1843.mat
BOOST_NEGPULSE_1S,1843,0.70208,2.08826,0.6393,6,discharge,1,-8.363,2.788,2.0,2.0,3.63175,3.24952,45.7058,11-13-23_07.03_BCNP1s_protocol_HPPC_IN21700_30T_cycle_#1843.mat
BOOST_NEGPULSE_1S,1843,0.70208,2.08826,0.6393,6,discharge,1,-8.363,2.788,10.0,9.9,3.63175,3.14072,58.7157,11-13-23_07.03_BCNP1s_protocol_HPPC_IN21700_30T_cycle_#1843.mat
BOOST_NEGPULSE_1S,1843,0.70208,2.08826,0.6394,6,charge,1,4.181,1.394,2.0,2.0,3.64863,3.85687,49.8026,11-13-23_07.03_BCNP1s_protocol_HPPC_IN21700_30T_cycle_#1843.mat
BOOST_NEGPULSE_1S,1843,0.70208,2.08826,0.6394,6,charge,1,4.181,1.394,10.0,9.9,3.64863,3.90718,61.8353,11-13-23_07.03_BCNP1s_protocol_HPPC_IN21700_30T_cycle_#1843.mat
BOOST_NEGPULSE_1S,1843,0.70208,2.08826,0.6392,6,discharge,2,-16.726,5.575,2.0,2.0,3.63557,3.01149,37.3117,11-13-23_07.03_BCNP1s_protocol_HPPC_IN21700_30T_cycle_#1843.mat
BOOST_NEGPULSE_1S,1843,0.70208,2.08826,0.6392,6,discharge,2,-16.726,5.575,10.0,9.9,3.63557,2.85447,46.6994,11-13-23_07.03_BCNP1s_protocol_HPPC_IN21700_30T_cycle_#1843.mat
BOOST_NEGPULSE_1S,1843,0.70208,2.08826,0.6394,6,charge,2,12.544,4.181,2.0,2.0,3.66575,4.12311,36.4599,11-13-23_07.03_BCNP1s_protocol_HPPC_IN21700_30T_cycle_#1843.mat
BOOST_NEGPULSE_1S,1843,0.70208,2.08826,0.6394,6,charge,2,12.544,4.181,10.0,9.9,3.66575,4.20021,42.6057,11-13-23_07.03_BCNP1s_protocol_HPPC_IN21700_30T_cycle_#1843.mat
BOOST_NEGPULSE_1S,1843,0.70208,2.08826,0.6392,6,discharge,3,-24.044,8.015,2.0,2.0,3.64106,2.84793,32.9868,11-13-23_07.03_BCNP1s_protocol_HPPC_IN21700_30T_cycle_#1843.mat
BOOST_NEGPULSE_1S,1843,0.70208,2.08826,0.6392,6,discharge,3,-24.044,8.015,10.0,9.9,3.64106,2.64343,41.4922,11-13-23_07.03_BCNP1s_protocol_HPPC_IN21700_30T_cycle_#1843.mat
BOOST_NEGPULSE_1S,1843,0.70208,2.08826,0.6395,6,charge,3,13.594,4.531,2.0,2.0,3.68131,4.20038,38.1835,11-13-23_07.03_BCNP1s_protocol_HPPC_IN21700_30T_cycle_#1843.mat
BOOST_NEGPULSE_1S,1843,0.70208,2.08826,0.6395,6,charge,3,13.594,4.531,10.0,9.9,3.68131,4.20009,38.1624,11-13-23_07.03_BCNP1s_protocol_HPPC_IN21700_30T_cycle_#1843.mat
BOOST_NEGPULSE_1S,1843,0.70208,2.08826,0.5696,7,discharge,0,-2.091,0.697,2.0,2.0,3.57414,3.44707,60.7565,11-13-23_07.03_BCNP1s_protocol_HPPC_IN21700_30T_cycle_#1843.mat
BOOST_NEGPULSE_1S,1843,0.70208,2.08826,0.5696,7,discharge,0,-2.091,0.697,10.0,9.9,3.57414,3.39135,87.4019,11-13-23_07.03_BCNP1s_protocol_HPPC_IN21700_30T_cycle_#1843.mat
BOOST_NEGPULSE_1S,1843,0.70208,2.08826,0.5697,7,charge,0,1.045,0.348,2.0,2.0,3.5806,3.64389,60.5518,11-13-23_07.03_BCNP1s_protocol_HPPC_IN21700_30T_cycle_#1843.mat
BOOST_NEGPULSE_1S,1843,0.70208,2.08826,0.5697,7,charge,0,1.045,0.348,10.0,9.9,3.5806,3.66972,85.2632,11-13-23_07.03_BCNP1s_protocol_HPPC_IN21700_30T_cycle_#1843.mat
BOOST_NEGPULSE_1S,1843,0.70208,2.08826,0.5696,7,discharge,1,-8.363,2.788,2.0,2.0,3.57764,3.17819,47.7642,11-13-23_07.03_BCNP1s_protocol_HPPC_IN21700_30T_cycle_#1843.mat
BOOST_NEGPULSE_1S,1843,0.70208,2.08826,0.5696,7,discharge,1,-8.363,2.788,10.0,9.9,3.57764,3.05524,62.4657,11-13-23_07.03_BCNP1s_protocol_HPPC_IN21700_30T_cycle_#1843.mat
BOOST_NEGPULSE_1S,1843,0.70208,2.08826,0.5697,7,charge,1,4.181,1.394,2.0,2.0,3.59789,3.80976,50.6739,11-13-23_07.03_BCNP1s_protocol_HPPC_IN21700_30T_cycle_#1843.mat
BOOST_NEGPULSE_1S,1843,0.70208,2.08826,0.5697,7,charge,1,4.181,1.394,10.0,9.9,3.59789,3.8624,63.2659,11-13-23_07.03_BCNP1s_protocol_HPPC_IN21700_30T_cycle_#1843.mat
BOOST_NEGPULSE_1S,1843,0.70208,2.08826,0.5695,7,discharge,2,-16.726,5.575,2.0,1.9,3.58234,2.93971,38.4209,11-13-23_07.03_BCNP1s_protocol_HPPC_IN21700_30T_cycle_#1843.mat
BOOST_NEGPULSE_1S,1843,0.70208,2.08826,0.5695,7,discharge,2,-16.726,5.575,10.0,9.9,3.58234,2.75398,49.5248,11-13-23_07.03_BCNP1s_protocol_HPPC_IN21700_30T_cycle_#1843.mat
BOOST_NEGPULSE_1S,1843,0.70208,2.08826,0.5698,7,charge,2,12.544,4.181,2.0,2.0,3.61787,4.07697,36.5982,11-13-23_07.03_BCNP1s_protocol_HPPC_IN21700_30T_cycle_#1843.mat
BOOST_NEGPULSE_1S,1843,0.70208,2.08826,0.5698,7,charge,2,12.544,4.181,10.0,9.9,3.61787,4.15575,42.8786,11-13-23_07.03_BCNP1s_protocol_HPPC_IN21700_30T_cycle_#1843.mat
BOOST_NEGPULSE_1S,1843,0.70208,2.08826,0.5695,7,discharge,3,-24.044,8.015,2.0,2.0,3.58863,2.76642,34.1967,11-13-23_07.03_BCNP1s_protocol_HPPC_IN21700_30T_cycle_#1843.mat
BOOST_NEGPULSE_1S,1843,0.70208,2.08826,0.5695,7,discharge,3,-24.044,8.015,10.0,9.9,3.58863,2.52453,44.2572,11-13-23_07.03_BCNP1s_protocol_HPPC_IN21700_30T_cycle_#1843.mat
BOOST_NEGPULSE_1S,1843,0.70208,2.08826,0.5698,7,charge,3,15.523,5.174,2.0,2.0,3.6342,4.20049,36.4798,11-13-23_07.03_BCNP1s_protocol_HPPC_IN21700_30T_cycle_#1843.mat
BOOST_NEGPULSE_1S,1843,0.70208,2.08826,0.5698,7,charge,3,15.523,5.174,10.0,9.9,3.6342,4.2001,36.4547,11-13-23_07.03_BCNP1s_protocol_HPPC_IN21700_30T_cycle_#1843.mat
BOOST_NEGPULSE_1S,1843,0.70208,2.08826,0.4999,8,discharge,0,-2.091,0.697,2.0,1.9,3.50848,3.37617,63.2815,11-13-23_07.03_BCNP1s_protocol_HPPC_IN21700_30T_cycle_#1843.mat
BOOST_NEGPULSE_1S,1843,0.70208,2.08826,0.4999,8,discharge,0,-2.091,0.697,10.0,9.9,3.50848,3.30416,97.7263,11-13-23_07.03_BCNP1s_protocol_HPPC_IN21700_30T_cycle_#1843.mat
BOOST_NEGPULSE_1S,1843,0.70208,2.08826,0.5,8,charge,0,1.045,0.348,2.0,2.0,3.51565,3.58174,63.2261,11-13-23_07.03_BCNP1s_protocol_HPPC_IN21700_30T_cycle_#1843.mat
BOOST_NEGPULSE_1S,1843,0.70208,2.08826,0.5,8,charge,0,1.045,0.348,10.0,9.9,3.51565,3.61044,90.6852,11-13-23_07.03_BCNP1s_protocol_HPPC_IN21700_30T_cycle_#1843.mat
BOOST_NEGPULSE_1S,1843,0.70208,2.08826,0.4999,8,discharge,1,-8.363,2.788,2.0,2.0,3.5122,3.08827,50.6908,11-13-23_07.03_BCNP1s_protocol_HPPC_IN21700_30T_cycle_#1843.mat
BOOST_NEGPULSE_1S,1843,0.70208,2.08826,0.4999,8,discharge,1,-8.363,2.788,10.0,9.9,3.5122,2.94479,67.8486,11-13-23_07.03_BCNP1s_protocol_HPPC_IN21700_30T_cycle_#1843.mat
BOOST_NEGPULSE_1S,1843,0.70208,2.08826,0.5,8,charge,1,4.181,1.394,2.0,2.0,3.53664,3.75245,51.6171,11-13-23_07.03_BCNP1s_protocol_HPPC_IN21700_30T_cycle_#1843.mat
BOOST_NEGPULSE_1S,1843,0.70208,2.08826,0.5,8,charge,1,4.181,1.394,10.0,9.9,3.53664,3.80855,65.0333,11-13-23_07.03_BCNP1s_protocol_HPPC_IN21700_30T_cycle_#1843.mat
BOOST_NEGPULSE_1S,1843,0.70208,2.08826,0.4998,8,discharge,2,-16.726,5.575,2.0,1.9,3.51865,2.83926,40.6192,11-13-23_07.03_BCNP1s_protocol_HPPC_IN21700_30T_cycle_#1843.mat
BOOST_NEGPULSE_1S,1843,0.70208,2.08826,0.4998,8,discharge,2,-16.726,5.575,10.0,9.9,3.51865,2.60783,54.4555,11-13-23_07.03_BCNP1s_protocol_HPPC_IN21700_30T_cycle_#1843.mat
BOOST_NEGPULSE_1S,1843,0.70208,2.08826,0.5001,8,charge,2,12.544,4.181,2.0,1.9,3.56071,4.01958,36.5802,11-13-23_07.03_BCNP1s_protocol_HPPC_IN21700_30T_cycle_#1843.mat
BOOST_NEGPULSE_1S,1843,0.70208,2.08826,0.5001,8,charge,2,12.544,4.181,10.0,9.9,3.56071,4.10796,43.626,11-13-23_07.03_BCNP1s_protocol_HPPC_IN21700_30T_cycle_#1843.mat
BOOST_NEGPULSE_1S,1843,0.70208,2.08826,0.4998,8,discharge,3,-23.972,7.991,2.0,2.0,3.52719,2.65374,36.4369,11-13-23_07.03_BCNP1s_protocol_HPPC_IN21700_30T_cycle_#1843.mat
BOOST_NEGPULSE_1S,1843,0.70208,2.08826,0.4998,8,discharge,3,-23.972,7.991,10.0,9.9,3.52719,2.49979,42.8594,11-13-23_07.03_BCNP1s_protocol_HPPC_IN21700_30T_cycle_#1843.mat
BOOST_NEGPULSE_1S,1843,0.70208,2.08826,0.5001,8,charge,3,17.683,5.894,2.0,2.0,3.57724,4.20067,35.255,11-13-23_07.03_BCNP1s_protocol_HPPC_IN21700_30T_cycle_#1843.mat
BOOST_NEGPULSE_1S,1843,0.70208,2.08826,0.5001,8,charge,3,17.683,5.894,10.0,9.9,3.57724,4.20009,35.2221,11-13-23_07.03_BCNP1s_protocol_HPPC_IN21700_30T_cycle_#1843.mat
BOOST_NEGPULSE_1S,1843,0.70208,2.08826,0.4303,9,discharge,0,-2.091,0.697,2.0,1.9,3.43757,3.29384,68.725,11-13-23_07.03_BCNP1s_protocol_HPPC_IN21700_30T_cycle_#1843.mat
BOOST_NEGPULSE_1S,1843,0.70208,2.08826,0.4303,9,discharge,0,-2.091,0.697,10.0,9.9,3.43757,3.19,118.3805,11-13-23_07.03_BCNP1s_protocol_HPPC_IN21700_30T_cycle_#1843.mat
BOOST_NEGPULSE_1S,1843,0.70208,2.08826,0.4303,9,charge,0,1.045,0.348,2.0,2.0,3.44577,3.51518,66.3914,11-13-23_07.03_BCNP1s_protocol_HPPC_IN21700_30T_cycle_#1843.mat
BOOST_NEGPULSE_1S,1843,0.70208,2.08826,0.4303,9,charge,0,1.045,0.348,10.0,9.9,3.44577,3.54601,95.8816,11-13-23_07.03_BCNP1s_protocol_HPPC_IN21700_30T_cycle_#1843.mat
BOOST_NEGPULSE_1S,1843,0.70208,2.08826,0.4302,9,discharge,1,-8.363,2.788,2.0,2.0,3.44012,2.97975,55.0482,11-13-23_07.03_BCNP1s_protocol_HPPC_IN21700_30T_cycle_#1843.mat
