Repository: KikETs/ECM_HYBRID_BMS_JOINT

## Results

| Arm | Model | Size | Protocol | Result | Worst cell |
|---|---|---|---|---|---|
| SOP | 2RC table + trim (A8) | 4 effective coefficients, 2 EW states | leave-one-cell-out | usable current 69.6 % discharge, 59.5 % charge (τ = 10 s) | 59.9 % / 53.5 % (BOOST_REST) |
| SOH | dQ/dV ridge | 65 coefficients | leave-one-cell-out | RMSE 0.0094, bias −0.0005 | 0.0130 (BOOST_REST) |
| SOC | 2RC EKF, low-current gate | 3 states | leave-one-cell-out | **2.34 %p** over six sensor disturbances on estimated SOH (2.325 on true SOH), per cell 2.00–2.75 | 4.60 %p (BOOST_NEGPULSE_1S, current offset −0.10 A) |

The SOH arm was a 10,945-parameter CNN until the second audit round. Nested

File: analysis/uypydj_hppc_resistance.csv (part 185 of 225)
protocol,cycle,SOH,CAP_Ah,SOC,soc_group,direction,rate_rank,I_A,CRate_rated,tau_s,tau_actual_s,V_pre_V,V_tau_V,R_mOhm,file
BOOST_NEGPULSE_1S,1843,0.70208,2.08826,0.4302,9,discharge,1,-8.363,2.788,10.0,9.9,3.44012,2.7881,77.9656,11-13-23_07.03_BCNP1s_protocol_HPPC_IN21700_30T_cycle_#1843.mat
BOOST_NEGPULSE_1S,1843,0.70208,2.08826,0.4303,9,charge,1,4.181,1.394,2.0,1.9,3.46641,3.68237,51.652,11-13-23_07.03_BCNP1s_protocol_HPPC_IN21700_30T_cycle_#1843.mat
BOOST_NEGPULSE_1S,1843,0.70208,2.08826,0.4303,9,charge,1,4.181,1.394,10.0,9.9,3.46641,3.73922,65.2483,11-13-23_07.03_BCNP1s_protocol_HPPC_IN21700_30T_cycle_#1843.mat
BOOST_NEGPULSE_1S,1843,0.70208,2.08826,0.4301,9,discharge,2,-16.725,5.575,2.0,2.0,3.44488,2.69881,44.6069,11-13-23_07.03_BCNP1s_protocol_HPPC_IN21700_30T_cycle_#1843.mat
BOOST_NEGPULSE_1S,1843,0.70208,2.08826,0.4301,9,discharge,2,-16.725,5.575,10.0,9.9,3.44488,2.49982,56.5049,11-13-23_07.03_BCNP1s_protocol_HPPC_IN21700_30T_cycle_#1843.mat
BOOST_NEGPULSE_1S,1843,0.70208,2.08826,0.4304,9,charge,2,12.544,4.181,2.0,2.0,3.48683,3.94957,36.8885,11-13-23_07.03_BCNP1s_protocol_HPPC_IN21700_30T_cycle_#1843.mat
BOOST_NEGPULSE_1S,1843,0.70208,2.08826,0.4304,9,charge,2,12.544,4.181,10.0,9.9,3.48683,4.03924,44.0365,11-13-23_07.03_BCNP1s_protocol_HPPC_IN21700_30T_cycle_#1843.mat
BOOST_NEGPULSE_1S,1843,0.70208,2.08826,0.4301,9,discharge,3,-16.97,5.657,2.0,1.9,3.45068,2.5047,55.7446,11-13-23_07.03_BCNP1s_protocol_HPPC_IN21700_30T_cycle_#1843.mat
BOOST_NEGPULSE_1S,1843,0.70208,2.08826,0.4301,9,discharge,3,-16.97,5.657,10.0,9.9,3.45068,2.49985,56.0304,11-13-23_07.03_BCNP1s_protocol_HPPC_IN21700_30T_cycle_#1843.mat
BOOST_NEGPULSE_1S,1843,0.70208,2.08826,0.4304,9,charge,3,20.893,6.964,2.0,2.0,3.49537,4.14166,30.9332,11-13-23_07.03_BCNP1s_protocol_HPPC_IN21700_30T_cycle_#1843.mat
BOOST_NEGPULSE_1S,1843,0.70208,2.08826,0.4304,9,charge,3,20.893,6.964,10.0,9.9,3.49537,4.20007,33.7288,11-13-23_07.03_BCNP1s_protocol_HPPC_IN21700_30T_cycle_#1843.mat
BOOST_NEGPULSE_1S,1843,0.70208,2.08826,0.3954,10,discharge,0,-2.091,0.697,2.0,2.0,3.41535,3.2628,72.9452,11-13-23_07.03_BCNP1s_protocol_HPPC_IN21700_30T_cycle_#1843.mat
BOOST_NEGPULSE_1S,1843,0.70208,2.08826,0.3954,10,discharge,0,-2.091,0.697,10.0,9.9,3.41535,3.14349,129.9954,11-13-23_07.03_BCNP1s_protocol_HPPC_IN21700_30T_cycle_#1843.mat
BOOST_NEGPULSE_1S,1843,0.70208,2.08826,0.3954,10,charge,0,1.045,0.348,2.0,1.9,3.42581,3.49509,66.277,11-13-23_07.03_BCNP1s_protocol_HPPC_IN21700_30T_cycle_#1843.mat
BOOST_NEGPULSE_1S,1843,0.70208,2.08826,0.3954,10,charge,0,1.045,0.348,10.0,9.9,3.42581,3.5294,99.0993,11-13-23_07.03_BCNP1s_protocol_HPPC_IN21700_30T_cycle_#1843.mat
BOOST_NEGPULSE_1S,1843,0.70208,2.08826,0.3954,10,discharge,1,-8.363,2.788,2.0,2.0,3.417,2.93908,57.1472,11-13-23_07.03_BCNP1s_protocol_HPPC_IN21700_30T_cycle_#1843.mat
BOOST_NEGPULSE_1S,1843,0.70208,2.08826,0.3954,10,discharge,1,-8.363,2.788,10.0,9.9,3.417,2.70558,85.0688,11-13-23_07.03_BCNP1s_protocol_HPPC_IN21700_30T_cycle_#1843.mat
BOOST_NEGPULSE_1S,1843,0.70208,2.08826,0.3955,10,charge,1,4.181,1.394,2.0,2.0,3.44887,3.66646,52.0408,11-13-23_07.03_BCNP1s_protocol_HPPC_IN21700_30T_cycle_#1843.mat
BOOST_NEGPULSE_1S,1843,0.70208,2.08826,0.3955,10,charge,1,4.181,1.394,10.0,9.9,3.44887,3.7181,64.3916,11-13-23_07.03_BCNP1s_protocol_HPPC_IN21700_30T_cycle_#1843.mat
BOOST_NEGPULSE_1S,1843,0.70208,2.08826,0.3953,10,discharge,2,-14.839,4.946,2.0,2.0,3.42306,2.63944,52.807,11-13-23_07.03_BCNP1s_protocol_HPPC_IN21700_30T_cycle_#1843.mat
BOOST_NEGPULSE_1S,1843,0.70208,2.08826,0.3953,10,discharge,2,-14.839,4.946,10.0,9.9,3.42306,2.49986,62.2126,11-13-23_07.03_BCNP1s_protocol_HPPC_IN21700_30T_cycle_#1843.mat
BOOST_NEGPULSE_1S,1843,0.70208,2.08826,0.3955,10,charge,2,12.544,4.181,2.0,1.9,3.46484,3.92431,36.6273,11-13-23_07.03_BCNP1s_protocol_HPPC_IN21700_30T_cycle_#1843.mat
BOOST_NEGPULSE_1S,1843,0.70208,2.08826,0.3955,10,charge,2,12.544,4.181,10.0,9.9,3.46484,4.01142,43.5717,11-13-23_07.03_BCNP1s_protocol_HPPC_IN21700_30T_cycle_#1843.mat
BOOST_NEGPULSE_1S,1843,0.70208,2.08826,0.3952,10,discharge,3,-14.055,4.685,2.0,2.0,3.42766,2.49807,66.1409,11-13-23_07.03_BCNP1s_protocol_HPPC_IN21700_30T_cycle_#1843.mat
BOOST_NEGPULSE_1S,1843,0.70208,2.08826,0.3952,10,discharge,3,-14.055,4.685,10.0,9.9,3.42766,2.49987,66.0131,11-13-23_07.03_BCNP1s_protocol_HPPC_IN21700_30T_cycle_#1843.mat
BOOST_NEGPULSE_1S,1843,0.70208,2.08826,0.3956,10,charge,3,20.908,6.969,2.0,2.0,3.47012,4.11649,30.9154,11-13-23_07.03_BCNP1s_protocol_HPPC_IN21700_30T_cycle_#1843.mat
BOOST_NEGPULSE_1S,1843,0.70208,2.08826,0.3956,10,charge,3,20.908,6.969,10.0,9.9,3.47012,4.20008,34.9129,11-13-23_07.03_BCNP1s_protocol_HPPC_IN21700_30T_cycle_#1843.mat
BOOST_NEGPULSE_1S,1843,0.70208,2.08826,0.3606,11,discharge,0,-2.091,0.697,2.0,1.9,3.38548,3.23154,73.6313,11-13-23_07.03_BCNP1s_protocol_HPPC_IN21700_30T_cycle_#1843.mat
BOOST_NEGPULSE_1S,1843,0.70208,2.08826,0.3606,11,discharge,0,-2.091,0.697,10.0,9.9,3.38548,3.09059,141.0508,11-13-23_07.03_BCNP1s_protocol_HPPC_IN21700_30T_cycle_#1843.mat
BOOST_NEGPULSE_1S,1843,0.70208,2.08826,0.3606,11,charge,0,1.045,0.348,2.0,2.0,3.39953,3.47148,68.8397,11-13-23_07.03_BCNP1s_protocol_HPPC_IN21700_30T_cycle_#1843.mat
BOOST_NEGPULSE_1S,1843,0.70208,2.08826,0.3606,11,charge,0,1.045,0.348,10.0,9.9,3.39953,3.50964,105.3442,11-13-23_07.03_BCNP1s_protocol_HPPC_IN21700_30T_cycle_#1843.mat
BOOST_NEGPULSE_1S,1843,0.70208,2.08826,0.3605,11,discharge,1,-8.363,2.788,2.0,2.0,3.3884,2.89246,59.3028,11-13-23_07.03_BCNP1s_protocol_HPPC_IN21700_30T_cycle_#1843.mat
BOOST_NEGPULSE_1S,1843,0.70208,2.08826,0.3605,11,discharge,1,-8.363,2.788,10.0,9.9,3.3884,2.58304,96.3008,11-13-23_07.03_BCNP1s_protocol_HPPC_IN21700_30T_cycle_#1843.mat
BOOST_NEGPULSE_1S,1843,0.70208,2.08826,0.3606,11,charge,1,4.181,1.394,2.0,1.9,3.43037,3.64629,51.6404,11-13-23_07.03_BCNP1s_protocol_HPPC_IN21700_30T_cycle_#1843.mat
BOOST_NEGPULSE_1S,1843,0.70208,2.08826,0.3606,11,charge,1,4.181,1.394,10.0,9.9,3.43037,3.70067,64.6473,11-13-23_07.03_BCNP1s_protocol_HPPC_IN21700_30T_cycle_#1843.mat
BOOST_NEGPULSE_1S,1843,0.70208,2.08826,0.3604,11,discharge,2,-11.196,3.732,2.0,2.0,3.39868,2.56369,74.5801,11-13-23_07.03_BCNP1s_protocol_HPPC_IN21700_30T_cycle_#1843.mat
BOOST_NEGPULSE_1S,1843,0.70208,2.08826,0.3604,11,discharge,2,-11.196,3.732,10.0,9.9,3.39868,2.49982,80.2848,11-13-23_07.03_BCNP1s_protocol_HPPC_IN21700_30T_cycle_#1843.mat
BOOST_NEGPULSE_1S,1843,0.70208,2.08826,0.3607,11,charge,2,12.544,4.181,2.0,2.0,3.44244,3.90862,37.1626,11-13-23_07.03_BCNP1s_protocol_HPPC_IN21700_30T_cycle_#1843.mat
BOOST_NEGPULSE_1S,1843,0.70208,2.08826,0.3607,11,charge,2,12.544,4.181,10.0,9.9,3.44244,3.99201,43.8107,11-13-23_07.03_BCNP1s_protocol_HPPC_IN21700_30T_cycle_#1843.mat
BOOST_NEGPULSE_1S,1843,0.70208,2.08826,0.3604,11,discharge,3,-10.836,3.612,2.0,1.9,3.40208,2.49815,83.4199,11-13-23_07.03_BCNP1s_protocol_HPPC_IN21700_30T_cycle_#1843.mat
BOOST_NEGPULSE_1S,1843,0.70208,2.08826,0.3604,11,discharge,3,-10.836,3.612,10.0,9.9,3.40208,2.49989,83.2593,11-13-23_07.03_BCNP1s_protocol_HPPC_IN21700_30T_cycle_#1843.mat
BOOST_NEGPULSE_1S,1843,0.70208,2.08826,0.3607,11,charge,3,20.908,6.969,2.0,1.9,3.44609,4.09483,31.0291,11-13-23_07.03_BCNP1s_protocol_HPPC_IN21700_30T_cycle_#1843.mat
BOOST_NEGPULSE_1S,1843,0.70208,2.08826,0.3607,11,charge,3,20.908,6.969,10.0,9.9,3.44609,4.20015,36.0664,11-13-23_07.03_BCNP1s_protocol_HPPC_IN21700_30T_cycle_#1843.mat
BOOST_NEGPULSE_1S,1843,0.70208,2.08826,0.3257,12,discharge,0,-2.091,0.697,2.0,2.0,3.31096,3.1479,77.9695,11-13-23_07.03_BCNP1s_protocol_HPPC_IN21700_30T_cycle_#1843.mat
BOOST_NEGPULSE_1S,1843,0.70208,2.08826,0.3257,12,discharge,0,-2.091,0.697,10.0,9.9,3.31096,2.99281,152.1229,11-13-23_07.03_BCNP1s_protocol_HPPC_IN21700_30T_cycle_#1843.mat
BOOST_NEGPULSE_1S,1843,0.70208,2.08826,0.3257,12,charge,0,1.045,0.348,2.0,1.9,3.32812,3.40035,69.1017,11-13-23_07.03_BCNP1s_protocol_HPPC_IN21700_30T_cycle_#1843.mat
BOOST_NEGPULSE_1S,1843,0.70208,2.08826,0.3257,12,charge,0,1.045,0.348,10.0,9.9,3.32812,3.44594,112.7215,11-13-23_07.03_BCNP1s_protocol_HPPC_IN21700_30T_cycle_#1843.mat
BOOST_NEGPULSE_1S,1843,0.70208,2.08826,0.3257,12,discharge,1,-8.363,2.788,2.0,2.0,3.31609,2.7979,61.9616,11-13-23_07.03_BCNP1s_protocol_HPPC_IN21700_30T_cycle_#1843.mat
BOOST_NEGPULSE_1S,1843,0.70208,2.08826,0.3257,12,discharge,1,-8.363,2.788,10.0,9.9,3.31609,2.49986,97.5983,11-13-23_07.03_BCNP1s_protocol_HPPC_IN21700_30T_cycle_#1843.mat
BOOST_NEGPULSE_1S,1843,0.70208,2.08826,0.3258,12,charge,1,4.181,1.394,2.0,2.0,3.36338,3.58928,54.0303,11-13-23_07.03_BCNP1s_protocol_HPPC_IN21700_30T_cycle_#1843.mat
BOOST_NEGPULSE_1S,1843,0.70208,2.08826,0.3258,12,charge,1,4.181,1.394,10.0,9.9,3.36338,3.65882,70.6615,11-13-23_07.03_BCNP1s_protocol_HPPC_IN21700_30T_cycle_#1843.mat
BOOST_NEGPULSE_1S,1843,0.70208,2.08826,0.3256,12,discharge,2,-7.554,2.518,2.0,1.9,3.327,2.4968,109.9042,11-13-23_07.03_BCNP1s_protocol_HPPC_IN21700_30T_cycle_#1843.mat
BOOST_NEGPULSE_1S,1843,0.70208,2.08826,0.3256,12,discharge,2,-7.554,2.518,10.0,9.9,3.327,2.49996,109.4858,11-13-23_07.03_BCNP1s_protocol_HPPC_IN21700_30T_cycle_#1843.mat
BOOST_NEGPULSE_1S,1843,0.70208,2.08826,0.3258,12,charge,2,12.544,4.181,2.0,2.0,3.37495,3.86454,39.0287,11-13-23_07.03_BCNP1s_protocol_HPPC_IN21700_30T_cycle_#1843.mat
BOOST_NEGPULSE_1S,1843,0.70208,2.08826,0.3258,12,charge,2,12.544,4.181,10.0,9.9,3.37495,3.96346,46.9138,11-13-23_07.03_BCNP1s_protocol_HPPC_IN21700_30T_cycle_#1843.mat
BOOST_NEGPULSE_1S,1843,0.70208,2.08826,0.3255,12,discharge,3,-7.385,2.462,2.0,2.0,3.33014,2.49873,112.5782,11-13-23_07.03_BCNP1s_protocol_HPPC_IN21700_30T_cycle_#1843.mat
BOOST_NEGPULSE_1S,1843,0.70208,2.08826,0.3255,12,discharge,3,-7.385,2.462,10.0,9.9,3.33014,2.4999,112.4201,11-13-23_07.03_BCNP1s_protocol_HPPC_IN21700_30T_cycle_#1843.mat
BOOST_NEGPULSE_1S,1843,0.70208,2.08826,0.3259,12,charge,3,20.908,6.969,2.0,1.9,3.37961,4.0582,32.4565,11-13-23_07.03_BCNP1s_protocol_HPPC_IN21700_30T_cycle_#1843.mat
BOOST_NEGPULSE_1S,1843,0.70208,2.08826,0.3259,12,charge,3,20.908,6.969,10.0,9.9,3.37961,4.18046,38.3044,11-13-23_07.03_BCNP1s_protocol_HPPC_IN21700_30T_cycle_#1843.mat
BOOST_NEGPULSE_1S,1881,0.69114,2.05572,1.0,0,discharge,0,-2.06,0.687,2.0,2.0,4.07283,3.91674,75.7709,11-19-23_00.50_BCNP1s_protocol_HPPC_IN21700_30T_cycle_#1881.mat
BOOST_NEGPULSE_1S,1881,0.69114,2.05572,1.0,0,discharge,0,-2.06,0.687,10.0,9.8,4.07283,3.83536,115.2788,11-19-23_00.50_BCNP1s_protocol_HPPC_IN21700_30T_cycle_#1881.mat
BOOST_NEGPULSE_1S,1881,0.69114,2.05572,0.9999,0,discharge,1,-8.24,2.747,2.0,2.0,4.08035,3.59854,58.4711,11-19-23_00.50_BCNP1s_protocol_HPPC_IN21700_30T_cycle_#1881.mat
BOOST_NEGPULSE_1S,1881,0.69114,2.05572,0.9999,0,discharge,1,-8.24,2.747,10.0,9.9,4.08035,3.47117,73.9294,11-19-23_00.50_BCNP1s_protocol_HPPC_IN21700_30T_cycle_#1881.mat
BOOST_NEGPULSE_1S,1881,0.69114,2.05572,0.9974,0,discharge,2,-16.479,5.493,2.0,2.0,4.07646,3.31902,45.963,11-19-23_00.50_BCNP1s_protocol_HPPC_IN21700_30T_cycle_#1881.mat
BOOST_NEGPULSE_1S,1881,0.69114,2.05572,0.9974,0,discharge,2,-16.479,5.493,10.0,9.9,4.07646,3.14427,56.5668,11-19-23_00.50_BCNP1s_protocol_HPPC_IN21700_30T_cycle_#1881.mat
BOOST_NEGPULSE_1S,1881,0.69114,2.05572,0.9925,0,discharge,3,-23.689,7.896,2.0,1.9,4.07403,3.13027,39.8397,11-19-23_00.50_BCNP1s_protocol_HPPC_IN21700_30T_cycle_#1881.mat
BOOST_NEGPULSE_1S,1881,0.69114,2.05572,0.9925,0,discharge,3,-23.689,7.896,10.0,9.9,4.07403,2.92855,48.3552,11-19-23_00.50_BCNP1s_protocol_HPPC_IN21700_30T_cycle_#1881.mat
BOOST_NEGPULSE_1S,1881,0.69114,2.05572,0.9521,1,discharge,0,-2.06,0.687,2.0,2.0,4.0034,3.86142,68.9351,11-19-23_00.50_BCNP1s_protocol_HPPC_IN21700_30T_cycle_#1881.mat
BOOST_NEGPULSE_1S,1881,0.69114,2.05572,0.9521,1,discharge,0,-2.06,0.687,10.0,9.9,4.0034,3.79436,101.4898,11-19-23_00.50_BCNP1s_protocol_HPPC_IN21700_30T_cycle_#1881.mat
BOOST_NEGPULSE_1S,1881,0.69114,2.05572,0.9521,1,charge,0,1.03,0.343,2.0,1.9,4.01327,4.08504,69.689,11-19-23_00.50_BCNP1s_protocol_HPPC_IN21700_30T_cycle_#1881.mat
BOOST_NEGPULSE_1S,1881,0.69114,2.05572,0.9521,1,charge,0,1.03,0.343,10.0,9.9,4.01327,4.1267,110.1518,11-19-23_00.50_BCNP1s_protocol_HPPC_IN21700_30T_cycle_#1881.mat
BOOST_NEGPULSE_1S,1881,0.69114,2.05572,0.952,1,discharge,1,-8.24,2.747,2.0,2.0,4.00512,3.57172,52.5977,11-19-23_00.50_BCNP1s_protocol_HPPC_IN21700_30T_cycle_#1881.mat
BOOST_NEGPULSE_1S,1881,0.69114,2.05572,0.952,1,discharge,1,-8.24,2.747,10.0,9.9,4.00512,3.45191,67.1371,11-19-23_00.50_BCNP1s_protocol_HPPC_IN21700_30T_cycle_#1881.mat
BOOST_NEGPULSE_1S,1881,0.69114,2.05572,0.9521,1,charge,1,1.814,0.605,2.0,2.0,4.03174,4.20008,92.8036,11-19-23_00.50_BCNP1s_protocol_HPPC_IN21700_30T_cycle_#1881.mat
BOOST_NEGPULSE_1S,1881,0.69114,2.05572,0.9521,1,charge,1,1.814,0.605,10.0,9.9,4.03174,4.20001,92.7678,11-19-23_00.50_BCNP1s_protocol_HPPC_IN21700_30T_cycle_#1881.mat
BOOST_NEGPULSE_1S,1881,0.69114,2.05572,0.9519,1,discharge,2,-16.479,5.493,2.0,1.9,4.00838,3.31344,42.1704,11-19-23_00.50_BCNP1s_protocol_HPPC_IN21700_30T_cycle_#1881.mat
BOOST_NEGPULSE_1S,1881,0.69114,2.05572,0.9519,1,discharge,2,-16.479,5.493,10.0,9.9,4.00838,3.14076,52.6488,11-19-23_00.50_BCNP1s_protocol_HPPC_IN21700_30T_cycle_#1881.mat
BOOST_NEGPULSE_1S,1881,0.69114,2.05572,0.9522,1,charge,2,1.583,0.528,2.0,2.0,4.04843,4.20004,95.7707,11-19-23_00.50_BCNP1s_protocol_HPPC_IN21700_30T_cycle_#1881.mat
BOOST_NEGPULSE_1S,1881,0.69114,2.05572,0.9522,1,charge,2,1.583,0.528,10.0,9.9,4.04843,4.2,95.7429,11-19-23_00.50_BCNP1s_protocol_HPPC_IN21700_30T_cycle_#1881.mat
BOOST_NEGPULSE_1S,1881,0.69114,2.05572,0.9519,1,discharge,3,-23.689,7.896,2.0,2.0,4.01551,3.12111,37.7566,11-19-23_00.50_BCNP1s_protocol_HPPC_IN21700_30T_cycle_#1881.mat
BOOST_NEGPULSE_1S,1881,0.69114,2.05572,0.9519,1,discharge,3,-23.689,7.896,10.0,9.9,4.01551,2.92736,45.9358,11-19-23_00.50_BCNP1s_protocol_HPPC_IN21700_30T_cycle_#1881.mat
BOOST_NEGPULSE_1S,1881,0.69114,2.05572,0.9522,1,charge,3,1.39,0.463,2.0,2.0,4.05907,4.20005,101.3933,11-19-23_00.50_BCNP1s_protocol_HPPC_IN21700_30T_cycle_#1881.mat
BOOST_NEGPULSE_1S,1881,0.69114,2.05572,0.9522,1,charge,3,1.39,0.463,10.0,9.9,4.05907,4.19998,101.3365,11-19-23_00.50_BCNP1s_protocol_HPPC_IN21700_30T_cycle_#1881.mat
BOOST_NEGPULSE_1S,1881,0.69114,2.05572,0.9177,2,discharge,0,-2.06,0.687,2.0,2.0,3.93273,3.79959,64.6399,11-19-23_00.50_BCNP1s_protocol_HPPC_IN21700_30T_cycle_#1881.mat
BOOST_NEGPULSE_1S,1881,0.69114,2.05572,0.9177,2,discharge,0,-2.06,0.687,10.0,9.9,3.93273,3.7424,92.4088,11-19-23_00.50_BCNP1s_protocol_HPPC_IN21700_30T_cycle_#1881.mat
BOOST_NEGPULSE_1S,1881,0.69114,2.05572,0.9178,2,charge,0,1.03,0.343,2.0,2.0,3.94007,4.00855,66.5059,11-19-23_00.50_BCNP1s_protocol_HPPC_IN21700_30T_cycle_#1881.mat
BOOST_NEGPULSE_1S,1881,0.69114,2.05572,0.9178,2,charge,0,1.03,0.343,10.0,9.9,3.94007,4.04181,98.8013,11-19-23_00.50_BCNP1s_protocol_HPPC_IN21700_30T_cycle_#1881.mat
BOOST_NEGPULSE_1S,1881,0.69114,2.05572,0.9177,2,discharge,1,-8.24,2.747,2.0,1.9,3.93478,3.52737,49.4432,11-19-23_00.50_BCNP1s_protocol_HPPC_IN21700_30T_cycle_#1881.mat
BOOST_NEGPULSE_1S,1881,0.69114,2.05572,0.9177,2,discharge,1,-8.24,2.747,10.0,9.9,3.93478,3.41249,63.3849,11-19-23_00.50_BCNP1s_protocol_HPPC_IN21700_30T_cycle_#1881.mat
BOOST_NEGPULSE_1S,1881,0.69114,2.05572,0.9178,2,charge,1,3.378,1.126,2.0,2.0,3.95654,4.1923,69.7986,11-19-23_00.50_BCNP1s_protocol_HPPC_IN21700_30T_cycle_#1881.mat
BOOST_NEGPULSE_1S,1881,0.69114,2.05572,0.9178,2,charge,1,3.378,1.126,10.0,9.9,3.95654,4.20003,72.0886,11-19-23_00.50_BCNP1s_protocol_HPPC_IN21700_30T_cycle_#1881.mat
BOOST_NEGPULSE_1S,1881,0.69114,2.05572,0.9176,2,discharge,2,-16.479,5.493,2.0,2.0,3.9381,3.26956,40.5686,11-19-23_00.50_BCNP1s_protocol_HPPC_IN21700_30T_cycle_#1881.mat
BOOST_NEGPULSE_1S,1881,0.69114,2.05572,0.9176,2,discharge,2,-16.479,5.493,10.0,9.9,3.9381,3.11021,50.2385,11-19-23_00.50_BCNP1s_protocol_HPPC_IN21700_30T_cycle_#1881.mat
BOOST_NEGPULSE_1S,1881,0.69114,2.05572,0.9178,2,charge,2,2.996,0.999,2.0,1.9,3.97588,4.20017,74.8563,11-19-23_00.50_BCNP1s_protocol_HPPC_IN21700_30T_cycle_#1881.mat
BOOST_NEGPULSE_1S,1881,0.69114,2.05572,0.9178,2,charge,2,2.996,0.999,10.0,9.9,3.97588,4.19998,74.7955,11-19-23_00.50_BCNP1s_protocol_HPPC_IN21700_30T_cycle_#1881.mat
BOOST_NEGPULSE_1S,1881,0.69114,2.05572,0.9176,2,discharge,3,-23.689,7.896,2.0,2.0,3.94473,3.08924,36.1138,11-19-23_00.50_BCNP1s_protocol_HPPC_IN21700_30T_cycle_#1881.mat
BOOST_NEGPULSE_1S,1881,0.69114,2.05572,0.9176,2,discharge,3,-23.689,7.896,10.0,9.9,3.94473,2.90194,44.0203,11-19-23_00.50_BCNP1s_protocol_HPPC_IN21700_30T_cycle_#1881.mat
BOOST_NEGPULSE_1S,1881,0.69114,2.05572,0.9179,2,charge,3,2.689,0.896,2.0,2.0,3.9942,4.20009,76.5754,11-19-23_00.50_BCNP1s_protocol_HPPC_IN21700_30T_cycle_#1881.mat
BOOST_NEGPULSE_1S,1881,0.69114,2.05572,0.9179,2,charge,3,2.689,0.896,10.0,9.9,3.9942,4.20001,76.5464,11-19-23_00.50_BCNP1s_protocol_HPPC_IN21700_30T_cycle_#1881.mat
BOOST_NEGPULSE_1S,1881,0.69114,2.05572,0.8491,3,discharge,0,-2.06,0.687,2.0,1.9,3.82665,3.70409,59.5002,11-19-23_00.50_BCNP1s_protocol_HPPC_IN21700_30T_cycle_#1881.mat
BOOST_NEGPULSE_1S,1881,0.69114,2.05572,0.8491,3,discharge,0,-2.06,0.687,10.0,9.9,3.82665,3.65098,85.2822,11-19-23_00.50_BCNP1s_protocol_HPPC_IN21700_30T_cycle_#1881.mat
BOOST_NEGPULSE_1S,1881,0.69114,2.05572,0.8491,3,charge,0,1.03,0.343,2.0,2.0,3.83289,3.89656,61.8346,11-19-23_00.50_BCNP1s_protocol_HPPC_IN21700_30T_cycle_#1881.mat
BOOST_NEGPULSE_1S,1881,0.69114,2.05572,0.8491,3,charge,0,1.03,0.343,10.0,9.9,3.83289,3.92306,87.5695,11-19-23_00.50_BCNP1s_protocol_HPPC_IN21700_30T_cycle_#1881.mat
BOOST_NEGPULSE_1S,1881,0.69114,2.05572,0.849,3,discharge,1,-8.24,2.747,2.0,2.0,3.83042,3.43929,47.4665,11-19-23_00.50_BCNP1s_protocol_HPPC_IN21700_30T_cycle_#1881.mat
BOOST_NEGPULSE_1S,1881,0.69114,2.05572,0.849,3,discharge,1,-8.24,2.747,10.0,9.9,3.83042,3.3318,60.5121,11-19-23_00.50_BCNP1s_protocol_HPPC_IN21700_30T_cycle_#1881.mat
BOOST_NEGPULSE_1S,1881,0.69114,2.05572,0.8491,3,charge,1,4.12,1.373,2.0,2.0,3.84824,4.06912,53.6111,11-19-23_00.50_BCNP1s_protocol_HPPC_IN21700_30T_cycle_#1881.mat
BOOST_NEGPULSE_1S,1881,0.69114,2.05572,0.8491,3,charge,1,4.12,1.373,10.0,9.9,3.84824,4.12693,67.6436,11-19-23_00.50_BCNP1s_protocol_HPPC_IN21700_30T_cycle_#1881.mat
BOOST_NEGPULSE_1S,1881,0.69114,2.05572,0.849,3,discharge,2,-16.479,5.493,2.0,1.9,3.83463,3.19975,38.5258,11-19-23_00.50_BCNP1s_protocol_HPPC_IN21700_30T_cycle_#1881.mat
BOOST_NEGPULSE_1S,1881,0.69114,2.05572,0.849,3,discharge,2,-16.479,5.493,10.0,9.9,3.83463,3.03829,48.3234,11-19-23_00.50_BCNP1s_protocol_HPPC_IN21700_30T_cycle_#1881.mat
BOOST_NEGPULSE_1S,1881,0.69114,2.05572,0.8492,3,charge,2,5.993,1.998,2.0,1.9,3.86475,4.20023,55.9821,11-19-23_00.50_BCNP1s_protocol_HPPC_IN21700_30T_cycle_#1881.mat
BOOST_NEGPULSE_1S,1881,0.69114,2.05572,0.8492,3,charge,2,5.993,1.998,10.0,9.9,3.86475,4.20005,55.9515,11-19-23_00.50_BCNP1s_protocol_HPPC_IN21700_30T_cycle_#1881.mat
BOOST_NEGPULSE_1S,1881,0.69114,2.05572,0.8489,3,discharge,3,-23.689,7.896,2.0,1.9,3.84163,3.02896,34.3063,11-19-23_00.50_BCNP1s_protocol_HPPC_IN21700_30T_cycle_#1881.mat
BOOST_NEGPULSE_1S,1881,0.69114,2.05572,0.8489,3,discharge,3,-23.689,7.896,10.0,9.9,3.84163,2.83693,42.4129,11-19-23_00.50_BCNP1s_protocol_HPPC_IN21700_30T_cycle_#1881.mat
BOOST_NEGPULSE_1S,1881,0.69114,2.05572,0.8492,3,charge,3,5.616,1.872,2.0,2.0,3.88032,4.20022,56.9605,11-19-23_00.50_BCNP1s_protocol_HPPC_IN21700_30T_cycle_#1881.mat
BOOST_NEGPULSE_1S,1881,0.69114,2.05572,0.8492,3,charge,3,5.616,1.872,10.0,9.9,3.88032,4.20008,56.9352,11-19-23_00.50_BCNP1s_protocol_HPPC_IN21700_30T_cycle_#1881.mat
BOOST_NEGPULSE_1S,1881,0.69114,2.05572,0.7804,4,discharge,0,-2.06,0.687,2.0,2.0,3.74804,3.62393,60.2452,11-19-23_00.50_BCNP1s_protocol_HPPC_IN21700_30T_cycle_#1881.mat
BOOST_NEGPULSE_1S,1881,0.69114,2.05572,0.7804,4,discharge,0,-2.06,0.687,10.0,9.9,3.74804,3.57154,85.6744,11-19-23_00.50_BCNP1s_protocol_HPPC_IN21700_30T_cycle_#1881.mat
BOOST_NEGPULSE_1S,1881,0.69114,2.05572,0.7804,4,charge,0,1.03,0.343,2.0,1.9,3.75485,3.81693,60.2857,11-19-23_00.50_BCNP1s_protocol_HPPC_IN21700_30T_cycle_#1881.mat
BOOST_NEGPULSE_1S,1881,0.69114,2.05572,0.7804,4,charge,0,1.03,0.343,10.0,9.9,3.75485,3.84546,87.9936,11-19-23_00.50_BCNP1s_protocol_HPPC_IN21700_30T_cycle_#1881.mat
BOOST_NEGPULSE_1S,1881,0.69114,2.05572,0.7804,4,discharge,1,-8.239,2.746,2.0,1.9,3.75267,3.36649,46.8698,11-19-23_00.50_BCNP1s_protocol_HPPC_IN21700_30T_cycle_#1881.mat
BOOST_NEGPULSE_1S,1881,0.69114,2.05572,0.7804,4,discharge,1,-8.239,2.746,10.0,9.9,3.75267,3.25185,60.7834,11-19-23_00.50_BCNP1s_protocol_HPPC_IN21700_30T_cycle_#1881.mat
BOOST_NEGPULSE_1S,1881,0.69114,2.05572,0.7805,4,charge,1,4.12,1.373,2.0,2.0,3.77262,3.99059,52.9053,11-19-23_00.50_BCNP1s_protocol_HPPC_IN21700_30T_cycle_#1881.mat
BOOST_NEGPULSE_1S,1881,0.69114,2.05572,0.7805,4,charge,1,4.12,1.373,10.0,9.9,3.77262,4.04677,66.5394,11-19-23_00.50_BCNP1s_protocol_HPPC_IN21700_30T_cycle_#1881.mat
BOOST_NEGPULSE_1S,1881,0.69114,2.05572,0.7803,4,discharge,2,-16.479,5.493,2.0,1.9,3.75886,3.12555,38.4302,11-19-23_00.50_BCNP1s_protocol_HPPC_IN21700_30T_cycle_#1881.mat
BOOST_NEGPULSE_1S,1881,0.69114,2.05572,0.7803,4,discharge,2,-16.479,5.493,10.0,9.9,3.75886,2.96508,48.1675,11-19-23_00.50_BCNP1s_protocol_HPPC_IN21700_30T_cycle_#1881.mat
BOOST_NEGPULSE_1S,1881,0.69114,2.05572,0.7805,4,charge,2,8.375,2.792,2.0,1.9,3.79252,4.20024,48.6841,11-19-23_00.50_BCNP1s_protocol_HPPC_IN21700_30T_cycle_#1881.mat
BOOST_NEGPULSE_1S,1881,0.69114,2.05572,0.7805,4,charge,2,8.375,2.792,10.0,9.9,3.79252,4.19999,48.654,11-19-23_00.50_BCNP1s_protocol_HPPC_IN21700_30T_cycle_#1881.mat
BOOST_NEGPULSE_1S,1881,0.69114,2.05572,0.7802,4,discharge,3,-23.689,7.896,2.0,2.0,3.76708,2.95434,34.3089,11-19-23_00.50_BCNP1s_protocol_HPPC_IN21700_30T_cycle_#1881.mat
BOOST_NEGPULSE_1S,1881,0.69114,2.05572,0.7802,4,discharge,3,-23.689,7.896,10.0,9.9,3.76708,2.76773,42.1862,11-19-23_00.50_BCNP1s_protocol_HPPC_IN21700_30T_cycle_#1881.mat
BOOST_NEGPULSE_1S,1881,0.69114,2.05572,0.7806,4,charge,3,8.027,2.676,2.0,2.0,3.81067,4.20029,48.5376,11-19-23_00.50_BCNP1s_protocol_HPPC_IN21700_30T_cycle_#1881.mat
BOOST_NEGPULSE_1S,1881,0.69114,2.05572,0.7806,4,charge,3,8.027,2.676,10.0,9.9,3.81067,4.20008,48.5119,11-19-23_00.50_BCNP1s_protocol_HPPC_IN21700_30T_cycle_#1881.mat
BOOST_NEGPULSE_1S,1881,0.69114,2.05572,0.7117,5,discharge,0,-2.06,0.687,2.0,2.0,3.6776,3.55256,60.7105,11-19-23_00.50_BCNP1s_protocol_HPPC_IN21700_30T_cycle_#1881.mat
BOOST_NEGPULSE_1S,1881,0.69114,2.05572,0.7117,5,discharge,0,-2.06,0.687,10.0,9.9,3.6776,3.50054,85.9643,11-19-23_00.50_BCNP1s_protocol_HPPC_IN21700_30T_cycle_#1881.mat
BOOST_NEGPULSE_1S,1881,0.69114,2.05572,0.7118,5,charge,0,1.03,0.343,2.0,2.0,3.68403,3.74751,61.6483,11-19-23_00.50_BCNP1s_protocol_HPPC_IN21700_30T_cycle_#1881.mat
BOOST_NEGPULSE_1S,1881,0.69114,2.05572,0.7118,5,charge,0,1.03,0.343,10.0,9.9,3.68403,3.77526,88.5879,11-19-23_00.50_BCNP1s_protocol_HPPC_IN21700_30T_cycle_#1881.mat
BOOST_NEGPULSE_1S,1881,0.69114,2.05572,0.7117,5,discharge,1,-8.24,2.747,2.0,2.0,3.68158,3.29009,47.5101,11-19-23_00.50_BCNP1s_protocol_HPPC_IN21700_30T_cycle_#1881.mat
BOOST_NEGPULSE_1S,1881,0.69114,2.05572,0.7117,5,discharge,1,-8.24,2.747,10.0,9.9,3.68158,3.1797,60.9065,11-19-23_00.50_BCNP1s_protocol_HPPC_IN21700_30T_cycle_#1881.mat
BOOST_NEGPULSE_1S,1881,0.69114,2.05572,0.7118,5,charge,1,4.12,1.373,2.0,1.9,3.70119,3.917,52.3815,11-19-23_00.50_BCNP1s_protocol_HPPC_IN21700_30T_cycle_#1881.mat
BOOST_NEGPULSE_1S,1881,0.69114,2.05572,0.7118,5,charge,1,4.12,1.373,10.0,9.9,3.70119,3.97653,66.8307,11-19-23_00.50_BCNP1s_protocol_HPPC_IN21700_30T_cycle_#1881.mat
BOOST_NEGPULSE_1S,1881,0.69114,2.05572,0.7116,5,discharge,2,-16.479,5.493,2.0,2.0,3.68703,3.04935,38.6957,11-19-23_00.50_BCNP1s_protocol_HPPC_IN21700_30T_cycle_#1881.mat
BOOST_NEGPULSE_1S,1881,0.69114,2.05572,0.7116,5,discharge,2,-16.479,5.493,10.0,9.9,3.68703,2.89678,47.9543,11-19-23_00.50_BCNP1s_protocol_HPPC_IN21700_30T_cycle_#1881.mat
BOOST_NEGPULSE_1S,1881,0.69114,2.05572,0.7119,5,charge,2,10.736,3.579,2.0,2.0,3.72173,4.20009,44.5589,11-19-23_00.50_BCNP1s_protocol_HPPC_IN21700_30T_cycle_#1881.mat
BOOST_NEGPULSE_1S,1881,0.69114,2.05572,0.7119,5,charge,2,10.736,3.579,10.0,9.9,3.72173,4.20008,44.5575,11-19-23_00.50_BCNP1s_protocol_HPPC_IN21700_30T_cycle_#1881.mat
BOOST_NEGPULSE_1S,1881,0.69114,2.05572,0.7116,5,discharge,3,-23.689,7.896,2.0,2.0,3.69464,2.88546,34.1591,11-19-23_00.50_BCNP1s_protocol_HPPC_IN21700_30T_cycle_#1881.mat
BOOST_NEGPULSE_1S,1881,0.69114,2.05572,0.7116,5,discharge,3,-23.689,7.896,10.0,9.9,3.69464,2.69584,42.1636,11-19-23_00.50_BCNP1s_protocol_HPPC_IN21700_30T_cycle_#1881.mat
BOOST_NEGPULSE_1S,1881,0.69114,2.05572,0.7119,5,charge,3,10.32,3.44,2.0,1.9,3.7411,4.20027,44.4943,11-19-23_00.50_BCNP1s_protocol_HPPC_IN21700_30T_cycle_#1881.mat
BOOST_NEGPULSE_1S,1881,0.69114,2.05572,0.7119,5,charge,3,10.32,3.44,10.0,9.9,3.7411,4.20004,44.4721,11-19-23_00.50_BCNP1s_protocol_HPPC_IN21700_30T_cycle_#1881.mat
BOOST_NEGPULSE_1S,1881,0.69114,2.05572,0.6431,6,discharge,0,-2.06,0.687,2.0,1.9,3.62363,3.49692,61.5151,11-19-23_00.50_BCNP1s_protocol_HPPC_IN21700_30T_cycle_#1881.mat
BOOST_NEGPULSE_1S,1881,0.69114,2.05572,0.6431,6,discharge,0,-2.06,0.687,10.0,9.9,3.62363,3.43882,89.7227,11-19-23_00.50_BCNP1s_protocol_HPPC_IN21700_30T_cycle_#1881.mat
BOOST_NEGPULSE_1S,1881,0.69114,2.05572,0.6431,6,charge,0,1.03,0.343,2.0,1.9,3.63012,3.6941,62.1368,11-19-23_00.50_BCNP1s_protocol_HPPC_IN21700_30T_cycle_#1881.mat
BOOST_NEGPULSE_1S,1881,0.69114,2.05572,0.6431,6,charge,0,1.03,0.343,10.0,9.9,3.63012,3.72387,91.0459,11-19-23_00.50_BCNP1s_protocol_HPPC_IN21700_30T_cycle_#1881.mat
BOOST_NEGPULSE_1S,1881,0.69114,2.05572,0.643,6,discharge,1,-8.239,2.746,2.0,2.0,3.62696,3.22586,48.6817,11-19-23_00.50_BCNP1s_protocol_HPPC_IN21700_30T_cycle_#1881.mat
BOOST_NEGPULSE_1S,1881,0.69114,2.05572,0.643,6,discharge,1,-8.239,2.746,10.0,9.9,3.62696,3.10925,62.8344,11-19-23_00.50_BCNP1s_protocol_HPPC_IN21700_30T_cycle_#1881.mat
BOOST_NEGPULSE_1S,1881,0.69114,2.05572,0.6431,6,charge,1,4.12,1.373,2.0,1.9,3.64669,3.86503,52.9962,11-19-23_00.50_BCNP1s_protocol_HPPC_IN21700_30T_cycle_#1881.mat
BOOST_NEGPULSE_1S,1881,0.69114,2.05572,0.6431,6,charge,1,4.12,1.373,10.0,9.9,3.64669,3.92416,67.3469,11-19-23_00.50_BCNP1s_protocol_HPPC_IN21700_30T_cycle_#1881.mat
BOOST_NEGPULSE_1S,1881,0.69114,2.05572,0.643,6,discharge,2,-16.479,5.493,2.0,1.9,3.63134,2.98858,39.0038,11-19-23_00.50_BCNP1s_protocol_HPPC_IN21700_30T_cycle_#1881.mat
BOOST_NEGPULSE_1S,1881,0.69114,2.05572,0.643,6,discharge,2,-16.479,5.493,10.0,9.9,3.63134,2.82229,49.0947,11-19-23_00.50_BCNP1s_protocol_HPPC_IN21700_30T_cycle_#1881.mat
BOOST_NEGPULSE_1S,1881,0.69114,2.05572,0.6432,6,charge,2,12.358,4.119,2.0,2.0,3.66592,4.14595,38.8433,11-19-23_00.50_BCNP1s_protocol_HPPC_IN21700_30T_cycle_#1881.mat
BOOST_NEGPULSE_1S,1881,0.69114,2.05572,0.6432,6,charge,2,12.358,4.119,10.0,9.9,3.66592,4.20012,43.2266,11-19-23_00.50_BCNP1s_protocol_HPPC_IN21700_30T_cycle_#1881.mat
BOOST_NEGPULSE_1S,1881,0.69114,2.05572,0.6429,6,discharge,3,-23.689,7.896,2.0,2.0,3.63742,2.81919,34.5408,11-19-23_00.50_BCNP1s_protocol_HPPC_IN21700_30T_cycle_#1881.mat
BOOST_NEGPULSE_1S,1881,0.69114,2.05572,0.6429,6,discharge,3,-23.689,7.896,10.0,9.9,3.63742,2.61139,43.3128,11-19-23_00.50_BCNP1s_protocol_HPPC_IN21700_30T_cycle_#1881.mat
BOOST_NEGPULSE_1S,1881,0.69114,2.05572,0.6433,6,charge,3,12.361,4.12,2.0,2.0,3.68316,4.20035,41.8399,11-19-23_00.50_BCNP1s_protocol_HPPC_IN21700_30T_cycle_#1881.mat
BOOST_NEGPULSE_1S,1881,0.69114,2.05572,0.6433,6,charge,3,12.361,4.12,10.0,9.9,3.68316,4.2001,41.8204,11-19-23_00.50_BCNP1s_protocol_HPPC_IN21700_30T_cycle_#1881.mat
BOOST_NEGPULSE_1S,1881,0.69114,2.05572,0.5744,7,discharge,0,-2.06,0.687,2.0,1.9,3.56853,3.43663,64.036,11-19-23_00.50_BCNP1s_protocol_HPPC_IN21700_30T_cycle_#1881.mat
BOOST_NEGPULSE_1S,1881,0.69114,2.05572,0.5744,7,discharge,0,-2.06,0.687,10.0,9.9,3.56853,3.36961,96.5771,11-19-23_00.50_BCNP1s_protocol_HPPC_IN21700_30T_cycle_#1881.mat
BOOST_NEGPULSE_1S,1881,0.69114,2.05572,0.5744,7,charge,0,1.03,0.343,2.0,2.0,3.57572,3.64297,65.3156,11-19-23_00.50_BCNP1s_protocol_HPPC_IN21700_30T_cycle_#1881.mat
BOOST_NEGPULSE_1S,1881,0.69114,2.05572,0.5744,7,charge,0,1.03,0.343,10.0,9.9,3.57572,3.67382,95.2761,11-19-23_00.50_BCNP1s_protocol_HPPC_IN21700_30T_cycle_#1881.mat
BOOST_NEGPULSE_1S,1881,0.69114,2.05572,0.5744,7,discharge,1,-8.24,2.747,2.0,2.0,3.57207,3.15478,50.6413,11-19-23_00.50_BCNP1s_protocol_HPPC_IN21700_30T_cycle_#1881.mat
BOOST_NEGPULSE_1S,1881,0.69114,2.05572,0.5744,7,discharge,1,-8.24,2.747,10.0,9.9,3.57207,3.02515,66.374,11-19-23_00.50_BCNP1s_protocol_HPPC_IN21700_30T_cycle_#1881.mat
BOOST_NEGPULSE_1S,1881,0.69114,2.05572,0.5745,7,charge,1,4.12,1.373,2.0,1.9,3.59546,3.81698,53.7669,11-19-23_00.50_BCNP1s_protocol_HPPC_IN21700_30T_cycle_#1881.mat
BOOST_NEGPULSE_1S,1881,0.69114,2.05572,0.5745,7,charge,1,4.12,1.373,10.0,9.9,3.59546,3.8794,68.9192,11-19-23_00.50_BCNP1s_protocol_HPPC_IN21700_30T_cycle_#1881.mat
BOOST_NEGPULSE_1S,1881,0.69114,2.05572,0.5743,7,discharge,2,-16.479,5.493,2.0,1.9,3.57787,2.91347,40.3175,11-19-23_00.50_BCNP1s_protocol_HPPC_IN21700_30T_cycle_#1881.mat
BOOST_NEGPULSE_1S,1881,0.69114,2.05572,0.5743,7,discharge,2,-16.479,5.493,10.0,9.9,3.57787,2.72236,51.9144,11-19-23_00.50_BCNP1s_protocol_HPPC_IN21700_30T_cycle_#1881.mat
BOOST_NEGPULSE_1S,1881,0.69114,2.05572,0.5745,7,charge,2,12.359,4.12,2.0,2.0,3.61826,4.10011,38.9868,11-19-23_00.50_BCNP1s_protocol_HPPC_IN21700_30T_cycle_#1881.mat
BOOST_NEGPULSE_1S,1881,0.69114,2.05572,0.5745,7,charge,2,12.359,4.12,10.0,9.9,3.61826,4.18414,45.7857,11-19-23_00.50_BCNP1s_protocol_HPPC_IN21700_30T_cycle_#1881.mat
BOOST_NEGPULSE_1S,1881,0.69114,2.05572,0.5742,7,discharge,3,-23.689,7.896,2.0,2.0,3.58512,2.73868,35.7318,11-19-23_00.50_BCNP1s_protocol_HPPC_IN21700_30T_cycle_#1881.mat
BOOST_NEGPULSE_1S,1881,0.69114,2.05572,0.5742,7,discharge,3,-23.689,7.896,10.0,9.9,3.58512,2.49967,45.8215,11-19-23_00.50_BCNP1s_protocol_HPPC_IN21700_30T_cycle_#1881.mat
BOOST_NEGPULSE_1S,1881,0.69114,2.05572,0.5746,7,charge,3,14.097,4.699,2.0,2.0,3.63683,4.20041,39.9792,11-19-23_00.50_BCNP1s_protocol_HPPC_IN21700_30T_cycle_#1881.mat
BOOST_NEGPULSE_1S,1881,0.69114,2.05572,0.5746,7,charge,3,14.097,4.699,10.0,9.9,3.63683,4.20005,39.9535,11-19-23_00.50_BCNP1s_protocol_HPPC_IN21700_30T_cycle_#1881.mat
BOOST_NEGPULSE_1S,1881,0.69114,2.05572,0.5058,8,discharge,0,-2.06,0.687,2.0,2.0,3.50405,3.36287,68.5388,11-19-23_00.50_BCNP1s_protocol_HPPC_IN21700_30T_cycle_#1881.mat
BOOST_NEGPULSE_1S,1881,0.69114,2.05572,0.5058,8,discharge,0,-2.06,0.687,10.0,9.9,3.50405,3.2829,107.3679,11-19-23_00.50_BCNP1s_protocol_HPPC_IN21700_30T_cycle_#1881.mat
BOOST_NEGPULSE_1S,1881,0.69114,2.05572,0.5058,8,charge,0,1.03,0.343,2.0,2.0,3.51223,3.58169,67.4557,11-19-23_00.50_BCNP1s_protocol_HPPC_IN21700_30T_cycle_#1881.mat
BOOST_NEGPULSE_1S,1881,0.69114,2.05572,0.5058,8,charge,0,1.03,0.343,10.0,9.9,3.51223,3.61542,100.2056,11-19-23_00.50_BCNP1s_protocol_HPPC_IN21700_30T_cycle_#1881.mat
BOOST_NEGPULSE_1S,1881,0.69114,2.05572,0.5057,8,discharge,1,-8.24,2.747,2.0,2.0,3.50782,3.06934,53.2157,11-19-23_00.50_BCNP1s_protocol_HPPC_IN21700_30T_cycle_#1881.mat
BOOST_NEGPULSE_1S,1881,0.69114,2.05572,0.5057,8,discharge,1,-8.24,2.747,10.0,9.9,3.50782,2.92081,71.243,11-19-23_00.50_BCNP1s_protocol_HPPC_IN21700_30T_cycle_#1881.mat
BOOST_NEGPULSE_1S,1881,0.69114,2.05572,0.5058,8,charge,1,4.12,1.373,2.0,1.9,3.53498,3.75943,54.4799,11-19-23_00.50_BCNP1s_protocol_HPPC_IN21700_30T_cycle_#1881.mat
BOOST_NEGPULSE_1S,1881,0.69114,2.05572,0.5058,8,charge,1,4.12,1.373,10.0,9.9,3.53498,3.82516,70.4324,11-19-23_00.50_BCNP1s_protocol_HPPC_IN21700_30T_cycle_#1881.mat
BOOST_NEGPULSE_1S,1881,0.69114,2.05572,0.5056,8,discharge,2,-16.479,5.493,2.0,1.9,3.51492,2.81778,42.3035,11-19-23_00.50_BCNP1s_protocol_HPPC_IN21700_30T_cycle_#1881.mat
BOOST_NEGPULSE_1S,1881,0.69114,2.05572,0.5056,8,discharge,2,-16.479,5.493,10.0,9.9,3.51492,2.58297,56.5525,11-19-23_00.50_BCNP1s_protocol_HPPC_IN21700_30T_cycle_#1881.mat
BOOST_NEGPULSE_1S,1881,0.69114,2.05572,0.5059,8,charge,2,12.359,4.12,2.0,2.0,3.56074,4.04479,39.1654,11-19-23_00.50_BCNP1s_protocol_HPPC_IN21700_30T_cycle_#1881.mat
BOOST_NEGPULSE_1S,1881,0.69114,2.05572,0.5059,8,charge,2,12.359,4.12,10.0,9.9,3.56074,4.13653,46.5881,11-19-23_00.50_BCNP1s_protocol_HPPC_IN21700_30T_cycle_#1881.mat
BOOST_NEGPULSE_1S,1881,0.69114,2.05572,0.5056,8,discharge,3,-22.82,7.607,2.0,2.0,3.52403,2.63019,39.1694,11-19-23_00.50_BCNP1s_protocol_HPPC_IN21700_30T_cycle_#1881.mat
BOOST_NEGPULSE_1S,1881,0.69114,2.05572,0.5056,8,discharge,3,-22.82,7.607,10.0,9.9,3.52403,2.49979,44.8834,11-19-23_00.50_BCNP1s_protocol_HPPC_IN21700_30T_cycle_#1881.mat
BOOST_NEGPULSE_1S,1881,0.69114,2.05572,0.5059,8,charge,3,16.117,5.372,2.0,2.0,3.57752,4.20053,38.6563,11-19-23_00.50_BCNP1s_protocol_HPPC_IN21700_30T_cycle_#1881.mat
BOOST_NEGPULSE_1S,1881,0.69114,2.05572,0.5059,8,charge,3,16.117,5.372,10.0,9.9,3.57752,4.2001,38.6298,11-19-23_00.50_BCNP1s_protocol_HPPC_IN21700_30T_cycle_#1881.mat
BOOST_NEGPULSE_1S,1881,0.69114,2.05572,0.4371,9,discharge,0,-2.06,0.687,2.0,2.0,3.43543,3.2836,73.7131,11-19-23_00.50_BCNP1s_protocol_HPPC_IN21700_30T_cycle_#1881.mat
BOOST_NEGPULSE_1S,1881,0.69114,2.05572,0.4371,9,discharge,0,-2.06,0.687,10.0,9.9,3.43543,3.17194,127.9238,11-19-23_00.50_BCNP1s_protocol_HPPC_IN21700_30T_cycle_#1881.mat
BOOST_NEGPULSE_1S,1881,0.69114,2.05572,0.4371,9,charge,0,1.03,0.343,2.0,2.0,3.4457,3.51814,70.3484,11-19-23_00.50_BCNP1s_protocol_HPPC_IN21700_30T_cycle_#1881.mat
BOOST_NEGPULSE_1S,1881,0.69114,2.05572,0.4371,9,charge,0,1.03,0.343,10.0,9.9,3.4457,3.55511,106.2601,11-19-23_00.50_BCNP1s_protocol_HPPC_IN21700_30T_cycle_#1881.mat
BOOST_NEGPULSE_1S,1881,0.69114,2.05572,0.437,9,discharge,1,-8.24,2.747,2.0,2.0,3.43817,2.96711,57.168,11-19-23_00.50_BCNP1s_protocol_HPPC_IN21700_30T_cycle_#1881.mat
BOOST_NEGPULSE_1S,1881,0.69114,2.05572,0.437,9,discharge,1,-8.24,2.747,10.0,9.9,3.43817,2.77115,80.9489,11-19-23_00.50_BCNP1s_protocol_HPPC_IN21700_30T_cycle_#1881.mat
BOOST_NEGPULSE_1S,1881,0.69114,2.05572,0.4371,9,charge,1,4.12,1.373,2.0,1.9,3.4689,3.69519,54.924,11-19-23_00.50_BCNP1s_protocol_HPPC_IN21700_30T_cycle_#1881.mat
BOOST_NEGPULSE_1S,1881,0.69114,2.05572,0.4371,9,charge,1,4.12,1.373,10.0,9.9,3.4689,3.75837,70.2594,11-19-23_00.50_BCNP1s_protocol_HPPC_IN21700_30T_cycle_#1881.mat
BOOST_NEGPULSE_1S,1881,0.69114,2.05572,0.437,9,discharge,2,-16.479,5.493,2.0,1.9,3.44361,2.69436,45.4683,11-19-23_00.50_BCNP1s_protocol_HPPC_IN21700_30T_cycle_#1881.mat
BOOST_NEGPULSE_1S,1881,0.69114,2.05572,0.437,9,discharge,2,-16.479,5.493,10.0,9.9,3.44361,2.49979,57.2754,11-19-23_00.50_BCNP1s_protocol_HPPC_IN21700_30T_cycle_#1881.mat
BOOST_NEGPULSE_1S,1881,0.69114,2.05572,0.4372,9,charge,2,12.359,4.12,2.0,2.0,3.48943,3.97386,39.1955,11-19-23_00.50_BCNP1s_protocol_HPPC_IN21700_30T_cycle_#1881.mat
BOOST_NEGPULSE_1S,1881,0.69114,2.05572,0.4372,9,charge,2,12.359,4.12,10.0,9.9,3.48943,4.06812,46.8222,11-19-23_00.50_BCNP1s_protocol_HPPC_IN21700_30T_cycle_#1881.mat
BOOST_NEGPULSE_1S,1881,0.69114,2.05572,0.4369,9,discharge,3,-16.247,5.416,2.0,1.9,3.4493,2.49573,58.6911,11-19-23_00.50_BCNP1s_protocol_HPPC_IN21700_30T_cycle_#1881.mat
BOOST_NEGPULSE_1S,1881,0.69114,2.05572,0.4369,9,discharge,3,-16.247,5.416,10.0,9.9,3.4493,2.49997,58.4306,11-19-23_00.50_BCNP1s_protocol_HPPC_IN21700_30T_cycle_#1881.mat
BOOST_NEGPULSE_1S,1881,0.69114,2.05572,0.4373,9,charge,3,19.213,6.404,2.0,1.9,3.49756,4.16751,34.8707,11-19-23_00.50_BCNP1s_protocol_HPPC_IN21700_30T_cycle_#1881.mat
BOOST_NEGPULSE_1S,1881,0.69114,2.05572,0.4373,9,charge,3,19.213,6.404,10.0,9.9,3.49756,4.20012,36.5681,11-19-23_00.50_BCNP1s_protocol_HPPC_IN21700_30T_cycle_#1881.mat
BOOST_NEGPULSE_1S,1881,0.69114,2.05572,0.4028,10,discharge,0,-2.06,0.687,2.0,2.0,3.41375,3.25738,75.9185,11-19-23_00.50_BCNP1s_protocol_HPPC_IN21700_30T_cycle_#1881.mat
BOOST_NEGPULSE_1S,1881,0.69114,2.05572,0.4028,10,discharge,0,-2.06,0.687,10.0,9.9,3.41375,3.13046,137.5354,11-19-23_00.50_BCNP1s_protocol_HPPC_IN21700_30T_cycle_#1881.mat
BOOST_NEGPULSE_1S,1881,0.69114,2.05572,0.4028,10,charge,0,1.03,0.343,2.0,2.0,3.42644,3.49951,70.963,11-19-23_00.50_BCNP1s_protocol_HPPC_IN21700_30T_cycle_#1881.mat
BOOST_NEGPULSE_1S,1881,0.69114,2.05572,0.4028,10,charge,0,1.03,0.343,10.0,9.9,3.42644,3.53874,109.0583,11-19-23_00.50_BCNP1s_protocol_HPPC_IN21700_30T_cycle_#1881.mat
BOOST_NEGPULSE_1S,1881,0.69114,2.05572,0.4027,10,discharge,1,-8.24,2.747,2.0,2.0,3.41551,2.93125,58.7691,11-19-23_00.50_BCNP1s_protocol_HPPC_IN21700_30T_cycle_#1881.mat
BOOST_NEGPULSE_1S,1881,0.69114,2.05572,0.4027,10,discharge,1,-8.24,2.747,10.0,9.9,3.41551,2.69528,87.4063,11-19-23_00.50_BCNP1s_protocol_HPPC_IN21700_30T_cycle_#1881.mat
BOOST_NEGPULSE_1S,1881,0.69114,2.05572,0.4028,10,charge,1,4.12,1.373,2.0,2.0,3.45245,3.68065,55.3876,11-19-23_00.50_BCNP1s_protocol_HPPC_IN21700_30T_cycle_#1881.mat
BOOST_NEGPULSE_1S,1881,0.69114,2.05572,0.4028,10,charge,1,4.12,1.373,10.0,9.9,3.45245,3.73862,69.4588,11-19-23_00.50_BCNP1s_protocol_HPPC_IN21700_30T_cycle_#1881.mat
BOOST_NEGPULSE_1S,1881,0.69114,2.05572,0.4026,10,discharge,2,-14.313,4.771,2.0,2.0,3.42255,2.63171,55.252,11-19-23_00.50_BCNP1s_protocol_HPPC_IN21700_30T_cycle_#1881.mat
BOOST_NEGPULSE_1S,1881,0.69114,2.05572,0.4026,10,discharge,2,-14.313,4.771,10.0,9.9,3.42255,2.49984,64.465,11-19-23_00.50_BCNP1s_protocol_HPPC_IN21700_30T_cycle_#1881.mat
BOOST_NEGPULSE_1S,1881,0.69114,2.05572,0.4029,10,charge,2,12.359,4.12,2.0,2.0,3.46893,3.95251,39.1268,11-19-23_00.50_BCNP1s_protocol_HPPC_IN21700_30T_cycle_#1881.mat
BOOST_NEGPULSE_1S,1881,0.69114,2.05572,0.4029,10,charge,2,12.359,4.12,10.0,9.9,3.46893,4.04178,46.3494,11-19-23_00.50_BCNP1s_protocol_HPPC_IN21700_30T_cycle_#1881.mat
BOOST_NEGPULSE_1S,1881,0.69114,2.05572,0.4026,10,discharge,3,-13.597,4.532,2.0,2.0,3.42713,2.49814,68.3212,11-19-23_00.50_BCNP1s_protocol_HPPC_IN21700_30T_cycle_#1881.mat
BOOST_NEGPULSE_1S,1881,0.69114,2.05572,0.4026,10,discharge,3,-13.597,4.532,10.0,9.9,3.42713,2.49984,68.1961,11-19-23_00.50_BCNP1s_protocol_HPPC_IN21700_30T_cycle_#1881.mat
BOOST_NEGPULSE_1S,1881,0.69114,2.05572,0.4029,10,charge,3,20.408,6.803,2.0,1.9,3.4741,4.14404,32.8272,11-19-23_00.50_BCNP1s_protocol_HPPC_IN21700_30T_cycle_#1881.mat
BOOST_NEGPULSE_1S,1881,0.69114,2.05572,0.4029,10,charge,3,20.408,6.803,10.0,9.9,3.4741,4.20015,35.5767,11-19-23_00.50_BCNP1s_protocol_HPPC_IN21700_30T_cycle_#1881.mat
BOOST_NEGPULSE_1S,1881,0.69114,2.05572,0.3684,11,discharge,0,-2.06,0.687,2.0,2.0,3.38238,3.2223,77.7126,11-19-23_00.50_BCNP1s_protocol_HPPC_IN21700_30T_cycle_#1881.mat
BOOST_NEGPULSE_1S,1881,0.69114,2.05572,0.3684,11,discharge,0,-2.06,0.687,10.0,9.9,3.38238,3.0814,146.1185,11-19-23_00.50_BCNP1s_protocol_HPPC_IN21700_30T_cycle_#1881.mat
BOOST_NEGPULSE_1S,1881,0.69114,2.05572,0.3685,11,charge,0,1.03,0.343,2.0,1.9,3.39796,3.47078,70.7236,11-19-23_00.50_BCNP1s_protocol_HPPC_IN21700_30T_cycle_#1881.mat
BOOST_NEGPULSE_1S,1881,0.69114,2.05572,0.3685,11,charge,0,1.03,0.343,10.0,9.9,3.39796,3.51646,115.0829,11-19-23_00.50_BCNP1s_protocol_HPPC_IN21700_30T_cycle_#1881.mat
BOOST_NEGPULSE_1S,1881,0.69114,2.05572,0.3684,11,discharge,1,-8.24,2.747,2.0,1.9,3.38572,2.89584,59.4504,11-19-23_00.50_BCNP1s_protocol_HPPC_IN21700_30T_cycle_#1881.mat
BOOST_NEGPULSE_1S,1881,0.69114,2.05572,0.3684,11,discharge,1,-8.24,2.747,10.0,9.9,3.38572,2.57641,98.2157,11-19-23_00.50_BCNP1s_protocol_HPPC_IN21700_30T_cycle_#1881.mat
BOOST_NEGPULSE_1S,1881,0.69114,2.05572,0.3685,11,charge,1,4.12,1.373,2.0,2.0,3.43221,3.66155,55.6652,11-19-23_00.50_BCNP1s_protocol_HPPC_IN21700_30T_cycle_#1881.mat
BOOST_NEGPULSE_1S,1881,0.69114,2.05572,0.3685,11,charge,1,4.12,1.373,10.0,9.9,3.43221,3.72118,70.1364,11-19-23_00.50_BCNP1s_protocol_HPPC_IN21700_30T_cycle_#1881.mat
BOOST_NEGPULSE_1S,1881,0.69114,2.05572,0.3683,11,discharge,2,-10.905,3.635,2.0,2.0,3.39684,2.56002,76.7399,11-19-23_00.50_BCNP1s_protocol_HPPC_IN21700_30T_cycle_#1881.mat
BOOST_NEGPULSE_1S,1881,0.69114,2.05572,0.3683,11,discharge,2,-10.905,3.635,10.0,9.9,3.39684,2.49991,82.2517,11-19-23_00.50_BCNP1s_protocol_HPPC_IN21700_30T_cycle_#1881.mat
BOOST_NEGPULSE_1S,1881,0.69114,2.05572,0.3685,11,charge,2,12.359,4.12,2.0,2.0,3.44547,3.93379,39.5109,11-19-23_00.50_BCNP1s_protocol_HPPC_IN21700_30T_cycle_#1881.mat
