Repository: KikETs/ECM_HYBRID_BMS_JOINT

## Results

| Arm | Model | Size | Protocol | Result | Worst cell |
|---|---|---|---|---|---|
| SOP | 2RC table + trim (A8) | 4 effective coefficients, 2 EW states | leave-one-cell-out | usable current 69.6 % discharge, 59.5 % charge (τ = 10 s) | 59.9 % / 53.5 % (BOOST_REST) |
| SOH | dQ/dV ridge | 65 coefficients | leave-one-cell-out | RMSE 0.0094, bias −0.0005 | 0.0130 (BOOST_REST) |
| SOC | 2RC EKF, low-current gate | 3 states | leave-one-cell-out | **2.34 %p** over six sensor disturbances on estimated SOH (2.325 on true SOH), per cell 2.00–2.75 | 4.60 %p (BOOST_NEGPULSE_1S, current offset −0.10 A) |

The SOH arm was a 10,945-parameter CNN until the second audit round. Nested

File: analysis/uypydj_hppc_resistance.csv (part 186 of 225)
protocol,cycle,SOH,CAP_Ah,SOC,soc_group,direction,rate_rank,I_A,CRate_rated,tau_s,tau_actual_s,V_pre_V,V_tau_V,R_mOhm,file
BOOST_NEGPULSE_1S,1881,0.69114,2.05572,0.3685,11,charge,2,12.359,4.12,10.0,9.9,3.44547,4.02248,46.6869,11-19-23_00.50_BCNP1s_protocol_HPPC_IN21700_30T_cycle_#1881.mat
BOOST_NEGPULSE_1S,1881,0.69114,2.05572,0.3683,11,discharge,3,-10.543,3.514,2.0,2.0,3.40032,2.49828,85.5599,11-19-23_00.50_BCNP1s_protocol_HPPC_IN21700_30T_cycle_#1881.mat
BOOST_NEGPULSE_1S,1881,0.69114,2.05572,0.3683,11,discharge,3,-10.543,3.514,10.0,9.9,3.40032,2.49986,85.4101,11-19-23_00.50_BCNP1s_protocol_HPPC_IN21700_30T_cycle_#1881.mat
BOOST_NEGPULSE_1S,1881,0.69114,2.05572,0.3686,11,charge,3,20.597,6.866,2.0,1.9,3.44896,4.12544,32.8438,11-19-23_00.50_BCNP1s_protocol_HPPC_IN21700_30T_cycle_#1881.mat
BOOST_NEGPULSE_1S,1881,0.69114,2.05572,0.3686,11,charge,3,20.597,6.866,10.0,9.9,3.44896,4.20014,36.4707,11-19-23_00.50_BCNP1s_protocol_HPPC_IN21700_30T_cycle_#1881.mat
BOOST_NEGPULSE_1S,1881,0.69114,2.05572,0.3341,12,discharge,0,-2.06,0.687,2.0,2.0,3.30368,3.13916,79.8718,11-19-23_00.50_BCNP1s_protocol_HPPC_IN21700_30T_cycle_#1881.mat
BOOST_NEGPULSE_1S,1881,0.69114,2.05572,0.3341,12,discharge,0,-2.06,0.687,10.0,9.9,3.30368,2.98168,156.3244,11-19-23_00.50_BCNP1s_protocol_HPPC_IN21700_30T_cycle_#1881.mat
BOOST_NEGPULSE_1S,1881,0.69114,2.05572,0.3341,12,charge,0,1.03,0.343,2.0,1.9,3.32234,3.39642,71.9463,11-19-23_00.50_BCNP1s_protocol_HPPC_IN21700_30T_cycle_#1881.mat
BOOST_NEGPULSE_1S,1881,0.69114,2.05572,0.3341,12,charge,0,1.03,0.343,10.0,9.9,3.32234,3.44744,121.5004,11-19-23_00.50_BCNP1s_protocol_HPPC_IN21700_30T_cycle_#1881.mat
BOOST_NEGPULSE_1S,1881,0.69114,2.05572,0.334,12,discharge,1,-8.24,2.747,2.0,1.9,3.30894,2.80127,61.611,11-19-23_00.50_BCNP1s_protocol_HPPC_IN21700_30T_cycle_#1881.mat
BOOST_NEGPULSE_1S,1881,0.69114,2.05572,0.334,12,discharge,1,-8.24,2.747,10.0,9.9,3.30894,2.49987,98.1887,11-19-23_00.50_BCNP1s_protocol_HPPC_IN21700_30T_cycle_#1881.mat
BOOST_NEGPULSE_1S,1881,0.69114,2.05572,0.3341,12,charge,1,4.12,1.373,2.0,2.0,3.35909,3.5952,57.3087,11-19-23_00.50_BCNP1s_protocol_HPPC_IN21700_30T_cycle_#1881.mat
BOOST_NEGPULSE_1S,1881,0.69114,2.05572,0.3341,12,charge,1,4.12,1.373,10.0,9.9,3.35909,3.67417,76.4765,11-19-23_00.50_BCNP1s_protocol_HPPC_IN21700_30T_cycle_#1881.mat
BOOST_NEGPULSE_1S,1881,0.69114,2.05572,0.334,12,discharge,2,-7.371,2.457,2.0,1.9,3.32003,2.49697,111.6668,11-19-23_00.50_BCNP1s_protocol_HPPC_IN21700_30T_cycle_#1881.mat
BOOST_NEGPULSE_1S,1881,0.69114,2.05572,0.334,12,discharge,2,-7.371,2.457,10.0,9.9,3.32003,2.49994,111.2641,11-19-23_00.50_BCNP1s_protocol_HPPC_IN21700_30T_cycle_#1881.mat
BOOST_NEGPULSE_1S,1881,0.69114,2.05572,0.3342,12,charge,2,12.359,4.12,2.0,2.0,3.37116,3.88408,41.501,11-19-23_00.50_BCNP1s_protocol_HPPC_IN21700_30T_cycle_#1881.mat
BOOST_NEGPULSE_1S,1881,0.69114,2.05572,0.3342,12,charge,2,12.359,4.12,10.0,9.9,3.37116,3.992,50.2335,11-19-23_00.50_BCNP1s_protocol_HPPC_IN21700_30T_cycle_#1881.mat
BOOST_NEGPULSE_1S,1881,0.69114,2.05572,0.3339,12,discharge,3,-7.209,2.403,2.0,1.9,3.32299,2.49872,114.3407,11-19-23_00.50_BCNP1s_protocol_HPPC_IN21700_30T_cycle_#1881.mat
BOOST_NEGPULSE_1S,1881,0.69114,2.05572,0.3339,12,discharge,3,-7.209,2.403,10.0,9.9,3.32299,2.49993,114.1734,11-19-23_00.50_BCNP1s_protocol_HPPC_IN21700_30T_cycle_#1881.mat
BOOST_NEGPULSE_1S,1881,0.69114,2.05572,0.3343,12,charge,3,20.599,6.866,2.0,1.9,3.37588,4.08464,34.4068,11-19-23_00.50_BCNP1s_protocol_HPPC_IN21700_30T_cycle_#1881.mat
BOOST_NEGPULSE_1S,1881,0.69114,2.05572,0.3343,12,charge,3,20.599,6.866,10.0,9.9,3.37588,4.20016,40.0149,11-19-23_00.50_BCNP1s_protocol_HPPC_IN21700_30T_cycle_#1881.mat
CC_CELL2,6,0.99097,2.97381,1.0,0,discharge,0,-2.975,0.992,2.0,1.9,4.1733,4.1474,8.7056,08-23-21_18.14_CC2_protocol_HPPC_IN21700_30T_cycle_#6.mat
CC_CELL2,6,0.99097,2.97381,1.0,0,discharge,0,-2.975,0.992,10.0,9.7,4.1733,4.1329,13.5794,08-23-21_18.14_CC2_protocol_HPPC_IN21700_30T_cycle_#6.mat
CC_CELL2,6,0.99097,2.97381,1.0,0,charge,0,1.264,0.421,2.0,2.0,4.1836,4.1999,12.891,08-23-21_18.14_CC2_protocol_HPPC_IN21700_30T_cycle_#6.mat
CC_CELL2,6,0.99097,2.97381,0.9999,0,discharge,1,-11.903,3.968,2.0,2.0,4.1817,4.0422,11.7197,08-23-21_18.14_CC2_protocol_HPPC_IN21700_30T_cycle_#6.mat
CC_CELL2,6,0.99097,2.97381,0.9999,0,discharge,1,-11.903,3.968,10.0,9.9,4.1817,3.995,15.6851,08-23-21_18.14_CC2_protocol_HPPC_IN21700_30T_cycle_#6.mat
CC_CELL2,6,0.99097,2.97381,0.9998,0,charge,1,1.259,0.42,2.0,2.0,4.1846,4.2,12.23,08-23-21_18.14_CC2_protocol_HPPC_IN21700_30T_cycle_#6.mat
CC_CELL2,6,0.99097,2.97381,0.9996,0,discharge,2,-23.801,7.934,2.0,2.0,4.1811,3.9065,11.5373,08-23-21_18.14_CC2_protocol_HPPC_IN21700_30T_cycle_#6.mat
CC_CELL2,6,0.99097,2.97381,0.9996,0,discharge,2,-23.801,7.934,10.0,9.9,4.1811,3.8325,14.6464,08-23-21_18.14_CC2_protocol_HPPC_IN21700_30T_cycle_#6.mat
CC_CELL2,6,0.99097,2.97381,0.9993,0,charge,2,1.259,0.42,2.0,1.9,4.1846,4.2,12.2319,08-23-21_18.14_CC2_protocol_HPPC_IN21700_30T_cycle_#6.mat
CC_CELL2,6,0.99097,2.97381,0.999,0,discharge,3,-34.216,11.405,2.0,2.0,4.18,3.7915,11.3543,08-23-21_18.14_CC2_protocol_HPPC_IN21700_30T_cycle_#6.mat
CC_CELL2,6,0.99097,2.97381,0.999,0,discharge,3,-34.216,11.405,10.0,9.9,4.18,3.7073,13.8152,08-23-21_18.14_CC2_protocol_HPPC_IN21700_30T_cycle_#6.mat
CC_CELL2,6,0.99097,2.97381,0.9991,0,charge,3,1.265,0.422,2.0,2.0,4.1838,4.2,12.8053,08-23-21_18.14_CC2_protocol_HPPC_IN21700_30T_cycle_#6.mat
CC_CELL2,6,0.99097,2.97381,0.9494,1,discharge,0,-2.974,0.991,2.0,1.9,4.104,4.0706,11.2326,08-23-21_18.14_CC2_protocol_HPPC_IN21700_30T_cycle_#6.mat
CC_CELL2,6,0.99097,2.97381,0.9494,1,discharge,0,-2.974,0.991,10.0,9.9,4.104,4.0607,14.562,08-23-21_18.14_CC2_protocol_HPPC_IN21700_30T_cycle_#6.mat
CC_CELL2,6,0.99097,2.97381,0.9495,1,charge,0,1.487,0.496,2.0,2.0,4.1051,4.1213,10.8952,08-23-21_18.14_CC2_protocol_HPPC_IN21700_30T_cycle_#6.mat
CC_CELL2,6,0.99097,2.97381,0.9495,1,charge,0,1.487,0.496,10.0,9.9,4.1051,4.1257,13.8543,08-23-21_18.14_CC2_protocol_HPPC_IN21700_30T_cycle_#6.mat
CC_CELL2,6,0.99097,2.97381,0.9494,1,discharge,1,-11.901,3.967,2.0,1.9,4.1039,3.9719,11.0915,08-23-21_18.14_CC2_protocol_HPPC_IN21700_30T_cycle_#6.mat
CC_CELL2,6,0.99097,2.97381,0.9494,1,discharge,1,-11.901,3.967,10.0,9.9,4.1039,3.9398,13.7888,08-23-21_18.14_CC2_protocol_HPPC_IN21700_30T_cycle_#6.mat
CC_CELL2,6,0.99097,2.97381,0.9495,1,charge,1,5.952,1.984,2.0,2.0,4.1064,4.1712,10.8875,08-23-21_18.14_CC2_protocol_HPPC_IN21700_30T_cycle_#6.mat
CC_CELL2,6,0.99097,2.97381,0.9495,1,charge,1,5.952,1.984,10.0,9.9,4.1064,4.1877,13.6597,08-23-21_18.14_CC2_protocol_HPPC_IN21700_30T_cycle_#6.mat
CC_CELL2,6,0.99097,2.97381,0.9493,1,discharge,2,-23.799,7.933,2.0,2.0,4.104,3.845,10.8828,08-23-21_18.14_CC2_protocol_HPPC_IN21700_30T_cycle_#6.mat
CC_CELL2,6,0.99097,2.97381,0.9493,1,discharge,2,-23.799,7.933,10.0,9.9,4.104,3.7957,12.9543,08-23-21_18.14_CC2_protocol_HPPC_IN21700_30T_cycle_#6.mat
CC_CELL2,6,0.99097,2.97381,0.9495,1,charge,2,7.885,2.628,2.0,2.0,4.1077,4.2001,11.7182,08-23-21_18.14_CC2_protocol_HPPC_IN21700_30T_cycle_#6.mat
CC_CELL2,6,0.99097,2.97381,0.9495,1,charge,2,7.885,2.628,10.0,9.9,4.1077,4.2,11.7055,08-23-21_18.14_CC2_protocol_HPPC_IN21700_30T_cycle_#6.mat
CC_CELL2,6,0.99097,2.97381,0.9492,1,discharge,3,-34.219,11.406,2.0,2.0,4.1043,3.7401,10.6432,08-23-21_18.14_CC2_protocol_HPPC_IN21700_30T_cycle_#6.mat
CC_CELL2,6,0.99097,2.97381,0.9492,1,discharge,3,-34.219,11.406,10.0,9.9,4.1043,3.6748,12.5515,08-23-21_18.14_CC2_protocol_HPPC_IN21700_30T_cycle_#6.mat
CC_CELL2,6,0.99097,2.97381,0.9495,1,charge,3,7.877,2.626,2.0,1.9,4.1085,4.2001,11.6282,08-23-21_18.14_CC2_protocol_HPPC_IN21700_30T_cycle_#6.mat
CC_CELL2,6,0.99097,2.97381,0.9495,1,charge,3,7.877,2.626,10.0,9.9,4.1085,4.2,11.6155,08-23-21_18.14_CC2_protocol_HPPC_IN21700_30T_cycle_#6.mat
CC_CELL2,6,0.99097,2.97381,0.8998,2,discharge,0,-2.975,0.992,2.0,2.0,4.0828,4.0494,11.228,08-23-21_18.14_CC2_protocol_HPPC_IN21700_30T_cycle_#6.mat
CC_CELL2,6,0.99097,2.97381,0.8998,2,discharge,0,-2.975,0.992,10.0,9.9,4.0828,4.0403,14.2872,08-23-21_18.14_CC2_protocol_HPPC_IN21700_30T_cycle_#6.mat
CC_CELL2,6,0.99097,2.97381,0.8999,2,charge,0,1.487,0.496,2.0,1.9,4.0834,4.1,11.1619,08-23-21_18.14_CC2_protocol_HPPC_IN21700_30T_cycle_#6.mat
CC_CELL2,6,0.99097,2.97381,0.8999,2,charge,0,1.487,0.496,10.0,9.9,4.0834,4.1041,13.9188,08-23-21_18.14_CC2_protocol_HPPC_IN21700_30T_cycle_#6.mat
CC_CELL2,6,0.99097,2.97381,0.8998,2,discharge,1,-11.903,3.968,2.0,2.0,4.0828,3.9513,11.0476,08-23-21_18.14_CC2_protocol_HPPC_IN21700_30T_cycle_#6.mat
CC_CELL2,6,0.99097,2.97381,0.8998,2,discharge,1,-11.903,3.968,10.0,9.9,4.0828,3.9213,13.568,08-23-21_18.14_CC2_protocol_HPPC_IN21700_30T_cycle_#6.mat
CC_CELL2,6,0.99097,2.97381,0.8999,2,charge,1,5.95,1.983,2.0,2.0,4.0856,4.1485,10.5709,08-23-21_18.14_CC2_protocol_HPPC_IN21700_30T_cycle_#6.mat
CC_CELL2,6,0.99097,2.97381,0.8999,2,charge,1,5.95,1.983,10.0,9.9,4.0856,4.1609,12.6548,08-23-21_18.14_CC2_protocol_HPPC_IN21700_30T_cycle_#6.mat
CC_CELL2,6,0.99097,2.97381,0.8997,2,discharge,2,-23.8,7.933,2.0,2.0,4.0829,3.8271,10.7479,08-23-21_18.14_CC2_protocol_HPPC_IN21700_30T_cycle_#6.mat
CC_CELL2,6,0.99097,2.97381,0.8997,2,discharge,2,-23.8,7.933,10.0,9.9,4.0829,3.7769,12.8571,08-23-21_18.14_CC2_protocol_HPPC_IN21700_30T_cycle_#6.mat
CC_CELL2,6,0.99097,2.97381,0.9,2,charge,2,10.256,3.419,2.0,1.9,4.0859,4.2,11.1252,08-23-21_18.14_CC2_protocol_HPPC_IN21700_30T_cycle_#6.mat
CC_CELL2,6,0.99097,2.97381,0.9,2,charge,2,10.256,3.419,10.0,9.9,4.0859,4.2,11.1252,08-23-21_18.14_CC2_protocol_HPPC_IN21700_30T_cycle_#6.mat
CC_CELL2,6,0.99097,2.97381,0.8996,2,discharge,3,-34.217,11.406,2.0,2.0,4.0832,3.7242,10.4919,08-23-21_18.14_CC2_protocol_HPPC_IN21700_30T_cycle_#6.mat
CC_CELL2,6,0.99097,2.97381,0.8996,2,discharge,3,-34.217,11.406,10.0,9.9,4.0832,3.6532,12.5669,08-23-21_18.14_CC2_protocol_HPPC_IN21700_30T_cycle_#6.mat
CC_CELL2,6,0.99097,2.97381,0.9,2,charge,3,10.276,3.425,2.0,2.0,4.0874,4.2002,10.977,08-23-21_18.14_CC2_protocol_HPPC_IN21700_30T_cycle_#6.mat
CC_CELL2,6,0.99097,2.97381,0.9,2,charge,3,10.276,3.425,10.0,9.9,4.0874,4.2001,10.9673,08-23-21_18.14_CC2_protocol_HPPC_IN21700_30T_cycle_#6.mat
CC_CELL2,6,0.99097,2.97381,0.8006,3,discharge,0,-2.975,0.992,2.0,1.9,4.0273,3.993,11.5306,08-23-21_18.14_CC2_protocol_HPPC_IN21700_30T_cycle_#6.mat
CC_CELL2,6,0.99097,2.97381,0.8006,3,discharge,0,-2.975,0.992,10.0,9.9,4.0273,3.9788,16.3042,08-23-21_18.14_CC2_protocol_HPPC_IN21700_30T_cycle_#6.mat
CC_CELL2,6,0.99097,2.97381,0.8007,3,charge,0,1.487,0.496,2.0,2.0,4.0293,4.046,11.2307,08-23-21_18.14_CC2_protocol_HPPC_IN21700_30T_cycle_#6.mat
CC_CELL2,6,0.99097,2.97381,0.8007,3,charge,0,1.487,0.496,10.0,9.9,4.0293,4.0514,14.8621,08-23-21_18.14_CC2_protocol_HPPC_IN21700_30T_cycle_#6.mat
CC_CELL2,6,0.99097,2.97381,0.8006,3,discharge,1,-11.901,3.967,2.0,2.0,4.0276,3.8905,11.52,08-23-21_18.14_CC2_protocol_HPPC_IN21700_30T_cycle_#6.mat
CC_CELL2,6,0.99097,2.97381,0.8006,3,discharge,1,-11.901,3.967,10.0,9.9,4.0276,3.8465,15.2172,08-23-21_18.14_CC2_protocol_HPPC_IN21700_30T_cycle_#6.mat
CC_CELL2,6,0.99097,2.97381,0.8007,3,charge,1,5.95,1.983,2.0,1.9,4.0317,4.095,10.6383,08-23-21_18.14_CC2_protocol_HPPC_IN21700_30T_cycle_#6.mat
CC_CELL2,6,0.99097,2.97381,0.8007,3,charge,1,5.95,1.983,10.0,9.9,4.0317,4.1116,13.4281,08-23-21_18.14_CC2_protocol_HPPC_IN21700_30T_cycle_#6.mat
CC_CELL2,6,0.99097,2.97381,0.8005,3,discharge,2,-23.803,7.934,2.0,2.0,4.0277,3.7632,11.112,08-23-21_18.14_CC2_protocol_HPPC_IN21700_30T_cycle_#6.mat
CC_CELL2,6,0.99097,2.97381,0.8005,3,discharge,2,-23.803,7.934,10.0,9.9,4.0277,3.6932,14.0529,08-23-21_18.14_CC2_protocol_HPPC_IN21700_30T_cycle_#6.mat
CC_CELL2,6,0.99097,2.97381,0.8008,3,charge,2,14.906,4.969,2.0,2.0,4.0329,4.2001,11.217,08-23-21_18.14_CC2_protocol_HPPC_IN21700_30T_cycle_#6.mat
CC_CELL2,6,0.99097,2.97381,0.8008,3,charge,2,14.906,4.969,10.0,9.9,4.0329,4.2,11.2103,08-23-21_18.14_CC2_protocol_HPPC_IN21700_30T_cycle_#6.mat
CC_CELL2,6,0.99097,2.97381,0.8004,3,discharge,3,-34.219,11.406,2.0,1.9,4.0279,3.6605,10.7367,08-23-21_18.14_CC2_protocol_HPPC_IN21700_30T_cycle_#6.mat
CC_CELL2,6,0.99097,2.97381,0.8004,3,discharge,3,-34.219,11.406,10.0,9.9,4.0279,3.5659,13.5013,08-23-21_18.14_CC2_protocol_HPPC_IN21700_30T_cycle_#6.mat
CC_CELL2,6,0.99097,2.97381,0.8008,3,charge,3,14.956,4.985,2.0,2.0,4.0326,4.2,11.1928,08-23-21_18.14_CC2_protocol_HPPC_IN21700_30T_cycle_#6.mat
CC_CELL2,6,0.99097,2.97381,0.8008,3,charge,3,14.956,4.985,10.0,9.9,4.0326,4.2,11.1928,08-23-21_18.14_CC2_protocol_HPPC_IN21700_30T_cycle_#6.mat
CC_CELL2,6,0.99097,2.97381,0.7015,4,discharge,0,-2.975,0.992,2.0,2.0,3.922,3.8874,11.6303,08-23-21_18.14_CC2_protocol_HPPC_IN21700_30T_cycle_#6.mat
CC_CELL2,6,0.99097,2.97381,0.7015,4,discharge,0,-2.975,0.992,10.0,9.9,3.922,3.8725,16.6387,08-23-21_18.14_CC2_protocol_HPPC_IN21700_30T_cycle_#6.mat
CC_CELL2,6,0.99097,2.97381,0.7015,4,charge,0,1.487,0.496,2.0,1.9,3.9244,3.9406,10.893,08-23-21_18.14_CC2_protocol_HPPC_IN21700_30T_cycle_#6.mat
CC_CELL2,6,0.99097,2.97381,0.7015,4,charge,0,1.487,0.496,10.0,9.9,3.9244,3.9459,14.4567,08-23-21_18.14_CC2_protocol_HPPC_IN21700_30T_cycle_#6.mat
CC_CELL2,6,0.99097,2.97381,0.7014,4,discharge,1,-11.899,3.966,2.0,2.0,3.9221,3.7858,11.4547,08-23-21_18.14_CC2_protocol_HPPC_IN21700_30T_cycle_#6.mat
CC_CELL2,6,0.99097,2.97381,0.7014,4,discharge,1,-11.899,3.966,10.0,9.9,3.9221,3.7454,14.85,08-23-21_18.14_CC2_protocol_HPPC_IN21700_30T_cycle_#6.mat
CC_CELL2,6,0.99097,2.97381,0.7015,4,charge,1,5.952,1.984,2.0,2.0,3.9274,3.9897,10.4671,08-23-21_18.14_CC2_protocol_HPPC_IN21700_30T_cycle_#6.mat
CC_CELL2,6,0.99097,2.97381,0.7015,4,charge,1,5.952,1.984,10.0,9.9,3.9274,4.0039,12.8528,08-23-21_18.14_CC2_protocol_HPPC_IN21700_30T_cycle_#6.mat
CC_CELL2,6,0.99097,2.97381,0.7013,4,discharge,2,-23.804,7.935,2.0,2.0,3.9214,3.6616,10.9141,08-23-21_18.14_CC2_protocol_HPPC_IN21700_30T_cycle_#6.mat
CC_CELL2,6,0.99097,2.97381,0.7013,4,discharge,2,-23.804,7.935,10.0,9.9,3.9214,3.6027,13.3885,08-23-21_18.14_CC2_protocol_HPPC_IN21700_30T_cycle_#6.mat
CC_CELL2,6,0.99097,2.97381,0.7016,4,charge,2,17.854,5.951,2.0,2.0,3.9287,4.1075,10.0146,08-23-21_18.14_CC2_protocol_HPPC_IN21700_30T_cycle_#6.mat
CC_CELL2,6,0.99097,2.97381,0.7016,4,charge,2,17.854,5.951,10.0,9.9,3.9287,4.1504,12.4174,08-23-21_18.14_CC2_protocol_HPPC_IN21700_30T_cycle_#6.mat
CC_CELL2,6,0.99097,2.97381,0.7012,4,discharge,3,-34.216,11.405,2.0,2.0,3.9222,3.5606,10.5682,08-23-21_18.14_CC2_protocol_HPPC_IN21700_30T_cycle_#6.mat
CC_CELL2,6,0.99097,2.97381,0.7012,4,discharge,3,-34.216,11.405,10.0,9.9,3.9222,3.4827,12.8449,08-23-21_18.14_CC2_protocol_HPPC_IN21700_30T_cycle_#6.mat
CC_CELL2,6,0.99097,2.97381,0.7017,4,charge,3,25.112,8.371,2.0,1.9,3.9291,4.2001,10.7917,08-23-21_18.14_CC2_protocol_HPPC_IN21700_30T_cycle_#6.mat
CC_CELL2,6,0.99097,2.97381,0.7017,4,charge,3,25.112,8.371,10.0,9.9,3.9291,4.2,10.7877,08-23-21_18.14_CC2_protocol_HPPC_IN21700_30T_cycle_#6.mat
CC_CELL2,6,0.99097,2.97381,0.6023,5,discharge,0,-2.975,0.992,2.0,1.9,3.839,3.8046,11.5626,08-23-21_18.14_CC2_protocol_HPPC_IN21700_30T_cycle_#6.mat
CC_CELL2,6,0.99097,2.97381,0.6023,5,discharge,0,-2.975,0.992,10.0,9.9,3.839,3.7894,16.6717,08-23-21_18.14_CC2_protocol_HPPC_IN21700_30T_cycle_#6.mat
CC_CELL2,6,0.99097,2.97381,0.6023,5,charge,0,1.488,0.496,2.0,1.9,3.8399,3.8566,11.2209,08-23-21_18.14_CC2_protocol_HPPC_IN21700_30T_cycle_#6.mat
CC_CELL2,6,0.99097,2.97381,0.6023,5,charge,0,1.488,0.496,10.0,9.9,3.8399,3.8625,15.1851,08-23-21_18.14_CC2_protocol_HPPC_IN21700_30T_cycle_#6.mat
CC_CELL2,6,0.99097,2.97381,0.6022,5,discharge,1,-11.901,3.967,2.0,2.0,3.8381,3.7056,11.1335,08-23-21_18.14_CC2_protocol_HPPC_IN21700_30T_cycle_#6.mat
CC_CELL2,6,0.99097,2.97381,0.6022,5,discharge,1,-11.901,3.967,10.0,9.9,3.8381,3.6699,14.1333,08-23-21_18.14_CC2_protocol_HPPC_IN21700_30T_cycle_#6.mat
CC_CELL2,6,0.99097,2.97381,0.6024,5,charge,1,5.952,1.984,2.0,2.0,3.8421,3.9072,10.9366,08-23-21_18.14_CC2_protocol_HPPC_IN21700_30T_cycle_#6.mat
CC_CELL2,6,0.99097,2.97381,0.6024,5,charge,1,5.952,1.984,10.0,9.9,3.8421,3.9272,14.2965,08-23-21_18.14_CC2_protocol_HPPC_IN21700_30T_cycle_#6.mat
CC_CELL2,6,0.99097,2.97381,0.6021,5,discharge,2,-23.8,7.933,2.0,2.0,3.8365,3.5838,10.6176,08-23-21_18.14_CC2_protocol_HPPC_IN21700_30T_cycle_#6.mat
CC_CELL2,6,0.99097,2.97381,0.6021,5,discharge,2,-23.8,7.933,10.0,9.9,3.8365,3.5245,13.1092,08-23-21_18.14_CC2_protocol_HPPC_IN21700_30T_cycle_#6.mat
CC_CELL2,6,0.99097,2.97381,0.6025,5,charge,2,17.854,5.951,2.0,2.0,3.8438,4.0296,10.4066,08-23-21_18.14_CC2_protocol_HPPC_IN21700_30T_cycle_#6.mat
CC_CELL2,6,0.99097,2.97381,0.6025,5,charge,2,17.854,5.951,10.0,9.9,3.8438,4.0748,12.9383,08-23-21_18.14_CC2_protocol_HPPC_IN21700_30T_cycle_#6.mat
CC_CELL2,6,0.99097,2.97381,0.602,5,discharge,3,-34.213,11.404,2.0,2.0,3.8359,3.4818,10.3499,08-23-21_18.14_CC2_protocol_HPPC_IN21700_30T_cycle_#6.mat
CC_CELL2,6,0.99097,2.97381,0.602,5,discharge,3,-34.213,11.404,10.0,9.9,3.8359,3.4008,12.7174,08-23-21_18.14_CC2_protocol_HPPC_IN21700_30T_cycle_#6.mat
CC_CELL2,6,0.99097,2.97381,0.6025,6,charge,1,29.753,9.918,2.0,2.0,3.8452,4.1441,10.046,08-23-21_18.14_CC2_protocol_HPPC_IN21700_30T_cycle_#6.mat
CC_CELL2,6,0.99097,2.97381,0.6025,6,charge,1,29.753,9.918,10.0,9.9,3.8452,4.2001,11.9282,08-23-21_18.14_CC2_protocol_HPPC_IN21700_30T_cycle_#6.mat
CC_CELL2,6,0.99097,2.97381,0.5031,7,discharge,0,-2.974,0.991,2.0,1.9,3.7292,3.698,10.4892,08-23-21_18.14_CC2_protocol_HPPC_IN21700_30T_cycle_#6.mat
CC_CELL2,6,0.99097,2.97381,0.5031,7,discharge,0,-2.974,0.991,10.0,9.9,3.7292,3.6877,13.9519,08-23-21_18.14_CC2_protocol_HPPC_IN21700_30T_cycle_#6.mat
CC_CELL2,6,0.99097,2.97381,0.5031,7,charge,0,1.487,0.496,2.0,2.0,3.7304,3.7456,10.2219,08-23-21_18.14_CC2_protocol_HPPC_IN21700_30T_cycle_#6.mat
CC_CELL2,6,0.99097,2.97381,0.5031,7,charge,0,1.487,0.496,10.0,9.9,3.7304,3.75,13.1809,08-23-21_18.14_CC2_protocol_HPPC_IN21700_30T_cycle_#6.mat
CC_CELL2,6,0.99097,2.97381,0.503,7,discharge,1,-11.903,3.968,2.0,2.0,3.7291,3.6042,10.4932,08-23-21_18.14_CC2_protocol_HPPC_IN21700_30T_cycle_#6.mat
CC_CELL2,6,0.99097,2.97381,0.503,7,discharge,1,-11.903,3.968,10.0,9.9,3.7291,3.5688,13.4672,08-23-21_18.14_CC2_protocol_HPPC_IN21700_30T_cycle_#6.mat
CC_CELL2,6,0.99097,2.97381,0.5032,7,charge,2,5.952,1.984,2.0,2.0,3.7319,3.7935,10.3489,08-23-21_18.14_CC2_protocol_HPPC_IN21700_30T_cycle_#6.mat
CC_CELL2,6,0.99097,2.97381,0.5032,7,charge,2,5.952,1.984,10.0,9.9,3.7319,3.8098,13.0874,08-23-21_18.14_CC2_protocol_HPPC_IN21700_30T_cycle_#6.mat
CC_CELL2,6,0.99097,2.97381,0.5029,7,discharge,2,-23.801,7.934,2.0,2.0,3.7294,3.4821,10.3901,08-23-21_18.14_CC2_protocol_HPPC_IN21700_30T_cycle_#6.mat
CC_CELL2,6,0.99097,2.97381,0.5029,7,discharge,2,-23.801,7.934,10.0,9.9,3.7294,3.4193,13.0286,08-23-21_18.14_CC2_protocol_HPPC_IN21700_30T_cycle_#6.mat
CC_CELL2,6,0.99097,2.97381,0.5033,7,charge,3,17.853,5.951,2.0,2.0,3.7336,3.9143,10.1215,08-23-21_18.14_CC2_protocol_HPPC_IN21700_30T_cycle_#6.mat
CC_CELL2,6,0.99097,2.97381,0.5033,7,charge,3,17.853,5.951,10.0,9.9,3.7336,3.9582,12.5805,08-23-21_18.14_CC2_protocol_HPPC_IN21700_30T_cycle_#6.mat
CC_CELL2,6,0.99097,2.97381,0.5029,7,discharge,3,-34.218,11.406,2.0,2.0,3.7296,3.3784,10.2636,08-23-21_18.14_CC2_protocol_HPPC_IN21700_30T_cycle_#6.mat
CC_CELL2,6,0.99097,2.97381,0.5029,7,discharge,3,-34.218,11.406,10.0,9.9,3.7296,3.2932,12.7535,08-23-21_18.14_CC2_protocol_HPPC_IN21700_30T_cycle_#6.mat
CC_CELL2,6,0.99097,2.97381,0.5034,7,charge,4,29.754,9.918,2.0,2.0,3.7347,4.0301,9.9281,08-23-21_18.14_CC2_protocol_HPPC_IN21700_30T_cycle_#6.mat
CC_CELL2,6,0.99097,2.97381,0.5034,7,charge,4,29.754,9.918,10.0,9.9,3.7347,4.103,12.3782,08-23-21_18.14_CC2_protocol_HPPC_IN21700_30T_cycle_#6.mat
CC_CELL2,6,0.99097,2.97381,0.4039,8,discharge,0,-2.975,0.992,2.0,2.0,3.6501,3.6189,10.4856,08-23-21_18.14_CC2_protocol_HPPC_IN21700_30T_cycle_#6.mat
CC_CELL2,6,0.99097,2.97381,0.4039,8,discharge,0,-2.975,0.992,10.0,9.9,3.6501,3.6097,13.5775,08-23-21_18.14_CC2_protocol_HPPC_IN21700_30T_cycle_#6.mat
CC_CELL2,6,0.99097,2.97381,0.4039,8,charge,0,1.486,0.495,2.0,2.0,3.6512,3.6663,10.1622,08-23-21_18.14_CC2_protocol_HPPC_IN21700_30T_cycle_#6.mat
CC_CELL2,6,0.99097,2.97381,0.4039,8,charge,0,1.486,0.495,10.0,9.9,3.6512,3.6705,12.9888,08-23-21_18.14_CC2_protocol_HPPC_IN21700_30T_cycle_#6.mat
CC_CELL2,6,0.99097,2.97381,0.4038,8,discharge,1,-11.901,3.967,2.0,2.0,3.65,3.5267,10.3605,08-23-21_18.14_CC2_protocol_HPPC_IN21700_30T_cycle_#6.mat
CC_CELL2,6,0.99097,2.97381,0.4038,8,discharge,1,-11.901,3.967,10.0,9.9,3.65,3.4916,13.3098,08-23-21_18.14_CC2_protocol_HPPC_IN21700_30T_cycle_#6.mat
CC_CELL2,6,0.99097,2.97381,0.404,8,charge,1,5.951,1.984,2.0,2.0,3.6532,3.7142,10.2509,08-23-21_18.14_CC2_protocol_HPPC_IN21700_30T_cycle_#6.mat
CC_CELL2,6,0.99097,2.97381,0.404,8,charge,1,5.951,1.984,10.0,9.9,3.6532,3.73,12.906,08-23-21_18.14_CC2_protocol_HPPC_IN21700_30T_cycle_#6.mat
CC_CELL2,6,0.99097,2.97381,0.4038,8,discharge,2,-23.804,7.935,2.0,2.0,3.6502,3.4045,10.3218,08-23-21_18.14_CC2_protocol_HPPC_IN21700_30T_cycle_#6.mat
CC_CELL2,6,0.99097,2.97381,0.4038,8,discharge,2,-23.804,7.935,10.0,9.9,3.6502,3.3423,12.9348,08-23-21_18.14_CC2_protocol_HPPC_IN21700_30T_cycle_#6.mat
CC_CELL2,6,0.99097,2.97381,0.4041,8,charge,2,17.854,5.951,2.0,2.0,3.6543,3.8344,10.0874,08-23-21_18.14_CC2_protocol_HPPC_IN21700_30T_cycle_#6.mat
CC_CELL2,6,0.99097,2.97381,0.4041,8,charge,2,17.854,5.951,10.0,9.9,3.6543,3.8741,12.311,08-23-21_18.14_CC2_protocol_HPPC_IN21700_30T_cycle_#6.mat
CC_CELL2,6,0.99097,2.97381,0.4037,8,discharge,3,-34.218,11.406,2.0,2.0,3.6506,3.3008,10.2227,08-23-21_18.14_CC2_protocol_HPPC_IN21700_30T_cycle_#6.mat
CC_CELL2,6,0.99097,2.97381,0.4037,8,discharge,3,-34.218,11.406,10.0,9.9,3.6506,3.2169,12.6746,08-23-21_18.14_CC2_protocol_HPPC_IN21700_30T_cycle_#6.mat
CC_CELL2,6,0.99097,2.97381,0.4042,8,charge,3,29.753,9.918,2.0,2.0,3.656,3.9493,9.8578,08-23-21_18.14_CC2_protocol_HPPC_IN21700_30T_cycle_#6.mat
CC_CELL2,6,0.99097,2.97381,0.4042,8,charge,3,29.753,9.918,10.0,9.9,3.656,4.0155,12.0828,08-23-21_18.14_CC2_protocol_HPPC_IN21700_30T_cycle_#6.mat
CC_CELL2,6,0.99097,2.97381,0.3047,9,discharge,0,-2.976,0.992,2.0,2.0,3.5904,3.5589,10.584,08-23-21_18.14_CC2_protocol_HPPC_IN21700_30T_cycle_#6.mat
CC_CELL2,6,0.99097,2.97381,0.3047,9,discharge,0,-2.976,0.992,10.0,9.9,3.5904,3.5496,13.7088,08-23-21_18.14_CC2_protocol_HPPC_IN21700_30T_cycle_#6.mat
CC_CELL2,6,0.99097,2.97381,0.3048,9,charge,0,1.487,0.496,2.0,2.0,3.5914,3.6068,10.3536,08-23-21_18.14_CC2_protocol_HPPC_IN21700_30T_cycle_#6.mat
CC_CELL2,6,0.99097,2.97381,0.3048,9,charge,0,1.487,0.496,10.0,9.9,3.5914,3.6109,13.1101,08-23-21_18.14_CC2_protocol_HPPC_IN21700_30T_cycle_#6.mat
CC_CELL2,6,0.99097,2.97381,0.3047,9,discharge,1,-11.9,3.967,2.0,2.0,3.5895,3.4656,10.4118,08-23-21_18.14_CC2_protocol_HPPC_IN21700_30T_cycle_#6.mat
CC_CELL2,6,0.99097,2.97381,0.3047,9,discharge,1,-11.9,3.967,10.0,9.9,3.5895,3.4297,13.4286,08-23-21_18.14_CC2_protocol_HPPC_IN21700_30T_cycle_#6.mat
CC_CELL2,6,0.99097,2.97381,0.3048,9,charge,1,5.952,1.984,2.0,2.0,3.5932,3.6547,10.3325,08-23-21_18.14_CC2_protocol_HPPC_IN21700_30T_cycle_#6.mat
CC_CELL2,6,0.99097,2.97381,0.3048,9,charge,1,5.952,1.984,10.0,9.9,3.5932,3.6712,13.1046,08-23-21_18.14_CC2_protocol_HPPC_IN21700_30T_cycle_#6.mat
CC_CELL2,6,0.99097,2.97381,0.3046,9,discharge,2,-23.802,7.934,2.0,2.0,3.5897,3.3414,10.4319,08-23-21_18.14_CC2_protocol_HPPC_IN21700_30T_cycle_#6.mat
CC_CELL2,6,0.99097,2.97381,0.3046,9,discharge,2,-23.802,7.934,10.0,9.9,3.5897,3.2769,13.1418,08-23-21_18.14_CC2_protocol_HPPC_IN21700_30T_cycle_#6.mat
CC_CELL2,6,0.99097,2.97381,0.3049,9,charge,2,17.853,5.951,2.0,2.0,3.595,3.7763,10.1552,08-23-21_18.14_CC2_protocol_HPPC_IN21700_30T_cycle_#6.mat
CC_CELL2,6,0.99097,2.97381,0.3049,9,charge,2,17.853,5.951,10.0,9.9,3.595,3.8166,12.4125,08-23-21_18.14_CC2_protocol_HPPC_IN21700_30T_cycle_#6.mat
CC_CELL2,6,0.99097,2.97381,0.3045,9,discharge,3,-34.217,11.406,2.0,2.0,3.5887,3.2351,10.334,08-23-21_18.14_CC2_protocol_HPPC_IN21700_30T_cycle_#6.mat
CC_CELL2,6,0.99097,2.97381,0.3045,9,discharge,3,-34.217,11.406,10.0,9.9,3.5887,3.1476,12.8913,08-23-21_18.14_CC2_protocol_HPPC_IN21700_30T_cycle_#6.mat
CC_CELL2,6,0.99097,2.97381,0.305,9,charge,3,29.752,9.917,2.0,2.0,3.5966,3.8927,9.9523,08-23-21_18.14_CC2_protocol_HPPC_IN21700_30T_cycle_#6.mat
CC_CELL2,6,0.99097,2.97381,0.305,9,charge,3,29.752,9.917,10.0,9.9,3.5966,3.9563,12.0899,08-23-21_18.14_CC2_protocol_HPPC_IN21700_30T_cycle_#6.mat
CC_CELL2,6,0.99097,2.97381,0.2056,10,discharge,0,-2.976,0.992,2.0,1.9,3.5009,3.4684,10.9196,08-23-21_18.14_CC2_protocol_HPPC_IN21700_30T_cycle_#6.mat
CC_CELL2,6,0.99097,2.97381,0.2056,10,discharge,0,-2.976,0.992,10.0,9.9,3.5009,3.4579,14.4475,08-23-21_18.14_CC2_protocol_HPPC_IN21700_30T_cycle_#6.mat
CC_CELL2,6,0.99097,2.97381,0.2056,10,charge,0,1.488,0.496,2.0,2.0,3.5024,3.5183,10.6876,08-23-21_18.14_CC2_protocol_HPPC_IN21700_30T_cycle_#6.mat
CC_CELL2,6,0.99097,2.97381,0.2056,10,charge,0,1.488,0.496,10.0,9.9,3.5024,3.5232,13.9813,08-23-21_18.14_CC2_protocol_HPPC_IN21700_30T_cycle_#6.mat
CC_CELL2,6,0.99097,2.97381,0.2055,10,discharge,1,-11.901,3.967,2.0,1.9,3.5011,3.3726,10.7974,08-23-21_18.14_CC2_protocol_HPPC_IN21700_30T_cycle_#6.mat
CC_CELL2,6,0.99097,2.97381,0.2055,10,discharge,1,-11.901,3.967,10.0,9.9,3.5011,3.3345,13.9988,08-23-21_18.14_CC2_protocol_HPPC_IN21700_30T_cycle_#6.mat
CC_CELL2,6,0.99097,2.97381,0.2056,10,charge,1,5.95,1.983,2.0,2.0,3.5078,3.5713,10.6719,08-23-21_18.14_CC2_protocol_HPPC_IN21700_30T_cycle_#6.mat
CC_CELL2,6,0.99097,2.97381,0.2056,10,charge,1,5.95,1.983,10.0,9.9,3.5078,3.589,13.6466,08-23-21_18.14_CC2_protocol_HPPC_IN21700_30T_cycle_#6.mat
CC_CELL2,6,0.99097,2.97381,0.2054,10,discharge,2,-23.803,7.934,2.0,2.0,3.5043,3.246,10.8516,08-23-21_18.14_CC2_protocol_HPPC_IN21700_30T_cycle_#6.mat
CC_CELL2,6,0.99097,2.97381,0.2054,10,discharge,2,-23.803,7.934,10.0,9.9,3.5043,3.1733,13.9058,08-23-21_18.14_CC2_protocol_HPPC_IN21700_30T_cycle_#6.mat
CC_CELL2,6,0.99097,2.97381,0.2057,10,charge,2,17.853,5.951,2.0,2.0,3.5119,3.6978,10.4128,08-23-21_18.14_CC2_protocol_HPPC_IN21700_30T_cycle_#6.mat
CC_CELL2,6,0.99097,2.97381,0.2057,10,charge,2,17.853,5.951,10.0,9.9,3.5119,3.7481,13.2303,08-23-21_18.14_CC2_protocol_HPPC_IN21700_30T_cycle_#6.mat
CC_CELL2,6,0.99097,2.97381,0.2053,10,discharge,3,-34.217,11.406,2.0,2.0,3.5044,3.1375,10.7227,08-23-21_18.14_CC2_protocol_HPPC_IN21700_30T_cycle_#6.mat
CC_CELL2,6,0.99097,2.97381,0.2053,10,discharge,3,-34.217,11.406,10.0,9.9,3.5044,3.0344,13.7359,08-23-21_18.14_CC2_protocol_HPPC_IN21700_30T_cycle_#6.mat
CC_CELL2,6,0.99097,2.97381,0.2058,10,charge,3,29.753,9.918,2.0,2.0,3.5135,3.819,10.2679,08-23-21_18.14_CC2_protocol_HPPC_IN21700_30T_cycle_#6.mat
CC_CELL2,6,0.99097,2.97381,0.2058,10,charge,3,29.753,9.918,10.0,9.9,3.5135,3.8944,12.8021,08-23-21_18.14_CC2_protocol_HPPC_IN21700_30T_cycle_#6.mat
CC_CELL2,6,0.99097,2.97381,0.156,11,discharge,0,-2.977,0.992,2.0,1.9,3.4366,3.4031,11.2541,08-23-21_18.14_CC2_protocol_HPPC_IN21700_30T_cycle_#6.mat
CC_CELL2,6,0.99097,2.97381,0.156,11,discharge,0,-2.977,0.992,10.0,9.9,3.4366,3.3927,14.7479,08-23-21_18.14_CC2_protocol_HPPC_IN21700_30T_cycle_#6.mat
CC_CELL2,6,0.99097,2.97381,0.156,11,charge,0,1.488,0.496,2.0,2.0,3.4385,3.455,11.0895,08-23-21_18.14_CC2_protocol_HPPC_IN21700_30T_cycle_#6.mat
CC_CELL2,6,0.99097,2.97381,0.156,11,charge,0,1.488,0.496,10.0,9.9,3.4385,3.46,14.4499,08-23-21_18.14_CC2_protocol_HPPC_IN21700_30T_cycle_#6.mat
CC_CELL2,6,0.99097,2.97381,0.1559,11,discharge,1,-11.9,3.967,2.0,2.0,3.4371,3.3038,11.2017,08-23-21_18.14_CC2_protocol_HPPC_IN21700_30T_cycle_#6.mat
CC_CELL2,6,0.99097,2.97381,0.1559,11,discharge,1,-11.9,3.967,10.0,9.9,3.4371,3.2709,13.9664,08-23-21_18.14_CC2_protocol_HPPC_IN21700_30T_cycle_#6.mat
CC_CELL2,6,0.99097,2.97381,0.156,11,charge,1,5.95,1.983,2.0,2.0,3.4423,3.5067,10.823,08-23-21_18.14_CC2_protocol_HPPC_IN21700_30T_cycle_#6.mat
CC_CELL2,6,0.99097,2.97381,0.156,11,charge,1,5.95,1.983,10.0,9.9,3.4423,3.5259,14.0497,08-23-21_18.14_CC2_protocol_HPPC_IN21700_30T_cycle_#6.mat
CC_CELL2,6,0.99097,2.97381,0.1558,11,discharge,2,-23.803,7.934,2.0,2.0,3.4383,3.1748,11.07,08-23-21_18.14_CC2_protocol_HPPC_IN21700_30T_cycle_#6.mat
CC_CELL2,6,0.99097,2.97381,0.1558,11,discharge,2,-23.803,7.934,10.0,9.9,3.4383,3.101,14.1705,08-23-21_18.14_CC2_protocol_HPPC_IN21700_30T_cycle_#6.mat
CC_CELL2,6,0.99097,2.97381,0.1561,11,charge,2,17.854,5.951,2.0,2.0,3.4458,3.6352,10.6083,08-23-21_18.14_CC2_protocol_HPPC_IN21700_30T_cycle_#6.mat
CC_CELL2,6,0.99097,2.97381,0.1561,11,charge,2,17.854,5.951,10.0,9.9,3.4458,3.692,13.7896,08-23-21_18.14_CC2_protocol_HPPC_IN21700_30T_cycle_#6.mat
CC_CELL2,6,0.99097,2.97381,0.1557,11,discharge,3,-34.216,11.405,2.0,2.0,3.4372,3.0624,10.9539,08-23-21_18.14_CC2_protocol_HPPC_IN21700_30T_cycle_#6.mat
CC_CELL2,6,0.99097,2.97381,0.1557,11,discharge,3,-34.216,11.405,10.0,9.9,3.4372,2.9293,14.8439,08-23-21_18.14_CC2_protocol_HPPC_IN21700_30T_cycle_#6.mat
CC_CELL2,6,0.99097,2.97381,0.1562,11,charge,3,29.752,9.917,2.0,2.0,3.4482,3.7595,10.4632,08-23-21_18.14_CC2_protocol_HPPC_IN21700_30T_cycle_#6.mat
CC_CELL2,6,0.99097,2.97381,0.1562,11,charge,3,29.752,9.917,10.0,9.9,3.4482,3.8458,13.3638,08-23-21_18.14_CC2_protocol_HPPC_IN21700_30T_cycle_#6.mat
CC_CELL2,6,0.99097,2.97381,0.1064,12,discharge,0,-2.975,0.992,2.0,2.0,3.4018,3.3657,12.1357,08-23-21_18.14_CC2_protocol_HPPC_IN21700_30T_cycle_#6.mat
CC_CELL2,6,0.99097,2.97381,0.1064,12,discharge,0,-2.975,0.992,10.0,9.9,3.4018,3.3524,16.6067,08-23-21_18.14_CC2_protocol_HPPC_IN21700_30T_cycle_#6.mat
CC_CELL2,6,0.99097,2.97381,0.1064,12,charge,0,1.488,0.496,2.0,1.9,3.4041,3.4213,11.563,08-23-21_18.14_CC2_protocol_HPPC_IN21700_30T_cycle_#6.mat
CC_CELL2,6,0.99097,2.97381,0.1064,12,charge,0,1.488,0.496,10.0,9.9,3.4041,3.4267,15.1933,08-23-21_18.14_CC2_protocol_HPPC_IN21700_30T_cycle_#6.mat
CC_CELL2,6,0.99097,2.97381,0.1063,12,discharge,1,-11.901,3.967,2.0,2.0,3.4022,3.258,12.1166,08-23-21_18.14_CC2_protocol_HPPC_IN21700_30T_cycle_#6.mat
CC_CELL2,6,0.99097,2.97381,0.1063,12,discharge,1,-11.901,3.967,10.0,9.9,3.4022,3.1958,17.3431,08-23-21_18.14_CC2_protocol_HPPC_IN21700_30T_cycle_#6.mat
CC_CELL2,6,0.99097,2.97381,0.1064,12,charge,1,5.951,1.984,2.0,2.0,3.4097,3.4766,11.2411,08-23-21_18.14_CC2_protocol_HPPC_IN21700_30T_cycle_#6.mat
CC_CELL2,6,0.99097,2.97381,0.1064,12,charge,1,5.951,1.984,10.0,9.9,3.4097,3.4915,13.7447,08-23-21_18.14_CC2_protocol_HPPC_IN21700_30T_cycle_#6.mat
CC_CELL2,6,0.99097,2.97381,0.1062,12,discharge,2,-23.802,7.934,2.0,2.0,3.4038,3.113,12.2175,08-23-21_18.14_CC2_protocol_HPPC_IN21700_30T_cycle_#6.mat
CC_CELL2,6,0.99097,2.97381,0.1062,12,discharge,2,-23.802,7.934,10.0,9.9,3.4038,2.8848,21.8049,08-23-21_18.14_CC2_protocol_HPPC_IN21700_30T_cycle_#6.mat
CC_CELL2,6,0.99097,2.97381,0.1065,12,charge,2,17.853,5.951,2.0,2.0,3.4122,3.6048,10.7881,08-23-21_18.14_CC2_protocol_HPPC_IN21700_30T_cycle_#6.mat
CC_CELL2,6,0.99097,2.97381,0.1065,12,charge,2,17.853,5.951,10.0,9.9,3.4122,3.6478,13.1967,08-23-21_18.14_CC2_protocol_HPPC_IN21700_30T_cycle_#6.mat
CC_CELL2,6,0.99097,2.97381,0.1061,12,discharge,3,-34.218,11.406,2.0,2.0,3.4029,2.9778,12.4233,08-23-21_18.14_CC2_protocol_HPPC_IN21700_30T_cycle_#6.mat
CC_CELL2,6,0.99097,2.97381,0.1061,12,discharge,3,-34.218,11.406,10.0,9.9,3.4029,2.4997,26.3955,08-23-21_18.14_CC2_protocol_HPPC_IN21700_30T_cycle_#6.mat
CC_CELL2,6,0.99097,2.97381,0.1066,12,charge,3,29.753,9.918,2.0,2.0,3.4138,3.7247,10.4494,08-23-21_18.14_CC2_protocol_HPPC_IN21700_30T_cycle_#6.mat
CC_CELL2,6,0.99097,2.97381,0.1066,12,charge,3,29.753,9.918,10.0,9.9,3.4138,3.7998,12.9735,08-23-21_18.14_CC2_protocol_HPPC_IN21700_30T_cycle_#6.mat
CC_CELL2,6,0.99097,2.97381,0.0568,14,discharge,0,-2.974,0.991,2.0,1.9,3.3378,3.293,15.0659,08-23-21_18.14_CC2_protocol_HPPC_IN21700_30T_cycle_#6.mat
CC_CELL2,6,0.99097,2.97381,0.0568,14,discharge,0,-2.974,0.991,10.0,9.9,3.3378,3.2645,24.6503,08-23-21_18.14_CC2_protocol_HPPC_IN21700_30T_cycle_#6.mat
CC_CELL2,6,0.99097,2.97381,0.0568,14,charge,0,1.488,0.496,2.0,2.0,3.3405,3.3626,14.8522,08-23-21_18.14_CC2_protocol_HPPC_IN21700_30T_cycle_#6.mat
CC_CELL2,6,0.99097,2.97381,0.0568,14,charge,0,1.488,0.496,10.0,9.9,3.3405,3.3733,22.043,08-23-21_18.14_CC2_protocol_HPPC_IN21700_30T_cycle_#6.mat
CC_CELL2,6,0.99097,2.97381,0.0567,14,discharge,1,-11.897,3.966,2.0,2.0,3.339,3.1396,16.7605,08-23-21_18.14_CC2_protocol_HPPC_IN21700_30T_cycle_#6.mat
CC_CELL2,6,0.99097,2.97381,0.0567,14,discharge,1,-11.897,3.966,10.0,9.9,3.339,2.8804,38.5475,08-23-21_18.14_CC2_protocol_HPPC_IN21700_30T_cycle_#6.mat
CC_CELL2,6,0.99097,2.97381,0.0569,14,charge,1,5.952,1.984,2.0,2.0,3.3469,3.4286,13.7276,08-23-21_18.14_CC2_protocol_HPPC_IN21700_30T_cycle_#6.mat
CC_CELL2,6,0.99097,2.97381,0.0569,14,charge,1,5.952,1.984,10.0,9.9,3.3469,3.4608,19.138,08-23-21_18.14_CC2_protocol_HPPC_IN21700_30T_cycle_#6.mat
CC_CELL2,6,0.99097,2.97381,0.0566,14,discharge,2,-23.631,7.877,2.0,2.0,3.3412,2.8767,19.6564,08-23-21_18.14_CC2_protocol_HPPC_IN21700_30T_cycle_#6.mat
CC_CELL2,6,0.99097,2.97381,0.0566,14,discharge,2,-23.631,7.877,10.0,9.9,3.3412,2.5,35.5973,08-23-21_18.14_CC2_protocol_HPPC_IN21700_30T_cycle_#6.mat
CC_CELL2,6,0.99097,2.97381,0.057,14,charge,2,17.853,5.951,2.0,1.9,3.3498,3.5701,12.3397,08-23-21_18.14_CC2_protocol_HPPC_IN21700_30T_cycle_#6.mat
CC_CELL2,6,0.99097,2.97381,0.057,14,charge,2,17.853,5.951,10.0,9.9,3.3498,3.6228,15.2915,08-23-21_18.14_CC2_protocol_HPPC_IN21700_30T_cycle_#6.mat
CC_CELL2,6,0.99097,2.97381,0.0565,14,discharge,3,-20.094,6.698,2.0,1.9,3.3402,2.598,36.9364,08-23-21_18.14_CC2_protocol_HPPC_IN21700_30T_cycle_#6.mat
CC_CELL2,6,0.99097,2.97381,0.0565,14,discharge,3,-20.094,6.698,10.0,9.9,3.3402,2.4999,41.8185,08-23-21_18.14_CC2_protocol_HPPC_IN21700_30T_cycle_#6.mat
CC_CELL2,6,0.99097,2.97381,0.0571,14,charge,3,29.752,9.917,2.0,2.0,3.3509,3.6991,11.7034,08-23-21_18.14_CC2_protocol_HPPC_IN21700_30T_cycle_#6.mat
CC_CELL2,6,0.99097,2.97381,0.0571,14,charge,3,29.752,9.917,10.0,9.9,3.3509,3.7689,14.0495,08-23-21_18.14_CC2_protocol_HPPC_IN21700_30T_cycle_#6.mat
CC_CELL2,43,0.98234,2.94789,1.0,0,discharge,0,-2.951,0.984,2.0,2.0,4.1735,4.1468,9.0475,08-28-21_20.22_CC2_protocol_HPPC_IN21700_30T_cycle_#43.mat
CC_CELL2,43,0.98234,2.94789,1.0,0,discharge,0,-2.951,0.984,10.0,9.7,4.1735,4.1324,13.927,08-28-21_20.22_CC2_protocol_HPPC_IN21700_30T_cycle_#43.mat
CC_CELL2,43,0.98234,2.94789,1.0,0,charge,0,1.279,0.426,2.0,2.0,4.1834,4.2,12.9819,08-28-21_20.22_CC2_protocol_HPPC_IN21700_30T_cycle_#43.mat
CC_CELL2,43,0.98234,2.94789,0.9999,0,discharge,1,-11.793,3.931,2.0,2.0,4.1813,4.043,11.7273,08-28-21_20.22_CC2_protocol_HPPC_IN21700_30T_cycle_#43.mat
CC_CELL2,43,0.98234,2.94789,0.9999,0,discharge,1,-11.793,3.931,10.0,9.9,4.1813,3.9959,15.7212,08-28-21_20.22_CC2_protocol_HPPC_IN21700_30T_cycle_#43.mat
CC_CELL2,43,0.98234,2.94789,0.9997,0,charge,1,1.266,0.422,2.0,1.9,4.1846,4.2001,12.2394,08-28-21_20.22_CC2_protocol_HPPC_IN21700_30T_cycle_#43.mat
CC_CELL2,43,0.98234,2.94789,0.9995,0,discharge,2,-23.585,7.862,2.0,2.0,4.1805,3.9095,11.4904,08-28-21_20.22_CC2_protocol_HPPC_IN21700_30T_cycle_#43.mat
CC_CELL2,43,0.98234,2.94789,0.9995,0,discharge,2,-23.585,7.862,10.0,9.9,4.1805,3.8377,14.5347,08-28-21_20.22_CC2_protocol_HPPC_IN21700_30T_cycle_#43.mat
CC_CELL2,43,0.98234,2.94789,0.9991,0,charge,2,1.279,0.426,2.0,2.0,4.1845,4.2,12.1169,08-28-21_20.22_CC2_protocol_HPPC_IN21700_30T_cycle_#43.mat
CC_CELL2,43,0.98234,2.94789,0.9988,0,discharge,3,-33.905,11.302,2.0,2.0,4.1791,3.7961,11.2963,08-28-21_20.22_CC2_protocol_HPPC_IN21700_30T_cycle_#43.mat
CC_CELL2,43,0.98234,2.94789,0.9988,0,discharge,3,-33.905,11.302,10.0,9.9,4.1791,3.7149,13.6912,08-28-21_20.22_CC2_protocol_HPPC_IN21700_30T_cycle_#43.mat
CC_CELL2,43,0.98234,2.94789,0.9987,0,charge,3,1.269,0.423,2.0,1.9,4.1842,4.2001,12.5256,08-28-21_20.22_CC2_protocol_HPPC_IN21700_30T_cycle_#43.mat
CC_CELL2,43,0.98234,2.94789,0.9495,1,discharge,0,-2.949,0.983,2.0,2.0,4.1041,4.0715,11.0561,08-28-21_20.22_CC2_protocol_HPPC_IN21700_30T_cycle_#43.mat
CC_CELL2,43,0.98234,2.94789,0.9495,1,discharge,0,-2.949,0.983,10.0,9.9,4.1041,4.0623,14.1762,08-28-21_20.22_CC2_protocol_HPPC_IN21700_30T_cycle_#43.mat
CC_CELL2,43,0.98234,2.94789,0.9496,1,charge,0,1.475,0.492,2.0,1.9,4.1045,4.1211,11.2565,08-28-21_20.22_CC2_protocol_HPPC_IN21700_30T_cycle_#43.mat
CC_CELL2,43,0.98234,2.94789,0.9496,1,charge,0,1.475,0.492,10.0,9.9,4.1045,4.1258,14.4436,08-28-21_20.22_CC2_protocol_HPPC_IN21700_30T_cycle_#43.mat
CC_CELL2,43,0.98234,2.94789,0.9494,1,discharge,1,-11.794,3.931,2.0,1.9,4.1041,3.9757,10.8869,08-28-21_20.22_CC2_protocol_HPPC_IN21700_30T_cycle_#43.mat
CC_CELL2,43,0.98234,2.94789,0.9494,1,discharge,1,-11.794,3.931,10.0,9.9,4.1041,3.9449,13.4984,08-28-21_20.22_CC2_protocol_HPPC_IN21700_30T_cycle_#43.mat
CC_CELL2,43,0.98234,2.94789,0.9496,1,charge,1,5.898,1.966,2.0,1.9,4.1059,4.1697,10.817,08-28-21_20.22_CC2_protocol_HPPC_IN21700_30T_cycle_#43.mat
CC_CELL2,43,0.98234,2.94789,0.9496,1,charge,1,5.898,1.966,10.0,9.9,4.1059,4.1873,13.8011,08-28-21_20.22_CC2_protocol_HPPC_IN21700_30T_cycle_#43.mat
CC_CELL2,43,0.98234,2.94789,0.9494,1,discharge,2,-23.586,7.862,2.0,2.0,4.1041,3.8515,10.7097,08-28-21_20.22_CC2_protocol_HPPC_IN21700_30T_cycle_#43.mat
CC_CELL2,43,0.98234,2.94789,0.9494,1,discharge,2,-23.586,7.862,10.0,9.9,4.1041,3.8034,12.7491,08-28-21_20.22_CC2_protocol_HPPC_IN21700_30T_cycle_#43.mat
CC_CELL2,43,0.98234,2.94789,0.9496,1,charge,2,7.851,2.617,2.0,2.0,4.108,4.2,11.7186,08-28-21_20.22_CC2_protocol_HPPC_IN21700_30T_cycle_#43.mat
CC_CELL2,43,0.98234,2.94789,0.9496,1,charge,2,7.851,2.617,10.0,9.9,4.108,4.2,11.7186,08-28-21_20.22_CC2_protocol_HPPC_IN21700_30T_cycle_#43.mat
CC_CELL2,43,0.98234,2.94789,0.9493,1,discharge,3,-33.905,11.302,2.0,1.9,4.1045,3.7498,10.4616,08-28-21_20.22_CC2_protocol_HPPC_IN21700_30T_cycle_#43.mat
CC_CELL2,43,0.98234,2.94789,0.9493,1,discharge,3,-33.905,11.302,10.0,9.9,4.1045,3.6842,12.3964,08-28-21_20.22_CC2_protocol_HPPC_IN21700_30T_cycle_#43.mat
CC_CELL2,43,0.98234,2.94789,0.9496,1,charge,3,7.83,2.61,2.0,2.0,4.1089,4.2,11.6349,08-28-21_20.22_CC2_protocol_HPPC_IN21700_30T_cycle_#43.mat
CC_CELL2,43,0.98234,2.94789,0.9496,1,charge,3,7.83,2.61,10.0,9.9,4.1089,4.2,11.6349,08-28-21_20.22_CC2_protocol_HPPC_IN21700_30T_cycle_#43.mat
CC_CELL2,43,0.98234,2.94789,0.9004,2,discharge,0,-2.948,0.983,2.0,2.0,4.0832,4.0513,10.8194,08-28-21_20.22_CC2_protocol_HPPC_IN21700_30T_cycle_#43.mat
CC_CELL2,43,0.98234,2.94789,0.9004,2,discharge,0,-2.948,0.983,10.0,9.9,4.0832,4.0428,13.7023,08-28-21_20.22_CC2_protocol_HPPC_IN21700_30T_cycle_#43.mat
CC_CELL2,43,0.98234,2.94789,0.9004,2,charge,0,1.475,0.492,2.0,1.9,4.0845,4.1,10.5085,08-28-21_20.22_CC2_protocol_HPPC_IN21700_30T_cycle_#43.mat
CC_CELL2,43,0.98234,2.94789,0.9004,2,charge,0,1.475,0.492,10.0,9.9,4.0845,4.1038,13.0847,08-28-21_20.22_CC2_protocol_HPPC_IN21700_30T_cycle_#43.mat
CC_CELL2,43,0.98234,2.94789,0.9003,2,discharge,1,-11.794,3.931,2.0,2.0,4.0834,3.9561,10.7936,08-28-21_20.22_CC2_protocol_HPPC_IN21700_30T_cycle_#43.mat
CC_CELL2,43,0.98234,2.94789,0.9003,2,discharge,1,-11.794,3.931,10.0,9.9,4.0834,3.9273,13.2355,08-28-21_20.22_CC2_protocol_HPPC_IN21700_30T_cycle_#43.mat
CC_CELL2,43,0.98234,2.94789,0.9005,2,charge,1,5.899,1.966,2.0,2.0,4.0849,4.1474,10.5957,08-28-21_20.22_CC2_protocol_HPPC_IN21700_30T_cycle_#43.mat
CC_CELL2,43,0.98234,2.94789,0.9005,2,charge,1,5.899,1.966,10.0,9.9,4.0849,4.1599,12.7149,08-28-21_20.22_CC2_protocol_HPPC_IN21700_30T_cycle_#43.mat
CC_CELL2,43,0.98234,2.94789,0.9002,2,discharge,2,-23.585,7.862,2.0,1.9,4.0826,3.8357,10.4685,08-28-21_20.22_CC2_protocol_HPPC_IN21700_30T_cycle_#43.mat
CC_CELL2,43,0.98234,2.94789,0.9002,2,discharge,2,-23.585,7.862,10.0,9.9,4.0826,3.7857,12.5885,08-28-21_20.22_CC2_protocol_HPPC_IN21700_30T_cycle_#43.mat
CC_CELL2,43,0.98234,2.94789,0.9005,2,charge,2,10.337,3.446,2.0,2.0,4.087,4.2002,10.9515,08-28-21_20.22_CC2_protocol_HPPC_IN21700_30T_cycle_#43.mat
CC_CELL2,43,0.98234,2.94789,0.9005,2,charge,2,10.337,3.446,10.0,9.9,4.087,4.2002,10.9515,08-28-21_20.22_CC2_protocol_HPPC_IN21700_30T_cycle_#43.mat
CC_CELL2,43,0.98234,2.94789,0.9001,2,discharge,3,-33.909,11.303,2.0,1.9,4.0836,3.7344,10.2982,08-28-21_20.22_CC2_protocol_HPPC_IN21700_30T_cycle_#43.mat
CC_CELL2,43,0.98234,2.94789,0.9001,2,discharge,3,-33.909,11.303,10.0,9.9,4.0836,3.6637,12.3831,08-28-21_20.22_CC2_protocol_HPPC_IN21700_30T_cycle_#43.mat
