Repository: KikETs/ECM_HYBRID_BMS_JOINT

## Results

| Arm | Model | Size | Protocol | Result | Worst cell |
|---|---|---|---|---|---|
| SOP | 2RC table + trim (A8) | 4 effective coefficients, 2 EW states | leave-one-cell-out | usable current 69.6 % discharge, 59.5 % charge (τ = 10 s) | 59.9 % / 53.5 % (BOOST_REST) |
| SOH | dQ/dV ridge | 65 coefficients | leave-one-cell-out | RMSE 0.0094, bias −0.0005 | 0.0130 (BOOST_REST) |
| SOC | 2RC EKF, low-current gate | 3 states | leave-one-cell-out | **2.34 %p** over six sensor disturbances on estimated SOH (2.325 on true SOH), per cell 2.00–2.75 | 4.60 %p (BOOST_NEGPULSE_1S, current offset −0.10 A) |

The SOH arm was a 10,945-parameter CNN until the second audit round. Nested

File: analysis/uypydj_hppc_resistance.csv (part 187 of 225)
protocol,cycle,SOH,CAP_Ah,SOC,soc_group,direction,rate_rank,I_A,CRate_rated,tau_s,tau_actual_s,V_pre_V,V_tau_V,R_mOhm,file
CC_CELL2,43,0.98234,2.94789,0.9005,2,charge,3,10.327,3.442,2.0,2.0,4.0879,4.2001,10.8647,08-28-21_20.22_CC2_protocol_HPPC_IN21700_30T_cycle_#43.mat
CC_CELL2,43,0.98234,2.94789,0.9005,2,charge,3,10.327,3.442,10.0,9.9,4.0879,4.2,10.855,08-28-21_20.22_CC2_protocol_HPPC_IN21700_30T_cycle_#43.mat
CC_CELL2,43,0.98234,2.94789,0.8021,3,discharge,0,-2.947,0.982,2.0,2.0,4.0287,3.9953,11.3316,08-28-21_20.22_CC2_protocol_HPPC_IN21700_30T_cycle_#43.mat
CC_CELL2,43,0.98234,2.94789,0.8021,3,discharge,0,-2.947,0.982,10.0,9.9,4.0287,3.9821,15.81,08-28-21_20.22_CC2_protocol_HPPC_IN21700_30T_cycle_#43.mat
CC_CELL2,43,0.98234,2.94789,0.8021,3,charge,0,1.476,0.492,2.0,1.9,4.0306,4.0465,10.7687,08-28-21_20.22_CC2_protocol_HPPC_IN21700_30T_cycle_#43.mat
CC_CELL2,43,0.98234,2.94789,0.8021,3,charge,0,1.476,0.492,10.0,9.9,4.0306,4.0519,14.426,08-28-21_20.22_CC2_protocol_HPPC_IN21700_30T_cycle_#43.mat
CC_CELL2,43,0.98234,2.94789,0.802,3,discharge,1,-11.79,3.93,2.0,2.0,4.0288,3.8957,11.2892,08-28-21_20.22_CC2_protocol_HPPC_IN21700_30T_cycle_#43.mat
CC_CELL2,43,0.98234,2.94789,0.802,3,discharge,1,-11.79,3.93,10.0,9.9,4.0288,3.8524,14.9618,08-28-21_20.22_CC2_protocol_HPPC_IN21700_30T_cycle_#43.mat
CC_CELL2,43,0.98234,2.94789,0.8021,3,charge,1,5.897,1.966,2.0,2.0,4.0326,4.0948,10.5468,08-28-21_20.22_CC2_protocol_HPPC_IN21700_30T_cycle_#43.mat
CC_CELL2,43,0.98234,2.94789,0.8021,3,charge,1,5.897,1.966,10.0,9.9,4.0326,4.111,13.2938,08-28-21_20.22_CC2_protocol_HPPC_IN21700_30T_cycle_#43.mat
CC_CELL2,43,0.98234,2.94789,0.8019,3,discharge,2,-23.589,7.863,2.0,1.9,4.0291,3.7723,10.8864,08-28-21_20.22_CC2_protocol_HPPC_IN21700_30T_cycle_#43.mat
CC_CELL2,43,0.98234,2.94789,0.8019,3,discharge,2,-23.589,7.863,10.0,9.9,4.0291,3.7024,13.8497,08-28-21_20.22_CC2_protocol_HPPC_IN21700_30T_cycle_#43.mat
CC_CELL2,43,0.98234,2.94789,0.8022,3,charge,2,15.034,5.011,2.0,2.0,4.0339,4.2001,11.0549,08-28-21_20.22_CC2_protocol_HPPC_IN21700_30T_cycle_#43.mat
CC_CELL2,43,0.98234,2.94789,0.8022,3,charge,2,15.034,5.011,10.0,9.9,4.0339,4.2,11.0483,08-28-21_20.22_CC2_protocol_HPPC_IN21700_30T_cycle_#43.mat
CC_CELL2,43,0.98234,2.94789,0.8018,3,discharge,3,-33.908,11.303,2.0,2.0,4.0293,3.6677,10.6642,08-28-21_20.22_CC2_protocol_HPPC_IN21700_30T_cycle_#43.mat
CC_CELL2,43,0.98234,2.94789,0.8018,3,discharge,3,-33.908,11.303,10.0,9.9,4.0293,3.5779,13.3125,08-28-21_20.22_CC2_protocol_HPPC_IN21700_30T_cycle_#43.mat
CC_CELL2,43,0.98234,2.94789,0.8022,3,charge,3,15.11,5.037,2.0,2.0,4.0346,4.2001,10.953,08-28-21_20.22_CC2_protocol_HPPC_IN21700_30T_cycle_#43.mat
CC_CELL2,43,0.98234,2.94789,0.8022,3,charge,3,15.11,5.037,10.0,9.9,4.0346,4.2,10.9464,08-28-21_20.22_CC2_protocol_HPPC_IN21700_30T_cycle_#43.mat
CC_CELL2,43,0.98234,2.94789,0.7038,4,discharge,0,-2.95,0.983,2.0,2.0,3.9228,3.8894,11.324,08-28-21_20.22_CC2_protocol_HPPC_IN21700_30T_cycle_#43.mat
CC_CELL2,43,0.98234,2.94789,0.7038,4,discharge,0,-2.95,0.983,10.0,9.9,3.9228,3.8752,16.1383,08-28-21_20.22_CC2_protocol_HPPC_IN21700_30T_cycle_#43.mat
CC_CELL2,43,0.98234,2.94789,0.7039,4,charge,0,1.474,0.491,2.0,1.9,3.9251,3.9409,10.717,08-28-21_20.22_CC2_protocol_HPPC_IN21700_30T_cycle_#43.mat
CC_CELL2,43,0.98234,2.94789,0.7039,4,charge,0,1.474,0.491,10.0,9.9,3.9251,3.946,14.1762,08-28-21_20.22_CC2_protocol_HPPC_IN21700_30T_cycle_#43.mat
CC_CELL2,43,0.98234,2.94789,0.7037,4,discharge,1,-11.793,3.931,2.0,1.9,3.923,3.7911,11.1846,08-28-21_20.22_CC2_protocol_HPPC_IN21700_30T_cycle_#43.mat
CC_CELL2,43,0.98234,2.94789,0.7037,4,discharge,1,-11.793,3.931,10.0,9.91,3.923,3.7504,14.6358,08-28-21_20.22_CC2_protocol_HPPC_IN21700_30T_cycle_#43.mat
CC_CELL2,43,0.98234,2.94789,0.7039,4,charge,1,5.897,1.966,2.0,1.9,3.928,3.9884,10.2428,08-28-21_20.22_CC2_protocol_HPPC_IN21700_30T_cycle_#43.mat
CC_CELL2,43,0.98234,2.94789,0.7039,4,charge,1,5.897,1.966,10.0,9.9,3.928,4.0025,12.634,08-28-21_20.22_CC2_protocol_HPPC_IN21700_30T_cycle_#43.mat
CC_CELL2,43,0.98234,2.94789,0.7036,4,discharge,2,-23.589,7.863,2.0,2.0,3.9233,3.6684,10.8059,08-28-21_20.22_CC2_protocol_HPPC_IN21700_30T_cycle_#43.mat
CC_CELL2,43,0.98234,2.94789,0.7036,4,discharge,2,-23.589,7.863,10.0,9.9,3.9233,3.6118,13.2053,08-28-21_20.22_CC2_protocol_HPPC_IN21700_30T_cycle_#43.mat
CC_CELL2,43,0.98234,2.94789,0.704,4,charge,2,17.692,5.897,2.0,1.9,3.9292,4.1025,9.7954,08-28-21_20.22_CC2_protocol_HPPC_IN21700_30T_cycle_#43.mat
CC_CELL2,43,0.98234,2.94789,0.704,4,charge,2,17.692,5.897,10.0,9.9,3.9292,4.1453,12.2146,08-28-21_20.22_CC2_protocol_HPPC_IN21700_30T_cycle_#43.mat
CC_CELL2,43,0.98234,2.94789,0.7036,4,discharge,3,-33.909,11.303,2.0,2.0,3.9231,3.5697,10.422,08-28-21_20.22_CC2_protocol_HPPC_IN21700_30T_cycle_#43.mat
CC_CELL2,43,0.98234,2.94789,0.7036,4,discharge,3,-33.909,11.303,10.0,9.9,3.9231,3.4945,12.6397,08-28-21_20.22_CC2_protocol_HPPC_IN21700_30T_cycle_#43.mat
CC_CELL2,43,0.98234,2.94789,0.704,4,charge,3,25.51,8.503,2.0,2.0,3.9288,4.2002,10.639,08-28-21_20.22_CC2_protocol_HPPC_IN21700_30T_cycle_#43.mat
CC_CELL2,43,0.98234,2.94789,0.704,4,charge,3,25.51,8.503,10.0,9.9,3.9288,4.2001,10.635,08-28-21_20.22_CC2_protocol_HPPC_IN21700_30T_cycle_#43.mat
CC_CELL2,43,0.98234,2.94789,0.6055,5,discharge,0,-2.95,0.983,2.0,2.0,3.8383,3.8049,11.3236,08-28-21_20.22_CC2_protocol_HPPC_IN21700_30T_cycle_#43.mat
CC_CELL2,43,0.98234,2.94789,0.6055,5,discharge,0,-2.95,0.983,10.0,9.9,3.8383,3.7908,16.1039,08-28-21_20.22_CC2_protocol_HPPC_IN21700_30T_cycle_#43.mat
CC_CELL2,43,0.98234,2.94789,0.6056,5,charge,0,1.476,0.492,2.0,2.0,3.8394,3.8559,11.1781,08-28-21_20.22_CC2_protocol_HPPC_IN21700_30T_cycle_#43.mat
CC_CELL2,43,0.98234,2.94789,0.6056,5,charge,0,1.476,0.492,10.0,9.9,3.8394,3.8614,14.9041,08-28-21_20.22_CC2_protocol_HPPC_IN21700_30T_cycle_#43.mat
CC_CELL2,43,0.98234,2.94789,0.6054,5,discharge,1,-11.794,3.931,2.0,2.0,3.8367,3.7087,10.853,08-28-21_20.22_CC2_protocol_HPPC_IN21700_30T_cycle_#43.mat
CC_CELL2,43,0.98234,2.94789,0.6054,5,discharge,1,-11.794,3.931,10.0,9.9,3.8367,3.6745,13.7528,08-28-21_20.22_CC2_protocol_HPPC_IN21700_30T_cycle_#43.mat
CC_CELL2,43,0.98234,2.94789,0.6056,5,charge,1,5.897,1.966,2.0,2.0,3.8414,3.9049,10.7678,08-28-21_20.22_CC2_protocol_HPPC_IN21700_30T_cycle_#43.mat
CC_CELL2,43,0.98234,2.94789,0.6056,5,charge,1,5.897,1.966,10.0,9.9,3.8414,3.9246,14.1084,08-28-21_20.22_CC2_protocol_HPPC_IN21700_30T_cycle_#43.mat
CC_CELL2,43,0.98234,2.94789,0.6053,5,discharge,2,-23.587,7.862,2.0,2.0,3.835,3.5906,10.3616,08-28-21_20.22_CC2_protocol_HPPC_IN21700_30T_cycle_#43.mat
CC_CELL2,43,0.98234,2.94789,0.6053,5,discharge,2,-23.587,7.862,10.0,9.9,3.835,3.534,12.7613,08-28-21_20.22_CC2_protocol_HPPC_IN21700_30T_cycle_#43.mat
CC_CELL2,43,0.98234,2.94789,0.6057,5,charge,2,17.691,5.897,2.0,2.0,3.8431,4.0242,10.2368,08-28-21_20.22_CC2_protocol_HPPC_IN21700_30T_cycle_#43.mat
CC_CELL2,43,0.98234,2.94789,0.6057,5,charge,2,17.691,5.897,10.0,9.9,3.8431,4.0691,12.7749,08-28-21_20.22_CC2_protocol_HPPC_IN21700_30T_cycle_#43.mat
CC_CELL2,43,0.98234,2.94789,0.6053,5,discharge,3,-33.907,11.302,2.0,2.0,3.8351,3.4912,10.1424,08-28-21_20.22_CC2_protocol_HPPC_IN21700_30T_cycle_#43.mat
CC_CELL2,43,0.98234,2.94789,0.6053,5,discharge,3,-33.907,11.302,10.0,9.9,3.8351,3.413,12.4488,08-28-21_20.22_CC2_protocol_HPPC_IN21700_30T_cycle_#43.mat
CC_CELL2,43,0.98234,2.94789,0.6058,5,charge,3,29.488,9.829,2.0,1.9,3.8442,4.1347,9.8515,08-28-21_20.22_CC2_protocol_HPPC_IN21700_30T_cycle_#43.mat
CC_CELL2,43,0.98234,2.94789,0.6058,5,charge,3,29.488,9.829,10.0,9.9,3.8442,4.2002,12.0727,08-28-21_20.22_CC2_protocol_HPPC_IN21700_30T_cycle_#43.mat
CC_CELL2,43,0.98234,2.94789,0.5072,6,discharge,0,-2.95,0.983,2.0,2.0,3.731,3.7014,10.0336,08-28-21_20.22_CC2_protocol_HPPC_IN21700_30T_cycle_#43.mat
CC_CELL2,43,0.98234,2.94789,0.5072,6,discharge,0,-2.95,0.983,10.0,9.9,3.731,3.6917,13.3216,08-28-21_20.22_CC2_protocol_HPPC_IN21700_30T_cycle_#43.mat
CC_CELL2,43,0.98234,2.94789,0.5073,6,charge,0,1.475,0.492,2.0,1.9,3.7325,3.7474,10.1003,08-28-21_20.22_CC2_protocol_HPPC_IN21700_30T_cycle_#43.mat
CC_CELL2,43,0.98234,2.94789,0.5073,6,charge,0,1.475,0.492,10.0,9.9,3.7325,3.752,13.2185,08-28-21_20.22_CC2_protocol_HPPC_IN21700_30T_cycle_#43.mat
CC_CELL2,43,0.98234,2.94789,0.5072,6,discharge,1,-11.794,3.931,2.0,2.0,3.7316,3.6111,10.2171,08-28-21_20.22_CC2_protocol_HPPC_IN21700_30T_cycle_#43.mat
CC_CELL2,43,0.98234,2.94789,0.5072,6,discharge,1,-11.794,3.931,10.0,9.9,3.7316,3.5766,13.1423,08-28-21_20.22_CC2_protocol_HPPC_IN21700_30T_cycle_#43.mat
CC_CELL2,43,0.98234,2.94789,0.5073,6,charge,1,5.899,1.966,2.0,2.0,3.7344,3.7937,10.0529,08-28-21_20.22_CC2_protocol_HPPC_IN21700_30T_cycle_#43.mat
CC_CELL2,43,0.98234,2.94789,0.5073,6,charge,1,5.899,1.966,10.0,9.9,3.7344,3.8096,12.7484,08-28-21_20.22_CC2_protocol_HPPC_IN21700_30T_cycle_#43.mat
CC_CELL2,43,0.98234,2.94789,0.5071,6,discharge,2,-23.587,7.862,2.0,2.0,3.7311,3.493,10.0945,08-28-21_20.22_CC2_protocol_HPPC_IN21700_30T_cycle_#43.mat
CC_CELL2,43,0.98234,2.94789,0.5071,6,discharge,2,-23.587,7.862,10.0,9.9,3.7311,3.4314,12.7062,08-28-21_20.22_CC2_protocol_HPPC_IN21700_30T_cycle_#43.mat
CC_CELL2,43,0.98234,2.94789,0.5074,6,charge,2,17.691,5.897,2.0,2.0,3.736,3.9112,9.9033,08-28-21_20.22_CC2_protocol_HPPC_IN21700_30T_cycle_#43.mat
CC_CELL2,43,0.98234,2.94789,0.5074,6,charge,2,17.691,5.897,10.0,9.9,3.736,3.9541,12.3283,08-28-21_20.22_CC2_protocol_HPPC_IN21700_30T_cycle_#43.mat
CC_CELL2,43,0.98234,2.94789,0.507,6,discharge,3,-33.908,11.303,2.0,2.0,3.7319,3.392,10.0242,08-28-21_20.22_CC2_protocol_HPPC_IN21700_30T_cycle_#43.mat
CC_CELL2,43,0.98234,2.94789,0.507,6,discharge,3,-33.908,11.303,10.0,9.9,3.7319,3.3069,12.5339,08-28-21_20.22_CC2_protocol_HPPC_IN21700_30T_cycle_#43.mat
CC_CELL2,43,0.98234,2.94789,0.5075,6,charge,3,29.488,9.829,2.0,2.0,3.7373,4.0242,9.7294,08-28-21_20.22_CC2_protocol_HPPC_IN21700_30T_cycle_#43.mat
CC_CELL2,43,0.98234,2.94789,0.5075,6,charge,3,29.488,9.829,10.0,9.9,3.7373,4.0956,12.1507,08-28-21_20.22_CC2_protocol_HPPC_IN21700_30T_cycle_#43.mat
CC_CELL2,43,0.98234,2.94789,0.4089,7,discharge,0,-2.949,0.983,2.0,1.9,3.6516,3.6221,10.0051,08-28-21_20.22_CC2_protocol_HPPC_IN21700_30T_cycle_#43.mat
CC_CELL2,43,0.98234,2.94789,0.4089,7,discharge,0,-2.949,0.983,10.0,9.9,3.6516,3.6126,13.2271,08-28-21_20.22_CC2_protocol_HPPC_IN21700_30T_cycle_#43.mat
CC_CELL2,43,0.98234,2.94789,0.409,7,charge,0,1.474,0.491,2.0,2.0,3.6528,3.6674,9.9023,08-28-21_20.22_CC2_protocol_HPPC_IN21700_30T_cycle_#43.mat
CC_CELL2,43,0.98234,2.94789,0.409,7,charge,0,1.474,0.491,10.0,9.9,3.6528,3.6715,12.6831,08-28-21_20.22_CC2_protocol_HPPC_IN21700_30T_cycle_#43.mat
CC_CELL2,43,0.98234,2.94789,0.4089,7,discharge,1,-11.791,3.93,2.0,2.0,3.6517,3.5328,10.084,08-28-21_20.22_CC2_protocol_HPPC_IN21700_30T_cycle_#43.mat
CC_CELL2,43,0.98234,2.94789,0.4089,7,discharge,1,-11.791,3.93,10.0,9.9,3.6517,3.4981,13.0269,08-28-21_20.22_CC2_protocol_HPPC_IN21700_30T_cycle_#43.mat
CC_CELL2,43,0.98234,2.94789,0.409,7,charge,1,5.896,1.965,2.0,2.0,3.655,3.7135,9.9215,08-28-21_20.22_CC2_protocol_HPPC_IN21700_30T_cycle_#43.mat
CC_CELL2,43,0.98234,2.94789,0.409,7,charge,1,5.896,1.965,10.0,9.9,3.655,3.729,12.5502,08-28-21_20.22_CC2_protocol_HPPC_IN21700_30T_cycle_#43.mat
CC_CELL2,43,0.98234,2.94789,0.4088,7,discharge,2,-23.59,7.863,2.0,1.9,3.6518,3.4158,10.0042,08-28-21_20.22_CC2_protocol_HPPC_IN21700_30T_cycle_#43.mat
CC_CELL2,43,0.98234,2.94789,0.4088,7,discharge,2,-23.59,7.863,10.0,9.9,3.6518,3.353,12.6664,08-28-21_20.22_CC2_protocol_HPPC_IN21700_30T_cycle_#43.mat
CC_CELL2,43,0.98234,2.94789,0.4091,7,charge,2,17.692,5.897,2.0,1.9,3.6568,3.8293,9.7502,08-28-21_20.22_CC2_protocol_HPPC_IN21700_30T_cycle_#43.mat
CC_CELL2,43,0.98234,2.94789,0.4091,7,charge,2,17.692,5.897,10.0,9.9,3.6568,3.8688,11.9828,08-28-21_20.22_CC2_protocol_HPPC_IN21700_30T_cycle_#43.mat
CC_CELL2,43,0.98234,2.94789,0.4087,7,discharge,3,-33.907,11.302,2.0,2.0,3.652,3.3132,9.992,08-28-21_20.22_CC2_protocol_HPPC_IN21700_30T_cycle_#43.mat
CC_CELL2,43,0.98234,2.94789,0.4087,7,discharge,3,-33.907,11.302,10.0,9.9,3.652,3.2295,12.4606,08-28-21_20.22_CC2_protocol_HPPC_IN21700_30T_cycle_#43.mat
CC_CELL2,43,0.98234,2.94789,0.4092,7,charge,3,29.485,9.828,2.0,2.0,3.658,3.9422,9.6388,08-28-21_20.22_CC2_protocol_HPPC_IN21700_30T_cycle_#43.mat
CC_CELL2,43,0.98234,2.94789,0.4092,7,charge,3,29.485,9.828,10.0,9.9,3.658,4.0068,11.8297,08-28-21_20.22_CC2_protocol_HPPC_IN21700_30T_cycle_#43.mat
CC_CELL2,43,0.98234,2.94789,0.3107,8,discharge,0,-2.948,0.983,2.0,2.0,3.5907,3.5614,9.9386,08-28-21_20.22_CC2_protocol_HPPC_IN21700_30T_cycle_#43.mat
CC_CELL2,43,0.98234,2.94789,0.3107,8,discharge,0,-2.948,0.983,10.0,9.9,3.5907,3.5522,13.0593,08-28-21_20.22_CC2_protocol_HPPC_IN21700_30T_cycle_#43.mat
CC_CELL2,43,0.98234,2.94789,0.3107,8,charge,0,1.475,0.492,2.0,1.9,3.5926,3.6072,9.8983,08-28-21_20.22_CC2_protocol_HPPC_IN21700_30T_cycle_#43.mat
CC_CELL2,43,0.98234,2.94789,0.3107,8,charge,0,1.475,0.492,10.0,9.9,3.5926,3.6115,12.8136,08-28-21_20.22_CC2_protocol_HPPC_IN21700_30T_cycle_#43.mat
CC_CELL2,43,0.98234,2.94789,0.3106,8,discharge,1,-11.793,3.931,2.0,2.0,3.5914,3.4714,10.1755,08-28-21_20.22_CC2_protocol_HPPC_IN21700_30T_cycle_#43.mat
CC_CELL2,43,0.98234,2.94789,0.3106,8,discharge,1,-11.793,3.931,10.0,9.9,3.5914,3.4361,13.1688,08-28-21_20.22_CC2_protocol_HPPC_IN21700_30T_cycle_#43.mat
CC_CELL2,43,0.98234,2.94789,0.3107,8,charge,1,5.897,1.966,2.0,2.0,3.5944,3.6534,10.0046,08-28-21_20.22_CC2_protocol_HPPC_IN21700_30T_cycle_#43.mat
CC_CELL2,43,0.98234,2.94789,0.3107,8,charge,1,5.897,1.966,10.0,9.9,3.5944,3.6697,12.7686,08-28-21_20.22_CC2_protocol_HPPC_IN21700_30T_cycle_#43.mat
CC_CELL2,43,0.98234,2.94789,0.3105,8,discharge,2,-23.589,7.863,2.0,2.0,3.5909,3.3512,10.1615,08-28-21_20.22_CC2_protocol_HPPC_IN21700_30T_cycle_#43.mat
CC_CELL2,43,0.98234,2.94789,0.3105,8,discharge,2,-23.589,7.863,10.0,9.9,3.5909,3.2875,12.8619,08-28-21_20.22_CC2_protocol_HPPC_IN21700_30T_cycle_#43.mat
CC_CELL2,43,0.98234,2.94789,0.3108,8,charge,2,17.692,5.897,2.0,2.0,3.5965,3.7715,9.8915,08-28-21_20.22_CC2_protocol_HPPC_IN21700_30T_cycle_#43.mat
CC_CELL2,43,0.98234,2.94789,0.3108,8,charge,2,17.692,5.897,10.0,9.9,3.5965,3.8111,12.1298,08-28-21_20.22_CC2_protocol_HPPC_IN21700_30T_cycle_#43.mat
CC_CELL2,43,0.98234,2.94789,0.3104,8,discharge,3,-33.908,11.303,2.0,2.0,3.5895,3.2479,10.0743,08-28-21_20.22_CC2_protocol_HPPC_IN21700_30T_cycle_#43.mat
CC_CELL2,43,0.98234,2.94789,0.3104,8,discharge,3,-33.908,11.303,10.0,9.9,3.5895,3.1602,12.6607,08-28-21_20.22_CC2_protocol_HPPC_IN21700_30T_cycle_#43.mat
CC_CELL2,43,0.98234,2.94789,0.3109,8,charge,3,29.487,9.829,2.0,2.0,3.5982,3.8851,9.7297,08-28-21_20.22_CC2_protocol_HPPC_IN21700_30T_cycle_#43.mat
CC_CELL2,43,0.98234,2.94789,0.3109,8,charge,3,29.487,9.829,10.0,9.9,3.5982,3.947,11.8289,08-28-21_20.22_CC2_protocol_HPPC_IN21700_30T_cycle_#43.mat
CC_CELL2,43,0.98234,2.94789,0.2124,9,discharge,0,-2.949,0.983,2.0,2.0,3.5018,3.4705,10.6148,08-28-21_20.22_CC2_protocol_HPPC_IN21700_30T_cycle_#43.mat
CC_CELL2,43,0.98234,2.94789,0.2124,9,discharge,0,-2.949,0.983,10.0,9.9,3.5018,3.4601,14.1418,08-28-21_20.22_CC2_protocol_HPPC_IN21700_30T_cycle_#43.mat
CC_CELL2,43,0.98234,2.94789,0.2124,9,charge,0,1.474,0.491,2.0,2.0,3.5035,3.5189,10.4442,08-28-21_20.22_CC2_protocol_HPPC_IN21700_30T_cycle_#43.mat
CC_CELL2,43,0.98234,2.94789,0.2124,9,charge,0,1.474,0.491,10.0,9.9,3.5035,3.5237,13.6996,08-28-21_20.22_CC2_protocol_HPPC_IN21700_30T_cycle_#43.mat
CC_CELL2,43,0.98234,2.94789,0.2123,9,discharge,1,-11.793,3.931,2.0,2.0,3.5024,3.3776,10.5825,08-28-21_20.22_CC2_protocol_HPPC_IN21700_30T_cycle_#43.mat
CC_CELL2,43,0.98234,2.94789,0.2123,9,discharge,1,-11.793,3.931,10.0,9.9,3.5024,3.3405,13.7285,08-28-21_20.22_CC2_protocol_HPPC_IN21700_30T_cycle_#43.mat
CC_CELL2,43,0.98234,2.94789,0.2125,9,charge,1,5.897,1.966,2.0,2.0,3.5092,3.5706,10.4125,08-28-21_20.22_CC2_protocol_HPPC_IN21700_30T_cycle_#43.mat
CC_CELL2,43,0.98234,2.94789,0.2125,9,charge,1,5.897,1.966,10.0,9.9,3.5092,3.5881,13.3803,08-28-21_20.22_CC2_protocol_HPPC_IN21700_30T_cycle_#43.mat
CC_CELL2,43,0.98234,2.94789,0.2122,9,discharge,2,-23.584,7.861,2.0,1.9,3.5055,3.2571,10.5326,08-28-21_20.22_CC2_protocol_HPPC_IN21700_30T_cycle_#43.mat
CC_CELL2,43,0.98234,2.94789,0.2122,9,discharge,2,-23.584,7.861,10.0,9.9,3.5055,3.1827,13.6872,08-28-21_20.22_CC2_protocol_HPPC_IN21700_30T_cycle_#43.mat
CC_CELL2,43,0.98234,2.94789,0.2126,9,charge,2,17.69,5.897,2.0,2.0,3.5133,3.6929,10.1526,08-28-21_20.22_CC2_protocol_HPPC_IN21700_30T_cycle_#43.mat
CC_CELL2,43,0.98234,2.94789,0.2126,9,charge,2,17.69,5.897,10.0,9.9,3.5133,3.7434,13.0073,08-28-21_20.22_CC2_protocol_HPPC_IN21700_30T_cycle_#43.mat
CC_CELL2,43,0.98234,2.94789,0.2121,9,discharge,3,-33.907,11.302,2.0,2.0,3.5058,3.1497,10.5023,08-28-21_20.22_CC2_protocol_HPPC_IN21700_30T_cycle_#43.mat
CC_CELL2,43,0.98234,2.94789,0.2121,9,discharge,3,-33.907,11.302,10.0,9.9,3.5058,3.0449,13.5931,08-28-21_20.22_CC2_protocol_HPPC_IN21700_30T_cycle_#43.mat
CC_CELL2,43,0.98234,2.94789,0.2126,9,charge,3,29.484,9.828,2.0,2.0,3.5145,3.8108,10.0495,08-28-21_20.22_CC2_protocol_HPPC_IN21700_30T_cycle_#43.mat
CC_CELL2,43,0.98234,2.94789,0.2126,9,charge,3,29.484,9.828,10.0,9.9,3.5145,3.8866,12.6204,08-28-21_20.22_CC2_protocol_HPPC_IN21700_30T_cycle_#43.mat
CC_CELL2,43,0.98234,2.94789,0.1632,10,discharge,0,-2.95,0.983,2.0,2.0,3.4399,3.4073,11.0516,08-28-21_20.22_CC2_protocol_HPPC_IN21700_30T_cycle_#43.mat
CC_CELL2,43,0.98234,2.94789,0.1632,10,discharge,0,-2.95,0.983,10.0,9.9,3.4399,3.3967,14.6451,08-28-21_20.22_CC2_protocol_HPPC_IN21700_30T_cycle_#43.mat
CC_CELL2,43,0.98234,2.94789,0.1633,10,charge,0,1.474,0.491,2.0,2.0,3.4415,3.4574,10.7892,08-28-21_20.22_CC2_protocol_HPPC_IN21700_30T_cycle_#43.mat
CC_CELL2,43,0.98234,2.94789,0.1633,10,charge,0,1.474,0.491,10.0,9.9,3.4415,3.4624,14.182,08-28-21_20.22_CC2_protocol_HPPC_IN21700_30T_cycle_#43.mat
CC_CELL2,43,0.98234,2.94789,0.1631,10,discharge,1,-11.79,3.93,2.0,2.0,3.4402,3.3108,10.9754,08-28-21_20.22_CC2_protocol_HPPC_IN21700_30T_cycle_#43.mat
CC_CELL2,43,0.98234,2.94789,0.1631,10,discharge,1,-11.79,3.93,10.0,9.9,3.4402,3.277,13.8422,08-28-21_20.22_CC2_protocol_HPPC_IN21700_30T_cycle_#43.mat
CC_CELL2,43,0.98234,2.94789,0.1633,10,charge,1,5.898,1.966,2.0,2.0,3.4449,3.508,10.6993,08-28-21_20.22_CC2_protocol_HPPC_IN21700_30T_cycle_#43.mat
CC_CELL2,43,0.98234,2.94789,0.1633,10,charge,1,5.898,1.966,10.0,9.9,3.4449,3.527,13.9209,08-28-21_20.22_CC2_protocol_HPPC_IN21700_30T_cycle_#43.mat
CC_CELL2,43,0.98234,2.94789,0.163,10,discharge,2,-23.589,7.863,2.0,2.0,3.4414,3.1849,10.8737,08-28-21_20.22_CC2_protocol_HPPC_IN21700_30T_cycle_#43.mat
CC_CELL2,43,0.98234,2.94789,0.163,10,discharge,2,-23.589,7.863,10.0,9.9,3.4414,3.1076,14.1507,08-28-21_20.22_CC2_protocol_HPPC_IN21700_30T_cycle_#43.mat
CC_CELL2,43,0.98234,2.94789,0.1634,10,charge,2,17.692,5.897,2.0,2.0,3.4481,3.6322,10.4058,08-28-21_20.22_CC2_protocol_HPPC_IN21700_30T_cycle_#43.mat
CC_CELL2,43,0.98234,2.94789,0.1634,10,charge,2,17.692,5.897,10.0,9.9,3.4481,3.6879,13.5541,08-28-21_20.22_CC2_protocol_HPPC_IN21700_30T_cycle_#43.mat
CC_CELL2,43,0.98234,2.94789,0.163,10,discharge,3,-33.907,11.302,2.0,2.0,3.4404,3.0749,10.7795,08-28-21_20.22_CC2_protocol_HPPC_IN21700_30T_cycle_#43.mat
CC_CELL2,43,0.98234,2.94789,0.163,10,discharge,3,-33.907,11.302,10.0,9.9,3.4404,2.9348,14.9114,08-28-21_20.22_CC2_protocol_HPPC_IN21700_30T_cycle_#43.mat
CC_CELL2,43,0.98234,2.94789,0.1635,10,charge,3,29.485,9.828,2.0,2.0,3.4511,3.7525,10.2221,08-28-21_20.22_CC2_protocol_HPPC_IN21700_30T_cycle_#43.mat
CC_CELL2,43,0.98234,2.94789,0.1635,10,charge,3,29.485,9.828,10.0,9.9,3.4511,3.8381,13.1253,08-28-21_20.22_CC2_protocol_HPPC_IN21700_30T_cycle_#43.mat
CC_CELL2,43,0.98234,2.94789,0.1141,11,discharge,0,-2.948,0.983,2.0,1.9,3.4043,3.3698,11.7021,08-28-21_20.22_CC2_protocol_HPPC_IN21700_30T_cycle_#43.mat
CC_CELL2,43,0.98234,2.94789,0.1141,11,discharge,0,-2.948,0.983,10.0,9.9,3.4043,3.356,16.3829,08-28-21_20.22_CC2_protocol_HPPC_IN21700_30T_cycle_#43.mat
CC_CELL2,43,0.98234,2.94789,0.1141,11,charge,0,1.475,0.492,2.0,1.9,3.4067,3.4236,11.4569,08-28-21_20.22_CC2_protocol_HPPC_IN21700_30T_cycle_#43.mat
CC_CELL2,43,0.98234,2.94789,0.1141,11,charge,0,1.475,0.492,10.0,9.9,3.4067,3.4286,14.8465,08-28-21_20.22_CC2_protocol_HPPC_IN21700_30T_cycle_#43.mat
CC_CELL2,43,0.98234,2.94789,0.114,11,discharge,1,-11.794,3.931,2.0,2.0,3.4048,3.2644,11.9044,08-28-21_20.22_CC2_protocol_HPPC_IN21700_30T_cycle_#43.mat
CC_CELL2,43,0.98234,2.94789,0.114,11,discharge,1,-11.794,3.931,10.0,9.9,3.4048,3.2022,17.1782,08-28-21_20.22_CC2_protocol_HPPC_IN21700_30T_cycle_#43.mat
CC_CELL2,43,0.98234,2.94789,0.1141,11,charge,1,5.896,1.965,2.0,2.0,3.4124,3.4774,11.0235,08-28-21_20.22_CC2_protocol_HPPC_IN21700_30T_cycle_#43.mat
CC_CELL2,43,0.98234,2.94789,0.1141,11,charge,1,5.896,1.965,10.0,9.9,3.4124,3.4918,13.4656,08-28-21_20.22_CC2_protocol_HPPC_IN21700_30T_cycle_#43.mat
CC_CELL2,43,0.98234,2.94789,0.1139,11,discharge,2,-23.588,7.863,2.0,2.0,3.4065,3.1227,12.0315,08-28-21_20.22_CC2_protocol_HPPC_IN21700_30T_cycle_#43.mat
CC_CELL2,43,0.98234,2.94789,0.1139,11,discharge,2,-23.588,7.863,10.0,9.9,3.4065,2.8992,21.5067,08-28-21_20.22_CC2_protocol_HPPC_IN21700_30T_cycle_#43.mat
CC_CELL2,43,0.98234,2.94789,0.1143,11,charge,2,17.692,5.897,2.0,2.0,3.4153,3.6016,10.5302,08-28-21_20.22_CC2_protocol_HPPC_IN21700_30T_cycle_#43.mat
CC_CELL2,43,0.98234,2.94789,0.1143,11,charge,2,17.692,5.897,10.0,9.9,3.4153,3.6439,12.9211,08-28-21_20.22_CC2_protocol_HPPC_IN21700_30T_cycle_#43.mat
CC_CELL2,43,0.98234,2.94789,0.1138,11,discharge,3,-33.906,11.302,2.0,2.0,3.4055,2.9913,12.2161,08-28-21_20.22_CC2_protocol_HPPC_IN21700_30T_cycle_#43.mat
CC_CELL2,43,0.98234,2.94789,0.1138,11,discharge,3,-33.906,11.302,10.0,9.9,3.4055,2.4995,26.7209,08-28-21_20.22_CC2_protocol_HPPC_IN21700_30T_cycle_#43.mat
CC_CELL2,43,0.98234,2.94789,0.1143,11,charge,3,29.489,9.83,2.0,2.0,3.417,3.7181,10.2106,08-28-21_20.22_CC2_protocol_HPPC_IN21700_30T_cycle_#43.mat
CC_CELL2,43,0.98234,2.94789,0.1143,11,charge,3,29.489,9.83,10.0,9.9,3.417,3.7936,12.7709,08-28-21_20.22_CC2_protocol_HPPC_IN21700_30T_cycle_#43.mat
CC_CELL2,43,0.98234,2.94789,0.0649,12,discharge,0,-2.95,0.983,2.0,1.9,3.3431,3.2992,14.8809,08-28-21_20.22_CC2_protocol_HPPC_IN21700_30T_cycle_#43.mat
CC_CELL2,43,0.98234,2.94789,0.0649,12,discharge,0,-2.95,0.983,10.0,9.9,3.3431,3.2713,24.3382,08-28-21_20.22_CC2_protocol_HPPC_IN21700_30T_cycle_#43.mat
CC_CELL2,43,0.98234,2.94789,0.065,12,charge,0,1.476,0.492,2.0,2.0,3.3468,3.3675,14.0291,08-28-21_20.22_CC2_protocol_HPPC_IN21700_30T_cycle_#43.mat
CC_CELL2,43,0.98234,2.94789,0.065,12,charge,0,1.476,0.492,10.0,9.9,3.3468,3.378,21.1454,08-28-21_20.22_CC2_protocol_HPPC_IN21700_30T_cycle_#43.mat
CC_CELL2,43,0.98234,2.94789,0.0649,12,discharge,1,-11.793,3.931,2.0,2.0,3.3447,3.1497,16.5352,08-28-21_20.22_CC2_protocol_HPPC_IN21700_30T_cycle_#43.mat
CC_CELL2,43,0.98234,2.94789,0.0649,12,discharge,1,-11.793,3.931,10.0,9.9,3.3447,2.9042,37.3527,08-28-21_20.22_CC2_protocol_HPPC_IN21700_30T_cycle_#43.mat
CC_CELL2,43,0.98234,2.94789,0.065,12,charge,1,5.897,1.966,2.0,2.0,3.3533,3.4325,13.4303,08-28-21_20.22_CC2_protocol_HPPC_IN21700_30T_cycle_#43.mat
CC_CELL2,43,0.98234,2.94789,0.065,12,charge,1,5.897,1.966,10.0,9.9,3.3533,3.4628,18.5684,08-28-21_20.22_CC2_protocol_HPPC_IN21700_30T_cycle_#43.mat
CC_CELL2,43,0.98234,2.94789,0.0648,12,discharge,2,-23.586,7.862,2.0,1.9,3.3473,2.9043,18.7823,08-28-21_20.22_CC2_protocol_HPPC_IN21700_30T_cycle_#43.mat
CC_CELL2,43,0.98234,2.94789,0.0648,12,discharge,2,-23.586,7.862,10.0,9.9,3.3473,2.4999,35.9281,08-28-21_20.22_CC2_protocol_HPPC_IN21700_30T_cycle_#43.mat
CC_CELL2,43,0.98234,2.94789,0.0651,12,charge,2,17.692,5.897,2.0,2.0,3.3564,3.5705,12.1015,08-28-21_20.22_CC2_protocol_HPPC_IN21700_30T_cycle_#43.mat
CC_CELL2,43,0.98234,2.94789,0.0651,12,charge,2,17.692,5.897,10.0,9.9,3.3564,3.6187,14.8259,08-28-21_20.22_CC2_protocol_HPPC_IN21700_30T_cycle_#43.mat
CC_CELL2,43,0.98234,2.94789,0.0647,12,discharge,3,-21.099,7.033,2.0,2.0,3.3465,2.6092,34.9448,08-28-21_20.22_CC2_protocol_HPPC_IN21700_30T_cycle_#43.mat
CC_CELL2,43,0.98234,2.94789,0.0647,12,discharge,3,-21.099,7.033,10.0,9.9,3.3465,2.4999,40.1251,08-28-21_20.22_CC2_protocol_HPPC_IN21700_30T_cycle_#43.mat
CC_CELL2,43,0.98234,2.94789,0.0652,12,charge,3,29.49,9.83,2.0,2.0,3.3575,3.6935,11.3937,08-28-21_20.22_CC2_protocol_HPPC_IN21700_30T_cycle_#43.mat
CC_CELL2,43,0.98234,2.94789,0.0652,12,charge,3,29.49,9.83,10.0,9.9,3.3575,3.7618,13.7097,08-28-21_20.22_CC2_protocol_HPPC_IN21700_30T_cycle_#43.mat
CC_CELL2,81,0.97564,2.92781,1.0,0,discharge,0,-2.929,0.976,2.0,2.0,4.1704,4.1443,8.9112,09-04-21_14.54_CC2_protocol_HPPC_IN21700_30T_cycle_#81.mat
CC_CELL2,81,0.97564,2.92781,1.0,0,discharge,0,-2.929,0.976,10.0,9.7,4.1704,4.1293,14.0326,09-04-21_14.54_CC2_protocol_HPPC_IN21700_30T_cycle_#81.mat
CC_CELL2,81,0.97564,2.92781,1.0,0,charge,0,1.304,0.435,2.0,2.0,4.1817,4.1994,13.5736,09-04-21_14.54_CC2_protocol_HPPC_IN21700_30T_cycle_#81.mat
CC_CELL2,81,0.97564,2.92781,1.0,0,charge,0,1.304,0.435,10.0,9.4,4.1817,4.2,14.0337,09-04-21_14.54_CC2_protocol_HPPC_IN21700_30T_cycle_#81.mat
CC_CELL2,81,0.97564,2.92781,0.9999,0,discharge,1,-11.716,3.905,2.0,1.9,4.1795,4.0402,11.8897,09-04-21_14.54_CC2_protocol_HPPC_IN21700_30T_cycle_#81.mat
CC_CELL2,81,0.97564,2.92781,0.9999,0,discharge,1,-11.716,3.905,10.0,9.9,4.1795,3.9919,16.0123,09-04-21_14.54_CC2_protocol_HPPC_IN21700_30T_cycle_#81.mat
CC_CELL2,81,0.97564,2.92781,1.0,0,charge,1,1.284,0.428,2.0,2.0,4.1839,4.2,12.5414,09-04-21_14.54_CC2_protocol_HPPC_IN21700_30T_cycle_#81.mat
CC_CELL2,81,0.97564,2.92781,0.9997,0,discharge,2,-23.43,7.81,2.0,2.0,4.1794,3.9047,11.7243,09-04-21_14.54_CC2_protocol_HPPC_IN21700_30T_cycle_#81.mat
CC_CELL2,81,0.97564,2.92781,0.9997,0,discharge,2,-23.43,7.81,10.0,9.9,4.1794,3.8344,14.7247,09-04-21_14.54_CC2_protocol_HPPC_IN21700_30T_cycle_#81.mat
CC_CELL2,81,0.97564,2.92781,0.9993,0,charge,2,1.283,0.428,2.0,2.0,4.1837,4.2,12.7066,09-04-21_14.54_CC2_protocol_HPPC_IN21700_30T_cycle_#81.mat
CC_CELL2,81,0.97564,2.92781,0.999,0,discharge,3,-33.68,11.227,2.0,2.0,4.1777,3.7911,11.4786,09-04-21_14.54_CC2_protocol_HPPC_IN21700_30T_cycle_#81.mat
CC_CELL2,81,0.97564,2.92781,0.999,0,discharge,3,-33.68,11.227,10.0,9.9,4.1777,3.7115,13.842,09-04-21_14.54_CC2_protocol_HPPC_IN21700_30T_cycle_#81.mat
CC_CELL2,81,0.97564,2.92781,0.9989,0,charge,3,1.281,0.427,2.0,2.0,4.1837,4.2001,12.8045,09-04-21_14.54_CC2_protocol_HPPC_IN21700_30T_cycle_#81.mat
CC_CELL2,81,0.97564,2.92781,0.95,1,discharge,0,-2.93,0.977,2.0,2.0,4.1041,4.071,11.2977,09-04-21_14.54_CC2_protocol_HPPC_IN21700_30T_cycle_#81.mat
CC_CELL2,81,0.97564,2.92781,0.95,1,discharge,0,-2.93,0.977,10.0,9.9,4.1041,4.0617,14.472,09-04-21_14.54_CC2_protocol_HPPC_IN21700_30T_cycle_#81.mat
CC_CELL2,81,0.97564,2.92781,0.95,1,charge,0,1.466,0.489,2.0,2.0,4.1051,4.1211,10.9118,09-04-21_14.54_CC2_protocol_HPPC_IN21700_30T_cycle_#81.mat
CC_CELL2,81,0.97564,2.92781,0.95,1,charge,0,1.466,0.489,10.0,9.9,4.1051,4.1256,13.9808,09-04-21_14.54_CC2_protocol_HPPC_IN21700_30T_cycle_#81.mat
CC_CELL2,81,0.97564,2.92781,0.9499,1,discharge,1,-11.716,3.905,2.0,2.0,4.1039,3.9741,11.0789,09-04-21_14.54_CC2_protocol_HPPC_IN21700_30T_cycle_#81.mat
CC_CELL2,81,0.97564,2.92781,0.9499,1,discharge,1,-11.716,3.905,10.0,9.9,4.1039,3.9442,13.6309,09-04-21_14.54_CC2_protocol_HPPC_IN21700_30T_cycle_#81.mat
CC_CELL2,81,0.97564,2.92781,0.9501,1,charge,1,5.858,1.953,2.0,1.9,4.1066,4.1703,10.874,09-04-21_14.54_CC2_protocol_HPPC_IN21700_30T_cycle_#81.mat
CC_CELL2,81,0.97564,2.92781,0.9501,1,charge,1,5.858,1.953,10.0,9.9,4.1066,4.1885,13.9809,09-04-21_14.54_CC2_protocol_HPPC_IN21700_30T_cycle_#81.mat
CC_CELL2,81,0.97564,2.92781,0.9498,1,discharge,2,-23.43,7.81,2.0,2.0,4.1038,3.85,10.8323,09-04-21_14.54_CC2_protocol_HPPC_IN21700_30T_cycle_#81.mat
CC_CELL2,81,0.97564,2.92781,0.9498,1,discharge,2,-23.43,7.81,10.0,9.9,4.1038,3.8018,12.8895,09-04-21_14.54_CC2_protocol_HPPC_IN21700_30T_cycle_#81.mat
CC_CELL2,81,0.97564,2.92781,0.9501,1,charge,2,7.672,2.557,2.0,2.0,4.1072,4.2,12.0962,09-04-21_14.54_CC2_protocol_HPPC_IN21700_30T_cycle_#81.mat
CC_CELL2,81,0.97564,2.92781,0.9501,1,charge,2,7.672,2.557,10.0,9.9,4.1072,4.2,12.0962,09-04-21_14.54_CC2_protocol_HPPC_IN21700_30T_cycle_#81.mat
CC_CELL2,81,0.97564,2.92781,0.9497,1,discharge,3,-33.68,11.227,2.0,1.9,4.1043,3.7476,10.5909,09-04-21_14.54_CC2_protocol_HPPC_IN21700_30T_cycle_#81.mat
CC_CELL2,81,0.97564,2.92781,0.9497,1,discharge,3,-33.68,11.227,10.0,9.9,4.1043,3.6815,12.5534,09-04-21_14.54_CC2_protocol_HPPC_IN21700_30T_cycle_#81.mat
CC_CELL2,81,0.97564,2.92781,0.9501,1,charge,3,7.637,2.546,2.0,2.0,4.1091,4.2001,11.915,09-04-21_14.54_CC2_protocol_HPPC_IN21700_30T_cycle_#81.mat
CC_CELL2,81,0.97564,2.92781,0.9501,1,charge,3,7.637,2.546,10.0,9.9,4.1091,4.2,11.902,09-04-21_14.54_CC2_protocol_HPPC_IN21700_30T_cycle_#81.mat
CC_CELL2,81,0.97564,2.92781,0.9012,2,discharge,0,-2.929,0.977,2.0,1.9,4.0833,4.0513,10.9234,09-04-21_14.54_CC2_protocol_HPPC_IN21700_30T_cycle_#81.mat
CC_CELL2,81,0.97564,2.92781,0.9012,2,discharge,0,-2.929,0.977,10.0,9.9,4.0833,4.043,13.7566,09-04-21_14.54_CC2_protocol_HPPC_IN21700_30T_cycle_#81.mat
CC_CELL2,81,0.97564,2.92781,0.9012,2,charge,0,1.465,0.488,2.0,2.0,4.0844,4.1001,10.7197,09-04-21_14.54_CC2_protocol_HPPC_IN21700_30T_cycle_#81.mat
CC_CELL2,81,0.97564,2.92781,0.9012,2,charge,0,1.465,0.488,10.0,9.9,4.0844,4.1038,13.2459,09-04-21_14.54_CC2_protocol_HPPC_IN21700_30T_cycle_#81.mat
CC_CELL2,81,0.97564,2.92781,0.9011,2,discharge,1,-11.718,3.906,2.0,1.9,4.0833,3.957,10.7783,09-04-21_14.54_CC2_protocol_HPPC_IN21700_30T_cycle_#81.mat
CC_CELL2,81,0.97564,2.92781,0.9011,2,discharge,1,-11.718,3.906,10.0,9.9,4.0833,3.9275,13.2958,09-04-21_14.54_CC2_protocol_HPPC_IN21700_30T_cycle_#81.mat
CC_CELL2,81,0.97564,2.92781,0.9013,2,charge,1,5.856,1.952,2.0,2.0,4.085,4.1476,10.6892,09-04-21_14.54_CC2_protocol_HPPC_IN21700_30T_cycle_#81.mat
CC_CELL2,81,0.97564,2.92781,0.9013,2,charge,1,5.856,1.952,10.0,9.9,4.085,4.1604,12.8748,09-04-21_14.54_CC2_protocol_HPPC_IN21700_30T_cycle_#81.mat
CC_CELL2,81,0.97564,2.92781,0.901,2,discharge,2,-23.43,7.81,2.0,2.0,4.0825,3.8344,10.589,09-04-21_14.54_CC2_protocol_HPPC_IN21700_30T_cycle_#81.mat
CC_CELL2,81,0.97564,2.92781,0.901,2,discharge,2,-23.43,7.81,10.0,9.9,4.0825,3.7848,12.7059,09-04-21_14.54_CC2_protocol_HPPC_IN21700_30T_cycle_#81.mat
CC_CELL2,81,0.97564,2.92781,0.9013,2,charge,2,10.155,3.385,2.0,2.0,4.0871,4.2001,11.1275,09-04-21_14.54_CC2_protocol_HPPC_IN21700_30T_cycle_#81.mat
CC_CELL2,81,0.97564,2.92781,0.9013,2,charge,2,10.155,3.385,10.0,9.9,4.0871,4.2,11.1177,09-04-21_14.54_CC2_protocol_HPPC_IN21700_30T_cycle_#81.mat
CC_CELL2,81,0.97564,2.92781,0.9009,2,discharge,3,-33.681,11.227,2.0,2.0,4.0837,3.7322,10.4362,09-04-21_14.54_CC2_protocol_HPPC_IN21700_30T_cycle_#81.mat
CC_CELL2,81,0.97564,2.92781,0.9009,2,discharge,3,-33.681,11.227,10.0,9.9,4.0837,3.6616,12.5323,09-04-21_14.54_CC2_protocol_HPPC_IN21700_30T_cycle_#81.mat
CC_CELL2,81,0.97564,2.92781,0.9013,2,charge,3,10.159,3.386,2.0,1.9,4.0872,4.2001,11.1133,09-04-21_14.54_CC2_protocol_HPPC_IN21700_30T_cycle_#81.mat
CC_CELL2,81,0.97564,2.92781,0.9013,2,charge,3,10.159,3.386,10.0,9.9,4.0872,4.2,11.1035,09-04-21_14.54_CC2_protocol_HPPC_IN21700_30T_cycle_#81.mat
CC_CELL2,81,0.97564,2.92781,0.8036,3,discharge,0,-2.932,0.977,2.0,2.0,4.0283,3.9958,11.0865,09-04-21_14.54_CC2_protocol_HPPC_IN21700_30T_cycle_#81.mat
CC_CELL2,81,0.97564,2.92781,0.8036,3,discharge,0,-2.932,0.977,10.0,9.9,4.0283,3.9827,15.5552,09-04-21_14.54_CC2_protocol_HPPC_IN21700_30T_cycle_#81.mat
CC_CELL2,81,0.97564,2.92781,0.8036,3,charge,0,1.465,0.488,2.0,2.0,4.0309,4.0469,10.9245,09-04-21_14.54_CC2_protocol_HPPC_IN21700_30T_cycle_#81.mat
CC_CELL2,81,0.97564,2.92781,0.8036,3,charge,0,1.465,0.488,10.0,9.9,4.0309,4.0522,14.5432,09-04-21_14.54_CC2_protocol_HPPC_IN21700_30T_cycle_#81.mat
CC_CELL2,81,0.97564,2.92781,0.8035,3,discharge,1,-11.716,3.905,2.0,2.0,4.0292,3.8966,11.3179,09-04-21_14.54_CC2_protocol_HPPC_IN21700_30T_cycle_#81.mat
CC_CELL2,81,0.97564,2.92781,0.8035,3,discharge,1,-11.716,3.905,10.0,9.9,4.0292,3.8529,15.0478,09-04-21_14.54_CC2_protocol_HPPC_IN21700_30T_cycle_#81.mat
CC_CELL2,81,0.97564,2.92781,0.8036,3,charge,1,5.859,1.953,2.0,2.0,4.0321,4.0953,10.7877,09-04-21_14.54_CC2_protocol_HPPC_IN21700_30T_cycle_#81.mat
CC_CELL2,81,0.97564,2.92781,0.8036,3,charge,1,5.859,1.953,10.0,9.9,4.0321,4.1118,13.6042,09-04-21_14.54_CC2_protocol_HPPC_IN21700_30T_cycle_#81.mat
CC_CELL2,81,0.97564,2.92781,0.8034,3,discharge,2,-23.434,7.811,2.0,2.0,4.0296,3.771,11.0352,09-04-21_14.54_CC2_protocol_HPPC_IN21700_30T_cycle_#81.mat
CC_CELL2,81,0.97564,2.92781,0.8034,3,discharge,2,-23.434,7.811,10.0,9.9,4.0296,3.7021,13.9754,09-04-21_14.54_CC2_protocol_HPPC_IN21700_30T_cycle_#81.mat
CC_CELL2,81,0.97564,2.92781,0.8037,3,charge,2,14.843,4.948,2.0,2.0,4.0342,4.2001,11.177,09-04-21_14.54_CC2_protocol_HPPC_IN21700_30T_cycle_#81.mat
CC_CELL2,81,0.97564,2.92781,0.8037,3,charge,2,14.843,4.948,10.0,9.9,4.0342,4.2,11.1702,09-04-21_14.54_CC2_protocol_HPPC_IN21700_30T_cycle_#81.mat
CC_CELL2,81,0.97564,2.92781,0.8033,3,discharge,3,-33.679,11.226,2.0,2.0,4.0297,3.6677,10.7485,09-04-21_14.54_CC2_protocol_HPPC_IN21700_30T_cycle_#81.mat
CC_CELL2,81,0.97564,2.92781,0.8033,3,discharge,3,-33.679,11.226,10.0,9.9,4.0297,3.5772,13.4357,09-04-21_14.54_CC2_protocol_HPPC_IN21700_30T_cycle_#81.mat
CC_CELL2,81,0.97564,2.92781,0.8037,3,charge,3,14.893,4.964,2.0,1.9,4.0343,4.2,11.126,09-04-21_14.54_CC2_protocol_HPPC_IN21700_30T_cycle_#81.mat
CC_CELL2,81,0.97564,2.92781,0.8037,3,charge,3,14.893,4.964,10.0,9.9,4.0343,4.2,11.126,09-04-21_14.54_CC2_protocol_HPPC_IN21700_30T_cycle_#81.mat
CC_CELL2,81,0.97564,2.92781,0.7059,4,discharge,0,-2.929,0.976,2.0,2.0,3.9231,3.8899,11.3349,09-04-21_14.54_CC2_protocol_HPPC_IN21700_30T_cycle_#81.mat
CC_CELL2,81,0.97564,2.92781,0.7059,4,discharge,0,-2.929,0.976,10.0,9.9,3.9231,3.8758,16.1489,09-04-21_14.54_CC2_protocol_HPPC_IN21700_30T_cycle_#81.mat
CC_CELL2,81,0.97564,2.92781,0.706,4,charge,0,1.465,0.488,2.0,2.0,3.9254,3.9412,10.7842,09-04-21_14.54_CC2_protocol_HPPC_IN21700_30T_cycle_#81.mat
CC_CELL2,81,0.97564,2.92781,0.706,4,charge,0,1.465,0.488,10.0,9.9,3.9254,3.9462,14.197,09-04-21_14.54_CC2_protocol_HPPC_IN21700_30T_cycle_#81.mat
CC_CELL2,81,0.97564,2.92781,0.7059,4,discharge,1,-11.714,3.905,2.0,2.0,3.9232,3.791,11.2856,09-04-21_14.54_CC2_protocol_HPPC_IN21700_30T_cycle_#81.mat
CC_CELL2,81,0.97564,2.92781,0.7059,4,discharge,1,-11.714,3.905,10.0,9.9,3.9232,3.751,14.7004,09-04-21_14.54_CC2_protocol_HPPC_IN21700_30T_cycle_#81.mat
CC_CELL2,81,0.97564,2.92781,0.706,4,charge,1,5.859,1.953,2.0,2.0,3.9281,3.9888,10.3607,09-04-21_14.54_CC2_protocol_HPPC_IN21700_30T_cycle_#81.mat
CC_CELL2,81,0.97564,2.92781,0.706,4,charge,1,5.859,1.953,10.0,9.9,3.9281,4.0029,12.7673,09-04-21_14.54_CC2_protocol_HPPC_IN21700_30T_cycle_#81.mat
CC_CELL2,81,0.97564,2.92781,0.7057,4,discharge,2,-23.432,7.811,2.0,1.9,3.9228,3.6703,10.7759,09-04-21_14.54_CC2_protocol_HPPC_IN21700_30T_cycle_#81.mat
CC_CELL2,81,0.97564,2.92781,0.7057,4,discharge,2,-23.432,7.811,10.0,9.9,3.9228,3.6122,13.2554,09-04-21_14.54_CC2_protocol_HPPC_IN21700_30T_cycle_#81.mat
CC_CELL2,81,0.97564,2.92781,0.7061,4,charge,2,17.571,5.857,2.0,2.0,3.9294,4.1033,9.897,09-04-21_14.54_CC2_protocol_HPPC_IN21700_30T_cycle_#81.mat
CC_CELL2,81,0.97564,2.92781,0.7061,4,charge,2,17.571,5.857,10.0,9.9,3.9294,4.1455,12.2987,09-04-21_14.54_CC2_protocol_HPPC_IN21700_30T_cycle_#81.mat
CC_CELL2,81,0.97564,2.92781,0.7057,4,discharge,3,-33.68,11.227,2.0,1.9,3.9239,3.5719,10.4513,09-04-21_14.54_CC2_protocol_HPPC_IN21700_30T_cycle_#81.mat
CC_CELL2,81,0.97564,2.92781,0.7057,4,discharge,3,-33.68,11.227,10.0,9.9,3.9239,3.4944,12.7524,09-04-21_14.54_CC2_protocol_HPPC_IN21700_30T_cycle_#81.mat
CC_CELL2,81,0.97564,2.92781,0.7062,4,charge,3,25.319,8.44,2.0,2.0,3.93,4.2001,10.6679,09-04-21_14.54_CC2_protocol_HPPC_IN21700_30T_cycle_#81.mat
CC_CELL2,81,0.97564,2.92781,0.7062,4,charge,3,25.319,8.44,10.0,9.9,3.93,4.2,10.6639,09-04-21_14.54_CC2_protocol_HPPC_IN21700_30T_cycle_#81.mat
CC_CELL2,81,0.97564,2.92781,0.6083,5,discharge,0,-2.93,0.977,2.0,2.0,3.8377,3.8046,11.2981,09-04-21_14.54_CC2_protocol_HPPC_IN21700_30T_cycle_#81.mat
CC_CELL2,81,0.97564,2.92781,0.6083,5,discharge,0,-2.93,0.977,10.0,9.9,3.8377,3.7908,16.0085,09-04-21_14.54_CC2_protocol_HPPC_IN21700_30T_cycle_#81.mat
CC_CELL2,81,0.97564,2.92781,0.6083,5,charge,0,1.466,0.489,2.0,2.0,3.8389,3.8552,11.1149,09-04-21_14.54_CC2_protocol_HPPC_IN21700_30T_cycle_#81.mat
CC_CELL2,81,0.97564,2.92781,0.6083,5,charge,0,1.466,0.489,10.0,9.9,3.8389,3.8607,14.8653,09-04-21_14.54_CC2_protocol_HPPC_IN21700_30T_cycle_#81.mat
CC_CELL2,81,0.97564,2.92781,0.6082,5,discharge,1,-11.714,3.905,2.0,1.9,3.837,3.7098,10.8588,09-04-21_14.54_CC2_protocol_HPPC_IN21700_30T_cycle_#81.mat
CC_CELL2,81,0.97564,2.92781,0.6082,5,discharge,1,-11.714,3.905,10.0,9.9,3.837,3.6747,13.8552,09-04-21_14.54_CC2_protocol_HPPC_IN21700_30T_cycle_#81.mat
CC_CELL2,81,0.97564,2.92781,0.6084,5,charge,1,5.858,1.953,2.0,2.0,3.8409,3.9039,10.7553,09-04-21_14.54_CC2_protocol_HPPC_IN21700_30T_cycle_#81.mat
CC_CELL2,81,0.97564,2.92781,0.6084,5,charge,1,5.858,1.953,10.0,9.9,3.8409,3.9234,14.0843,09-04-21_14.54_CC2_protocol_HPPC_IN21700_30T_cycle_#81.mat
CC_CELL2,81,0.97564,2.92781,0.6081,5,discharge,2,-23.432,7.811,2.0,2.0,3.8353,3.5908,10.4344,09-04-21_14.54_CC2_protocol_HPPC_IN21700_30T_cycle_#81.mat
CC_CELL2,81,0.97564,2.92781,0.6081,5,discharge,2,-23.432,7.811,10.0,9.9,3.8353,3.5338,12.867,09-04-21_14.54_CC2_protocol_HPPC_IN21700_30T_cycle_#81.mat
CC_CELL2,81,0.97564,2.92781,0.6085,5,charge,2,17.572,5.857,2.0,2.0,3.8426,4.0232,10.2777,09-04-21_14.54_CC2_protocol_HPPC_IN21700_30T_cycle_#81.mat
CC_CELL2,81,0.97564,2.92781,0.6085,5,charge,2,17.572,5.857,10.0,9.9,3.8426,4.0686,12.8614,09-04-21_14.54_CC2_protocol_HPPC_IN21700_30T_cycle_#81.mat
CC_CELL2,81,0.97564,2.92781,0.6081,5,discharge,3,-33.68,11.227,2.0,2.0,3.8346,3.4915,10.1871,09-04-21_14.54_CC2_protocol_HPPC_IN21700_30T_cycle_#81.mat
CC_CELL2,81,0.97564,2.92781,0.6081,5,discharge,3,-33.68,11.227,10.0,9.9,3.8346,3.4124,12.5356,09-04-21_14.54_CC2_protocol_HPPC_IN21700_30T_cycle_#81.mat
CC_CELL2,81,0.97564,2.92781,0.6085,5,charge,3,29.291,9.764,2.0,1.9,3.8439,4.1336,9.8904,09-04-21_14.54_CC2_protocol_HPPC_IN21700_30T_cycle_#81.mat
CC_CELL2,81,0.97564,2.92781,0.6085,5,charge,3,29.291,9.764,10.0,9.9,3.8439,4.2001,12.1607,09-04-21_14.54_CC2_protocol_HPPC_IN21700_30T_cycle_#81.mat
CC_CELL2,81,0.97564,2.92781,0.5107,6,discharge,0,-2.929,0.976,2.0,2.0,3.7326,3.7024,10.3117,09-04-21_14.54_CC2_protocol_HPPC_IN21700_30T_cycle_#81.mat
CC_CELL2,81,0.97564,2.92781,0.5107,6,discharge,0,-2.929,0.976,10.0,9.9,3.7326,3.6926,13.6579,09-04-21_14.54_CC2_protocol_HPPC_IN21700_30T_cycle_#81.mat
CC_CELL2,81,0.97564,2.92781,0.5107,6,charge,0,1.464,0.488,2.0,1.9,3.7336,3.7484,10.1058,09-04-21_14.54_CC2_protocol_HPPC_IN21700_30T_cycle_#81.mat
CC_CELL2,81,0.97564,2.92781,0.5107,6,charge,0,1.464,0.488,10.0,9.9,3.7336,3.7527,13.042,09-04-21_14.54_CC2_protocol_HPPC_IN21700_30T_cycle_#81.mat
CC_CELL2,81,0.97564,2.92781,0.5106,6,discharge,1,-11.714,3.905,2.0,2.0,3.7327,3.6126,10.2527,09-04-21_14.54_CC2_protocol_HPPC_IN21700_30T_cycle_#81.mat
CC_CELL2,81,0.97564,2.92781,0.5106,6,discharge,1,-11.714,3.905,10.0,9.9,3.7327,3.5779,13.215,09-04-21_14.54_CC2_protocol_HPPC_IN21700_30T_cycle_#81.mat
CC_CELL2,81,0.97564,2.92781,0.5108,6,charge,1,5.857,1.952,2.0,2.0,3.7354,3.7947,10.125,09-04-21_14.54_CC2_protocol_HPPC_IN21700_30T_cycle_#81.mat
CC_CELL2,81,0.97564,2.92781,0.5108,6,charge,1,5.857,1.952,10.0,9.9,3.7354,3.8108,12.8739,09-04-21_14.54_CC2_protocol_HPPC_IN21700_30T_cycle_#81.mat
CC_CELL2,81,0.97564,2.92781,0.5105,6,discharge,2,-23.43,7.81,2.0,2.0,3.7329,3.4946,10.1707,09-04-21_14.54_CC2_protocol_HPPC_IN21700_30T_cycle_#81.mat
CC_CELL2,81,0.97564,2.92781,0.5105,6,discharge,2,-23.43,7.81,10.0,9.9,3.7329,3.4323,12.8297,09-04-21_14.54_CC2_protocol_HPPC_IN21700_30T_cycle_#81.mat
CC_CELL2,81,0.97564,2.92781,0.5108,6,charge,2,17.573,5.858,2.0,1.9,3.7373,3.911,9.8845,09-04-21_14.54_CC2_protocol_HPPC_IN21700_30T_cycle_#81.mat
CC_CELL2,81,0.97564,2.92781,0.5108,6,charge,2,17.573,5.858,10.0,9.9,3.7373,3.9553,12.4054,09-04-21_14.54_CC2_protocol_HPPC_IN21700_30T_cycle_#81.mat
