Repository: KikETs/ECM_HYBRID_BMS_JOINT

## Results

| Arm | Model | Size | Protocol | Result | Worst cell |
|---|---|---|---|---|---|
| SOP | 2RC table + trim (A8) | 4 effective coefficients, 2 EW states | leave-one-cell-out | usable current 69.6 % discharge, 59.5 % charge (τ = 10 s) | 59.9 % / 53.5 % (BOOST_REST) |
| SOH | dQ/dV ridge | 65 coefficients | leave-one-cell-out | RMSE 0.0094, bias −0.0005 | 0.0130 (BOOST_REST) |
| SOC | 2RC EKF, low-current gate | 3 states | leave-one-cell-out | **2.34 %p** over six sensor disturbances on estimated SOH (2.325 on true SOH), per cell 2.00–2.75 | 4.60 %p (BOOST_NEGPULSE_1S, current offset −0.10 A) |

The SOH arm was a 10,945-parameter CNN until the second audit round. Nested

File: analysis/uypydj_hppc_resistance.csv (part 188 of 225)
protocol,cycle,SOH,CAP_Ah,SOC,soc_group,direction,rate_rank,I_A,CRate_rated,tau_s,tau_actual_s,V_pre_V,V_tau_V,R_mOhm,file
CC_CELL2,81,0.97564,2.92781,0.5104,6,discharge,3,-33.678,11.226,2.0,2.0,3.733,3.3938,10.0719,09-04-21_14.54_CC2_protocol_HPPC_IN21700_30T_cycle_#81.mat
CC_CELL2,81,0.97564,2.92781,0.5104,6,discharge,3,-33.678,11.226,10.0,9.9,3.733,3.3077,12.6284,09-04-21_14.54_CC2_protocol_HPPC_IN21700_30T_cycle_#81.mat
CC_CELL2,81,0.97564,2.92781,0.5109,6,charge,3,29.289,9.763,2.0,1.9,3.7387,4.0234,9.7204,09-04-21_14.54_CC2_protocol_HPPC_IN21700_30T_cycle_#81.mat
CC_CELL2,81,0.97564,2.92781,0.5109,6,charge,3,29.289,9.763,10.0,9.9,3.7387,4.0966,12.2196,09-04-21_14.54_CC2_protocol_HPPC_IN21700_30T_cycle_#81.mat
CC_CELL2,81,0.97564,2.92781,0.413,7,discharge,0,-2.929,0.976,2.0,1.9,3.6521,3.6225,10.1053,09-04-21_14.54_CC2_protocol_HPPC_IN21700_30T_cycle_#81.mat
CC_CELL2,81,0.97564,2.92781,0.413,7,discharge,0,-2.929,0.976,10.0,9.9,3.6521,3.6133,13.2462,09-04-21_14.54_CC2_protocol_HPPC_IN21700_30T_cycle_#81.mat
CC_CELL2,81,0.97564,2.92781,0.4131,7,charge,0,1.465,0.488,2.0,2.0,3.6534,3.668,9.9666,09-04-21_14.54_CC2_protocol_HPPC_IN21700_30T_cycle_#81.mat
CC_CELL2,81,0.97564,2.92781,0.4131,7,charge,0,1.465,0.488,10.0,9.9,3.6534,3.6722,12.8336,09-04-21_14.54_CC2_protocol_HPPC_IN21700_30T_cycle_#81.mat
CC_CELL2,81,0.97564,2.92781,0.413,7,discharge,1,-11.715,3.905,2.0,2.0,3.6521,3.5337,10.1067,09-04-21_14.54_CC2_protocol_HPPC_IN21700_30T_cycle_#81.mat
CC_CELL2,81,0.97564,2.92781,0.413,7,discharge,1,-11.715,3.905,10.0,9.9,3.6521,3.4988,13.0858,09-04-21_14.54_CC2_protocol_HPPC_IN21700_30T_cycle_#81.mat
CC_CELL2,81,0.97564,2.92781,0.4131,7,charge,1,5.859,1.953,2.0,2.0,3.6548,3.7141,10.122,09-04-21_14.54_CC2_protocol_HPPC_IN21700_30T_cycle_#81.mat
CC_CELL2,81,0.97564,2.92781,0.4131,7,charge,1,5.859,1.953,10.0,9.9,3.6548,3.7298,12.8019,09-04-21_14.54_CC2_protocol_HPPC_IN21700_30T_cycle_#81.mat
CC_CELL2,81,0.97564,2.92781,0.4129,7,discharge,2,-23.431,7.81,2.0,1.9,3.6524,3.4173,10.0337,09-04-21_14.54_CC2_protocol_HPPC_IN21700_30T_cycle_#81.mat
CC_CELL2,81,0.97564,2.92781,0.4129,7,discharge,2,-23.431,7.81,10.0,9.9,3.6524,3.3537,12.7481,09-04-21_14.54_CC2_protocol_HPPC_IN21700_30T_cycle_#81.mat
CC_CELL2,81,0.97564,2.92781,0.4132,7,charge,2,17.573,5.858,2.0,2.0,3.6576,3.8302,9.8219,09-04-21_14.54_CC2_protocol_HPPC_IN21700_30T_cycle_#81.mat
CC_CELL2,81,0.97564,2.92781,0.4132,7,charge,2,17.573,5.858,10.0,9.9,3.6576,3.8692,12.0412,09-04-21_14.54_CC2_protocol_HPPC_IN21700_30T_cycle_#81.mat
CC_CELL2,81,0.97564,2.92781,0.4128,7,discharge,3,-33.68,11.227,2.0,2.0,3.6526,3.3147,10.0327,09-04-21_14.54_CC2_protocol_HPPC_IN21700_30T_cycle_#81.mat
CC_CELL2,81,0.97564,2.92781,0.4128,7,discharge,3,-33.68,11.227,10.0,9.9,3.6526,3.2298,12.5534,09-04-21_14.54_CC2_protocol_HPPC_IN21700_30T_cycle_#81.mat
CC_CELL2,81,0.97564,2.92781,0.4133,7,charge,3,29.29,9.763,2.0,2.0,3.6588,3.9422,9.6757,09-04-21_14.54_CC2_protocol_HPPC_IN21700_30T_cycle_#81.mat
CC_CELL2,81,0.97564,2.92781,0.4133,7,charge,3,29.29,9.763,10.0,9.9,3.6588,4.0072,11.8948,09-04-21_14.54_CC2_protocol_HPPC_IN21700_30T_cycle_#81.mat
CC_CELL2,81,0.97564,2.92781,0.3154,8,discharge,0,-2.931,0.977,2.0,1.9,3.5908,3.5617,9.9294,09-04-21_14.54_CC2_protocol_HPPC_IN21700_30T_cycle_#81.mat
CC_CELL2,81,0.97564,2.92781,0.3154,8,discharge,0,-2.931,0.977,10.0,9.9,3.5908,3.5523,13.1368,09-04-21_14.54_CC2_protocol_HPPC_IN21700_30T_cycle_#81.mat
CC_CELL2,81,0.97564,2.92781,0.3155,8,charge,0,1.465,0.488,2.0,1.9,3.5928,3.6074,9.9652,09-04-21_14.54_CC2_protocol_HPPC_IN21700_30T_cycle_#81.mat
CC_CELL2,81,0.97564,2.92781,0.3155,8,charge,0,1.465,0.488,10.0,9.9,3.5928,3.6116,12.8319,09-04-21_14.54_CC2_protocol_HPPC_IN21700_30T_cycle_#81.mat
CC_CELL2,81,0.97564,2.92781,0.3153,8,discharge,1,-11.716,3.905,2.0,2.0,3.5916,3.4719,10.2168,09-04-21_14.54_CC2_protocol_HPPC_IN21700_30T_cycle_#81.mat
CC_CELL2,81,0.97564,2.92781,0.3153,8,discharge,1,-11.716,3.905,10.0,9.9,3.5916,3.4363,13.2554,09-04-21_14.54_CC2_protocol_HPPC_IN21700_30T_cycle_#81.mat
CC_CELL2,81,0.97564,2.92781,0.3155,8,charge,1,5.857,1.952,2.0,2.0,3.5947,3.6537,10.0736,09-04-21_14.54_CC2_protocol_HPPC_IN21700_30T_cycle_#81.mat
CC_CELL2,81,0.97564,2.92781,0.3155,8,charge,1,5.857,1.952,10.0,9.9,3.5947,3.6701,12.8737,09-04-21_14.54_CC2_protocol_HPPC_IN21700_30T_cycle_#81.mat
CC_CELL2,81,0.97564,2.92781,0.3153,8,discharge,2,-23.432,7.811,2.0,2.0,3.5911,3.3522,10.1955,09-04-21_14.54_CC2_protocol_HPPC_IN21700_30T_cycle_#81.mat
CC_CELL2,81,0.97564,2.92781,0.3153,8,discharge,2,-23.432,7.811,10.0,9.9,3.5911,3.2876,12.9524,09-04-21_14.54_CC2_protocol_HPPC_IN21700_30T_cycle_#81.mat
CC_CELL2,81,0.97564,2.92781,0.3156,8,charge,2,17.573,5.858,2.0,2.0,3.5969,3.7715,9.9357,09-04-21_14.54_CC2_protocol_HPPC_IN21700_30T_cycle_#81.mat
CC_CELL2,81,0.97564,2.92781,0.3156,8,charge,2,17.573,5.858,10.0,9.9,3.5969,3.8114,12.2062,09-04-21_14.54_CC2_protocol_HPPC_IN21700_30T_cycle_#81.mat
CC_CELL2,81,0.97564,2.92781,0.3152,8,discharge,3,-33.681,11.227,2.0,2.0,3.5907,3.249,10.1452,09-04-21_14.54_CC2_protocol_HPPC_IN21700_30T_cycle_#81.mat
CC_CELL2,81,0.97564,2.92781,0.3152,8,discharge,3,-33.681,11.227,10.0,9.9,3.5907,3.1596,12.7995,09-04-21_14.54_CC2_protocol_HPPC_IN21700_30T_cycle_#81.mat
CC_CELL2,81,0.97564,2.92781,0.3157,8,charge,3,29.288,9.763,2.0,1.9,3.5989,3.8836,9.7207,09-04-21_14.54_CC2_protocol_HPPC_IN21700_30T_cycle_#81.mat
CC_CELL2,81,0.97564,2.92781,0.3157,8,charge,3,29.288,9.763,10.0,9.9,3.5989,3.9474,11.8991,09-04-21_14.54_CC2_protocol_HPPC_IN21700_30T_cycle_#81.mat
CC_CELL2,81,0.97564,2.92781,0.2178,9,discharge,0,-2.93,0.977,2.0,2.0,3.5022,3.4706,10.7846,09-04-21_14.54_CC2_protocol_HPPC_IN21700_30T_cycle_#81.mat
CC_CELL2,81,0.97564,2.92781,0.2178,9,discharge,0,-2.93,0.977,10.0,9.9,3.5022,3.4603,14.2999,09-04-21_14.54_CC2_protocol_HPPC_IN21700_30T_cycle_#81.mat
CC_CELL2,81,0.97564,2.92781,0.2178,9,charge,0,1.466,0.489,2.0,1.9,3.5039,3.519,10.3022,09-04-21_14.54_CC2_protocol_HPPC_IN21700_30T_cycle_#81.mat
CC_CELL2,81,0.97564,2.92781,0.2178,9,charge,0,1.466,0.489,10.0,9.9,3.5039,3.5241,13.7818,09-04-21_14.54_CC2_protocol_HPPC_IN21700_30T_cycle_#81.mat
CC_CELL2,81,0.97564,2.92781,0.2177,9,discharge,1,-11.715,3.905,2.0,2.0,3.5024,3.3777,10.6445,09-04-21_14.54_CC2_protocol_HPPC_IN21700_30T_cycle_#81.mat
CC_CELL2,81,0.97564,2.92781,0.2177,9,discharge,1,-11.715,3.905,10.0,9.9,3.5024,3.3403,13.837,09-04-21_14.54_CC2_protocol_HPPC_IN21700_30T_cycle_#81.mat
CC_CELL2,81,0.97564,2.92781,0.2178,9,charge,1,5.858,1.953,2.0,2.0,3.5094,3.5706,10.448,09-04-21_14.54_CC2_protocol_HPPC_IN21700_30T_cycle_#81.mat
CC_CELL2,81,0.97564,2.92781,0.2178,9,charge,1,5.858,1.953,10.0,9.9,3.5094,3.5882,13.4526,09-04-21_14.54_CC2_protocol_HPPC_IN21700_30T_cycle_#81.mat
CC_CELL2,81,0.97564,2.92781,0.2176,9,discharge,2,-23.431,7.81,2.0,2.0,3.5055,3.2555,10.6696,09-04-21_14.54_CC2_protocol_HPPC_IN21700_30T_cycle_#81.mat
CC_CELL2,81,0.97564,2.92781,0.2176,9,discharge,2,-23.431,7.81,10.0,9.9,3.5055,3.1813,13.8364,09-04-21_14.54_CC2_protocol_HPPC_IN21700_30T_cycle_#81.mat
CC_CELL2,81,0.97564,2.92781,0.2179,9,charge,2,17.573,5.858,2.0,1.9,3.5135,3.6922,10.169,09-04-21_14.54_CC2_protocol_HPPC_IN21700_30T_cycle_#81.mat
CC_CELL2,81,0.97564,2.92781,0.2179,9,charge,2,17.573,5.858,10.0,9.9,3.5135,3.7441,13.1224,09-04-21_14.54_CC2_protocol_HPPC_IN21700_30T_cycle_#81.mat
CC_CELL2,81,0.97564,2.92781,0.2175,9,discharge,3,-33.68,11.227,2.0,2.0,3.506,3.1495,10.5849,09-04-21_14.54_CC2_protocol_HPPC_IN21700_30T_cycle_#81.mat
CC_CELL2,81,0.97564,2.92781,0.2175,9,discharge,3,-33.68,11.227,10.0,9.9,3.506,3.0413,13.7975,09-04-21_14.54_CC2_protocol_HPPC_IN21700_30T_cycle_#81.mat
CC_CELL2,81,0.97564,2.92781,0.218,9,charge,3,29.287,9.762,2.0,2.0,3.5154,3.8105,10.0761,09-04-21_14.54_CC2_protocol_HPPC_IN21700_30T_cycle_#81.mat
CC_CELL2,81,0.97564,2.92781,0.218,9,charge,3,29.287,9.762,10.0,9.9,3.5154,3.8871,12.6916,09-04-21_14.54_CC2_protocol_HPPC_IN21700_30T_cycle_#81.mat
CC_CELL2,81,0.97564,2.92781,0.169,10,discharge,0,-2.93,0.977,2.0,2.0,3.4414,3.4089,11.091,09-04-21_14.54_CC2_protocol_HPPC_IN21700_30T_cycle_#81.mat
CC_CELL2,81,0.97564,2.92781,0.169,10,discharge,0,-2.93,0.977,10.0,9.9,3.4414,3.3981,14.7766,09-04-21_14.54_CC2_protocol_HPPC_IN21700_30T_cycle_#81.mat
CC_CELL2,81,0.97564,2.92781,0.169,10,charge,0,1.466,0.489,2.0,2.0,3.4433,3.4592,10.8488,09-04-21_14.54_CC2_protocol_HPPC_IN21700_30T_cycle_#81.mat
CC_CELL2,81,0.97564,2.92781,0.169,10,charge,0,1.466,0.489,10.0,9.9,3.4433,3.4642,14.2604,09-04-21_14.54_CC2_protocol_HPPC_IN21700_30T_cycle_#81.mat
CC_CELL2,81,0.97564,2.92781,0.1689,10,discharge,1,-11.715,3.905,2.0,2.0,3.4419,3.3122,11.0713,09-04-21_14.54_CC2_protocol_HPPC_IN21700_30T_cycle_#81.mat
CC_CELL2,81,0.97564,2.92781,0.1689,10,discharge,1,-11.715,3.905,10.0,9.9,3.4419,3.2763,14.1357,09-04-21_14.54_CC2_protocol_HPPC_IN21700_30T_cycle_#81.mat
CC_CELL2,81,0.97564,2.92781,0.169,10,charge,1,5.857,1.952,2.0,2.0,3.4474,3.51,10.6881,09-04-21_14.54_CC2_protocol_HPPC_IN21700_30T_cycle_#81.mat
CC_CELL2,81,0.97564,2.92781,0.169,10,charge,1,5.857,1.952,10.0,9.9,3.4474,3.5288,13.8979,09-04-21_14.54_CC2_protocol_HPPC_IN21700_30T_cycle_#81.mat
CC_CELL2,81,0.97564,2.92781,0.1688,10,discharge,2,-23.43,7.81,2.0,2.0,3.4425,3.1854,10.9731,09-04-21_14.54_CC2_protocol_HPPC_IN21700_30T_cycle_#81.mat
CC_CELL2,81,0.97564,2.92781,0.1688,10,discharge,2,-23.43,7.81,10.0,9.9,3.4425,3.1024,14.5156,09-04-21_14.54_CC2_protocol_HPPC_IN21700_30T_cycle_#81.mat
CC_CELL2,81,0.97564,2.92781,0.1691,10,charge,2,17.571,5.857,2.0,2.0,3.4507,3.6337,10.4149,09-04-21_14.54_CC2_protocol_HPPC_IN21700_30T_cycle_#81.mat
CC_CELL2,81,0.97564,2.92781,0.1691,10,charge,2,17.571,5.857,10.0,9.9,3.4507,3.6887,13.545,09-04-21_14.54_CC2_protocol_HPPC_IN21700_30T_cycle_#81.mat
CC_CELL2,81,0.97564,2.92781,0.1687,10,discharge,3,-33.681,11.227,2.0,2.0,3.4425,3.0735,10.9557,09-04-21_14.54_CC2_protocol_HPPC_IN21700_30T_cycle_#81.mat
CC_CELL2,81,0.97564,2.92781,0.1687,10,discharge,3,-33.681,11.227,10.0,9.9,3.4425,2.921,15.4835,09-04-21_14.54_CC2_protocol_HPPC_IN21700_30T_cycle_#81.mat
CC_CELL2,81,0.97564,2.92781,0.1692,10,charge,3,29.286,9.762,2.0,2.0,3.4527,3.7537,10.2779,09-04-21_14.54_CC2_protocol_HPPC_IN21700_30T_cycle_#81.mat
CC_CELL2,81,0.97564,2.92781,0.1692,10,charge,3,29.286,9.762,10.0,9.9,3.4527,3.839,13.1906,09-04-21_14.54_CC2_protocol_HPPC_IN21700_30T_cycle_#81.mat
CC_CELL2,81,0.97564,2.92781,0.1202,11,discharge,0,-2.928,0.976,2.0,1.9,3.4051,3.3701,11.9527,09-04-21_14.54_CC2_protocol_HPPC_IN21700_30T_cycle_#81.mat
CC_CELL2,81,0.97564,2.92781,0.1202,11,discharge,0,-2.928,0.976,10.0,9.9,3.4051,3.3563,16.6655,09-04-21_14.54_CC2_protocol_HPPC_IN21700_30T_cycle_#81.mat
CC_CELL2,81,0.97564,2.92781,0.1202,11,charge,0,1.464,0.488,2.0,2.0,3.4067,3.4244,12.0918,09-04-21_14.54_CC2_protocol_HPPC_IN21700_30T_cycle_#81.mat
CC_CELL2,81,0.97564,2.92781,0.1202,11,charge,0,1.464,0.488,10.0,9.9,3.4067,3.4295,15.5759,09-04-21_14.54_CC2_protocol_HPPC_IN21700_30T_cycle_#81.mat
CC_CELL2,81,0.97564,2.92781,0.1201,11,discharge,1,-11.715,3.905,2.0,2.0,3.4053,3.2636,12.0956,09-04-21_14.54_CC2_protocol_HPPC_IN21700_30T_cycle_#81.mat
CC_CELL2,81,0.97564,2.92781,0.1201,11,discharge,1,-11.715,3.905,10.0,9.9,3.4053,3.1988,17.627,09-04-21_14.54_CC2_protocol_HPPC_IN21700_30T_cycle_#81.mat
CC_CELL2,81,0.97564,2.92781,0.1202,11,charge,1,5.858,1.953,2.0,2.0,3.4134,3.4787,11.1477,09-04-21_14.54_CC2_protocol_HPPC_IN21700_30T_cycle_#81.mat
CC_CELL2,81,0.97564,2.92781,0.1202,11,charge,1,5.858,1.953,10.0,9.9,3.4134,3.4932,13.6231,09-04-21_14.54_CC2_protocol_HPPC_IN21700_30T_cycle_#81.mat
CC_CELL2,81,0.97564,2.92781,0.12,11,discharge,2,-23.431,7.81,2.0,2.0,3.4072,3.1189,12.3042,09-04-21_14.54_CC2_protocol_HPPC_IN21700_30T_cycle_#81.mat
CC_CELL2,81,0.97564,2.92781,0.12,11,discharge,2,-23.431,7.81,10.0,9.9,3.4072,2.8803,22.4873,09-04-21_14.54_CC2_protocol_HPPC_IN21700_30T_cycle_#81.mat
CC_CELL2,81,0.97564,2.92781,0.1203,11,charge,2,17.572,5.857,2.0,1.9,3.4166,3.6019,10.5452,09-04-21_14.54_CC2_protocol_HPPC_IN21700_30T_cycle_#81.mat
CC_CELL2,81,0.97564,2.92781,0.1203,11,charge,2,17.572,5.857,10.0,9.9,3.4166,3.6454,13.0207,09-04-21_14.54_CC2_protocol_HPPC_IN21700_30T_cycle_#81.mat
CC_CELL2,81,0.97564,2.92781,0.1199,11,discharge,3,-33.679,11.226,2.0,2.0,3.4063,2.9842,12.533,09-04-21_14.54_CC2_protocol_HPPC_IN21700_30T_cycle_#81.mat
CC_CELL2,81,0.97564,2.92781,0.1199,11,discharge,3,-33.679,11.226,10.0,9.9,3.4063,2.4996,26.9218,09-04-21_14.54_CC2_protocol_HPPC_IN21700_30T_cycle_#81.mat
CC_CELL2,81,0.97564,2.92781,0.1204,11,charge,3,29.287,9.762,2.0,2.0,3.4182,3.7181,10.24,09-04-21_14.54_CC2_protocol_HPPC_IN21700_30T_cycle_#81.mat
CC_CELL2,81,0.97564,2.92781,0.1204,11,charge,3,29.287,9.762,10.0,9.9,3.4182,3.7941,12.835,09-04-21_14.54_CC2_protocol_HPPC_IN21700_30T_cycle_#81.mat
CC_CELL2,81,0.97564,2.92781,0.0713,12,discharge,0,-2.93,0.977,2.0,1.9,3.344,3.2996,15.151,09-04-21_14.54_CC2_protocol_HPPC_IN21700_30T_cycle_#81.mat
CC_CELL2,81,0.97564,2.92781,0.0713,12,discharge,0,-2.93,0.977,10.0,9.9,3.344,3.2713,24.8081,09-04-21_14.54_CC2_protocol_HPPC_IN21700_30T_cycle_#81.mat
CC_CELL2,81,0.97564,2.92781,0.0714,12,charge,0,1.466,0.488,2.0,2.0,3.3474,3.3691,14.8072,09-04-21_14.54_CC2_protocol_HPPC_IN21700_30T_cycle_#81.mat
CC_CELL2,81,0.97564,2.92781,0.0714,12,charge,0,1.466,0.488,10.0,9.9,3.3474,3.3795,21.9038,09-04-21_14.54_CC2_protocol_HPPC_IN21700_30T_cycle_#81.mat
CC_CELL2,81,0.97564,2.92781,0.0713,12,discharge,1,-11.717,3.906,2.0,2.0,3.3458,3.1457,17.0778,09-04-21_14.54_CC2_protocol_HPPC_IN21700_30T_cycle_#81.mat
CC_CELL2,81,0.97564,2.92781,0.0713,12,discharge,1,-11.717,3.906,10.0,9.9,3.3458,2.8923,38.7044,09-04-21_14.54_CC2_protocol_HPPC_IN21700_30T_cycle_#81.mat
CC_CELL2,81,0.97564,2.92781,0.0714,12,charge,1,5.859,1.953,2.0,1.9,3.3559,3.4348,13.4653,09-04-21_14.54_CC2_protocol_HPPC_IN21700_30T_cycle_#81.mat
CC_CELL2,81,0.97564,2.92781,0.0714,12,charge,1,5.859,1.953,10.0,9.9,3.3559,3.4645,18.534,09-04-21_14.54_CC2_protocol_HPPC_IN21700_30T_cycle_#81.mat
CC_CELL2,81,0.97564,2.92781,0.0712,12,discharge,2,-23.429,7.81,2.0,2.0,3.3492,2.8844,19.8387,09-04-21_14.54_CC2_protocol_HPPC_IN21700_30T_cycle_#81.mat
CC_CELL2,81,0.97564,2.92781,0.0712,12,discharge,2,-23.429,7.81,10.0,9.9,3.3492,2.4999,36.2499,09-04-21_14.54_CC2_protocol_HPPC_IN21700_30T_cycle_#81.mat
CC_CELL2,81,0.97564,2.92781,0.0715,12,charge,2,17.573,5.858,2.0,1.9,3.3595,3.5713,12.0526,09-04-21_14.54_CC2_protocol_HPPC_IN21700_30T_cycle_#81.mat
CC_CELL2,81,0.97564,2.92781,0.0715,12,charge,2,17.573,5.858,10.0,9.9,3.3595,3.6194,14.7897,09-04-21_14.54_CC2_protocol_HPPC_IN21700_30T_cycle_#81.mat
CC_CELL2,81,0.97564,2.92781,0.0711,12,discharge,3,-20.955,6.985,2.0,2.0,3.3486,2.5958,35.9246,09-04-21_14.54_CC2_protocol_HPPC_IN21700_30T_cycle_#81.mat
CC_CELL2,81,0.97564,2.92781,0.0711,12,discharge,3,-20.955,6.985,10.0,9.9,3.3486,2.5,40.4963,09-04-21_14.54_CC2_protocol_HPPC_IN21700_30T_cycle_#81.mat
CC_CELL2,81,0.97564,2.92781,0.0716,12,charge,3,29.287,9.762,2.0,2.0,3.3605,3.694,11.3873,09-04-21_14.54_CC2_protocol_HPPC_IN21700_30T_cycle_#81.mat
CC_CELL2,81,0.97564,2.92781,0.0716,12,charge,3,29.287,9.762,10.0,9.9,3.3605,3.7621,13.7126,09-04-21_14.54_CC2_protocol_HPPC_IN21700_30T_cycle_#81.mat
CC_CELL2,118,0.9578,2.87425,1.0,0,discharge,0,-2.872,0.957,2.0,2.0,4.1682,4.1409,9.5059,10-03-21_05.50_CC2_protocol_HPPC_IN21700_30T_cycle_#118.mat
CC_CELL2,118,0.9578,2.87425,1.0,0,discharge,0,-2.872,0.957,10.0,9.7,4.1682,4.1254,14.903,10-03-21_05.50_CC2_protocol_HPPC_IN21700_30T_cycle_#118.mat
CC_CELL2,118,0.9578,2.87425,1.0,0,charge,0,1.421,0.474,2.0,1.9,4.1787,4.1966,12.5985,10-03-21_05.50_CC2_protocol_HPPC_IN21700_30T_cycle_#118.mat
CC_CELL2,118,0.9578,2.87425,1.0,0,charge,0,1.421,0.474,10.0,9.9,4.1787,4.2001,15.0619,10-03-21_05.50_CC2_protocol_HPPC_IN21700_30T_cycle_#118.mat
CC_CELL2,118,0.9578,2.87425,0.9999,0,discharge,1,-11.492,3.831,2.0,1.9,4.1764,4.0361,12.2085,10-03-21_05.50_CC2_protocol_HPPC_IN21700_30T_cycle_#118.mat
CC_CELL2,118,0.9578,2.87425,0.9999,0,discharge,1,-11.492,3.831,10.0,9.9,4.1764,3.9876,16.4288,10-03-21_05.50_CC2_protocol_HPPC_IN21700_30T_cycle_#118.mat
CC_CELL2,118,0.9578,2.87425,1.0,0,charge,1,1.303,0.434,2.0,2.0,4.1816,4.2,14.1234,10-03-21_05.50_CC2_protocol_HPPC_IN21700_30T_cycle_#118.mat
CC_CELL2,118,0.9578,2.87425,1.0,0,charge,1,1.303,0.434,10.0,8.7,4.1816,4.2,14.1234,10-03-21_05.50_CC2_protocol_HPPC_IN21700_30T_cycle_#118.mat
CC_CELL2,118,0.9578,2.87425,0.9998,0,discharge,2,-22.982,7.661,2.0,1.9,4.1765,3.9005,12.0094,10-03-21_05.50_CC2_protocol_HPPC_IN21700_30T_cycle_#118.mat
CC_CELL2,118,0.9578,2.87425,0.9998,0,discharge,2,-22.982,7.661,10.0,9.9,4.1765,3.8313,15.0205,10-03-21_05.50_CC2_protocol_HPPC_IN21700_30T_cycle_#118.mat
CC_CELL2,118,0.9578,2.87425,0.9997,0,charge,2,1.29,0.43,2.0,1.9,4.183,4.2,13.1814,10-03-21_05.50_CC2_protocol_HPPC_IN21700_30T_cycle_#118.mat
CC_CELL2,118,0.9578,2.87425,0.9994,0,discharge,3,-33.04,11.013,2.0,2.0,4.1759,3.7822,11.9159,10-03-21_05.50_CC2_protocol_HPPC_IN21700_30T_cycle_#118.mat
CC_CELL2,118,0.9578,2.87425,0.9994,0,discharge,3,-33.04,11.013,10.0,9.9,4.1759,3.706,14.2222,10-03-21_05.50_CC2_protocol_HPPC_IN21700_30T_cycle_#118.mat
CC_CELL2,118,0.9578,2.87425,0.9991,0,charge,3,1.292,0.431,2.0,2.0,4.1829,4.2,13.2353,10-03-21_05.50_CC2_protocol_HPPC_IN21700_30T_cycle_#118.mat
CC_CELL2,118,0.9578,2.87425,0.9512,1,discharge,0,-2.873,0.958,2.0,2.0,4.1016,4.0685,11.5227,10-03-21_05.50_CC2_protocol_HPPC_IN21700_30T_cycle_#118.mat
CC_CELL2,118,0.9578,2.87425,0.9512,1,discharge,0,-2.873,0.958,10.0,9.9,4.1016,4.0591,14.795,10-03-21_05.50_CC2_protocol_HPPC_IN21700_30T_cycle_#118.mat
CC_CELL2,118,0.9578,2.87425,0.9512,1,charge,0,1.438,0.479,2.0,1.9,4.1027,4.1191,11.4016,10-03-21_05.50_CC2_protocol_HPPC_IN21700_30T_cycle_#118.mat
CC_CELL2,118,0.9578,2.87425,0.9512,1,charge,0,1.438,0.479,10.0,9.9,4.1027,4.124,14.8081,10-03-21_05.50_CC2_protocol_HPPC_IN21700_30T_cycle_#118.mat
CC_CELL2,118,0.9578,2.87425,0.9511,1,discharge,1,-11.491,3.83,2.0,2.0,4.1016,3.9704,11.4176,10-03-21_05.50_CC2_protocol_HPPC_IN21700_30T_cycle_#118.mat
CC_CELL2,118,0.9578,2.87425,0.9511,1,discharge,1,-11.491,3.83,10.0,9.9,4.1016,3.9408,13.9936,10-03-21_05.50_CC2_protocol_HPPC_IN21700_30T_cycle_#118.mat
CC_CELL2,118,0.9578,2.87425,0.9512,1,charge,1,5.746,1.915,2.0,2.0,4.1046,4.1698,11.3475,10-03-21_05.50_CC2_protocol_HPPC_IN21700_30T_cycle_#118.mat
CC_CELL2,118,0.9578,2.87425,0.9512,1,charge,1,5.746,1.915,10.0,9.9,4.1046,4.1885,14.6021,10-03-21_05.50_CC2_protocol_HPPC_IN21700_30T_cycle_#118.mat
CC_CELL2,118,0.9578,2.87425,0.951,1,discharge,2,-22.983,7.661,2.0,2.0,4.1018,3.8449,11.1778,10-03-21_05.50_CC2_protocol_HPPC_IN21700_30T_cycle_#118.mat
CC_CELL2,118,0.9578,2.87425,0.951,1,discharge,2,-22.983,7.661,10.0,9.9,4.1018,3.7977,13.2315,10-03-21_05.50_CC2_protocol_HPPC_IN21700_30T_cycle_#118.mat
CC_CELL2,118,0.9578,2.87425,0.9513,1,charge,2,7.501,2.5,2.0,1.9,4.1062,4.2001,12.5188,10-03-21_05.50_CC2_protocol_HPPC_IN21700_30T_cycle_#118.mat
CC_CELL2,118,0.9578,2.87425,0.9513,1,charge,2,7.501,2.5,10.0,9.9,4.1062,4.1999,12.4922,10-03-21_05.50_CC2_protocol_HPPC_IN21700_30T_cycle_#118.mat
CC_CELL2,118,0.9578,2.87425,0.9509,1,discharge,3,-33.039,11.013,2.0,2.0,4.1022,3.7406,10.9446,10-03-21_05.50_CC2_protocol_HPPC_IN21700_30T_cycle_#118.mat
CC_CELL2,118,0.9578,2.87425,0.9509,1,discharge,3,-33.039,11.013,10.0,9.9,4.1022,3.6777,12.8485,10-03-21_05.50_CC2_protocol_HPPC_IN21700_30T_cycle_#118.mat
CC_CELL2,118,0.9578,2.87425,0.9513,1,charge,3,7.449,2.483,2.0,2.0,4.1075,4.2,12.4173,10-03-21_05.50_CC2_protocol_HPPC_IN21700_30T_cycle_#118.mat
CC_CELL2,118,0.9578,2.87425,0.9513,1,charge,3,7.449,2.483,10.0,9.9,4.1075,4.2,12.4173,10-03-21_05.50_CC2_protocol_HPPC_IN21700_30T_cycle_#118.mat
CC_CELL2,118,0.9578,2.87425,0.9033,2,discharge,0,-2.874,0.958,2.0,2.0,4.082,4.0502,11.0647,10-03-21_05.50_CC2_protocol_HPPC_IN21700_30T_cycle_#118.mat
CC_CELL2,118,0.9578,2.87425,0.9033,2,discharge,0,-2.874,0.958,10.0,9.9,4.082,4.042,13.9179,10-03-21_05.50_CC2_protocol_HPPC_IN21700_30T_cycle_#118.mat
CC_CELL2,118,0.9578,2.87425,0.9033,2,charge,0,1.436,0.479,2.0,2.0,4.0833,4.0989,10.8605,10-03-21_05.50_CC2_protocol_HPPC_IN21700_30T_cycle_#118.mat
CC_CELL2,118,0.9578,2.87425,0.9033,2,charge,0,1.436,0.479,10.0,9.9,4.0833,4.1025,13.3668,10-03-21_05.50_CC2_protocol_HPPC_IN21700_30T_cycle_#118.mat
CC_CELL2,118,0.9578,2.87425,0.9032,2,discharge,1,-11.492,3.831,2.0,2.0,4.0813,3.9561,10.8945,10-03-21_05.50_CC2_protocol_HPPC_IN21700_30T_cycle_#118.mat
CC_CELL2,118,0.9578,2.87425,0.9032,2,discharge,1,-11.492,3.831,10.0,9.9,4.0813,3.9281,13.331,10-03-21_05.50_CC2_protocol_HPPC_IN21700_30T_cycle_#118.mat
CC_CELL2,118,0.9578,2.87425,0.9034,2,charge,1,5.747,1.916,2.0,2.0,4.0846,4.146,10.6836,10-03-21_05.50_CC2_protocol_HPPC_IN21700_30T_cycle_#118.mat
CC_CELL2,118,0.9578,2.87425,0.9034,2,charge,1,5.747,1.916,10.0,9.9,4.0846,4.1588,12.9109,10-03-21_05.50_CC2_protocol_HPPC_IN21700_30T_cycle_#118.mat
CC_CELL2,118,0.9578,2.87425,0.9031,2,discharge,2,-22.985,7.662,2.0,2.0,4.0823,3.8352,10.7505,10-03-21_05.50_CC2_protocol_HPPC_IN21700_30T_cycle_#118.mat
CC_CELL2,118,0.9578,2.87425,0.9031,2,discharge,2,-22.985,7.662,10.0,9.9,4.0823,3.7868,12.8562,10-03-21_05.50_CC2_protocol_HPPC_IN21700_30T_cycle_#118.mat
CC_CELL2,118,0.9578,2.87425,0.9034,2,charge,2,10.0,3.333,2.0,2.0,4.0859,4.2,11.41,10-03-21_05.50_CC2_protocol_HPPC_IN21700_30T_cycle_#118.mat
CC_CELL2,118,0.9578,2.87425,0.9034,2,charge,2,10.0,3.333,10.0,9.9,4.0859,4.2,11.41,10-03-21_05.50_CC2_protocol_HPPC_IN21700_30T_cycle_#118.mat
CC_CELL2,118,0.9578,2.87425,0.903,2,discharge,3,-33.04,11.013,2.0,1.9,4.0826,3.7297,10.681,10-03-21_05.50_CC2_protocol_HPPC_IN21700_30T_cycle_#118.mat
CC_CELL2,118,0.9578,2.87425,0.903,2,discharge,3,-33.04,11.013,10.0,9.9,4.0826,3.6587,12.8299,10-03-21_05.50_CC2_protocol_HPPC_IN21700_30T_cycle_#118.mat
CC_CELL2,118,0.9578,2.87425,0.9034,2,charge,3,9.851,3.284,2.0,1.9,4.087,4.2001,11.4812,10-03-21_05.50_CC2_protocol_HPPC_IN21700_30T_cycle_#118.mat
CC_CELL2,118,0.9578,2.87425,0.9034,2,charge,3,9.851,3.284,10.0,9.9,4.087,4.2001,11.4812,10-03-21_05.50_CC2_protocol_HPPC_IN21700_30T_cycle_#118.mat
CC_CELL2,118,0.9578,2.87425,0.8075,3,discharge,0,-2.873,0.958,2.0,2.0,4.0315,3.9992,11.2446,10-03-21_05.50_CC2_protocol_HPPC_IN21700_30T_cycle_#118.mat
CC_CELL2,118,0.9578,2.87425,0.8075,3,discharge,0,-2.873,0.958,10.0,9.9,4.0315,3.9864,15.7006,10-03-21_05.50_CC2_protocol_HPPC_IN21700_30T_cycle_#118.mat
CC_CELL2,118,0.9578,2.87425,0.8076,3,charge,0,1.437,0.479,2.0,2.0,4.034,4.0502,11.2774,10-03-21_05.50_CC2_protocol_HPPC_IN21700_30T_cycle_#118.mat
CC_CELL2,118,0.9578,2.87425,0.8076,3,charge,0,1.437,0.479,10.0,9.9,4.034,4.0555,14.9669,10-03-21_05.50_CC2_protocol_HPPC_IN21700_30T_cycle_#118.mat
CC_CELL2,118,0.9578,2.87425,0.8074,3,discharge,1,-11.492,3.831,2.0,2.0,4.0318,3.9003,11.4427,10-03-21_05.50_CC2_protocol_HPPC_IN21700_30T_cycle_#118.mat
CC_CELL2,118,0.9578,2.87425,0.8074,3,discharge,1,-11.492,3.831,10.0,9.9,4.0318,3.8568,15.228,10-03-21_05.50_CC2_protocol_HPPC_IN21700_30T_cycle_#118.mat
CC_CELL2,118,0.9578,2.87425,0.8076,3,charge,1,5.745,1.915,2.0,2.0,4.0362,4.0987,10.8782,10-03-21_05.50_CC2_protocol_HPPC_IN21700_30T_cycle_#118.mat
CC_CELL2,118,0.9578,2.87425,0.8076,3,charge,1,5.745,1.915,10.0,9.9,4.0362,4.1153,13.7674,10-03-21_05.50_CC2_protocol_HPPC_IN21700_30T_cycle_#118.mat
CC_CELL2,118,0.9578,2.87425,0.8073,3,discharge,2,-22.983,7.661,2.0,2.0,4.0327,3.7747,11.2257,10-03-21_05.50_CC2_protocol_HPPC_IN21700_30T_cycle_#118.mat
CC_CELL2,118,0.9578,2.87425,0.8073,3,discharge,2,-22.983,7.661,10.0,9.9,4.0327,3.7055,14.2366,10-03-21_05.50_CC2_protocol_HPPC_IN21700_30T_cycle_#118.mat
CC_CELL2,118,0.9578,2.87425,0.8077,3,charge,2,14.186,4.729,2.0,2.0,4.0378,4.1999,11.4268,10-03-21_05.50_CC2_protocol_HPPC_IN21700_30T_cycle_#118.mat
CC_CELL2,118,0.9578,2.87425,0.8077,3,charge,2,14.186,4.729,10.0,9.9,4.0378,4.1999,11.4268,10-03-21_05.50_CC2_protocol_HPPC_IN21700_30T_cycle_#118.mat
CC_CELL2,118,0.9578,2.87425,0.8073,3,discharge,3,-33.039,11.013,2.0,2.0,4.0332,3.6709,10.9658,10-03-21_05.50_CC2_protocol_HPPC_IN21700_30T_cycle_#118.mat
CC_CELL2,118,0.9578,2.87425,0.8073,3,discharge,3,-33.039,11.013,10.0,9.9,4.0332,3.5804,13.705,10-03-21_05.50_CC2_protocol_HPPC_IN21700_30T_cycle_#118.mat
CC_CELL2,118,0.9578,2.87425,0.8077,3,charge,3,14.204,4.735,2.0,2.0,4.038,4.2001,11.4123,10-03-21_05.50_CC2_protocol_HPPC_IN21700_30T_cycle_#118.mat
CC_CELL2,118,0.9578,2.87425,0.8077,3,charge,3,14.204,4.735,10.0,9.9,4.038,4.2001,11.4123,10-03-21_05.50_CC2_protocol_HPPC_IN21700_30T_cycle_#118.mat
CC_CELL2,118,0.9578,2.87425,0.7117,4,discharge,0,-2.874,0.958,2.0,1.9,3.9262,3.8938,11.2723,10-03-21_05.50_CC2_protocol_HPPC_IN21700_30T_cycle_#118.mat
CC_CELL2,118,0.9578,2.87425,0.7117,4,discharge,0,-2.874,0.958,10.0,9.9,3.9262,3.8805,15.8995,10-03-21_05.50_CC2_protocol_HPPC_IN21700_30T_cycle_#118.mat
CC_CELL2,118,0.9578,2.87425,0.7118,4,charge,0,1.436,0.479,2.0,1.9,3.9283,3.9439,10.8612,10-03-21_05.50_CC2_protocol_HPPC_IN21700_30T_cycle_#118.mat
CC_CELL2,118,0.9578,2.87425,0.7118,4,charge,0,1.436,0.479,10.0,9.9,3.9283,3.9487,14.2032,10-03-21_05.50_CC2_protocol_HPPC_IN21700_30T_cycle_#118.mat
CC_CELL2,118,0.9578,2.87425,0.7117,4,discharge,1,-11.493,3.831,2.0,2.0,3.9263,3.7973,11.2242,10-03-21_05.50_CC2_protocol_HPPC_IN21700_30T_cycle_#118.mat
CC_CELL2,118,0.9578,2.87425,0.7117,4,discharge,1,-11.493,3.831,10.0,9.9,3.9263,3.7575,14.6872,10-03-21_05.50_CC2_protocol_HPPC_IN21700_30T_cycle_#118.mat
CC_CELL2,118,0.9578,2.87425,0.7118,4,charge,1,5.743,1.914,2.0,1.9,3.931,3.9907,10.3947,10-03-21_05.50_CC2_protocol_HPPC_IN21700_30T_cycle_#118.mat
CC_CELL2,118,0.9578,2.87425,0.7118,4,charge,1,5.743,1.914,10.0,9.9,3.931,4.0054,12.9542,10-03-21_05.50_CC2_protocol_HPPC_IN21700_30T_cycle_#118.mat
CC_CELL2,118,0.9578,2.87425,0.7116,4,discharge,2,-22.985,7.662,2.0,1.9,3.9267,3.6783,10.807,10-03-21_05.50_CC2_protocol_HPPC_IN21700_30T_cycle_#118.mat
CC_CELL2,118,0.9578,2.87425,0.7116,4,discharge,2,-22.985,7.662,10.0,9.9,3.9267,3.6199,13.3478,10-03-21_05.50_CC2_protocol_HPPC_IN21700_30T_cycle_#118.mat
CC_CELL2,118,0.9578,2.87425,0.7119,4,charge,2,17.239,5.746,2.0,1.9,3.9318,4.1039,9.9832,10-03-21_05.50_CC2_protocol_HPPC_IN21700_30T_cycle_#118.mat
CC_CELL2,118,0.9578,2.87425,0.7119,4,charge,2,17.239,5.746,10.0,9.91,3.9318,4.1476,12.5181,10-03-21_05.50_CC2_protocol_HPPC_IN21700_30T_cycle_#118.mat
CC_CELL2,118,0.9578,2.87425,0.7115,4,discharge,3,-33.036,11.012,2.0,2.0,3.9272,3.5793,10.5309,10-03-21_05.50_CC2_protocol_HPPC_IN21700_30T_cycle_#118.mat
CC_CELL2,118,0.9578,2.87425,0.7115,4,discharge,3,-33.036,11.012,10.0,9.9,3.9272,3.5039,12.8133,10-03-21_05.50_CC2_protocol_HPPC_IN21700_30T_cycle_#118.mat
CC_CELL2,118,0.9578,2.87425,0.712,4,charge,3,24.768,8.256,2.0,2.0,3.933,4.2001,10.7841,10-03-21_05.50_CC2_protocol_HPPC_IN21700_30T_cycle_#118.mat
CC_CELL2,118,0.9578,2.87425,0.712,4,charge,3,24.768,8.256,10.0,9.9,3.933,4.2,10.78,10-03-21_05.50_CC2_protocol_HPPC_IN21700_30T_cycle_#118.mat
CC_CELL2,118,0.9578,2.87425,0.616,5,discharge,0,-2.874,0.958,2.0,2.0,3.8467,3.8138,11.4463,10-03-21_05.50_CC2_protocol_HPPC_IN21700_30T_cycle_#118.mat
CC_CELL2,118,0.9578,2.87425,0.616,5,discharge,0,-2.874,0.958,10.0,9.9,3.8467,3.8002,16.1779,10-03-21_05.50_CC2_protocol_HPPC_IN21700_30T_cycle_#118.mat
CC_CELL2,118,0.9578,2.87425,0.616,5,charge,0,1.436,0.479,2.0,1.9,3.848,3.864,11.1405,10-03-21_05.50_CC2_protocol_HPPC_IN21700_30T_cycle_#118.mat
CC_CELL2,118,0.9578,2.87425,0.616,5,charge,0,1.436,0.479,10.0,9.9,3.848,3.8693,14.8308,10-03-21_05.50_CC2_protocol_HPPC_IN21700_30T_cycle_#118.mat
CC_CELL2,118,0.9578,2.87425,0.6159,5,discharge,1,-11.493,3.831,2.0,1.9,3.8462,3.7191,11.0589,10-03-21_05.50_CC2_protocol_HPPC_IN21700_30T_cycle_#118.mat
CC_CELL2,118,0.9578,2.87425,0.6159,5,discharge,1,-11.493,3.831,10.0,9.9,3.8462,3.6819,14.2957,10-03-21_05.50_CC2_protocol_HPPC_IN21700_30T_cycle_#118.mat
CC_CELL2,118,0.9578,2.87425,0.6161,5,charge,1,5.745,1.915,2.0,2.0,3.8504,3.9125,10.8094,10-03-21_05.50_CC2_protocol_HPPC_IN21700_30T_cycle_#118.mat
CC_CELL2,118,0.9578,2.87425,0.6161,5,charge,1,5.745,1.915,10.0,9.9,3.8504,3.9304,13.9252,10-03-21_05.50_CC2_protocol_HPPC_IN21700_30T_cycle_#118.mat
CC_CELL2,118,0.9578,2.87425,0.6158,5,discharge,2,-22.985,7.662,2.0,2.0,3.8455,3.5993,10.7113,10-03-21_05.50_CC2_protocol_HPPC_IN21700_30T_cycle_#118.mat
CC_CELL2,118,0.9578,2.87425,0.6158,5,discharge,2,-22.985,7.662,10.0,9.9,3.8455,3.5406,13.2652,10-03-21_05.50_CC2_protocol_HPPC_IN21700_30T_cycle_#118.mat
CC_CELL2,118,0.9578,2.87425,0.6161,5,charge,2,17.238,5.746,2.0,2.0,3.8524,4.0302,10.3144,10-03-21_05.50_CC2_protocol_HPPC_IN21700_30T_cycle_#118.mat
CC_CELL2,118,0.9578,2.87425,0.6161,5,charge,2,17.238,5.746,10.0,9.9,3.8524,4.0731,12.8031,10-03-21_05.50_CC2_protocol_HPPC_IN21700_30T_cycle_#118.mat
CC_CELL2,118,0.9578,2.87425,0.6158,5,discharge,3,-33.04,11.013,2.0,2.0,3.8453,3.4998,10.457,10-03-21_05.50_CC2_protocol_HPPC_IN21700_30T_cycle_#118.mat
CC_CELL2,118,0.9578,2.87425,0.6158,5,discharge,3,-33.04,11.013,10.0,9.9,3.8453,3.4197,12.8814,10-03-21_05.50_CC2_protocol_HPPC_IN21700_30T_cycle_#118.mat
CC_CELL2,118,0.9578,2.87425,0.6162,5,charge,3,28.729,9.576,2.0,1.9,3.8539,4.1406,9.9795,10-03-21_05.50_CC2_protocol_HPPC_IN21700_30T_cycle_#118.mat
CC_CELL2,118,0.9578,2.87425,0.6162,5,charge,3,28.729,9.576,10.0,9.9,3.8539,4.2001,12.0505,10-03-21_05.50_CC2_protocol_HPPC_IN21700_30T_cycle_#118.mat
CC_CELL2,118,0.9578,2.87425,0.5202,6,discharge,0,-2.874,0.958,2.0,2.0,3.7428,3.7129,10.4022,10-03-21_05.50_CC2_protocol_HPPC_IN21700_30T_cycle_#118.mat
CC_CELL2,118,0.9578,2.87425,0.5202,6,discharge,0,-2.874,0.958,10.0,9.9,3.7428,3.7031,13.8116,10-03-21_05.50_CC2_protocol_HPPC_IN21700_30T_cycle_#118.mat
CC_CELL2,118,0.9578,2.87425,0.5203,6,charge,0,1.436,0.479,2.0,2.0,3.7439,3.7588,10.3768,10-03-21_05.50_CC2_protocol_HPPC_IN21700_30T_cycle_#118.mat
CC_CELL2,118,0.9578,2.87425,0.5203,6,charge,0,1.436,0.479,10.0,9.9,3.7439,3.7631,13.3714,10-03-21_05.50_CC2_protocol_HPPC_IN21700_30T_cycle_#118.mat
CC_CELL2,118,0.9578,2.87425,0.5201,6,discharge,1,-11.493,3.831,2.0,1.9,3.743,3.625,10.2671,10-03-21_05.50_CC2_protocol_HPPC_IN21700_30T_cycle_#118.mat
CC_CELL2,118,0.9578,2.87425,0.5201,6,discharge,1,-11.493,3.831,10.0,9.9,3.743,3.59,13.3125,10-03-21_05.50_CC2_protocol_HPPC_IN21700_30T_cycle_#118.mat
CC_CELL2,118,0.9578,2.87425,0.5203,6,charge,1,5.745,1.915,2.0,2.0,3.746,3.8044,10.1653,10-03-21_05.50_CC2_protocol_HPPC_IN21700_30T_cycle_#118.mat
CC_CELL2,118,0.9578,2.87425,0.5203,6,charge,1,5.745,1.915,10.0,9.9,3.746,3.8206,12.9851,10-03-21_05.50_CC2_protocol_HPPC_IN21700_30T_cycle_#118.mat
CC_CELL2,118,0.9578,2.87425,0.5201,6,discharge,2,-22.984,7.661,2.0,2.0,3.7431,3.5085,10.2071,10-03-21_05.50_CC2_protocol_HPPC_IN21700_30T_cycle_#118.mat
CC_CELL2,118,0.9578,2.87425,0.5201,6,discharge,2,-22.984,7.661,10.0,9.9,3.7431,3.4467,12.8959,10-03-21_05.50_CC2_protocol_HPPC_IN21700_30T_cycle_#118.mat
CC_CELL2,118,0.9578,2.87425,0.5204,6,charge,2,17.239,5.746,2.0,2.0,3.7479,3.9202,9.9948,10-03-21_05.50_CC2_protocol_HPPC_IN21700_30T_cycle_#118.mat
CC_CELL2,118,0.9578,2.87425,0.5204,6,charge,2,17.239,5.746,10.0,9.9,3.7479,3.964,12.5355,10-03-21_05.50_CC2_protocol_HPPC_IN21700_30T_cycle_#118.mat
CC_CELL2,118,0.9578,2.87425,0.52,6,discharge,3,-33.038,11.013,2.0,2.0,3.7426,3.41,10.0672,10-03-21_05.50_CC2_protocol_HPPC_IN21700_30T_cycle_#118.mat
CC_CELL2,118,0.9578,2.87425,0.52,6,discharge,3,-33.038,11.013,10.0,9.9,3.7426,3.3245,12.6551,10-03-21_05.50_CC2_protocol_HPPC_IN21700_30T_cycle_#118.mat
CC_CELL2,118,0.9578,2.87425,0.5204,6,charge,3,28.729,9.576,2.0,2.0,3.7495,4.0315,9.8159,10-03-21_05.50_CC2_protocol_HPPC_IN21700_30T_cycle_#118.mat
CC_CELL2,118,0.9578,2.87425,0.5204,6,charge,3,28.729,9.576,10.0,9.9,3.7495,4.1032,12.3116,10-03-21_05.50_CC2_protocol_HPPC_IN21700_30T_cycle_#118.mat
CC_CELL2,118,0.9578,2.87425,0.4244,7,discharge,0,-2.874,0.958,2.0,1.9,3.6591,3.6299,10.1583,10-03-21_05.50_CC2_protocol_HPPC_IN21700_30T_cycle_#118.mat
CC_CELL2,118,0.9578,2.87425,0.4244,7,discharge,0,-2.874,0.958,10.0,9.9,3.6591,3.6203,13.498,10-03-21_05.50_CC2_protocol_HPPC_IN21700_30T_cycle_#118.mat
CC_CELL2,118,0.9578,2.87425,0.4245,7,charge,0,1.436,0.479,2.0,2.0,3.6604,3.6749,10.0982,10-03-21_05.50_CC2_protocol_HPPC_IN21700_30T_cycle_#118.mat
CC_CELL2,118,0.9578,2.87425,0.4245,7,charge,0,1.436,0.479,10.0,9.9,3.6604,3.6792,13.0928,10-03-21_05.50_CC2_protocol_HPPC_IN21700_30T_cycle_#118.mat
CC_CELL2,118,0.9578,2.87425,0.4244,7,discharge,1,-11.493,3.831,2.0,2.0,3.6594,3.5412,10.2845,10-03-21_05.50_CC2_protocol_HPPC_IN21700_30T_cycle_#118.mat
CC_CELL2,118,0.9578,2.87425,0.4244,7,discharge,1,-11.493,3.831,10.0,9.9,3.6594,3.5063,13.3212,10-03-21_05.50_CC2_protocol_HPPC_IN21700_30T_cycle_#118.mat
CC_CELL2,118,0.9578,2.87425,0.4245,7,charge,1,5.747,1.916,2.0,2.0,3.6627,3.7211,10.1613,10-03-21_05.50_CC2_protocol_HPPC_IN21700_30T_cycle_#118.mat
CC_CELL2,118,0.9578,2.87425,0.4245,7,charge,1,5.747,1.916,10.0,9.9,3.6627,3.737,12.9278,10-03-21_05.50_CC2_protocol_HPPC_IN21700_30T_cycle_#118.mat
CC_CELL2,118,0.9578,2.87425,0.4243,7,discharge,2,-22.984,7.661,2.0,2.0,3.6596,3.4239,10.255,10-03-21_05.50_CC2_protocol_HPPC_IN21700_30T_cycle_#118.mat
CC_CELL2,118,0.9578,2.87425,0.4243,7,discharge,2,-22.984,7.661,10.0,9.9,3.6596,3.3615,12.9699,10-03-21_05.50_CC2_protocol_HPPC_IN21700_30T_cycle_#118.mat
CC_CELL2,118,0.9578,2.87425,0.4246,7,charge,2,17.238,5.746,2.0,2.0,3.6648,3.8374,10.0128,10-03-21_05.50_CC2_protocol_HPPC_IN21700_30T_cycle_#118.mat
CC_CELL2,118,0.9578,2.87425,0.4246,7,charge,2,17.238,5.746,10.0,9.9,3.6648,3.8776,12.3448,10-03-21_05.50_CC2_protocol_HPPC_IN21700_30T_cycle_#118.mat
CC_CELL2,118,0.9578,2.87425,0.4242,7,discharge,3,-33.039,11.013,2.0,1.9,3.66,3.3247,10.1486,10-03-21_05.50_CC2_protocol_HPPC_IN21700_30T_cycle_#118.mat
CC_CELL2,118,0.9578,2.87425,0.4242,7,discharge,3,-33.039,11.013,10.0,9.9,3.66,3.2378,12.7788,10-03-21_05.50_CC2_protocol_HPPC_IN21700_30T_cycle_#118.mat
CC_CELL2,118,0.9578,2.87425,0.4247,7,charge,3,28.728,9.576,2.0,2.0,3.6665,3.9495,9.851,10-03-21_05.50_CC2_protocol_HPPC_IN21700_30T_cycle_#118.mat
CC_CELL2,118,0.9578,2.87425,0.4247,7,charge,3,28.728,9.576,10.0,9.9,3.6665,4.0158,12.1589,10-03-21_05.50_CC2_protocol_HPPC_IN21700_30T_cycle_#118.mat
CC_CELL2,118,0.9578,2.87425,0.3287,8,discharge,0,-2.872,0.957,2.0,2.0,3.5978,3.568,10.375,10-03-21_05.50_CC2_protocol_HPPC_IN21700_30T_cycle_#118.mat
CC_CELL2,118,0.9578,2.87425,0.3287,8,discharge,0,-2.872,0.957,10.0,9.9,3.5978,3.5588,13.578,10-03-21_05.50_CC2_protocol_HPPC_IN21700_30T_cycle_#118.mat
CC_CELL2,118,0.9578,2.87425,0.3287,8,charge,0,1.436,0.479,2.0,2.0,3.5991,3.6135,10.0251,10-03-21_05.50_CC2_protocol_HPPC_IN21700_30T_cycle_#118.mat
CC_CELL2,118,0.9578,2.87425,0.3287,8,charge,0,1.436,0.479,10.0,9.9,3.5991,3.6178,13.0187,10-03-21_05.50_CC2_protocol_HPPC_IN21700_30T_cycle_#118.mat
CC_CELL2,118,0.9578,2.87425,0.3286,8,discharge,1,-11.491,3.83,2.0,2.0,3.5972,3.4793,10.2602,10-03-21_05.50_CC2_protocol_HPPC_IN21700_30T_cycle_#118.mat
CC_CELL2,118,0.9578,2.87425,0.3286,8,discharge,1,-11.491,3.83,10.0,9.9,3.5972,3.444,13.3322,10-03-21_05.50_CC2_protocol_HPPC_IN21700_30T_cycle_#118.mat
CC_CELL2,118,0.9578,2.87425,0.3288,8,charge,1,5.745,1.915,2.0,2.0,3.6011,3.6596,10.1822,10-03-21_05.50_CC2_protocol_HPPC_IN21700_30T_cycle_#118.mat
CC_CELL2,118,0.9578,2.87425,0.3288,8,charge,1,5.745,1.915,10.0,9.9,3.6011,3.6759,13.0193,10-03-21_05.50_CC2_protocol_HPPC_IN21700_30T_cycle_#118.mat
CC_CELL2,118,0.9578,2.87425,0.3285,8,discharge,2,-22.982,7.661,2.0,2.0,3.5977,3.361,10.2994,10-03-21_05.50_CC2_protocol_HPPC_IN21700_30T_cycle_#118.mat
CC_CELL2,118,0.9578,2.87425,0.3285,8,discharge,2,-22.982,7.661,10.0,9.9,3.5977,3.2967,13.0972,10-03-21_05.50_CC2_protocol_HPPC_IN21700_30T_cycle_#118.mat
CC_CELL2,118,0.9578,2.87425,0.3288,8,charge,2,17.24,5.747,2.0,2.0,3.6037,3.7766,10.029,10-03-21_05.50_CC2_protocol_HPPC_IN21700_30T_cycle_#118.mat
CC_CELL2,118,0.9578,2.87425,0.3288,8,charge,2,17.24,5.747,10.0,9.9,3.6037,3.8167,12.355,10-03-21_05.50_CC2_protocol_HPPC_IN21700_30T_cycle_#118.mat
CC_CELL2,118,0.9578,2.87425,0.3284,8,discharge,3,-33.039,11.013,2.0,2.0,3.5973,3.2599,10.2122,10-03-21_05.50_CC2_protocol_HPPC_IN21700_30T_cycle_#118.mat
CC_CELL2,118,0.9578,2.87425,0.3284,8,discharge,3,-33.039,11.013,10.0,9.9,3.5973,3.1709,12.906,10-03-21_05.50_CC2_protocol_HPPC_IN21700_30T_cycle_#118.mat
CC_CELL2,118,0.9578,2.87425,0.3289,8,charge,3,28.73,9.577,2.0,2.0,3.6059,3.8888,9.8468,10-03-21_05.50_CC2_protocol_HPPC_IN21700_30T_cycle_#118.mat
CC_CELL2,118,0.9578,2.87425,0.3289,8,charge,3,28.73,9.577,10.0,9.9,3.6059,3.9513,12.0223,10-03-21_05.50_CC2_protocol_HPPC_IN21700_30T_cycle_#118.mat
CC_CELL2,118,0.9578,2.87425,0.2329,9,discharge,0,-2.874,0.958,2.0,2.0,3.5131,3.4822,10.7497,10-03-21_05.50_CC2_protocol_HPPC_IN21700_30T_cycle_#118.mat
CC_CELL2,118,0.9578,2.87425,0.2329,9,discharge,0,-2.874,0.958,10.0,9.9,3.5131,3.472,14.2981,10-03-21_05.50_CC2_protocol_HPPC_IN21700_30T_cycle_#118.mat
CC_CELL2,118,0.9578,2.87425,0.2329,9,charge,0,1.436,0.479,2.0,2.0,3.5145,3.5298,10.6531,10-03-21_05.50_CC2_protocol_HPPC_IN21700_30T_cycle_#118.mat
CC_CELL2,118,0.9578,2.87425,0.2329,9,charge,0,1.436,0.479,10.0,9.9,3.5145,3.5345,13.9256,10-03-21_05.50_CC2_protocol_HPPC_IN21700_30T_cycle_#118.mat
CC_CELL2,118,0.9578,2.87425,0.2328,9,discharge,1,-11.493,3.831,2.0,1.9,3.5132,3.3904,10.6848,10-03-21_05.50_CC2_protocol_HPPC_IN21700_30T_cycle_#118.mat
CC_CELL2,118,0.9578,2.87425,0.2328,9,discharge,1,-11.493,3.831,10.0,9.9,3.5132,3.3541,13.8432,10-03-21_05.50_CC2_protocol_HPPC_IN21700_30T_cycle_#118.mat
CC_CELL2,118,0.9578,2.87425,0.233,9,charge,1,5.745,1.915,2.0,2.0,3.5199,3.5805,10.5474,10-03-21_05.50_CC2_protocol_HPPC_IN21700_30T_cycle_#118.mat
CC_CELL2,118,0.9578,2.87425,0.233,9,charge,1,5.745,1.915,10.0,9.9,3.5199,3.5979,13.5758,10-03-21_05.50_CC2_protocol_HPPC_IN21700_30T_cycle_#118.mat
CC_CELL2,118,0.9578,2.87425,0.2327,9,discharge,2,-22.983,7.661,2.0,2.0,3.5161,3.2686,10.7688,10-03-21_05.50_CC2_protocol_HPPC_IN21700_30T_cycle_#118.mat
CC_CELL2,118,0.9578,2.87425,0.2327,9,discharge,2,-22.983,7.661,10.0,9.9,3.5161,3.1951,13.9668,10-03-21_05.50_CC2_protocol_HPPC_IN21700_30T_cycle_#118.mat
CC_CELL2,118,0.9578,2.87425,0.2331,9,charge,2,17.238,5.746,2.0,2.0,3.5245,3.7029,10.3492,10-03-21_05.50_CC2_protocol_HPPC_IN21700_30T_cycle_#118.mat
CC_CELL2,118,0.9578,2.87425,0.2331,9,charge,2,17.238,5.746,10.0,9.9,3.5245,3.7537,13.2962,10-03-21_05.50_CC2_protocol_HPPC_IN21700_30T_cycle_#118.mat
CC_CELL2,118,0.9578,2.87425,0.2327,9,discharge,3,-33.039,11.013,2.0,2.0,3.5166,3.1631,10.6995,10-03-21_05.50_CC2_protocol_HPPC_IN21700_30T_cycle_#118.mat
CC_CELL2,118,0.9578,2.87425,0.2327,9,discharge,3,-33.039,11.013,10.0,9.9,3.5166,3.0544,13.9895,10-03-21_05.50_CC2_protocol_HPPC_IN21700_30T_cycle_#118.mat
CC_CELL2,118,0.9578,2.87425,0.2332,9,charge,3,28.729,9.576,2.0,2.0,3.5265,3.8216,10.2719,10-03-21_05.50_CC2_protocol_HPPC_IN21700_30T_cycle_#118.mat
CC_CELL2,118,0.9578,2.87425,0.2332,9,charge,3,28.729,9.576,10.0,9.9,3.5265,3.8964,12.8755,10-03-21_05.50_CC2_protocol_HPPC_IN21700_30T_cycle_#118.mat
CC_CELL2,118,0.9578,2.87425,0.185,10,discharge,0,-2.873,0.958,2.0,1.9,3.4602,3.4282,11.1393,10-03-21_05.50_CC2_protocol_HPPC_IN21700_30T_cycle_#118.mat
CC_CELL2,118,0.9578,2.87425,0.185,10,discharge,0,-2.873,0.958,10.0,9.9,3.4602,3.4167,15.1425,10-03-21_05.50_CC2_protocol_HPPC_IN21700_30T_cycle_#118.mat
CC_CELL2,118,0.9578,2.87425,0.1851,10,charge,0,1.436,0.479,2.0,2.0,3.4621,3.4779,11.0013,10-03-21_05.50_CC2_protocol_HPPC_IN21700_30T_cycle_#118.mat
CC_CELL2,118,0.9578,2.87425,0.1851,10,charge,0,1.436,0.479,10.0,9.9,3.4621,3.483,14.5523,10-03-21_05.50_CC2_protocol_HPPC_IN21700_30T_cycle_#118.mat
CC_CELL2,118,0.9578,2.87425,0.185,10,discharge,1,-11.491,3.83,2.0,2.0,3.4609,3.3314,11.2697,10-03-21_05.50_CC2_protocol_HPPC_IN21700_30T_cycle_#118.mat
CC_CELL2,118,0.9578,2.87425,0.185,10,discharge,1,-11.491,3.83,10.0,9.9,3.4609,3.2912,14.7681,10-03-21_05.50_CC2_protocol_HPPC_IN21700_30T_cycle_#118.mat
CC_CELL2,118,0.9578,2.87425,0.1851,10,charge,1,5.745,1.915,2.0,2.0,3.4667,3.5293,10.8955,10-03-21_05.50_CC2_protocol_HPPC_IN21700_30T_cycle_#118.mat
CC_CELL2,118,0.9578,2.87425,0.1851,10,charge,1,5.745,1.915,10.0,9.9,3.4667,3.5478,14.1154,10-03-21_05.50_CC2_protocol_HPPC_IN21700_30T_cycle_#118.mat
