Repository: KikETs/ECM_HYBRID_BMS_JOINT

## Results

| Arm | Model | Size | Protocol | Result | Worst cell |
|---|---|---|---|---|---|
| SOP | 2RC table + trim (A8) | 4 effective coefficients, 2 EW states | leave-one-cell-out | usable current 69.6 % discharge, 59.5 % charge (τ = 10 s) | 59.9 % / 53.5 % (BOOST_REST) |
| SOH | dQ/dV ridge | 65 coefficients | leave-one-cell-out | RMSE 0.0094, bias −0.0005 | 0.0130 (BOOST_REST) |
| SOC | 2RC EKF, low-current gate | 3 states | leave-one-cell-out | **2.34 %p** over six sensor disturbances on estimated SOH (2.325 on true SOH), per cell 2.00–2.75 | 4.60 %p (BOOST_NEGPULSE_1S, current offset −0.10 A) |

The SOH arm was a 10,945-parameter CNN until the second audit round. Nested

File: analysis/uypydj_hppc_resistance.csv (part 189 of 225)
protocol,cycle,SOH,CAP_Ah,SOC,soc_group,direction,rate_rank,I_A,CRate_rated,tau_s,tau_actual_s,V_pre_V,V_tau_V,R_mOhm,file
CC_CELL2,118,0.9578,2.87425,0.1849,10,discharge,2,-22.982,7.661,2.0,2.0,3.4619,3.2045,11.2001,10-03-21_05.50_CC2_protocol_HPPC_IN21700_30T_cycle_#118.mat
CC_CELL2,118,0.9578,2.87425,0.1849,10,discharge,2,-22.982,7.661,10.0,9.9,3.4619,3.1185,14.9421,10-03-21_05.50_CC2_protocol_HPPC_IN21700_30T_cycle_#118.mat
CC_CELL2,118,0.9578,2.87425,0.1852,10,charge,2,17.238,5.746,2.0,2.0,3.4697,3.6529,10.6277,10-03-21_05.50_CC2_protocol_HPPC_IN21700_30T_cycle_#118.mat
CC_CELL2,118,0.9578,2.87425,0.1852,10,charge,2,17.238,5.746,10.0,9.9,3.4697,3.7054,13.6733,10-03-21_05.50_CC2_protocol_HPPC_IN21700_30T_cycle_#118.mat
CC_CELL2,118,0.9578,2.87425,0.1848,10,discharge,3,-33.039,11.013,2.0,2.0,3.4621,3.0928,11.1777,10-03-21_05.50_CC2_protocol_HPPC_IN21700_30T_cycle_#118.mat
CC_CELL2,118,0.9578,2.87425,0.1848,10,discharge,3,-33.039,11.013,10.0,9.9,3.4621,2.9478,15.5665,10-03-21_05.50_CC2_protocol_HPPC_IN21700_30T_cycle_#118.mat
CC_CELL2,118,0.9578,2.87425,0.1853,10,charge,3,28.73,9.577,2.0,1.9,3.4715,3.7699,10.3864,10-03-21_05.50_CC2_protocol_HPPC_IN21700_30T_cycle_#118.mat
CC_CELL2,118,0.9578,2.87425,0.1853,10,charge,3,28.73,9.577,10.0,9.9,3.4715,3.8528,13.2718,10-03-21_05.50_CC2_protocol_HPPC_IN21700_30T_cycle_#118.mat
CC_CELL2,118,0.9578,2.87425,0.1371,11,discharge,0,-2.874,0.958,2.0,2.0,3.4144,3.3805,11.7946,10-03-21_05.50_CC2_protocol_HPPC_IN21700_30T_cycle_#118.mat
CC_CELL2,118,0.9578,2.87425,0.1371,11,discharge,0,-2.874,0.958,10.0,9.9,3.4144,3.3678,16.2132,10-03-21_05.50_CC2_protocol_HPPC_IN21700_30T_cycle_#118.mat
CC_CELL2,118,0.9578,2.87425,0.1372,11,charge,0,1.437,0.479,2.0,2.0,3.4164,3.433,11.5551,10-03-21_05.50_CC2_protocol_HPPC_IN21700_30T_cycle_#118.mat
CC_CELL2,118,0.9578,2.87425,0.1372,11,charge,0,1.437,0.479,10.0,9.9,3.4164,3.438,15.0355,10-03-21_05.50_CC2_protocol_HPPC_IN21700_30T_cycle_#118.mat
CC_CELL2,118,0.9578,2.87425,0.1371,11,discharge,1,-11.493,3.831,2.0,2.0,3.4147,3.2783,11.8681,10-03-21_05.50_CC2_protocol_HPPC_IN21700_30T_cycle_#118.mat
CC_CELL2,118,0.9578,2.87425,0.1371,11,discharge,1,-11.493,3.831,10.0,9.9,3.4147,3.2236,16.6275,10-03-21_05.50_CC2_protocol_HPPC_IN21700_30T_cycle_#118.mat
CC_CELL2,118,0.9578,2.87425,0.1372,11,charge,1,5.746,1.915,2.0,1.9,3.4222,3.4854,10.9995,10-03-21_05.50_CC2_protocol_HPPC_IN21700_30T_cycle_#118.mat
CC_CELL2,118,0.9578,2.87425,0.1372,11,charge,1,5.746,1.915,10.0,9.9,3.4222,3.5015,13.8016,10-03-21_05.50_CC2_protocol_HPPC_IN21700_30T_cycle_#118.mat
CC_CELL2,118,0.9578,2.87425,0.137,11,discharge,2,-22.984,7.661,2.0,2.0,3.4156,3.1401,11.9866,10-03-21_05.50_CC2_protocol_HPPC_IN21700_30T_cycle_#118.mat
CC_CELL2,118,0.9578,2.87425,0.137,11,discharge,2,-22.984,7.661,10.0,9.9,3.4156,2.9649,19.6093,10-03-21_05.50_CC2_protocol_HPPC_IN21700_30T_cycle_#118.mat
CC_CELL2,118,0.9578,2.87425,0.1373,11,charge,2,17.239,5.746,2.0,2.0,3.4261,3.6099,10.6619,10-03-21_05.50_CC2_protocol_HPPC_IN21700_30T_cycle_#118.mat
CC_CELL2,118,0.9578,2.87425,0.1373,11,charge,2,17.239,5.746,10.0,9.9,3.4261,3.6552,13.2896,10-03-21_05.50_CC2_protocol_HPPC_IN21700_30T_cycle_#118.mat
CC_CELL2,118,0.9578,2.87425,0.1369,11,discharge,3,-33.04,11.013,2.0,1.9,3.4155,3.0095,12.2881,10-03-21_05.50_CC2_protocol_HPPC_IN21700_30T_cycle_#118.mat
CC_CELL2,118,0.9578,2.87425,0.1369,11,discharge,3,-33.04,11.013,10.0,9.9,3.4155,2.6148,24.2343,10-03-21_05.50_CC2_protocol_HPPC_IN21700_30T_cycle_#118.mat
CC_CELL2,118,0.9578,2.87425,0.1374,11,charge,3,28.73,9.577,2.0,2.0,3.4284,3.7304,10.5117,10-03-21_05.50_CC2_protocol_HPPC_IN21700_30T_cycle_#118.mat
CC_CELL2,118,0.9578,2.87425,0.1374,11,charge,3,28.73,9.577,10.0,9.9,3.4284,3.8082,13.2196,10-03-21_05.50_CC2_protocol_HPPC_IN21700_30T_cycle_#118.mat
CC_CELL2,118,0.9578,2.87425,0.0892,12,discharge,0,-2.874,0.958,2.0,2.0,3.367,3.3245,14.7872,10-03-21_05.50_CC2_protocol_HPPC_IN21700_30T_cycle_#118.mat
CC_CELL2,118,0.9578,2.87425,0.0892,12,discharge,0,-2.874,0.958,10.0,9.9,3.367,3.3009,22.9985,10-03-21_05.50_CC2_protocol_HPPC_IN21700_30T_cycle_#118.mat
CC_CELL2,118,0.9578,2.87425,0.0893,12,charge,0,1.437,0.479,2.0,1.9,3.3704,3.3901,13.712,10-03-21_05.50_CC2_protocol_HPPC_IN21700_30T_cycle_#118.mat
CC_CELL2,118,0.9578,2.87425,0.0893,12,charge,0,1.437,0.479,10.0,9.9,3.3704,3.3989,19.8371,10-03-21_05.50_CC2_protocol_HPPC_IN21700_30T_cycle_#118.mat
CC_CELL2,118,0.9578,2.87425,0.0892,12,discharge,1,-11.493,3.831,2.0,2.0,3.3682,3.1856,15.8879,10-03-21_05.50_CC2_protocol_HPPC_IN21700_30T_cycle_#118.mat
CC_CELL2,118,0.9578,2.87425,0.0892,12,discharge,1,-11.493,3.831,10.0,9.9,3.3682,3.0084,31.306,10-03-21_05.50_CC2_protocol_HPPC_IN21700_30T_cycle_#118.mat
CC_CELL2,118,0.9578,2.87425,0.0893,12,charge,1,5.746,1.915,2.0,1.9,3.38,3.4546,12.9838,10-03-21_05.50_CC2_protocol_HPPC_IN21700_30T_cycle_#118.mat
CC_CELL2,118,0.9578,2.87425,0.0893,12,charge,1,5.746,1.915,10.0,9.9,3.38,3.4772,16.9173,10-03-21_05.50_CC2_protocol_HPPC_IN21700_30T_cycle_#118.mat
CC_CELL2,118,0.9578,2.87425,0.0891,12,discharge,2,-22.983,7.661,2.0,1.9,3.3717,2.9745,17.2823,10-03-21_05.50_CC2_protocol_HPPC_IN21700_30T_cycle_#118.mat
CC_CELL2,118,0.9578,2.87425,0.0891,12,discharge,2,-22.983,7.661,10.0,9.9,3.3717,2.4998,37.9367,10-03-21_05.50_CC2_protocol_HPPC_IN21700_30T_cycle_#118.mat
CC_CELL2,118,0.9578,2.87425,0.0894,12,charge,2,17.239,5.746,2.0,1.9,3.3852,3.5856,11.6248,10-03-21_05.50_CC2_protocol_HPPC_IN21700_30T_cycle_#118.mat
CC_CELL2,118,0.9578,2.87425,0.0894,12,charge,2,17.239,5.746,10.0,9.9,3.3852,3.6299,14.1946,10-03-21_05.50_CC2_protocol_HPPC_IN21700_30T_cycle_#118.mat
CC_CELL2,118,0.9578,2.87425,0.089,12,discharge,3,-27.44,9.147,2.0,1.9,3.371,2.7604,22.2522,10-03-21_05.50_CC2_protocol_HPPC_IN21700_30T_cycle_#118.mat
CC_CELL2,118,0.9578,2.87425,0.089,12,discharge,3,-27.44,9.147,10.0,9.9,3.371,2.4999,31.7456,10-03-21_05.50_CC2_protocol_HPPC_IN21700_30T_cycle_#118.mat
CC_CELL2,118,0.9578,2.87425,0.0895,12,charge,3,28.729,9.576,2.0,2.0,3.3872,3.7049,11.0585,10-03-21_05.50_CC2_protocol_HPPC_IN21700_30T_cycle_#118.mat
CC_CELL2,118,0.9578,2.87425,0.0895,12,charge,3,28.729,9.576,10.0,9.9,3.3872,3.7729,13.4255,10-03-21_05.50_CC2_protocol_HPPC_IN21700_30T_cycle_#118.mat
CC_CELL2,156,0.95916,2.87833,1.0,0,discharge,0,-2.877,0.959,2.0,2.0,4.1659,4.1381,9.6612,10-09-21_14.42_CC2_protocol_HPPC_IN21700_30T_cycle_#156.mat
CC_CELL2,156,0.95916,2.87833,1.0,0,discharge,0,-2.877,0.959,10.0,9.7,4.1659,4.1223,15.152,10-09-21_14.42_CC2_protocol_HPPC_IN21700_30T_cycle_#156.mat
CC_CELL2,156,0.95916,2.87833,1.0,0,charge,0,1.44,0.48,2.0,2.0,4.1768,4.195,12.638,10-09-21_14.42_CC2_protocol_HPPC_IN21700_30T_cycle_#156.mat
CC_CELL2,156,0.95916,2.87833,1.0,0,charge,0,1.44,0.48,10.0,9.9,4.1768,4.2,16.11,10-09-21_14.42_CC2_protocol_HPPC_IN21700_30T_cycle_#156.mat
CC_CELL2,156,0.95916,2.87833,0.9999,0,discharge,1,-11.512,3.837,2.0,1.9,4.1733,4.031,12.361,10-09-21_14.42_CC2_protocol_HPPC_IN21700_30T_cycle_#156.mat
CC_CELL2,156,0.95916,2.87833,0.9999,0,discharge,1,-11.512,3.837,10.0,9.9,4.1733,3.983,16.5306,10-09-21_14.42_CC2_protocol_HPPC_IN21700_30T_cycle_#156.mat
CC_CELL2,156,0.95916,2.87833,1.0,0,charge,1,1.341,0.447,2.0,1.9,4.1788,4.2,15.8056,10-09-21_14.42_CC2_protocol_HPPC_IN21700_30T_cycle_#156.mat
CC_CELL2,156,0.95916,2.87833,1.0,0,charge,1,1.341,0.447,10.0,9.9,4.1788,4.2,15.8056,10-09-21_14.42_CC2_protocol_HPPC_IN21700_30T_cycle_#156.mat
CC_CELL2,156,0.95916,2.87833,0.9998,0,discharge,2,-23.026,7.675,2.0,2.0,4.1741,3.894,12.1645,10-09-21_14.42_CC2_protocol_HPPC_IN21700_30T_cycle_#156.mat
CC_CELL2,156,0.95916,2.87833,0.9998,0,discharge,2,-23.026,7.675,10.0,9.9,4.1741,3.8282,15.0221,10-09-21_14.42_CC2_protocol_HPPC_IN21700_30T_cycle_#156.mat
CC_CELL2,156,0.95916,2.87833,1.0,0,charge,2,1.297,0.432,2.0,2.0,4.1822,4.2,13.7219,10-09-21_14.42_CC2_protocol_HPPC_IN21700_30T_cycle_#156.mat
CC_CELL2,156,0.95916,2.87833,0.9997,0,discharge,3,-33.099,11.033,2.0,2.0,4.1744,3.7746,12.0787,10-09-21_14.42_CC2_protocol_HPPC_IN21700_30T_cycle_#156.mat
CC_CELL2,156,0.95916,2.87833,0.9997,0,discharge,3,-33.099,11.033,10.0,9.9,4.1744,3.6992,14.3567,10-09-21_14.42_CC2_protocol_HPPC_IN21700_30T_cycle_#156.mat
CC_CELL2,156,0.95916,2.87833,0.9994,0,charge,3,1.291,0.43,2.0,2.0,4.1821,4.2,13.8647,10-09-21_14.42_CC2_protocol_HPPC_IN21700_30T_cycle_#156.mat
CC_CELL2,156,0.95916,2.87833,0.9513,1,discharge,0,-2.88,0.96,2.0,2.0,4.102,4.068,11.8072,10-09-21_14.42_CC2_protocol_HPPC_IN21700_30T_cycle_#156.mat
CC_CELL2,156,0.95916,2.87833,0.9513,1,discharge,0,-2.88,0.96,10.0,9.9,4.102,4.0586,15.0715,10-09-21_14.42_CC2_protocol_HPPC_IN21700_30T_cycle_#156.mat
CC_CELL2,156,0.95916,2.87833,0.9514,1,charge,0,1.441,0.48,2.0,2.0,4.1033,4.12,11.5884,10-09-21_14.42_CC2_protocol_HPPC_IN21700_30T_cycle_#156.mat
CC_CELL2,156,0.95916,2.87833,0.9514,1,charge,0,1.441,0.48,10.0,9.9,4.1033,4.1247,14.8498,10-09-21_14.42_CC2_protocol_HPPC_IN21700_30T_cycle_#156.mat
CC_CELL2,156,0.95916,2.87833,0.9513,1,discharge,1,-11.513,3.838,2.0,1.9,4.1021,3.9693,11.5348,10-09-21_14.42_CC2_protocol_HPPC_IN21700_30T_cycle_#156.mat
CC_CELL2,156,0.95916,2.87833,0.9513,1,discharge,1,-11.513,3.838,10.0,9.9,4.1021,3.9389,14.1753,10-09-21_14.42_CC2_protocol_HPPC_IN21700_30T_cycle_#156.mat
CC_CELL2,156,0.95916,2.87833,0.9514,1,charge,1,5.757,1.919,2.0,2.0,4.1051,4.1716,11.5518,10-09-21_14.42_CC2_protocol_HPPC_IN21700_30T_cycle_#156.mat
CC_CELL2,156,0.95916,2.87833,0.9514,1,charge,1,5.757,1.919,10.0,9.9,4.1051,4.1911,14.9391,10-09-21_14.42_CC2_protocol_HPPC_IN21700_30T_cycle_#156.mat
CC_CELL2,156,0.95916,2.87833,0.9512,1,discharge,2,-23.027,7.676,2.0,2.0,4.1021,3.841,11.3389,10-09-21_14.42_CC2_protocol_HPPC_IN21700_30T_cycle_#156.mat
CC_CELL2,156,0.95916,2.87833,0.9512,1,discharge,2,-23.027,7.676,10.0,9.9,4.1021,3.7932,13.4147,10-09-21_14.42_CC2_protocol_HPPC_IN21700_30T_cycle_#156.mat
CC_CELL2,156,0.95916,2.87833,0.9515,1,charge,2,7.293,2.431,2.0,1.9,4.1068,4.2,12.7797,10-09-21_14.42_CC2_protocol_HPPC_IN21700_30T_cycle_#156.mat
CC_CELL2,156,0.95916,2.87833,0.9515,1,charge,2,7.293,2.431,10.0,9.9,4.1068,4.2,12.7797,10-09-21_14.42_CC2_protocol_HPPC_IN21700_30T_cycle_#156.mat
CC_CELL2,156,0.95916,2.87833,0.9511,1,discharge,3,-33.098,11.033,2.0,2.0,4.1026,3.7348,11.1125,10-09-21_14.42_CC2_protocol_HPPC_IN21700_30T_cycle_#156.mat
CC_CELL2,156,0.95916,2.87833,0.9511,1,discharge,3,-33.098,11.033,10.0,9.9,4.1026,3.6704,13.0582,10-09-21_14.42_CC2_protocol_HPPC_IN21700_30T_cycle_#156.mat
CC_CELL2,156,0.95916,2.87833,0.9515,1,charge,3,7.207,2.402,2.0,2.0,4.1081,4.2001,12.7655,10-09-21_14.42_CC2_protocol_HPPC_IN21700_30T_cycle_#156.mat
CC_CELL2,156,0.95916,2.87833,0.9515,1,charge,3,7.207,2.402,10.0,9.9,4.1081,4.2001,12.7655,10-09-21_14.42_CC2_protocol_HPPC_IN21700_30T_cycle_#156.mat
CC_CELL2,156,0.95916,2.87833,0.9034,2,discharge,0,-2.879,0.96,2.0,2.0,4.0825,4.0501,11.2527,10-09-21_14.42_CC2_protocol_HPPC_IN21700_30T_cycle_#156.mat
CC_CELL2,156,0.95916,2.87833,0.9034,2,discharge,0,-2.879,0.96,10.0,9.9,4.0825,4.0418,14.1354,10-09-21_14.42_CC2_protocol_HPPC_IN21700_30T_cycle_#156.mat
CC_CELL2,156,0.95916,2.87833,0.9034,2,charge,0,1.442,0.48,2.0,2.0,4.0837,4.0996,11.0302,10-09-21_14.42_CC2_protocol_HPPC_IN21700_30T_cycle_#156.mat
CC_CELL2,156,0.95916,2.87833,0.9034,2,charge,0,1.442,0.48,10.0,9.9,4.0837,4.1033,13.5969,10-09-21_14.42_CC2_protocol_HPPC_IN21700_30T_cycle_#156.mat
CC_CELL2,156,0.95916,2.87833,0.9033,2,discharge,1,-11.512,3.837,2.0,2.0,4.0826,3.9536,11.2057,10-09-21_14.42_CC2_protocol_HPPC_IN21700_30T_cycle_#156.mat
CC_CELL2,156,0.95916,2.87833,0.9033,2,discharge,1,-11.512,3.837,10.0,9.9,4.0826,3.925,13.6901,10-09-21_14.42_CC2_protocol_HPPC_IN21700_30T_cycle_#156.mat
CC_CELL2,156,0.95916,2.87833,0.9034,2,charge,1,5.756,1.919,2.0,2.0,4.0852,4.1484,10.9793,10-09-21_14.42_CC2_protocol_HPPC_IN21700_30T_cycle_#156.mat
CC_CELL2,156,0.95916,2.87833,0.9034,2,charge,1,5.756,1.919,10.0,9.9,4.0852,4.1617,13.2898,10-09-21_14.42_CC2_protocol_HPPC_IN21700_30T_cycle_#156.mat
CC_CELL2,156,0.95916,2.87833,0.9032,2,discharge,2,-23.027,7.676,2.0,2.0,4.0828,3.8298,10.9871,10-09-21_14.42_CC2_protocol_HPPC_IN21700_30T_cycle_#156.mat
CC_CELL2,156,0.95916,2.87833,0.9032,2,discharge,2,-23.027,7.676,10.0,9.9,4.0828,3.7796,13.1672,10-09-21_14.42_CC2_protocol_HPPC_IN21700_30T_cycle_#156.mat
CC_CELL2,156,0.95916,2.87833,0.9035,2,charge,2,9.769,3.256,2.0,2.0,4.0866,4.2002,11.6289,10-09-21_14.42_CC2_protocol_HPPC_IN21700_30T_cycle_#156.mat
CC_CELL2,156,0.95916,2.87833,0.9035,2,charge,2,9.769,3.256,10.0,9.9,4.0866,4.2001,11.6186,10-09-21_14.42_CC2_protocol_HPPC_IN21700_30T_cycle_#156.mat
CC_CELL2,156,0.95916,2.87833,0.9031,2,discharge,3,-33.098,11.033,2.0,1.9,4.0822,3.7282,10.6955,10-09-21_14.42_CC2_protocol_HPPC_IN21700_30T_cycle_#156.mat
CC_CELL2,156,0.95916,2.87833,0.9031,2,discharge,3,-33.098,11.033,10.0,9.9,4.0822,3.6554,12.895,10-09-21_14.42_CC2_protocol_HPPC_IN21700_30T_cycle_#156.mat
CC_CELL2,156,0.95916,2.87833,0.9035,2,charge,3,9.753,3.251,2.0,2.0,4.0877,4.2001,11.5248,10-09-21_14.42_CC2_protocol_HPPC_IN21700_30T_cycle_#156.mat
CC_CELL2,156,0.95916,2.87833,0.9035,2,charge,3,9.753,3.251,10.0,9.9,4.0877,4.2,11.5145,10-09-21_14.42_CC2_protocol_HPPC_IN21700_30T_cycle_#156.mat
CC_CELL2,156,0.95916,2.87833,0.8074,3,discharge,0,-2.877,0.959,2.0,2.0,4.0317,3.9981,11.6768,10-09-21_14.42_CC2_protocol_HPPC_IN21700_30T_cycle_#156.mat
CC_CELL2,156,0.95916,2.87833,0.8074,3,discharge,0,-2.877,0.959,10.0,9.9,4.0317,3.9852,16.1599,10-09-21_14.42_CC2_protocol_HPPC_IN21700_30T_cycle_#156.mat
CC_CELL2,156,0.95916,2.87833,0.8075,3,charge,0,1.441,0.48,2.0,1.9,4.0334,4.0495,11.1697,10-09-21_14.42_CC2_protocol_HPPC_IN21700_30T_cycle_#156.mat
CC_CELL2,156,0.95916,2.87833,0.8075,3,charge,0,1.441,0.48,10.0,9.9,4.0334,4.0551,15.0548,10-09-21_14.42_CC2_protocol_HPPC_IN21700_30T_cycle_#156.mat
CC_CELL2,156,0.95916,2.87833,0.8073,3,discharge,1,-11.514,3.838,2.0,2.0,4.0311,3.8978,11.5772,10-09-21_14.42_CC2_protocol_HPPC_IN21700_30T_cycle_#156.mat
CC_CELL2,156,0.95916,2.87833,0.8073,3,discharge,1,-11.514,3.838,10.0,9.9,4.0311,3.853,15.4681,10-09-21_14.42_CC2_protocol_HPPC_IN21700_30T_cycle_#156.mat
CC_CELL2,156,0.95916,2.87833,0.8075,3,charge,1,5.755,1.918,2.0,2.0,4.0356,4.0987,10.9651,10-09-21_14.42_CC2_protocol_HPPC_IN21700_30T_cycle_#156.mat
CC_CELL2,156,0.95916,2.87833,0.8075,3,charge,1,5.755,1.918,10.0,9.9,4.0356,4.1159,13.9541,10-09-21_14.42_CC2_protocol_HPPC_IN21700_30T_cycle_#156.mat
CC_CELL2,156,0.95916,2.87833,0.8073,3,discharge,2,-23.026,7.675,2.0,2.0,4.0321,3.7704,11.3654,10-09-21_14.42_CC2_protocol_HPPC_IN21700_30T_cycle_#156.mat
CC_CELL2,156,0.95916,2.87833,0.8073,3,discharge,2,-23.026,7.675,10.0,9.9,4.0321,3.6995,14.4445,10-09-21_14.42_CC2_protocol_HPPC_IN21700_30T_cycle_#156.mat
CC_CELL2,156,0.95916,2.87833,0.8076,3,charge,2,14.047,4.682,2.0,2.0,4.0372,4.2001,11.5968,10-09-21_14.42_CC2_protocol_HPPC_IN21700_30T_cycle_#156.mat
CC_CELL2,156,0.95916,2.87833,0.8076,3,charge,2,14.047,4.682,10.0,9.9,4.0372,4.2,11.5897,10-09-21_14.42_CC2_protocol_HPPC_IN21700_30T_cycle_#156.mat
CC_CELL2,156,0.95916,2.87833,0.8072,3,discharge,3,-33.098,11.033,2.0,1.9,4.0325,3.6668,11.049,10-09-21_14.42_CC2_protocol_HPPC_IN21700_30T_cycle_#156.mat
CC_CELL2,156,0.95916,2.87833,0.8072,3,discharge,3,-33.098,11.033,10.0,9.9,4.0325,3.5727,13.8921,10-09-21_14.42_CC2_protocol_HPPC_IN21700_30T_cycle_#156.mat
CC_CELL2,156,0.95916,2.87833,0.8076,3,charge,3,14.05,4.683,2.0,1.9,4.0375,4.2001,11.573,10-09-21_14.42_CC2_protocol_HPPC_IN21700_30T_cycle_#156.mat
CC_CELL2,156,0.95916,2.87833,0.8076,3,charge,3,14.05,4.683,10.0,9.9,4.0375,4.2,11.5658,10-09-21_14.42_CC2_protocol_HPPC_IN21700_30T_cycle_#156.mat
CC_CELL2,156,0.95916,2.87833,0.7115,4,discharge,0,-2.88,0.96,2.0,2.0,3.9257,3.8924,11.5645,10-09-21_14.42_CC2_protocol_HPPC_IN21700_30T_cycle_#156.mat
CC_CELL2,156,0.95916,2.87833,0.7115,4,discharge,0,-2.88,0.96,10.0,9.9,3.9257,3.8785,16.3917,10-09-21_14.42_CC2_protocol_HPPC_IN21700_30T_cycle_#156.mat
CC_CELL2,156,0.95916,2.87833,0.7115,4,charge,0,1.439,0.48,2.0,1.9,3.9279,3.9436,10.9081,10-09-21_14.42_CC2_protocol_HPPC_IN21700_30T_cycle_#156.mat
CC_CELL2,156,0.95916,2.87833,0.7115,4,charge,0,1.439,0.48,10.0,9.9,3.9279,3.9489,14.5904,10-09-21_14.42_CC2_protocol_HPPC_IN21700_30T_cycle_#156.mat
CC_CELL2,156,0.95916,2.87833,0.7114,4,discharge,1,-11.514,3.838,2.0,2.0,3.925,3.7934,11.4296,10-09-21_14.42_CC2_protocol_HPPC_IN21700_30T_cycle_#156.mat
CC_CELL2,156,0.95916,2.87833,0.7114,4,discharge,1,-11.514,3.838,10.0,9.9,3.925,3.7529,14.947,10-09-21_14.42_CC2_protocol_HPPC_IN21700_30T_cycle_#156.mat
CC_CELL2,156,0.95916,2.87833,0.7116,4,charge,1,5.758,1.919,2.0,2.0,3.9308,3.992,10.6281,10-09-21_14.42_CC2_protocol_HPPC_IN21700_30T_cycle_#156.mat
CC_CELL2,156,0.95916,2.87833,0.7116,4,charge,1,5.758,1.919,10.0,9.9,3.9308,4.0069,13.2157,10-09-21_14.42_CC2_protocol_HPPC_IN21700_30T_cycle_#156.mat
CC_CELL2,156,0.95916,2.87833,0.7113,4,discharge,2,-23.027,7.676,2.0,2.0,3.926,3.6707,11.087,10-09-21_14.42_CC2_protocol_HPPC_IN21700_30T_cycle_#156.mat
CC_CELL2,156,0.95916,2.87833,0.7113,4,discharge,2,-23.027,7.676,10.0,9.9,3.926,3.6126,13.6101,10-09-21_14.42_CC2_protocol_HPPC_IN21700_30T_cycle_#156.mat
CC_CELL2,156,0.95916,2.87833,0.7116,4,charge,2,17.271,5.757,2.0,2.0,3.9322,4.1077,10.1615,10-09-21_14.42_CC2_protocol_HPPC_IN21700_30T_cycle_#156.mat
CC_CELL2,156,0.95916,2.87833,0.7116,4,charge,2,17.271,5.757,10.0,9.9,3.9322,4.1516,12.7034,10-09-21_14.42_CC2_protocol_HPPC_IN21700_30T_cycle_#156.mat
CC_CELL2,156,0.95916,2.87833,0.7112,4,discharge,3,-33.098,11.033,2.0,2.0,3.9266,3.571,10.7439,10-09-21_14.42_CC2_protocol_HPPC_IN21700_30T_cycle_#156.mat
CC_CELL2,156,0.95916,2.87833,0.7112,4,discharge,3,-33.098,11.033,10.0,9.9,3.9266,3.4939,13.0733,10-09-21_14.42_CC2_protocol_HPPC_IN21700_30T_cycle_#156.mat
CC_CELL2,156,0.95916,2.87833,0.7117,4,charge,3,24.339,8.113,2.0,2.0,3.9321,4.2002,11.0152,10-09-21_14.42_CC2_protocol_HPPC_IN21700_30T_cycle_#156.mat
CC_CELL2,156,0.95916,2.87833,0.7117,4,charge,3,24.339,8.113,10.0,9.9,3.9321,4.2001,11.0111,10-09-21_14.42_CC2_protocol_HPPC_IN21700_30T_cycle_#156.mat
CC_CELL2,156,0.95916,2.87833,0.6155,5,discharge,0,-2.876,0.959,2.0,1.9,3.8414,3.8099,10.952,10-09-21_14.42_CC2_protocol_HPPC_IN21700_30T_cycle_#156.mat
CC_CELL2,156,0.95916,2.87833,0.6155,5,discharge,0,-2.876,0.959,10.0,9.9,3.8414,3.7968,15.5066,10-09-21_14.42_CC2_protocol_HPPC_IN21700_30T_cycle_#156.mat
CC_CELL2,156,0.95916,2.87833,0.6156,5,charge,0,1.441,0.48,2.0,1.9,3.8434,3.8592,10.9669,10-09-21_14.42_CC2_protocol_HPPC_IN21700_30T_cycle_#156.mat
CC_CELL2,156,0.95916,2.87833,0.6156,5,charge,0,1.441,0.48,10.0,9.9,3.8434,3.8644,14.5762,10-09-21_14.42_CC2_protocol_HPPC_IN21700_30T_cycle_#156.mat
CC_CELL2,156,0.95916,2.87833,0.6155,5,discharge,1,-11.513,3.838,2.0,2.0,3.8418,3.7147,11.0397,10-09-21_14.42_CC2_protocol_HPPC_IN21700_30T_cycle_#156.mat
CC_CELL2,156,0.95916,2.87833,0.6155,5,discharge,1,-11.513,3.838,10.0,9.9,3.8418,3.6791,14.1319,10-09-21_14.42_CC2_protocol_HPPC_IN21700_30T_cycle_#156.mat
CC_CELL2,156,0.95916,2.87833,0.6156,5,charge,1,5.756,1.919,2.0,2.0,3.8455,3.9077,10.8065,10-09-21_14.42_CC2_protocol_HPPC_IN21700_30T_cycle_#156.mat
CC_CELL2,156,0.95916,2.87833,0.6156,5,charge,1,5.756,1.919,10.0,9.9,3.8455,3.9262,14.0206,10-09-21_14.42_CC2_protocol_HPPC_IN21700_30T_cycle_#156.mat
CC_CELL2,156,0.95916,2.87833,0.6154,5,discharge,2,-23.026,7.675,2.0,2.0,3.8406,3.5941,10.7053,10-09-21_14.42_CC2_protocol_HPPC_IN21700_30T_cycle_#156.mat
CC_CELL2,156,0.95916,2.87833,0.6154,5,discharge,2,-23.026,7.675,10.0,9.9,3.8406,3.535,13.272,10-09-21_14.42_CC2_protocol_HPPC_IN21700_30T_cycle_#156.mat
CC_CELL2,156,0.95916,2.87833,0.6157,5,charge,2,17.271,5.757,2.0,1.9,3.8475,4.0268,10.3816,10-09-21_14.42_CC2_protocol_HPPC_IN21700_30T_cycle_#156.mat
CC_CELL2,156,0.95916,2.87833,0.6157,5,charge,2,17.271,5.757,10.0,9.9,3.8475,4.0733,13.0739,10-09-21_14.42_CC2_protocol_HPPC_IN21700_30T_cycle_#156.mat
CC_CELL2,156,0.95916,2.87833,0.6153,5,discharge,3,-33.097,11.032,2.0,2.0,3.8402,3.4911,10.5478,10-09-21_14.42_CC2_protocol_HPPC_IN21700_30T_cycle_#156.mat
CC_CELL2,156,0.95916,2.87833,0.6153,5,discharge,3,-33.097,11.032,10.0,9.9,3.8402,3.4091,13.0253,10-09-21_14.42_CC2_protocol_HPPC_IN21700_30T_cycle_#156.mat
CC_CELL2,156,0.95916,2.87833,0.6158,5,charge,3,28.781,9.594,2.0,2.0,3.8484,4.1436,10.2568,10-09-21_14.42_CC2_protocol_HPPC_IN21700_30T_cycle_#156.mat
CC_CELL2,156,0.95916,2.87833,0.6158,5,charge,3,28.781,9.594,10.0,9.9,3.8484,4.2001,12.2199,10-09-21_14.42_CC2_protocol_HPPC_IN21700_30T_cycle_#156.mat
CC_CELL2,156,0.95916,2.87833,0.5196,6,discharge,0,-2.881,0.96,2.0,2.0,3.7396,3.7094,10.4828,10-09-21_14.42_CC2_protocol_HPPC_IN21700_30T_cycle_#156.mat
CC_CELL2,156,0.95916,2.87833,0.5196,6,discharge,0,-2.881,0.96,10.0,9.9,3.7396,3.6993,13.9887,10-09-21_14.42_CC2_protocol_HPPC_IN21700_30T_cycle_#156.mat
CC_CELL2,156,0.95916,2.87833,0.5196,6,charge,0,1.44,0.48,2.0,2.0,3.7409,3.7559,10.4152,10-09-21_14.42_CC2_protocol_HPPC_IN21700_30T_cycle_#156.mat
CC_CELL2,156,0.95916,2.87833,0.5196,6,charge,0,1.44,0.48,10.0,9.9,3.7409,3.7604,13.5398,10-09-21_14.42_CC2_protocol_HPPC_IN21700_30T_cycle_#156.mat
CC_CELL2,156,0.95916,2.87833,0.5195,6,discharge,1,-11.511,3.837,2.0,2.0,3.7398,3.6193,10.4682,10-09-21_14.42_CC2_protocol_HPPC_IN21700_30T_cycle_#156.mat
CC_CELL2,156,0.95916,2.87833,0.5195,6,discharge,1,-11.511,3.837,10.0,9.9,3.7398,3.5838,13.5523,10-09-21_14.42_CC2_protocol_HPPC_IN21700_30T_cycle_#156.mat
CC_CELL2,156,0.95916,2.87833,0.5197,6,charge,1,5.756,1.919,2.0,2.0,3.7428,3.8024,10.355,10-09-21_14.42_CC2_protocol_HPPC_IN21700_30T_cycle_#156.mat
CC_CELL2,156,0.95916,2.87833,0.5197,6,charge,1,5.756,1.919,10.0,9.9,3.7428,3.819,13.239,10-09-21_14.42_CC2_protocol_HPPC_IN21700_30T_cycle_#156.mat
CC_CELL2,156,0.95916,2.87833,0.5194,6,discharge,2,-23.026,7.675,2.0,2.0,3.74,3.5008,10.3883,10-09-21_14.42_CC2_protocol_HPPC_IN21700_30T_cycle_#156.mat
CC_CELL2,156,0.95916,2.87833,0.5194,6,discharge,2,-23.026,7.675,10.0,9.9,3.74,3.4369,13.1634,10-09-21_14.42_CC2_protocol_HPPC_IN21700_30T_cycle_#156.mat
CC_CELL2,156,0.95916,2.87833,0.5198,6,charge,2,17.27,5.757,2.0,1.9,3.7448,3.9195,10.1158,10-09-21_14.42_CC2_protocol_HPPC_IN21700_30T_cycle_#156.mat
CC_CELL2,156,0.95916,2.87833,0.5198,6,charge,2,17.27,5.757,10.0,9.9,3.7448,3.9652,12.762,10-09-21_14.42_CC2_protocol_HPPC_IN21700_30T_cycle_#156.mat
CC_CELL2,156,0.95916,2.87833,0.5193,6,discharge,3,-33.099,11.033,2.0,2.0,3.7396,3.3994,10.2783,10-09-21_14.42_CC2_protocol_HPPC_IN21700_30T_cycle_#156.mat
CC_CELL2,156,0.95916,2.87833,0.5193,6,discharge,3,-33.099,11.033,10.0,9.9,3.7396,3.3112,12.943,10-09-21_14.42_CC2_protocol_HPPC_IN21700_30T_cycle_#156.mat
CC_CELL2,156,0.95916,2.87833,0.5199,6,charge,3,28.782,9.594,2.0,2.0,3.7465,4.0343,9.9993,10-09-21_14.42_CC2_protocol_HPPC_IN21700_30T_cycle_#156.mat
CC_CELL2,156,0.95916,2.87833,0.5199,6,charge,3,28.782,9.594,10.0,9.9,3.7465,4.1072,12.5321,10-09-21_14.42_CC2_protocol_HPPC_IN21700_30T_cycle_#156.mat
CC_CELL2,156,0.95916,2.87833,0.4237,7,discharge,0,-2.878,0.959,2.0,2.0,3.6578,3.6281,10.32,10-09-21_14.42_CC2_protocol_HPPC_IN21700_30T_cycle_#156.mat
CC_CELL2,156,0.95916,2.87833,0.4237,7,discharge,0,-2.878,0.959,10.0,9.9,3.6578,3.6188,13.5515,10-09-21_14.42_CC2_protocol_HPPC_IN21700_30T_cycle_#156.mat
CC_CELL2,156,0.95916,2.87833,0.4237,7,charge,0,1.44,0.48,2.0,1.9,3.6589,3.6733,9.9965,10-09-21_14.42_CC2_protocol_HPPC_IN21700_30T_cycle_#156.mat
CC_CELL2,156,0.95916,2.87833,0.4237,7,charge,0,1.44,0.48,10.0,9.9,3.6589,3.6778,13.1204,10-09-21_14.42_CC2_protocol_HPPC_IN21700_30T_cycle_#156.mat
CC_CELL2,156,0.95916,2.87833,0.4236,7,discharge,1,-11.513,3.838,2.0,2.0,3.657,3.5402,10.1451,10-09-21_14.42_CC2_protocol_HPPC_IN21700_30T_cycle_#156.mat
CC_CELL2,156,0.95916,2.87833,0.4236,7,discharge,1,-11.513,3.838,10.0,9.9,3.657,3.5049,13.2112,10-09-21_14.42_CC2_protocol_HPPC_IN21700_30T_cycle_#156.mat
CC_CELL2,156,0.95916,2.87833,0.4237,7,charge,1,5.756,1.919,2.0,1.9,3.6613,3.7191,10.0422,10-09-21_14.42_CC2_protocol_HPPC_IN21700_30T_cycle_#156.mat
CC_CELL2,156,0.95916,2.87833,0.4237,7,charge,1,5.756,1.919,10.0,9.9,3.6613,3.7351,12.8221,10-09-21_14.42_CC2_protocol_HPPC_IN21700_30T_cycle_#156.mat
CC_CELL2,156,0.95916,2.87833,0.4235,7,discharge,2,-23.026,7.675,2.0,1.9,3.6582,3.4244,10.1537,10-09-21_14.42_CC2_protocol_HPPC_IN21700_30T_cycle_#156.mat
CC_CELL2,156,0.95916,2.87833,0.4235,7,discharge,2,-23.026,7.675,10.0,9.91,3.6582,3.3604,12.9332,10-09-21_14.42_CC2_protocol_HPPC_IN21700_30T_cycle_#156.mat
CC_CELL2,156,0.95916,2.87833,0.4129,7,charge,2,17.274,5.758,2.0,2.0,3.6537,3.8297,10.1887,10-09-21_14.42_CC2_protocol_HPPC_IN21700_30T_cycle_#156.mat
CC_CELL2,156,0.95916,2.87833,0.4129,7,charge,2,17.274,5.758,10.0,9.9,3.6537,3.8745,12.7822,10-09-21_14.42_CC2_protocol_HPPC_IN21700_30T_cycle_#156.mat
CC_CELL2,156,0.95916,2.87833,0.4126,7,discharge,4,-33.098,11.033,2.0,1.9,3.6528,3.3109,10.3299,10-09-21_14.42_CC2_protocol_HPPC_IN21700_30T_cycle_#156.mat
CC_CELL2,156,0.95916,2.87833,0.4126,7,discharge,4,-33.098,11.033,10.0,9.9,3.6528,3.2215,13.031,10-09-21_14.42_CC2_protocol_HPPC_IN21700_30T_cycle_#156.mat
CC_CELL2,156,0.95916,2.87833,0.4131,7,charge,3,28.782,9.594,2.0,2.0,3.6598,3.9438,9.8673,10-09-21_14.42_CC2_protocol_HPPC_IN21700_30T_cycle_#156.mat
CC_CELL2,156,0.95916,2.87833,0.4131,7,charge,3,28.782,9.594,10.0,9.9,3.6598,4.0091,12.1361,10-09-21_14.42_CC2_protocol_HPPC_IN21700_30T_cycle_#156.mat
CC_CELL2,156,0.95916,2.87833,0.3169,8,discharge,0,-2.88,0.96,2.0,2.0,3.5903,3.56,10.5212,10-09-21_14.42_CC2_protocol_HPPC_IN21700_30T_cycle_#156.mat
CC_CELL2,156,0.95916,2.87833,0.3169,8,discharge,0,-2.88,0.96,10.0,9.9,3.5903,3.5505,13.8199,10-09-21_14.42_CC2_protocol_HPPC_IN21700_30T_cycle_#156.mat
CC_CELL2,156,0.95916,2.87833,0.3169,8,charge,0,1.441,0.48,2.0,2.0,3.5915,3.6067,10.5497,10-09-21_14.42_CC2_protocol_HPPC_IN21700_30T_cycle_#156.mat
CC_CELL2,156,0.95916,2.87833,0.3169,8,charge,0,1.441,0.48,10.0,9.9,3.5915,3.611,13.5341,10-09-21_14.42_CC2_protocol_HPPC_IN21700_30T_cycle_#156.mat
CC_CELL2,156,0.95916,2.87833,0.3168,8,discharge,1,-11.511,3.837,2.0,1.9,3.5905,3.4699,10.4769,10-09-21_14.42_CC2_protocol_HPPC_IN21700_30T_cycle_#156.mat
CC_CELL2,156,0.95916,2.87833,0.3168,8,discharge,1,-11.511,3.837,10.0,9.9,3.5905,3.433,13.6826,10-09-21_14.42_CC2_protocol_HPPC_IN21700_30T_cycle_#156.mat
CC_CELL2,156,0.95916,2.87833,0.317,8,charge,1,5.756,1.919,2.0,2.0,3.594,3.6535,10.3369,10-09-21_14.42_CC2_protocol_HPPC_IN21700_30T_cycle_#156.mat
CC_CELL2,156,0.95916,2.87833,0.317,8,charge,1,5.756,1.919,10.0,9.9,3.594,3.6704,13.2729,10-09-21_14.42_CC2_protocol_HPPC_IN21700_30T_cycle_#156.mat
CC_CELL2,156,0.95916,2.87833,0.3168,8,discharge,2,-23.027,7.676,2.0,1.9,3.5905,3.3501,10.4399,10-09-21_14.42_CC2_protocol_HPPC_IN21700_30T_cycle_#156.mat
CC_CELL2,156,0.95916,2.87833,0.3168,8,discharge,2,-23.027,7.676,10.0,9.9,3.5905,3.2821,13.393,10-09-21_14.42_CC2_protocol_HPPC_IN21700_30T_cycle_#156.mat
CC_CELL2,156,0.95916,2.87833,0.3171,8,charge,2,17.271,5.757,2.0,1.9,3.597,3.7714,10.0979,10-09-21_14.42_CC2_protocol_HPPC_IN21700_30T_cycle_#156.mat
CC_CELL2,156,0.95916,2.87833,0.3171,8,charge,2,17.271,5.757,10.0,9.9,3.597,3.8134,12.5297,10-09-21_14.42_CC2_protocol_HPPC_IN21700_30T_cycle_#156.mat
CC_CELL2,156,0.95916,2.87833,0.3166,8,discharge,3,-33.1,11.033,2.0,2.0,3.5906,3.2472,10.3746,10-09-21_14.42_CC2_protocol_HPPC_IN21700_30T_cycle_#156.mat
CC_CELL2,156,0.95916,2.87833,0.3166,8,discharge,3,-33.1,11.033,10.0,9.9,3.5906,3.1549,13.1631,10-09-21_14.42_CC2_protocol_HPPC_IN21700_30T_cycle_#156.mat
CC_CELL2,156,0.95916,2.87833,0.3171,8,charge,3,28.782,9.594,2.0,2.0,3.5992,3.8833,9.8708,10-09-21_14.42_CC2_protocol_HPPC_IN21700_30T_cycle_#156.mat
CC_CELL2,156,0.95916,2.87833,0.3171,8,charge,3,28.782,9.594,10.0,9.9,3.5992,3.9459,12.0457,10-09-21_14.42_CC2_protocol_HPPC_IN21700_30T_cycle_#156.mat
CC_CELL2,156,0.95916,2.87833,0.2209,9,discharge,0,-2.878,0.959,2.0,1.9,3.5015,3.4701,10.9096,10-09-21_14.42_CC2_protocol_HPPC_IN21700_30T_cycle_#156.mat
CC_CELL2,156,0.95916,2.87833,0.2209,9,discharge,0,-2.878,0.959,10.0,9.9,3.5015,3.4591,14.7314,10-09-21_14.42_CC2_protocol_HPPC_IN21700_30T_cycle_#156.mat
CC_CELL2,156,0.95916,2.87833,0.221,9,charge,0,1.44,0.48,2.0,2.0,3.5034,3.5189,10.7602,10-09-21_14.42_CC2_protocol_HPPC_IN21700_30T_cycle_#156.mat
CC_CELL2,156,0.95916,2.87833,0.221,9,charge,0,1.44,0.48,10.0,9.9,3.5034,3.5238,14.1617,10-09-21_14.42_CC2_protocol_HPPC_IN21700_30T_cycle_#156.mat
CC_CELL2,156,0.95916,2.87833,0.2209,9,discharge,1,-11.513,3.838,2.0,2.0,3.5013,3.3756,10.9181,10-09-21_14.42_CC2_protocol_HPPC_IN21700_30T_cycle_#156.mat
CC_CELL2,156,0.95916,2.87833,0.2209,9,discharge,1,-11.513,3.838,10.0,9.9,3.5013,3.3378,14.2013,10-09-21_14.42_CC2_protocol_HPPC_IN21700_30T_cycle_#156.mat
CC_CELL2,156,0.95916,2.87833,0.221,9,charge,1,5.756,1.919,2.0,2.0,3.5085,3.5702,10.7196,10-09-21_14.42_CC2_protocol_HPPC_IN21700_30T_cycle_#156.mat
CC_CELL2,156,0.95916,2.87833,0.221,9,charge,1,5.756,1.919,10.0,9.9,3.5085,3.5885,13.899,10-09-21_14.42_CC2_protocol_HPPC_IN21700_30T_cycle_#156.mat
CC_CELL2,156,0.95916,2.87833,0.2208,9,discharge,2,-23.028,7.676,2.0,2.0,3.5047,3.252,10.9736,10-09-21_14.42_CC2_protocol_HPPC_IN21700_30T_cycle_#156.mat
CC_CELL2,156,0.95916,2.87833,0.2208,9,discharge,2,-23.028,7.676,10.0,9.9,3.5047,3.1754,14.3,10-09-21_14.42_CC2_protocol_HPPC_IN21700_30T_cycle_#156.mat
CC_CELL2,156,0.95916,2.87833,0.2212,9,charge,2,17.268,5.756,2.0,2.0,3.5127,3.6926,10.4181,10-09-21_14.42_CC2_protocol_HPPC_IN21700_30T_cycle_#156.mat
CC_CELL2,156,0.95916,2.87833,0.2212,9,charge,2,17.268,5.756,10.0,9.9,3.5127,3.7446,13.4295,10-09-21_14.42_CC2_protocol_HPPC_IN21700_30T_cycle_#156.mat
CC_CELL2,156,0.95916,2.87833,0.2207,9,discharge,3,-33.1,11.033,2.0,2.0,3.5045,3.147,10.8006,10-09-21_14.42_CC2_protocol_HPPC_IN21700_30T_cycle_#156.mat
CC_CELL2,156,0.95916,2.87833,0.2207,9,discharge,3,-33.1,11.033,10.0,9.9,3.5045,3.0322,14.2689,10-09-21_14.42_CC2_protocol_HPPC_IN21700_30T_cycle_#156.mat
CC_CELL2,156,0.95916,2.87833,0.2212,9,charge,3,28.782,9.594,2.0,2.0,3.5146,3.8069,10.1557,10-09-21_14.42_CC2_protocol_HPPC_IN21700_30T_cycle_#156.mat
CC_CELL2,156,0.95916,2.87833,0.2212,9,charge,3,28.782,9.594,10.0,9.9,3.5146,3.884,12.8344,10-09-21_14.42_CC2_protocol_HPPC_IN21700_30T_cycle_#156.mat
CC_CELL2,156,0.95916,2.87833,0.173,10,discharge,0,-2.879,0.96,2.0,2.0,3.4454,3.4121,11.5681,10-09-21_14.42_CC2_protocol_HPPC_IN21700_30T_cycle_#156.mat
CC_CELL2,156,0.95916,2.87833,0.173,10,discharge,0,-2.879,0.96,10.0,9.9,3.4454,3.4011,15.3894,10-09-21_14.42_CC2_protocol_HPPC_IN21700_30T_cycle_#156.mat
CC_CELL2,156,0.95916,2.87833,0.173,10,charge,0,1.44,0.48,2.0,1.9,3.4474,3.4635,11.1775,10-09-21_14.42_CC2_protocol_HPPC_IN21700_30T_cycle_#156.mat
CC_CELL2,156,0.95916,2.87833,0.173,10,charge,0,1.44,0.48,10.0,9.9,3.4474,3.4685,14.6487,10-09-21_14.42_CC2_protocol_HPPC_IN21700_30T_cycle_#156.mat
CC_CELL2,156,0.95916,2.87833,0.1729,10,discharge,1,-11.513,3.838,2.0,2.0,3.4458,3.3137,11.474,10-09-21_14.42_CC2_protocol_HPPC_IN21700_30T_cycle_#156.mat
CC_CELL2,156,0.95916,2.87833,0.1729,10,discharge,1,-11.513,3.838,10.0,9.91,3.4458,3.2733,14.9831,10-09-21_14.42_CC2_protocol_HPPC_IN21700_30T_cycle_#156.mat
CC_CELL2,156,0.95916,2.87833,0.1731,10,charge,1,5.758,1.919,2.0,2.0,3.452,3.5153,10.994,10-09-21_14.42_CC2_protocol_HPPC_IN21700_30T_cycle_#156.mat
CC_CELL2,156,0.95916,2.87833,0.1731,10,charge,1,5.758,1.919,10.0,9.91,3.452,3.5333,14.1202,10-09-21_14.42_CC2_protocol_HPPC_IN21700_30T_cycle_#156.mat
CC_CELL2,156,0.95916,2.87833,0.1728,10,discharge,2,-23.026,7.675,2.0,2.0,3.4475,3.184,11.4436,10-09-21_14.42_CC2_protocol_HPPC_IN21700_30T_cycle_#156.mat
CC_CELL2,156,0.95916,2.87833,0.1728,10,discharge,2,-23.026,7.675,10.0,9.91,3.4475,3.0859,15.704,10-09-21_14.42_CC2_protocol_HPPC_IN21700_30T_cycle_#156.mat
CC_CELL2,156,0.95916,2.87833,0.1731,10,charge,2,17.27,5.757,2.0,1.9,3.4554,3.6375,10.5443,10-09-21_14.42_CC2_protocol_HPPC_IN21700_30T_cycle_#156.mat
CC_CELL2,156,0.95916,2.87833,0.1731,10,charge,2,17.27,5.757,10.0,9.91,3.4554,3.6913,13.6595,10-09-21_14.42_CC2_protocol_HPPC_IN21700_30T_cycle_#156.mat
CC_CELL2,156,0.95916,2.87833,0.1727,10,discharge,3,-33.098,11.033,2.0,2.0,3.4469,3.0722,11.3209,10-09-21_14.42_CC2_protocol_HPPC_IN21700_30T_cycle_#156.mat
CC_CELL2,156,0.95916,2.87833,0.1727,10,discharge,3,-33.098,11.033,10.0,9.91,3.4469,2.8951,16.6717,10-09-21_14.42_CC2_protocol_HPPC_IN21700_30T_cycle_#156.mat
CC_CELL2,156,0.95916,2.87833,0.1732,10,charge,3,28.782,9.594,2.0,2.0,3.4574,3.7535,10.2877,10-09-21_14.42_CC2_protocol_HPPC_IN21700_30T_cycle_#156.mat
CC_CELL2,156,0.95916,2.87833,0.1732,10,charge,3,28.782,9.594,10.0,9.9,3.4574,3.837,13.1888,10-09-21_14.42_CC2_protocol_HPPC_IN21700_30T_cycle_#156.mat
CC_CELL2,156,0.95916,2.87833,0.125,11,discharge,0,-2.878,0.959,2.0,1.9,3.4068,3.371,12.4379,10-09-21_14.42_CC2_protocol_HPPC_IN21700_30T_cycle_#156.mat
CC_CELL2,156,0.95916,2.87833,0.125,11,discharge,0,-2.878,0.959,10.0,9.91,3.4068,3.3565,17.4756,10-09-21_14.42_CC2_protocol_HPPC_IN21700_30T_cycle_#156.mat
CC_CELL2,156,0.95916,2.87833,0.1251,11,charge,0,1.44,0.48,2.0,1.9,3.4092,3.4265,12.0114,10-09-21_14.42_CC2_protocol_HPPC_IN21700_30T_cycle_#156.mat
CC_CELL2,156,0.95916,2.87833,0.1251,11,charge,0,1.44,0.48,10.0,9.9,3.4092,3.4319,15.7606,10-09-21_14.42_CC2_protocol_HPPC_IN21700_30T_cycle_#156.mat
CC_CELL2,156,0.95916,2.87833,0.1249,11,discharge,1,-11.513,3.838,2.0,2.0,3.407,3.2606,12.7161,10-09-21_14.42_CC2_protocol_HPPC_IN21700_30T_cycle_#156.mat
CC_CELL2,156,0.95916,2.87833,0.1249,11,discharge,1,-11.513,3.838,10.0,9.9,3.407,3.1888,18.9525,10-09-21_14.42_CC2_protocol_HPPC_IN21700_30T_cycle_#156.mat
CC_CELL2,156,0.95916,2.87833,0.1251,11,charge,1,5.756,1.919,2.0,2.0,3.4156,3.482,11.5366,10-09-21_14.42_CC2_protocol_HPPC_IN21700_30T_cycle_#156.mat
CC_CELL2,156,0.95916,2.87833,0.1251,11,charge,1,5.756,1.919,10.0,9.9,3.4156,3.4976,14.247,10-09-21_14.42_CC2_protocol_HPPC_IN21700_30T_cycle_#156.mat
CC_CELL2,156,0.95916,2.87833,0.1249,11,discharge,2,-23.028,7.676,2.0,2.0,3.409,3.1087,13.0406,10-09-21_14.42_CC2_protocol_HPPC_IN21700_30T_cycle_#156.mat
CC_CELL2,156,0.95916,2.87833,0.1249,11,discharge,2,-23.028,7.676,10.0,9.9,3.409,2.849,24.3182,10-09-21_14.42_CC2_protocol_HPPC_IN21700_30T_cycle_#156.mat
CC_CELL2,156,0.95916,2.87833,0.1252,11,charge,2,17.27,5.757,2.0,2.0,3.4193,3.6056,10.7875,10-09-21_14.42_CC2_protocol_HPPC_IN21700_30T_cycle_#156.mat
CC_CELL2,156,0.95916,2.87833,0.1252,11,charge,2,17.27,5.757,10.0,9.9,3.4193,3.6492,13.3121,10-09-21_14.42_CC2_protocol_HPPC_IN21700_30T_cycle_#156.mat
CC_CELL2,156,0.95916,2.87833,0.1248,11,discharge,3,-33.1,11.033,2.0,2.0,3.4074,2.9723,13.145,10-09-21_14.42_CC2_protocol_HPPC_IN21700_30T_cycle_#156.mat
CC_CELL2,156,0.95916,2.87833,0.1248,11,discharge,3,-33.1,11.033,10.0,9.9,3.4074,2.4997,27.423,10-09-21_14.42_CC2_protocol_HPPC_IN21700_30T_cycle_#156.mat
CC_CELL2,156,0.95916,2.87833,0.1253,11,charge,3,28.782,9.594,2.0,1.9,3.4211,3.7141,10.18,10-09-21_14.42_CC2_protocol_HPPC_IN21700_30T_cycle_#156.mat
CC_CELL2,156,0.95916,2.87833,0.1253,11,charge,3,28.782,9.594,10.0,9.9,3.4211,3.7911,12.8553,10-09-21_14.42_CC2_protocol_HPPC_IN21700_30T_cycle_#156.mat
CC_CELL2,156,0.95916,2.87833,0.077,12,discharge,0,-2.878,0.959,2.0,2.0,3.3446,3.2979,16.2249,10-09-21_14.42_CC2_protocol_HPPC_IN21700_30T_cycle_#156.mat
CC_CELL2,156,0.95916,2.87833,0.077,12,discharge,0,-2.878,0.959,10.0,9.9,3.3446,3.2688,26.335,10-09-21_14.42_CC2_protocol_HPPC_IN21700_30T_cycle_#156.mat
CC_CELL2,156,0.95916,2.87833,0.0771,12,charge,0,1.439,0.48,2.0,2.0,3.3485,3.3701,15.0125,10-09-21_14.42_CC2_protocol_HPPC_IN21700_30T_cycle_#156.mat
CC_CELL2,156,0.95916,2.87833,0.0771,12,charge,0,1.439,0.48,10.0,9.9,3.3485,3.3804,22.1713,10-09-21_14.42_CC2_protocol_HPPC_IN21700_30T_cycle_#156.mat
CC_CELL2,156,0.95916,2.87833,0.077,12,discharge,1,-11.513,3.838,2.0,2.0,3.3464,3.1362,18.2576,10-09-21_14.42_CC2_protocol_HPPC_IN21700_30T_cycle_#156.mat
CC_CELL2,156,0.95916,2.87833,0.077,12,discharge,1,-11.513,3.838,10.0,9.9,3.3464,2.8876,39.8506,10-09-21_14.42_CC2_protocol_HPPC_IN21700_30T_cycle_#156.mat
CC_CELL2,156,0.95916,2.87833,0.0771,12,charge,1,5.756,1.919,2.0,2.0,3.3578,3.4383,13.9861,10-09-21_14.42_CC2_protocol_HPPC_IN21700_30T_cycle_#156.mat
CC_CELL2,156,0.95916,2.87833,0.0771,12,charge,1,5.756,1.919,10.0,9.9,3.3578,3.4674,19.042,10-09-21_14.42_CC2_protocol_HPPC_IN21700_30T_cycle_#156.mat
CC_CELL2,156,0.95916,2.87833,0.0769,12,discharge,2,-23.024,7.675,2.0,2.0,3.3501,2.8742,20.6697,10-09-21_14.42_CC2_protocol_HPPC_IN21700_30T_cycle_#156.mat
CC_CELL2,156,0.95916,2.87833,0.0769,12,discharge,2,-23.024,7.675,10.0,9.9,3.3501,2.4999,36.9267,10-09-21_14.42_CC2_protocol_HPPC_IN21700_30T_cycle_#156.mat
CC_CELL2,156,0.95916,2.87833,0.0772,12,charge,2,17.271,5.757,2.0,2.0,3.3636,3.5742,12.1939,10-09-21_14.42_CC2_protocol_HPPC_IN21700_30T_cycle_#156.mat
CC_CELL2,156,0.95916,2.87833,0.0772,12,charge,2,17.271,5.757,10.0,9.9,3.3636,3.6208,14.892,10-09-21_14.42_CC2_protocol_HPPC_IN21700_30T_cycle_#156.mat
CC_CELL2,156,0.95916,2.87833,0.0768,12,discharge,3,-22.367,7.456,2.0,1.9,3.3496,2.6364,31.8863,10-09-21_14.42_CC2_protocol_HPPC_IN21700_30T_cycle_#156.mat
CC_CELL2,156,0.95916,2.87833,0.0768,12,discharge,3,-22.367,7.456,10.0,9.9,3.3496,2.4998,37.9935,10-09-21_14.42_CC2_protocol_HPPC_IN21700_30T_cycle_#156.mat
CC_CELL2,156,0.95916,2.87833,0.0773,12,charge,3,28.781,9.594,2.0,1.9,3.3647,3.6895,11.2852,10-09-21_14.42_CC2_protocol_HPPC_IN21700_30T_cycle_#156.mat
CC_CELL2,156,0.95916,2.87833,0.0773,12,charge,3,28.781,9.594,10.0,9.9,3.3647,3.7585,13.6826,10-09-21_14.42_CC2_protocol_HPPC_IN21700_30T_cycle_#156.mat
CC_CELL2,193,0.95614,2.86927,1.0,0,discharge,0,-2.872,0.957,2.0,2.0,4.1649,4.1359,10.0978,10-15-21_12.21_CC2_protocol_HPPC_IN21700_30T_cycle_#193.mat
CC_CELL2,193,0.95614,2.86927,1.0,0,discharge,0,-2.872,0.957,10.0,9.7,4.1649,4.1198,15.7039,10-15-21_12.21_CC2_protocol_HPPC_IN21700_30T_cycle_#193.mat
CC_CELL2,193,0.95614,2.86927,1.0,0,charge,0,1.434,0.478,2.0,2.0,4.176,4.195,13.2506,10-15-21_12.21_CC2_protocol_HPPC_IN21700_30T_cycle_#193.mat
CC_CELL2,193,0.95614,2.86927,1.0,0,charge,0,1.434,0.478,10.0,9.9,4.176,4.2001,16.8073,10-15-21_12.21_CC2_protocol_HPPC_IN21700_30T_cycle_#193.mat
CC_CELL2,193,0.95614,2.86927,0.9999,0,discharge,1,-11.485,3.828,2.0,2.0,4.1725,4.0248,12.8603,10-15-21_12.21_CC2_protocol_HPPC_IN21700_30T_cycle_#193.mat
CC_CELL2,193,0.95614,2.86927,0.9999,0,discharge,1,-11.485,3.828,10.0,9.9,4.1725,3.9774,16.9874,10-15-21_12.21_CC2_protocol_HPPC_IN21700_30T_cycle_#193.mat
CC_CELL2,193,0.95614,2.86927,1.0,0,charge,1,1.317,0.439,2.0,1.9,4.1793,4.2001,15.7983,10-15-21_12.21_CC2_protocol_HPPC_IN21700_30T_cycle_#193.mat
CC_CELL2,193,0.95614,2.86927,1.0,0,charge,1,1.317,0.439,10.0,9.9,4.1793,4.2,15.7223,10-15-21_12.21_CC2_protocol_HPPC_IN21700_30T_cycle_#193.mat
CC_CELL2,193,0.95614,2.86927,0.9998,0,discharge,2,-22.969,7.656,2.0,1.9,4.1725,3.8877,12.3993,10-15-21_12.21_CC2_protocol_HPPC_IN21700_30T_cycle_#193.mat
CC_CELL2,193,0.95614,2.86927,0.9998,0,discharge,2,-22.969,7.656,10.0,9.91,4.1725,3.821,15.3032,10-15-21_12.21_CC2_protocol_HPPC_IN21700_30T_cycle_#193.mat
CC_CELL2,193,0.95614,2.86927,1.0,0,charge,2,1.295,0.432,2.0,2.0,4.1819,4.1999,13.9002,10-15-21_12.21_CC2_protocol_HPPC_IN21700_30T_cycle_#193.mat
CC_CELL2,193,0.95614,2.86927,0.9997,0,discharge,3,-33.019,11.006,2.0,1.9,4.1736,3.7752,12.0658,10-15-21_12.21_CC2_protocol_HPPC_IN21700_30T_cycle_#193.mat
CC_CELL2,193,0.95614,2.86927,0.9997,0,discharge,3,-33.019,11.006,10.0,9.9,4.1736,3.6986,14.3857,10-15-21_12.21_CC2_protocol_HPPC_IN21700_30T_cycle_#193.mat
CC_CELL2,193,0.95614,2.86927,0.9996,0,charge,3,1.295,0.432,2.0,2.0,4.1821,4.2002,13.9725,10-15-21_12.21_CC2_protocol_HPPC_IN21700_30T_cycle_#193.mat
CC_CELL2,193,0.95614,2.86927,0.9517,1,discharge,0,-2.872,0.957,2.0,1.9,4.1023,4.0685,11.77,10-15-21_12.21_CC2_protocol_HPPC_IN21700_30T_cycle_#193.mat
CC_CELL2,193,0.95614,2.86927,0.9517,1,discharge,0,-2.872,0.957,10.0,9.9,4.1023,4.0586,15.2175,10-15-21_12.21_CC2_protocol_HPPC_IN21700_30T_cycle_#193.mat
CC_CELL2,193,0.95614,2.86927,0.9517,1,charge,0,1.435,0.478,2.0,1.9,4.1036,4.1201,11.4983,10-15-21_12.21_CC2_protocol_HPPC_IN21700_30T_cycle_#193.mat
CC_CELL2,193,0.95614,2.86927,0.9517,1,charge,0,1.435,0.478,10.0,9.9,4.1036,4.1251,14.9826,10-15-21_12.21_CC2_protocol_HPPC_IN21700_30T_cycle_#193.mat
