Repository: KikETs/ECM_HYBRID_BMS_JOINT

## Results

| Arm | Model | Size | Protocol | Result | Worst cell |
|---|---|---|---|---|---|
| SOP | 2RC table + trim (A8) | 4 effective coefficients, 2 EW states | leave-one-cell-out | usable current 69.6 % discharge, 59.5 % charge (τ = 10 s) | 59.9 % / 53.5 % (BOOST_REST) |
| SOH | dQ/dV ridge | 65 coefficients | leave-one-cell-out | RMSE 0.0094, bias −0.0005 | 0.0130 (BOOST_REST) |
| SOC | 2RC EKF, low-current gate | 3 states | leave-one-cell-out | **2.34 %p** over six sensor disturbances on estimated SOH (2.325 on true SOH), per cell 2.00–2.75 | 4.60 %p (BOOST_NEGPULSE_1S, current offset −0.10 A) |

The SOH arm was a 10,945-parameter CNN until the second audit round. Nested

File: analysis/uypydj_hppc_resistance.csv (part 190 of 225)
protocol,cycle,SOH,CAP_Ah,SOC,soc_group,direction,rate_rank,I_A,CRate_rated,tau_s,tau_actual_s,V_pre_V,V_tau_V,R_mOhm,file
CC_CELL2,193,0.95614,2.86927,0.9516,1,discharge,1,-11.487,3.829,2.0,2.0,4.1023,3.9679,11.7002,10-15-21_12.21_CC2_protocol_HPPC_IN21700_30T_cycle_#193.mat
CC_CELL2,193,0.95614,2.86927,0.9516,1,discharge,1,-11.487,3.829,10.0,9.9,4.1023,3.9387,14.2422,10-15-21_12.21_CC2_protocol_HPPC_IN21700_30T_cycle_#193.mat
CC_CELL2,193,0.95614,2.86927,0.9518,1,charge,1,5.742,1.914,2.0,2.0,4.1054,4.1724,11.669,10-15-21_12.21_CC2_protocol_HPPC_IN21700_30T_cycle_#193.mat
CC_CELL2,193,0.95614,2.86927,0.9518,1,charge,1,5.742,1.914,10.0,9.9,4.1054,4.1923,15.1349,10-15-21_12.21_CC2_protocol_HPPC_IN21700_30T_cycle_#193.mat
CC_CELL2,193,0.95614,2.86927,0.9515,1,discharge,2,-22.97,7.657,2.0,2.0,4.1017,3.841,11.3496,10-15-21_12.21_CC2_protocol_HPPC_IN21700_30T_cycle_#193.mat
CC_CELL2,193,0.95614,2.86927,0.9515,1,discharge,2,-22.97,7.657,10.0,9.9,4.1017,3.7933,13.4262,10-15-21_12.21_CC2_protocol_HPPC_IN21700_30T_cycle_#193.mat
CC_CELL2,193,0.95614,2.86927,0.9518,1,charge,2,7.237,2.412,2.0,2.0,4.1072,4.2,12.8235,10-15-21_12.21_CC2_protocol_HPPC_IN21700_30T_cycle_#193.mat
CC_CELL2,193,0.95614,2.86927,0.9518,1,charge,2,7.237,2.412,10.0,9.9,4.1072,4.1999,12.8097,10-15-21_12.21_CC2_protocol_HPPC_IN21700_30T_cycle_#193.mat
CC_CELL2,193,0.95614,2.86927,0.9515,1,discharge,3,-33.017,11.006,2.0,1.9,4.1021,3.7381,11.0246,10-15-21_12.21_CC2_protocol_HPPC_IN21700_30T_cycle_#193.mat
CC_CELL2,193,0.95614,2.86927,0.9515,1,discharge,3,-33.017,11.006,10.0,9.9,4.1021,3.6719,13.0297,10-15-21_12.21_CC2_protocol_HPPC_IN21700_30T_cycle_#193.mat
CC_CELL2,193,0.95614,2.86927,0.9518,1,charge,3,7.251,2.417,2.0,2.0,4.1087,4.2,12.591,10-15-21_12.21_CC2_protocol_HPPC_IN21700_30T_cycle_#193.mat
CC_CELL2,193,0.95614,2.86927,0.9518,1,charge,3,7.251,2.417,10.0,9.9,4.1087,4.2,12.591,10-15-21_12.21_CC2_protocol_HPPC_IN21700_30T_cycle_#193.mat
CC_CELL2,193,0.95614,2.86927,0.9038,2,discharge,0,-2.874,0.958,2.0,2.0,4.0828,4.0501,11.3779,10-15-21_12.21_CC2_protocol_HPPC_IN21700_30T_cycle_#193.mat
CC_CELL2,193,0.95614,2.86927,0.9038,2,discharge,0,-2.874,0.958,10.0,9.9,4.0828,4.0418,14.2658,10-15-21_12.21_CC2_protocol_HPPC_IN21700_30T_cycle_#193.mat
CC_CELL2,193,0.95614,2.86927,0.9039,2,charge,0,1.435,0.478,2.0,1.9,4.084,4.1002,11.2908,10-15-21_12.21_CC2_protocol_HPPC_IN21700_30T_cycle_#193.mat
CC_CELL2,193,0.95614,2.86927,0.9039,2,charge,0,1.435,0.478,10.0,9.9,4.084,4.1038,13.7998,10-15-21_12.21_CC2_protocol_HPPC_IN21700_30T_cycle_#193.mat
CC_CELL2,193,0.95614,2.86927,0.9038,2,discharge,1,-11.486,3.829,2.0,1.9,4.083,3.9531,11.3094,10-15-21_12.21_CC2_protocol_HPPC_IN21700_30T_cycle_#193.mat
CC_CELL2,193,0.95614,2.86927,0.9038,2,discharge,1,-11.486,3.829,10.0,9.9,4.083,3.9237,13.8691,10-15-21_12.21_CC2_protocol_HPPC_IN21700_30T_cycle_#193.mat
CC_CELL2,193,0.95614,2.86927,0.9039,2,charge,1,5.742,1.914,2.0,2.0,4.0854,4.1493,11.1287,10-15-21_12.21_CC2_protocol_HPPC_IN21700_30T_cycle_#193.mat
CC_CELL2,193,0.95614,2.86927,0.9039,2,charge,1,5.742,1.914,10.0,9.9,4.0854,4.163,13.5147,10-15-21_12.21_CC2_protocol_HPPC_IN21700_30T_cycle_#193.mat
CC_CELL2,193,0.95614,2.86927,0.9037,2,discharge,2,-22.971,7.657,2.0,2.0,4.0825,3.828,11.0792,10-15-21_12.21_CC2_protocol_HPPC_IN21700_30T_cycle_#193.mat
CC_CELL2,193,0.95614,2.86927,0.9037,2,discharge,2,-22.971,7.657,10.0,9.9,4.0825,3.7771,13.295,10-15-21_12.21_CC2_protocol_HPPC_IN21700_30T_cycle_#193.mat
CC_CELL2,193,0.95614,2.86927,0.904,2,charge,2,9.653,3.218,2.0,2.0,4.0869,4.2001,11.7266,10-15-21_12.21_CC2_protocol_HPPC_IN21700_30T_cycle_#193.mat
CC_CELL2,193,0.95614,2.86927,0.904,2,charge,2,9.653,3.218,10.0,9.9,4.0869,4.2,11.7162,10-15-21_12.21_CC2_protocol_HPPC_IN21700_30T_cycle_#193.mat
CC_CELL2,193,0.95614,2.86927,0.9036,2,discharge,3,-33.018,11.006,2.0,1.9,4.0827,3.7271,10.7699,10-15-21_12.21_CC2_protocol_HPPC_IN21700_30T_cycle_#193.mat
CC_CELL2,193,0.95614,2.86927,0.9036,2,discharge,3,-33.018,11.006,10.0,9.9,4.0827,3.6529,13.0171,10-15-21_12.21_CC2_protocol_HPPC_IN21700_30T_cycle_#193.mat
CC_CELL2,193,0.95614,2.86927,0.904,2,charge,3,9.745,3.248,2.0,2.0,4.0882,4.2,11.473,10-15-21_12.21_CC2_protocol_HPPC_IN21700_30T_cycle_#193.mat
CC_CELL2,193,0.95614,2.86927,0.904,2,charge,3,9.745,3.248,10.0,9.9,4.0882,4.2,11.473,10-15-21_12.21_CC2_protocol_HPPC_IN21700_30T_cycle_#193.mat
CC_CELL2,193,0.95614,2.86927,0.8081,3,discharge,0,-2.872,0.957,2.0,1.9,4.0316,3.9981,11.6639,10-15-21_12.21_CC2_protocol_HPPC_IN21700_30T_cycle_#193.mat
CC_CELL2,193,0.95614,2.86927,0.8081,3,discharge,0,-2.872,0.957,10.0,9.9,4.0316,3.9849,16.2599,10-15-21_12.21_CC2_protocol_HPPC_IN21700_30T_cycle_#193.mat
CC_CELL2,193,0.95614,2.86927,0.8082,3,charge,0,1.434,0.478,2.0,2.0,4.0334,4.0497,11.3636,10-15-21_12.21_CC2_protocol_HPPC_IN21700_30T_cycle_#193.mat
CC_CELL2,193,0.95614,2.86927,0.8082,3,charge,0,1.434,0.478,10.0,9.9,4.0334,4.0551,15.1283,10-15-21_12.21_CC2_protocol_HPPC_IN21700_30T_cycle_#193.mat
CC_CELL2,193,0.95614,2.86927,0.8081,3,discharge,1,-11.485,3.828,2.0,1.9,4.0319,3.8988,11.589,10-15-21_12.21_CC2_protocol_HPPC_IN21700_30T_cycle_#193.mat
CC_CELL2,193,0.95614,2.86927,0.8081,3,discharge,1,-11.485,3.828,10.0,9.9,4.0319,3.8522,15.6465,10-15-21_12.21_CC2_protocol_HPPC_IN21700_30T_cycle_#193.mat
CC_CELL2,193,0.95614,2.86927,0.8082,3,charge,1,5.742,1.914,2.0,1.9,4.0357,4.0985,10.9375,10-15-21_12.21_CC2_protocol_HPPC_IN21700_30T_cycle_#193.mat
CC_CELL2,193,0.95614,2.86927,0.8082,3,charge,1,5.742,1.914,10.0,9.9,4.0357,4.1161,14.0028,10-15-21_12.21_CC2_protocol_HPPC_IN21700_30T_cycle_#193.mat
CC_CELL2,193,0.95614,2.86927,0.808,3,discharge,2,-22.968,7.656,2.0,2.0,4.032,3.7707,11.3767,10-15-21_12.21_CC2_protocol_HPPC_IN21700_30T_cycle_#193.mat
CC_CELL2,193,0.95614,2.86927,0.808,3,discharge,2,-22.968,7.656,10.0,9.9,4.032,3.6992,14.4897,10-15-21_12.21_CC2_protocol_HPPC_IN21700_30T_cycle_#193.mat
CC_CELL2,193,0.95614,2.86927,0.8083,3,charge,2,14.077,4.692,2.0,2.0,4.0373,4.2001,11.565,10-15-21_12.21_CC2_protocol_HPPC_IN21700_30T_cycle_#193.mat
CC_CELL2,193,0.95614,2.86927,0.8083,3,charge,2,14.077,4.692,10.0,9.9,4.0373,4.2,11.5579,10-15-21_12.21_CC2_protocol_HPPC_IN21700_30T_cycle_#193.mat
CC_CELL2,193,0.95614,2.86927,0.8079,3,discharge,3,-33.019,11.006,2.0,2.0,4.0327,3.6675,11.0603,10-15-21_12.21_CC2_protocol_HPPC_IN21700_30T_cycle_#193.mat
CC_CELL2,193,0.95614,2.86927,0.8079,3,discharge,3,-33.019,11.006,10.0,9.9,4.0327,3.5747,13.8708,10-15-21_12.21_CC2_protocol_HPPC_IN21700_30T_cycle_#193.mat
CC_CELL2,193,0.95614,2.86927,0.8083,3,charge,3,14.265,4.755,2.0,1.9,4.0383,4.2002,11.3495,10-15-21_12.21_CC2_protocol_HPPC_IN21700_30T_cycle_#193.mat
CC_CELL2,193,0.95614,2.86927,0.8083,3,charge,3,14.265,4.755,10.0,9.9,4.0383,4.2,11.3354,10-15-21_12.21_CC2_protocol_HPPC_IN21700_30T_cycle_#193.mat
CC_CELL2,193,0.95614,2.86927,0.7124,4,discharge,0,-2.872,0.957,2.0,2.0,3.9255,3.8924,11.5263,10-15-21_12.21_CC2_protocol_HPPC_IN21700_30T_cycle_#193.mat
CC_CELL2,193,0.95614,2.86927,0.7124,4,discharge,0,-2.872,0.957,10.0,9.9,3.9255,3.8785,16.3666,10-15-21_12.21_CC2_protocol_HPPC_IN21700_30T_cycle_#193.mat
CC_CELL2,193,0.95614,2.86927,0.7125,4,charge,0,1.435,0.478,2.0,2.0,3.9277,3.9435,11.0112,10-15-21_12.21_CC2_protocol_HPPC_IN21700_30T_cycle_#193.mat
CC_CELL2,193,0.95614,2.86927,0.7125,4,charge,0,1.435,0.478,10.0,9.9,3.9277,3.9487,14.6352,10-15-21_12.21_CC2_protocol_HPPC_IN21700_30T_cycle_#193.mat
CC_CELL2,193,0.95614,2.86927,0.7124,4,discharge,1,-11.484,3.828,2.0,2.0,3.9256,3.7934,11.5117,10-15-21_12.21_CC2_protocol_HPPC_IN21700_30T_cycle_#193.mat
CC_CELL2,193,0.95614,2.86927,0.7124,4,discharge,1,-11.484,3.828,10.0,9.9,3.9256,3.7525,15.0731,10-15-21_12.21_CC2_protocol_HPPC_IN21700_30T_cycle_#193.mat
CC_CELL2,193,0.95614,2.86927,0.7125,4,charge,1,5.742,1.914,2.0,1.9,3.9307,3.9914,10.5709,10-15-21_12.21_CC2_protocol_HPPC_IN21700_30T_cycle_#193.mat
CC_CELL2,193,0.95614,2.86927,0.7125,4,charge,1,5.742,1.914,10.0,9.9,3.9307,4.0069,13.2702,10-15-21_12.21_CC2_protocol_HPPC_IN21700_30T_cycle_#193.mat
CC_CELL2,193,0.95614,2.86927,0.7123,4,discharge,2,-22.969,7.656,2.0,1.9,3.9252,3.6723,11.0105,10-15-21_12.21_CC2_protocol_HPPC_IN21700_30T_cycle_#193.mat
CC_CELL2,193,0.95614,2.86927,0.7123,4,discharge,2,-22.969,7.656,10.0,9.9,3.9252,3.6126,13.6096,10-15-21_12.21_CC2_protocol_HPPC_IN21700_30T_cycle_#193.mat
CC_CELL2,193,0.95614,2.86927,0.7126,4,charge,2,17.227,5.742,2.0,2.0,3.9322,4.1065,10.1178,10-15-21_12.21_CC2_protocol_HPPC_IN21700_30T_cycle_#193.mat
CC_CELL2,193,0.95614,2.86927,0.7126,4,charge,2,17.227,5.742,10.0,9.9,3.9322,4.1505,12.672,10-15-21_12.21_CC2_protocol_HPPC_IN21700_30T_cycle_#193.mat
CC_CELL2,193,0.95614,2.86927,0.7122,4,discharge,3,-33.018,11.006,2.0,1.9,3.9264,3.5747,10.6518,10-15-21_12.21_CC2_protocol_HPPC_IN21700_30T_cycle_#193.mat
CC_CELL2,193,0.95614,2.86927,0.7122,4,discharge,3,-33.018,11.006,10.0,9.9,3.9264,3.4951,13.0626,10-15-21_12.21_CC2_protocol_HPPC_IN21700_30T_cycle_#193.mat
CC_CELL2,193,0.95614,2.86927,0.7127,4,charge,3,24.675,8.225,2.0,2.0,3.9328,4.2001,10.8328,10-15-21_12.21_CC2_protocol_HPPC_IN21700_30T_cycle_#193.mat
CC_CELL2,193,0.95614,2.86927,0.7127,4,charge,3,24.675,8.225,10.0,9.9,3.9328,4.2,10.8288,10-15-21_12.21_CC2_protocol_HPPC_IN21700_30T_cycle_#193.mat
CC_CELL2,193,0.95614,2.86927,0.6167,5,discharge,0,-2.872,0.957,2.0,2.0,3.8415,3.8089,11.3522,10-15-21_12.21_CC2_protocol_HPPC_IN21700_30T_cycle_#193.mat
CC_CELL2,193,0.95614,2.86927,0.6167,5,discharge,0,-2.872,0.957,10.0,9.9,3.8415,3.7958,15.9139,10-15-21_12.21_CC2_protocol_HPPC_IN21700_30T_cycle_#193.mat
CC_CELL2,193,0.95614,2.86927,0.6167,5,charge,0,1.435,0.478,2.0,2.0,3.8427,3.8587,11.1537,10-15-21_12.21_CC2_protocol_HPPC_IN21700_30T_cycle_#193.mat
CC_CELL2,193,0.95614,2.86927,0.6167,5,charge,0,1.435,0.478,10.0,9.9,3.8427,3.8639,14.7787,10-15-21_12.21_CC2_protocol_HPPC_IN21700_30T_cycle_#193.mat
CC_CELL2,193,0.95614,2.86927,0.6166,5,discharge,1,-11.484,3.828,2.0,2.0,3.8402,3.7136,11.024,10-15-21_12.21_CC2_protocol_HPPC_IN21700_30T_cycle_#193.mat
CC_CELL2,193,0.95614,2.86927,0.6166,5,discharge,1,-11.484,3.828,10.0,9.9,3.8402,3.6777,14.1501,10-15-21_12.21_CC2_protocol_HPPC_IN21700_30T_cycle_#193.mat
CC_CELL2,193,0.95614,2.86927,0.6168,5,charge,1,5.741,1.914,2.0,2.0,3.8449,3.9072,10.8514,10-15-21_12.21_CC2_protocol_HPPC_IN21700_30T_cycle_#193.mat
CC_CELL2,193,0.95614,2.86927,0.6168,5,charge,1,5.741,1.914,10.0,9.9,3.8449,3.9257,14.0737,10-15-21_12.21_CC2_protocol_HPPC_IN21700_30T_cycle_#193.mat
CC_CELL2,193,0.95614,2.86927,0.6166,5,discharge,2,-22.969,7.656,2.0,2.0,3.8403,3.595,10.6796,10-15-21_12.21_CC2_protocol_HPPC_IN21700_30T_cycle_#193.mat
CC_CELL2,193,0.95614,2.86927,0.6166,5,discharge,2,-22.969,7.656,10.0,9.9,3.8403,3.5354,13.2744,10-15-21_12.21_CC2_protocol_HPPC_IN21700_30T_cycle_#193.mat
CC_CELL2,193,0.95614,2.86927,0.6169,5,charge,2,17.226,5.742,2.0,2.0,3.8472,4.025,10.3216,10-15-21_12.21_CC2_protocol_HPPC_IN21700_30T_cycle_#193.mat
CC_CELL2,193,0.95614,2.86927,0.6169,5,charge,2,17.226,5.742,10.0,9.9,3.8472,4.0704,12.9572,10-15-21_12.21_CC2_protocol_HPPC_IN21700_30T_cycle_#193.mat
CC_CELL2,193,0.95614,2.86927,0.6165,5,discharge,3,-33.018,11.006,2.0,2.0,3.8392,3.4975,10.3489,10-15-21_12.21_CC2_protocol_HPPC_IN21700_30T_cycle_#193.mat
CC_CELL2,193,0.95614,2.86927,0.6165,5,discharge,3,-33.018,11.006,10.0,9.9,3.8392,3.4151,12.8445,10-15-21_12.21_CC2_protocol_HPPC_IN21700_30T_cycle_#193.mat
CC_CELL2,193,0.95614,2.86927,0.617,5,charge,3,28.711,9.57,2.0,2.0,3.8485,4.1344,9.9579,10-15-21_12.21_CC2_protocol_HPPC_IN21700_30T_cycle_#193.mat
CC_CELL2,193,0.95614,2.86927,0.617,5,charge,3,28.711,9.57,10.0,9.9,3.8485,4.2001,12.2462,10-15-21_12.21_CC2_protocol_HPPC_IN21700_30T_cycle_#193.mat
CC_CELL2,193,0.95614,2.86927,0.521,6,discharge,0,-2.872,0.957,2.0,2.0,3.7399,3.7095,10.585,10-15-21_12.21_CC2_protocol_HPPC_IN21700_30T_cycle_#193.mat
CC_CELL2,193,0.95614,2.86927,0.521,6,discharge,0,-2.872,0.957,10.0,9.9,3.7399,3.6995,14.0669,10-15-21_12.21_CC2_protocol_HPPC_IN21700_30T_cycle_#193.mat
CC_CELL2,193,0.95614,2.86927,0.521,6,charge,0,1.435,0.478,2.0,2.0,3.741,3.7559,10.3862,10-15-21_12.21_CC2_protocol_HPPC_IN21700_30T_cycle_#193.mat
CC_CELL2,193,0.95614,2.86927,0.521,6,charge,0,1.435,0.478,10.0,9.9,3.741,3.7603,13.4532,10-15-21_12.21_CC2_protocol_HPPC_IN21700_30T_cycle_#193.mat
CC_CELL2,193,0.95614,2.86927,0.5209,6,discharge,1,-11.487,3.829,2.0,2.0,3.7398,3.6196,10.464,10-15-21_12.21_CC2_protocol_HPPC_IN21700_30T_cycle_#193.mat
CC_CELL2,193,0.95614,2.86927,0.5209,6,discharge,1,-11.487,3.829,10.0,9.9,3.7398,3.5836,13.598,10-15-21_12.21_CC2_protocol_HPPC_IN21700_30T_cycle_#193.mat
CC_CELL2,193,0.95614,2.86927,0.5211,6,charge,1,5.741,1.914,2.0,2.0,3.7431,3.8025,10.3461,10-15-21_12.21_CC2_protocol_HPPC_IN21700_30T_cycle_#193.mat
CC_CELL2,193,0.95614,2.86927,0.5211,6,charge,1,5.741,1.914,10.0,9.9,3.7431,3.8191,13.2374,10-15-21_12.21_CC2_protocol_HPPC_IN21700_30T_cycle_#193.mat
CC_CELL2,193,0.95614,2.86927,0.5209,6,discharge,2,-22.971,7.657,2.0,2.0,3.7401,3.5016,10.3827,10-15-21_12.21_CC2_protocol_HPPC_IN21700_30T_cycle_#193.mat
CC_CELL2,193,0.95614,2.86927,0.5209,6,discharge,2,-22.971,7.657,10.0,9.9,3.7401,3.4371,13.1905,10-15-21_12.21_CC2_protocol_HPPC_IN21700_30T_cycle_#193.mat
CC_CELL2,193,0.95614,2.86927,0.5212,6,charge,2,17.226,5.742,2.0,2.0,3.7451,3.9192,10.1068,10-15-21_12.21_CC2_protocol_HPPC_IN21700_30T_cycle_#193.mat
CC_CELL2,193,0.95614,2.86927,0.5212,6,charge,2,17.226,5.742,10.0,9.9,3.7451,3.9637,12.6901,10-15-21_12.21_CC2_protocol_HPPC_IN21700_30T_cycle_#193.mat
CC_CELL2,193,0.95614,2.86927,0.5208,6,discharge,3,-33.02,11.007,2.0,1.9,3.7405,3.4047,10.1696,10-15-21_12.21_CC2_protocol_HPPC_IN21700_30T_cycle_#193.mat
CC_CELL2,193,0.95614,2.86927,0.5208,6,discharge,3,-33.02,11.007,10.0,9.9,3.7405,3.3137,12.9255,10-15-21_12.21_CC2_protocol_HPPC_IN21700_30T_cycle_#193.mat
CC_CELL2,193,0.95614,2.86927,0.5213,6,charge,3,28.711,9.57,2.0,2.0,3.7468,4.0293,9.8394,10-15-21_12.21_CC2_protocol_HPPC_IN21700_30T_cycle_#193.mat
CC_CELL2,193,0.95614,2.86927,0.5213,6,charge,3,28.711,9.57,10.0,9.9,3.7468,4.102,12.3716,10-15-21_12.21_CC2_protocol_HPPC_IN21700_30T_cycle_#193.mat
CC_CELL2,193,0.95614,2.86927,0.4253,7,discharge,0,-2.872,0.957,2.0,2.0,3.6574,3.6278,10.306,10-15-21_12.21_CC2_protocol_HPPC_IN21700_30T_cycle_#193.mat
CC_CELL2,193,0.95614,2.86927,0.4253,7,discharge,0,-2.872,0.957,10.0,9.9,3.6574,3.6184,13.5789,10-15-21_12.21_CC2_protocol_HPPC_IN21700_30T_cycle_#193.mat
CC_CELL2,193,0.95614,2.86927,0.4253,7,charge,0,1.435,0.478,2.0,2.0,3.6581,3.6735,10.7354,10-15-21_12.21_CC2_protocol_HPPC_IN21700_30T_cycle_#193.mat
CC_CELL2,193,0.95614,2.86927,0.4253,7,charge,0,1.435,0.478,10.0,9.9,3.6581,3.6777,13.6633,10-15-21_12.21_CC2_protocol_HPPC_IN21700_30T_cycle_#193.mat
CC_CELL2,193,0.95614,2.86927,0.4252,7,discharge,1,-11.486,3.829,2.0,2.0,3.6576,3.5389,10.3343,10-15-21_12.21_CC2_protocol_HPPC_IN21700_30T_cycle_#193.mat
CC_CELL2,193,0.95614,2.86927,0.4252,7,discharge,1,-11.486,3.829,10.0,9.9,3.6576,3.503,13.4599,10-15-21_12.21_CC2_protocol_HPPC_IN21700_30T_cycle_#193.mat
CC_CELL2,193,0.95614,2.86927,0.4254,7,charge,1,5.741,1.914,2.0,2.0,3.6612,3.7198,10.2069,10-15-21_12.21_CC2_protocol_HPPC_IN21700_30T_cycle_#193.mat
CC_CELL2,193,0.95614,2.86927,0.4254,7,charge,1,5.741,1.914,10.0,9.9,3.6612,3.7358,12.9938,10-15-21_12.21_CC2_protocol_HPPC_IN21700_30T_cycle_#193.mat
CC_CELL2,193,0.95614,2.86927,0.4251,7,discharge,2,-22.969,7.656,2.0,2.0,3.6578,3.4208,10.3183,10-15-21_12.21_CC2_protocol_HPPC_IN21700_30T_cycle_#193.mat
CC_CELL2,193,0.95614,2.86927,0.4251,7,discharge,2,-22.969,7.656,10.0,9.9,3.6578,3.3568,13.1046,10-15-21_12.21_CC2_protocol_HPPC_IN21700_30T_cycle_#193.mat
CC_CELL2,193,0.95614,2.86927,0.4255,7,charge,2,17.226,5.742,2.0,2.0,3.6626,3.8356,10.043,10-15-21_12.21_CC2_protocol_HPPC_IN21700_30T_cycle_#193.mat
CC_CELL2,193,0.95614,2.86927,0.4255,7,charge,2,17.226,5.742,10.0,9.9,3.6626,3.8757,12.3708,10-15-21_12.21_CC2_protocol_HPPC_IN21700_30T_cycle_#193.mat
CC_CELL2,193,0.95614,2.86927,0.4251,7,discharge,3,-33.018,11.006,2.0,2.0,3.6582,3.3214,10.2005,10-15-21_12.21_CC2_protocol_HPPC_IN21700_30T_cycle_#193.mat
CC_CELL2,193,0.95614,2.86927,0.4251,7,discharge,3,-33.018,11.006,10.0,9.9,3.6582,3.2336,12.8597,10-15-21_12.21_CC2_protocol_HPPC_IN21700_30T_cycle_#193.mat
CC_CELL2,193,0.95614,2.86927,0.4255,7,charge,3,28.711,9.57,2.0,2.0,3.6649,3.9446,9.7419,10-15-21_12.21_CC2_protocol_HPPC_IN21700_30T_cycle_#193.mat
CC_CELL2,193,0.95614,2.86927,0.4255,7,charge,3,28.711,9.57,10.0,9.9,3.6649,4.0108,12.0476,10-15-21_12.21_CC2_protocol_HPPC_IN21700_30T_cycle_#193.mat
CC_CELL2,193,0.95614,2.86927,0.3297,8,discharge,0,-2.872,0.957,2.0,2.0,3.5952,3.565,10.5139,10-15-21_12.21_CC2_protocol_HPPC_IN21700_30T_cycle_#193.mat
CC_CELL2,193,0.95614,2.86927,0.3297,8,discharge,0,-2.872,0.957,10.0,9.9,3.5952,3.5555,13.8212,10-15-21_12.21_CC2_protocol_HPPC_IN21700_30T_cycle_#193.mat
CC_CELL2,193,0.95614,2.86927,0.3297,8,charge,0,1.437,0.479,2.0,2.0,3.5965,3.6112,10.2332,10-15-21_12.21_CC2_protocol_HPPC_IN21700_30T_cycle_#193.mat
CC_CELL2,193,0.95614,2.86927,0.3297,8,charge,0,1.437,0.479,10.0,9.9,3.5965,3.6156,13.2962,10-15-21_12.21_CC2_protocol_HPPC_IN21700_30T_cycle_#193.mat
CC_CELL2,193,0.95614,2.86927,0.3296,8,discharge,1,-11.486,3.829,2.0,1.9,3.5952,3.4759,10.3866,10-15-21_12.21_CC2_protocol_HPPC_IN21700_30T_cycle_#193.mat
CC_CELL2,193,0.95614,2.86927,0.3296,8,discharge,1,-11.486,3.829,10.0,9.9,3.5952,3.4388,13.6166,10-15-21_12.21_CC2_protocol_HPPC_IN21700_30T_cycle_#193.mat
CC_CELL2,193,0.95614,2.86927,0.3298,8,charge,1,5.741,1.914,2.0,2.0,3.5989,3.658,10.2937,10-15-21_12.21_CC2_protocol_HPPC_IN21700_30T_cycle_#193.mat
CC_CELL2,193,0.95614,2.86927,0.3298,8,charge,1,5.741,1.914,10.0,9.9,3.5989,3.6748,13.2198,10-15-21_12.21_CC2_protocol_HPPC_IN21700_30T_cycle_#193.mat
CC_CELL2,193,0.95614,2.86927,0.3295,8,discharge,2,-22.971,7.657,2.0,2.0,3.5945,3.3557,10.3957,10-15-21_12.21_CC2_protocol_HPPC_IN21700_30T_cycle_#193.mat
CC_CELL2,193,0.95614,2.86927,0.3295,8,discharge,2,-22.971,7.657,10.0,9.9,3.5945,3.2888,13.3081,10-15-21_12.21_CC2_protocol_HPPC_IN21700_30T_cycle_#193.mat
CC_CELL2,193,0.95614,2.86927,0.3299,8,charge,2,17.226,5.742,2.0,2.0,3.6019,3.7757,10.0894,10-15-21_12.21_CC2_protocol_HPPC_IN21700_30T_cycle_#193.mat
CC_CELL2,193,0.95614,2.86927,0.3299,8,charge,2,17.226,5.742,10.0,9.9,3.6019,3.8163,12.4463,10-15-21_12.21_CC2_protocol_HPPC_IN21700_30T_cycle_#193.mat
CC_CELL2,193,0.95614,2.86927,0.3294,8,discharge,3,-33.018,11.006,2.0,1.9,3.5956,3.2566,10.2671,10-15-21_12.21_CC2_protocol_HPPC_IN21700_30T_cycle_#193.mat
CC_CELL2,193,0.95614,2.86927,0.3294,8,discharge,3,-33.018,11.006,10.0,9.9,3.5956,3.1614,13.1504,10-15-21_12.21_CC2_protocol_HPPC_IN21700_30T_cycle_#193.mat
CC_CELL2,193,0.95614,2.86927,0.33,8,charge,3,28.712,9.571,2.0,2.0,3.6043,3.8862,9.8182,10-15-21_12.21_CC2_protocol_HPPC_IN21700_30T_cycle_#193.mat
CC_CELL2,193,0.95614,2.86927,0.33,8,charge,3,28.712,9.571,10.0,9.9,3.6043,3.949,12.0054,10-15-21_12.21_CC2_protocol_HPPC_IN21700_30T_cycle_#193.mat
CC_CELL2,193,0.95614,2.86927,0.2341,9,discharge,0,-2.872,0.957,2.0,1.9,3.5089,3.4774,10.9664,10-15-21_12.21_CC2_protocol_HPPC_IN21700_30T_cycle_#193.mat
CC_CELL2,193,0.95614,2.86927,0.2341,9,discharge,0,-2.872,0.957,10.0,9.9,3.5089,3.4667,14.6915,10-15-21_12.21_CC2_protocol_HPPC_IN21700_30T_cycle_#193.mat
CC_CELL2,193,0.95614,2.86927,0.2341,9,charge,0,1.434,0.478,2.0,2.0,3.5107,3.526,10.6665,10-15-21_12.21_CC2_protocol_HPPC_IN21700_30T_cycle_#193.mat
CC_CELL2,193,0.95614,2.86927,0.2341,9,charge,0,1.434,0.478,10.0,9.9,3.5107,3.5309,14.0825,10-15-21_12.21_CC2_protocol_HPPC_IN21700_30T_cycle_#193.mat
CC_CELL2,193,0.95614,2.86927,0.234,9,discharge,1,-11.484,3.828,2.0,1.9,3.5086,3.3839,10.8586,10-15-21_12.21_CC2_protocol_HPPC_IN21700_30T_cycle_#193.mat
CC_CELL2,193,0.95614,2.86927,0.234,9,discharge,1,-11.484,3.828,10.0,9.9,3.5086,3.3457,14.185,10-15-21_12.21_CC2_protocol_HPPC_IN21700_30T_cycle_#193.mat
CC_CELL2,193,0.95614,2.86927,0.2341,9,charge,1,5.742,1.914,2.0,2.0,3.5152,3.5774,10.8332,10-15-21_12.21_CC2_protocol_HPPC_IN21700_30T_cycle_#193.mat
CC_CELL2,193,0.95614,2.86927,0.2341,9,charge,1,5.742,1.914,10.0,9.9,3.5152,3.5959,14.0553,10-15-21_12.21_CC2_protocol_HPPC_IN21700_30T_cycle_#193.mat
CC_CELL2,193,0.95614,2.86927,0.2339,9,discharge,2,-22.967,7.656,2.0,2.0,3.5119,3.2604,10.9505,10-15-21_12.21_CC2_protocol_HPPC_IN21700_30T_cycle_#193.mat
CC_CELL2,193,0.95614,2.86927,0.2339,9,discharge,2,-22.967,7.656,10.0,9.9,3.5119,3.1836,14.2944,10-15-21_12.21_CC2_protocol_HPPC_IN21700_30T_cycle_#193.mat
CC_CELL2,193,0.95614,2.86927,0.2342,9,charge,2,17.226,5.742,2.0,2.0,3.5201,3.6996,10.4203,10-15-21_12.21_CC2_protocol_HPPC_IN21700_30T_cycle_#193.mat
CC_CELL2,193,0.95614,2.86927,0.2342,9,charge,2,17.226,5.742,10.0,9.9,3.5201,3.7518,13.4506,10-15-21_12.21_CC2_protocol_HPPC_IN21700_30T_cycle_#193.mat
CC_CELL2,193,0.95614,2.86927,0.2338,9,discharge,3,-33.017,11.006,2.0,2.0,3.5125,3.1557,10.8066,10-15-21_12.21_CC2_protocol_HPPC_IN21700_30T_cycle_#193.mat
CC_CELL2,193,0.95614,2.86927,0.2338,9,discharge,3,-33.017,11.006,10.0,9.9,3.5125,3.0401,14.3078,10-15-21_12.21_CC2_protocol_HPPC_IN21700_30T_cycle_#193.mat
CC_CELL2,193,0.95614,2.86927,0.2343,9,charge,3,28.712,9.571,2.0,2.0,3.5228,3.8147,10.1665,10-15-21_12.21_CC2_protocol_HPPC_IN21700_30T_cycle_#193.mat
CC_CELL2,193,0.95614,2.86927,0.2343,9,charge,3,28.712,9.571,10.0,9.9,3.5228,3.8908,12.8169,10-15-21_12.21_CC2_protocol_HPPC_IN21700_30T_cycle_#193.mat
CC_CELL2,193,0.95614,2.86927,0.1862,10,discharge,0,-2.872,0.957,2.0,2.0,3.453,3.4208,11.2105,10-15-21_12.21_CC2_protocol_HPPC_IN21700_30T_cycle_#193.mat
CC_CELL2,193,0.95614,2.86927,0.1862,10,discharge,0,-2.872,0.957,10.0,9.9,3.453,3.4097,15.075,10-15-21_12.21_CC2_protocol_HPPC_IN21700_30T_cycle_#193.mat
CC_CELL2,193,0.95614,2.86927,0.1862,10,charge,0,1.437,0.479,2.0,2.0,3.4557,3.4718,11.2078,10-15-21_12.21_CC2_protocol_HPPC_IN21700_30T_cycle_#193.mat
CC_CELL2,193,0.95614,2.86927,0.1862,10,charge,0,1.437,0.479,10.0,9.9,3.4557,3.477,14.8277,10-15-21_12.21_CC2_protocol_HPPC_IN21700_30T_cycle_#193.mat
CC_CELL2,193,0.95614,2.86927,0.1861,10,discharge,1,-11.487,3.829,2.0,1.9,3.4543,3.3231,11.4216,10-15-21_12.21_CC2_protocol_HPPC_IN21700_30T_cycle_#193.mat
CC_CELL2,193,0.95614,2.86927,0.1861,10,discharge,1,-11.487,3.829,10.0,9.9,3.4543,3.2816,15.0344,10-15-21_12.21_CC2_protocol_HPPC_IN21700_30T_cycle_#193.mat
CC_CELL2,193,0.95614,2.86927,0.1863,10,charge,1,5.742,1.914,2.0,2.0,3.4604,3.5237,11.0244,10-15-21_12.21_CC2_protocol_HPPC_IN21700_30T_cycle_#193.mat
CC_CELL2,193,0.95614,2.86927,0.1863,10,charge,1,5.742,1.914,10.0,9.9,3.4604,3.5423,14.2638,10-15-21_12.21_CC2_protocol_HPPC_IN21700_30T_cycle_#193.mat
CC_CELL2,193,0.95614,2.86927,0.186,10,discharge,2,-22.97,7.657,2.0,2.0,3.4559,3.1925,11.4671,10-15-21_12.21_CC2_protocol_HPPC_IN21700_30T_cycle_#193.mat
CC_CELL2,193,0.95614,2.86927,0.186,10,discharge,2,-22.97,7.657,10.0,9.9,3.4559,3.0967,15.6378,10-15-21_12.21_CC2_protocol_HPPC_IN21700_30T_cycle_#193.mat
CC_CELL2,193,0.95614,2.86927,0.1864,10,charge,2,17.226,5.742,2.0,2.0,3.4636,3.647,10.6467,10-15-21_12.21_CC2_protocol_HPPC_IN21700_30T_cycle_#193.mat
CC_CELL2,193,0.95614,2.86927,0.1864,10,charge,2,17.226,5.742,10.0,9.9,3.4636,3.7011,13.7873,10-15-21_12.21_CC2_protocol_HPPC_IN21700_30T_cycle_#193.mat
CC_CELL2,193,0.95614,2.86927,0.1859,10,discharge,3,-33.017,11.006,2.0,1.9,3.4553,3.0829,11.279,10-15-21_12.21_CC2_protocol_HPPC_IN21700_30T_cycle_#193.mat
CC_CELL2,193,0.95614,2.86927,0.1859,10,discharge,3,-33.017,11.006,10.0,9.9,3.4553,2.9098,16.5218,10-15-21_12.21_CC2_protocol_HPPC_IN21700_30T_cycle_#193.mat
CC_CELL2,193,0.95614,2.86927,0.1865,10,charge,3,28.709,9.57,2.0,1.9,3.4655,3.761,10.2929,10-15-21_12.21_CC2_protocol_HPPC_IN21700_30T_cycle_#193.mat
CC_CELL2,193,0.95614,2.86927,0.1865,10,charge,3,28.709,9.57,10.0,9.9,3.4655,3.8465,13.2711,10-15-21_12.21_CC2_protocol_HPPC_IN21700_30T_cycle_#193.mat
CC_CELL2,193,0.95614,2.86927,0.1383,11,discharge,0,-2.87,0.957,2.0,1.9,3.4124,3.3769,12.3698,10-15-21_12.21_CC2_protocol_HPPC_IN21700_30T_cycle_#193.mat
CC_CELL2,193,0.95614,2.86927,0.1383,11,discharge,0,-2.87,0.957,10.0,9.9,3.4124,3.3629,17.248,10-15-21_12.21_CC2_protocol_HPPC_IN21700_30T_cycle_#193.mat
CC_CELL2,193,0.95614,2.86927,0.1384,11,charge,0,1.434,0.478,2.0,1.9,3.4146,3.4318,11.9911,10-15-21_12.21_CC2_protocol_HPPC_IN21700_30T_cycle_#193.mat
CC_CELL2,193,0.95614,2.86927,0.1384,11,charge,0,1.434,0.478,10.0,9.9,3.4146,3.4372,15.7557,10-15-21_12.21_CC2_protocol_HPPC_IN21700_30T_cycle_#193.mat
CC_CELL2,193,0.95614,2.86927,0.1383,11,discharge,1,-11.487,3.829,2.0,2.0,3.412,3.268,12.5359,10-15-21_12.21_CC2_protocol_HPPC_IN21700_30T_cycle_#193.mat
CC_CELL2,193,0.95614,2.86927,0.1383,11,discharge,1,-11.487,3.829,10.0,9.9,3.412,3.2022,18.2641,10-15-21_12.21_CC2_protocol_HPPC_IN21700_30T_cycle_#193.mat
CC_CELL2,193,0.95614,2.86927,0.1384,11,charge,1,5.742,1.914,2.0,1.9,3.421,3.4866,11.425,10-15-21_12.21_CC2_protocol_HPPC_IN21700_30T_cycle_#193.mat
CC_CELL2,193,0.95614,2.86927,0.1384,11,charge,1,5.742,1.914,10.0,9.9,3.421,3.5027,14.229,10-15-21_12.21_CC2_protocol_HPPC_IN21700_30T_cycle_#193.mat
CC_CELL2,193,0.95614,2.86927,0.1382,11,discharge,2,-22.97,7.657,2.0,1.9,3.4145,3.1223,12.7209,10-15-21_12.21_CC2_protocol_HPPC_IN21700_30T_cycle_#193.mat
CC_CELL2,193,0.95614,2.86927,0.1382,11,discharge,2,-22.97,7.657,10.0,9.9,3.4145,2.8929,22.7079,10-15-21_12.21_CC2_protocol_HPPC_IN21700_30T_cycle_#193.mat
CC_CELL2,193,0.95614,2.86927,0.1385,11,charge,2,17.226,5.742,2.0,2.0,3.4247,3.6107,10.7976,10-15-21_12.21_CC2_protocol_HPPC_IN21700_30T_cycle_#193.mat
CC_CELL2,193,0.95614,2.86927,0.1385,11,charge,2,17.226,5.742,10.0,9.9,3.4247,3.6564,13.4506,10-15-21_12.21_CC2_protocol_HPPC_IN21700_30T_cycle_#193.mat
CC_CELL2,193,0.95614,2.86927,0.1381,11,discharge,3,-33.018,11.006,2.0,1.9,3.4128,2.9911,12.7718,10-15-21_12.21_CC2_protocol_HPPC_IN21700_30T_cycle_#193.mat
CC_CELL2,193,0.95614,2.86927,0.1381,11,discharge,3,-33.018,11.006,10.0,9.9,3.4128,2.5237,26.9277,10-15-21_12.21_CC2_protocol_HPPC_IN21700_30T_cycle_#193.mat
CC_CELL2,193,0.95614,2.86927,0.1386,11,charge,3,28.712,9.571,2.0,1.9,3.4266,3.7205,10.2361,10-15-21_12.21_CC2_protocol_HPPC_IN21700_30T_cycle_#193.mat
CC_CELL2,193,0.95614,2.86927,0.1386,11,charge,3,28.712,9.571,10.0,9.9,3.4266,3.8003,13.0155,10-15-21_12.21_CC2_protocol_HPPC_IN21700_30T_cycle_#193.mat
CC_CELL2,193,0.95614,2.86927,0.0905,12,discharge,0,-2.871,0.957,2.0,1.9,3.3583,3.3138,15.5009,10-15-21_12.21_CC2_protocol_HPPC_IN21700_30T_cycle_#193.mat
CC_CELL2,193,0.95614,2.86927,0.0905,12,discharge,0,-2.871,0.957,10.0,9.9,3.3583,3.2864,25.0453,10-15-21_12.21_CC2_protocol_HPPC_IN21700_30T_cycle_#193.mat
CC_CELL2,193,0.95614,2.86927,0.0905,12,charge,0,1.436,0.479,2.0,2.0,3.362,3.3831,14.6967,10-15-21_12.21_CC2_protocol_HPPC_IN21700_30T_cycle_#193.mat
CC_CELL2,193,0.95614,2.86927,0.0905,12,charge,0,1.436,0.479,10.0,9.9,3.362,3.3925,21.244,10-15-21_12.21_CC2_protocol_HPPC_IN21700_30T_cycle_#193.mat
CC_CELL2,193,0.95614,2.86927,0.0904,12,discharge,1,-11.487,3.829,2.0,1.9,3.3598,3.1618,17.2369,10-15-21_12.21_CC2_protocol_HPPC_IN21700_30T_cycle_#193.mat
CC_CELL2,193,0.95614,2.86927,0.0904,12,discharge,1,-11.487,3.829,10.0,9.91,3.3598,2.9435,36.241,10-15-21_12.21_CC2_protocol_HPPC_IN21700_30T_cycle_#193.mat
CC_CELL2,193,0.95614,2.86927,0.0906,12,charge,1,5.742,1.914,2.0,2.0,3.3718,3.4501,13.6376,10-15-21_12.21_CC2_protocol_HPPC_IN21700_30T_cycle_#193.mat
CC_CELL2,193,0.95614,2.86927,0.0906,12,charge,1,5.742,1.914,10.0,9.9,3.3718,3.4751,17.9918,10-15-21_12.21_CC2_protocol_HPPC_IN21700_30T_cycle_#193.mat
CC_CELL2,193,0.95614,2.86927,0.0903,12,discharge,2,-22.968,7.656,2.0,1.9,3.3631,2.9233,19.1484,10-15-21_12.21_CC2_protocol_HPPC_IN21700_30T_cycle_#193.mat
CC_CELL2,193,0.95614,2.86927,0.0903,12,discharge,2,-22.968,7.656,10.0,9.9,3.3631,2.4999,37.5827,10-15-21_12.21_CC2_protocol_HPPC_IN21700_30T_cycle_#193.mat
CC_CELL2,193,0.95614,2.86927,0.0906,12,charge,2,17.226,5.742,2.0,1.9,3.3782,3.581,11.7729,10-15-21_12.21_CC2_protocol_HPPC_IN21700_30T_cycle_#193.mat
CC_CELL2,193,0.95614,2.86927,0.0906,12,charge,2,17.226,5.742,10.0,9.9,3.3782,3.6258,14.3736,10-15-21_12.21_CC2_protocol_HPPC_IN21700_30T_cycle_#193.mat
CC_CELL2,193,0.95614,2.86927,0.0902,12,discharge,3,-25.232,8.411,2.0,2.0,3.3627,2.6833,26.9261,10-15-21_12.21_CC2_protocol_HPPC_IN21700_30T_cycle_#193.mat
CC_CELL2,193,0.95614,2.86927,0.0902,12,discharge,3,-25.232,8.411,10.0,9.9,3.3627,2.4999,34.1947,10-15-21_12.21_CC2_protocol_HPPC_IN21700_30T_cycle_#193.mat
CC_CELL2,193,0.95614,2.86927,0.0908,12,charge,3,28.711,9.57,2.0,2.0,3.3795,3.6965,11.0411,10-15-21_12.21_CC2_protocol_HPPC_IN21700_30T_cycle_#193.mat
CC_CELL2,193,0.95614,2.86927,0.0908,12,charge,3,28.711,9.57,10.0,9.91,3.3795,3.7648,13.4199,10-15-21_12.21_CC2_protocol_HPPC_IN21700_30T_cycle_#193.mat
CC_CELL2,231,0.94642,2.84012,1.0,0,discharge,0,-2.842,0.947,2.0,2.0,4.1609,4.1308,10.5923,10-24-21_04.26_CC2_protocol_HPPC_IN21700_30T_cycle_#231.mat
CC_CELL2,231,0.94642,2.84012,1.0,0,discharge,0,-2.842,0.947,10.0,9.7,4.1609,4.1146,16.2931,10-24-21_04.26_CC2_protocol_HPPC_IN21700_30T_cycle_#231.mat
CC_CELL2,231,0.94642,2.84012,1.0,0,charge,0,1.421,0.474,2.0,2.0,4.1719,4.1914,13.7189,10-24-21_04.26_CC2_protocol_HPPC_IN21700_30T_cycle_#231.mat
CC_CELL2,231,0.94642,2.84012,1.0,0,charge,0,1.421,0.474,10.0,9.9,4.1719,4.1999,19.6989,10-24-21_04.26_CC2_protocol_HPPC_IN21700_30T_cycle_#231.mat
CC_CELL2,231,0.94642,2.84012,0.9999,0,discharge,1,-11.363,3.788,2.0,2.0,4.1689,4.0172,13.3503,10-24-21_04.26_CC2_protocol_HPPC_IN21700_30T_cycle_#231.mat
CC_CELL2,231,0.94642,2.84012,0.9999,0,discharge,1,-11.363,3.788,10.0,9.9,4.1689,3.971,17.4162,10-24-21_04.26_CC2_protocol_HPPC_IN21700_30T_cycle_#231.mat
CC_CELL2,231,0.94642,2.84012,1.0,0,charge,1,1.52,0.507,2.0,1.9,4.1751,4.2001,16.4474,10-24-21_04.26_CC2_protocol_HPPC_IN21700_30T_cycle_#231.mat
CC_CELL2,231,0.94642,2.84012,1.0,0,charge,1,1.52,0.507,10.0,9.9,4.1751,4.2,16.3816,10-24-21_04.26_CC2_protocol_HPPC_IN21700_30T_cycle_#231.mat
CC_CELL2,231,0.94642,2.84012,0.9998,0,discharge,2,-22.724,7.575,2.0,2.0,4.1688,3.8766,12.8587,10-24-21_04.26_CC2_protocol_HPPC_IN21700_30T_cycle_#231.mat
CC_CELL2,231,0.94642,2.84012,0.9998,0,discharge,2,-22.724,7.575,10.0,9.9,4.1688,3.8142,15.6046,10-24-21_04.26_CC2_protocol_HPPC_IN21700_30T_cycle_#231.mat
CC_CELL2,231,0.94642,2.84012,1.0,0,charge,2,1.373,0.458,2.0,1.9,4.1779,4.2,16.102,10-24-21_04.26_CC2_protocol_HPPC_IN21700_30T_cycle_#231.mat
CC_CELL2,231,0.94642,2.84012,1.0,0,charge,2,1.373,0.458,10.0,9.9,4.1779,4.1999,16.0291,10-24-21_04.26_CC2_protocol_HPPC_IN21700_30T_cycle_#231.mat
CC_CELL2,231,0.94642,2.84012,0.9998,0,discharge,3,-32.667,10.889,2.0,2.0,4.1689,3.7615,12.4713,10-24-21_04.26_CC2_protocol_HPPC_IN21700_30T_cycle_#231.mat
CC_CELL2,231,0.94642,2.84012,0.9998,0,discharge,3,-32.667,10.889,10.0,9.9,4.1689,3.6895,14.6754,10-24-21_04.26_CC2_protocol_HPPC_IN21700_30T_cycle_#231.mat
CC_CELL2,231,0.94642,2.84012,1.0,0,charge,3,1.3,0.433,2.0,1.9,4.1798,4.2,15.5444,10-24-21_04.26_CC2_protocol_HPPC_IN21700_30T_cycle_#231.mat
CC_CELL2,231,0.94642,2.84012,1.0,0,charge,3,1.3,0.433,10.0,9.4,4.1798,4.2,15.5444,10-24-21_04.26_CC2_protocol_HPPC_IN21700_30T_cycle_#231.mat
CC_CELL2,231,0.94642,2.84012,0.9526,1,discharge,0,-2.84,0.947,2.0,2.0,4.1013,4.0653,12.6761,10-24-21_04.26_CC2_protocol_HPPC_IN21700_30T_cycle_#231.mat
CC_CELL2,231,0.94642,2.84012,0.9526,1,discharge,0,-2.84,0.947,10.0,9.9,4.1013,4.0554,16.162,10-24-21_04.26_CC2_protocol_HPPC_IN21700_30T_cycle_#231.mat
CC_CELL2,231,0.94642,2.84012,0.9527,1,charge,0,1.421,0.474,2.0,1.9,4.1028,4.1204,12.3839,10-24-21_04.26_CC2_protocol_HPPC_IN21700_30T_cycle_#231.mat
CC_CELL2,231,0.94642,2.84012,0.9527,1,charge,0,1.421,0.474,10.0,9.9,4.1028,4.1254,15.9021,10-24-21_04.26_CC2_protocol_HPPC_IN21700_30T_cycle_#231.mat
CC_CELL2,231,0.94642,2.84012,0.9526,1,discharge,1,-11.363,3.788,2.0,2.0,4.1014,3.9622,12.2503,10-24-21_04.26_CC2_protocol_HPPC_IN21700_30T_cycle_#231.mat
CC_CELL2,231,0.94642,2.84012,0.9526,1,discharge,1,-11.363,3.788,10.0,9.9,4.1014,3.9326,14.8552,10-24-21_04.26_CC2_protocol_HPPC_IN21700_30T_cycle_#231.mat
CC_CELL2,231,0.94642,2.84012,0.9527,1,charge,1,5.682,1.894,2.0,2.0,4.1047,4.1744,12.2662,10-24-21_04.26_CC2_protocol_HPPC_IN21700_30T_cycle_#231.mat
CC_CELL2,231,0.94642,2.84012,0.9527,1,charge,1,5.682,1.894,10.0,9.9,4.1047,4.1953,15.9442,10-24-21_04.26_CC2_protocol_HPPC_IN21700_30T_cycle_#231.mat
CC_CELL2,231,0.94642,2.84012,0.9525,1,discharge,2,-22.724,7.575,2.0,2.0,4.1008,3.8313,11.8597,10-24-21_04.26_CC2_protocol_HPPC_IN21700_30T_cycle_#231.mat
CC_CELL2,231,0.94642,2.84012,0.9525,1,discharge,2,-22.724,7.575,10.0,9.9,4.1008,3.7834,13.9676,10-24-21_04.26_CC2_protocol_HPPC_IN21700_30T_cycle_#231.mat
CC_CELL2,231,0.94642,2.84012,0.9527,1,charge,2,6.859,2.286,2.0,2.0,4.1068,4.1999,13.5724,10-24-21_04.26_CC2_protocol_HPPC_IN21700_30T_cycle_#231.mat
CC_CELL2,231,0.94642,2.84012,0.9527,1,charge,2,6.859,2.286,10.0,9.9,4.1068,4.1999,13.5724,10-24-21_04.26_CC2_protocol_HPPC_IN21700_30T_cycle_#231.mat
CC_CELL2,231,0.94642,2.84012,0.9524,1,discharge,3,-32.668,10.889,2.0,2.0,4.1022,3.7217,11.6475,10-24-21_04.26_CC2_protocol_HPPC_IN21700_30T_cycle_#231.mat
CC_CELL2,231,0.94642,2.84012,0.9524,1,discharge,3,-32.668,10.889,10.0,9.9,4.1022,3.6567,13.6372,10-24-21_04.26_CC2_protocol_HPPC_IN21700_30T_cycle_#231.mat
CC_CELL2,231,0.94642,2.84012,0.9527,1,charge,3,6.757,2.252,2.0,2.0,4.1084,4.2001,13.5715,10-24-21_04.26_CC2_protocol_HPPC_IN21700_30T_cycle_#231.mat
CC_CELL2,231,0.94642,2.84012,0.9527,1,charge,3,6.757,2.252,10.0,9.9,4.1084,4.2001,13.5715,10-24-21_04.26_CC2_protocol_HPPC_IN21700_30T_cycle_#231.mat
CC_CELL2,231,0.94642,2.84012,0.9053,2,discharge,0,-2.841,0.947,2.0,2.0,4.0825,4.0488,11.8629,10-24-21_04.26_CC2_protocol_HPPC_IN21700_30T_cycle_#231.mat
CC_CELL2,231,0.94642,2.84012,0.9053,2,discharge,0,-2.841,0.947,10.0,9.9,4.0825,4.0404,14.8198,10-24-21_04.26_CC2_protocol_HPPC_IN21700_30T_cycle_#231.mat
CC_CELL2,231,0.94642,2.84012,0.9053,2,charge,0,1.419,0.473,2.0,2.0,4.0836,4.1003,11.7713,10-24-21_04.26_CC2_protocol_HPPC_IN21700_30T_cycle_#231.mat
CC_CELL2,231,0.94642,2.84012,0.9053,2,charge,0,1.419,0.473,10.0,9.9,4.0836,4.1042,14.5203,10-24-21_04.26_CC2_protocol_HPPC_IN21700_30T_cycle_#231.mat
CC_CELL2,231,0.94642,2.84012,0.9052,2,discharge,1,-11.362,3.787,2.0,1.9,4.0826,3.9496,11.7057,10-24-21_04.26_CC2_protocol_HPPC_IN21700_30T_cycle_#231.mat
CC_CELL2,231,0.94642,2.84012,0.9052,2,discharge,1,-11.362,3.787,10.0,9.9,4.0826,3.9194,14.3637,10-24-21_04.26_CC2_protocol_HPPC_IN21700_30T_cycle_#231.mat
CC_CELL2,231,0.94642,2.84012,0.9054,2,charge,1,5.68,1.893,2.0,1.9,4.0853,4.1505,11.4795,10-24-21_04.26_CC2_protocol_HPPC_IN21700_30T_cycle_#231.mat
CC_CELL2,231,0.94642,2.84012,0.9054,2,charge,1,5.68,1.893,10.0,9.9,4.0853,4.1652,14.0676,10-24-21_04.26_CC2_protocol_HPPC_IN21700_30T_cycle_#231.mat
CC_CELL2,231,0.94642,2.84012,0.9051,2,discharge,2,-22.725,7.575,2.0,2.0,4.0827,3.8206,11.5336,10-24-21_04.26_CC2_protocol_HPPC_IN21700_30T_cycle_#231.mat
CC_CELL2,231,0.94642,2.84012,0.9051,2,discharge,2,-22.725,7.575,10.0,9.9,4.0827,3.7685,13.8262,10-24-21_04.26_CC2_protocol_HPPC_IN21700_30T_cycle_#231.mat
CC_CELL2,231,0.94642,2.84012,0.9054,2,charge,2,9.19,3.063,2.0,2.0,4.0867,4.2,12.3289,10-24-21_04.26_CC2_protocol_HPPC_IN21700_30T_cycle_#231.mat
CC_CELL2,231,0.94642,2.84012,0.9054,2,charge,2,9.19,3.063,10.0,9.9,4.0867,4.2,12.3289,10-24-21_04.26_CC2_protocol_HPPC_IN21700_30T_cycle_#231.mat
CC_CELL2,231,0.94642,2.84012,0.905,2,discharge,3,-32.668,10.889,2.0,2.0,4.0823,3.7141,11.271,10-24-21_04.26_CC2_protocol_HPPC_IN21700_30T_cycle_#231.mat
CC_CELL2,231,0.94642,2.84012,0.905,2,discharge,3,-32.668,10.889,10.0,9.9,4.0823,3.6397,13.5484,10-24-21_04.26_CC2_protocol_HPPC_IN21700_30T_cycle_#231.mat
CC_CELL2,231,0.94642,2.84012,0.9054,2,charge,3,9.148,3.049,2.0,2.0,4.088,4.1999,12.2322,10-24-21_04.26_CC2_protocol_HPPC_IN21700_30T_cycle_#231.mat
CC_CELL2,231,0.94642,2.84012,0.9054,2,charge,3,9.148,3.049,10.0,9.9,4.088,4.1999,12.2322,10-24-21_04.26_CC2_protocol_HPPC_IN21700_30T_cycle_#231.mat
CC_CELL2,231,0.94642,2.84012,0.8106,3,discharge,0,-2.841,0.947,2.0,2.0,4.0312,3.9974,11.8976,10-24-21_04.26_CC2_protocol_HPPC_IN21700_30T_cycle_#231.mat
CC_CELL2,231,0.94642,2.84012,0.8106,3,discharge,0,-2.841,0.947,10.0,9.9,4.0312,3.9843,16.5089,10-24-21_04.26_CC2_protocol_HPPC_IN21700_30T_cycle_#231.mat
CC_CELL2,231,0.94642,2.84012,0.8106,3,charge,0,1.421,0.474,2.0,2.0,4.0322,4.0494,12.1071,10-24-21_04.26_CC2_protocol_HPPC_IN21700_30T_cycle_#231.mat
CC_CELL2,231,0.94642,2.84012,0.8106,3,charge,0,1.421,0.474,10.0,9.9,4.0322,4.0549,15.9786,10-24-21_04.26_CC2_protocol_HPPC_IN21700_30T_cycle_#231.mat
CC_CELL2,231,0.94642,2.84012,0.8105,3,discharge,1,-11.362,3.787,2.0,2.0,4.0314,3.8967,11.8553,10-24-21_04.26_CC2_protocol_HPPC_IN21700_30T_cycle_#231.mat
CC_CELL2,231,0.94642,2.84012,0.8105,3,discharge,1,-11.362,3.787,10.0,9.9,4.0314,3.8508,15.8951,10-24-21_04.26_CC2_protocol_HPPC_IN21700_30T_cycle_#231.mat
CC_CELL2,231,0.94642,2.84012,0.8107,3,charge,1,5.682,1.894,2.0,2.0,4.0353,4.0991,11.2292,10-24-21_04.26_CC2_protocol_HPPC_IN21700_30T_cycle_#231.mat
CC_CELL2,231,0.94642,2.84012,0.8107,3,charge,1,5.682,1.894,10.0,9.9,4.0353,4.1167,14.327,10-24-21_04.26_CC2_protocol_HPPC_IN21700_30T_cycle_#231.mat
CC_CELL2,231,0.94642,2.84012,0.8104,3,discharge,2,-22.725,7.575,2.0,1.9,4.0317,3.7705,11.4939,10-24-21_04.26_CC2_protocol_HPPC_IN21700_30T_cycle_#231.mat
CC_CELL2,231,0.94642,2.84012,0.8104,3,discharge,2,-22.725,7.575,10.0,9.9,4.0317,3.6966,14.7459,10-24-21_04.26_CC2_protocol_HPPC_IN21700_30T_cycle_#231.mat
CC_CELL2,231,0.94642,2.84012,0.8108,3,charge,2,13.731,4.577,2.0,2.0,4.0371,4.2,11.8637,10-24-21_04.26_CC2_protocol_HPPC_IN21700_30T_cycle_#231.mat
CC_CELL2,231,0.94642,2.84012,0.8108,3,charge,2,13.731,4.577,10.0,9.9,4.0371,4.1999,11.8564,10-24-21_04.26_CC2_protocol_HPPC_IN21700_30T_cycle_#231.mat
CC_CELL2,231,0.94642,2.84012,0.8103,3,discharge,3,-32.668,10.889,2.0,1.9,4.0322,3.6623,11.323,10-24-21_04.26_CC2_protocol_HPPC_IN21700_30T_cycle_#231.mat
CC_CELL2,231,0.94642,2.84012,0.8103,3,discharge,3,-32.668,10.889,10.0,9.9,4.0322,3.5665,14.2555,10-24-21_04.26_CC2_protocol_HPPC_IN21700_30T_cycle_#231.mat
CC_CELL2,231,0.94642,2.84012,0.8108,3,charge,3,13.582,4.527,2.0,2.0,4.0384,4.2,11.8981,10-24-21_04.26_CC2_protocol_HPPC_IN21700_30T_cycle_#231.mat
CC_CELL2,231,0.94642,2.84012,0.8108,3,charge,3,13.582,4.527,10.0,9.9,4.0384,4.1999,11.8907,10-24-21_04.26_CC2_protocol_HPPC_IN21700_30T_cycle_#231.mat
CC_CELL2,231,0.94642,2.84012,0.7159,4,discharge,0,-2.841,0.947,2.0,1.9,3.9255,3.8922,11.7212,10-24-21_04.26_CC2_protocol_HPPC_IN21700_30T_cycle_#231.mat
CC_CELL2,231,0.94642,2.84012,0.7159,4,discharge,0,-2.841,0.947,10.0,9.9,3.9255,3.8777,16.8251,10-24-21_04.26_CC2_protocol_HPPC_IN21700_30T_cycle_#231.mat
CC_CELL2,231,0.94642,2.84012,0.7159,4,charge,0,1.42,0.473,2.0,1.9,3.9279,3.9439,11.2644,10-24-21_04.26_CC2_protocol_HPPC_IN21700_30T_cycle_#231.mat
CC_CELL2,231,0.94642,2.84012,0.7159,4,charge,0,1.42,0.473,10.0,9.9,3.9279,3.9493,15.0662,10-24-21_04.26_CC2_protocol_HPPC_IN21700_30T_cycle_#231.mat
CC_CELL2,231,0.94642,2.84012,0.7158,4,discharge,1,-11.362,3.787,2.0,1.9,3.9258,3.7925,11.7321,10-24-21_04.26_CC2_protocol_HPPC_IN21700_30T_cycle_#231.mat
CC_CELL2,231,0.94642,2.84012,0.7158,4,discharge,1,-11.362,3.787,10.0,9.9,3.9258,3.7498,15.4902,10-24-21_04.26_CC2_protocol_HPPC_IN21700_30T_cycle_#231.mat
CC_CELL2,231,0.94642,2.84012,0.716,4,charge,1,5.682,1.894,2.0,2.0,3.931,3.9932,10.9474,10-24-21_04.26_CC2_protocol_HPPC_IN21700_30T_cycle_#231.mat
CC_CELL2,231,0.94642,2.84012,0.716,4,charge,1,5.682,1.894,10.0,9.9,3.931,4.0087,13.6755,10-24-21_04.26_CC2_protocol_HPPC_IN21700_30T_cycle_#231.mat
CC_CELL2,231,0.94642,2.84012,0.7157,4,discharge,2,-22.724,7.575,2.0,1.9,3.9261,3.6677,11.3712,10-24-21_04.26_CC2_protocol_HPPC_IN21700_30T_cycle_#231.mat
CC_CELL2,231,0.94642,2.84012,0.7157,4,discharge,2,-22.724,7.575,10.0,9.9,3.9261,3.6064,14.0688,10-24-21_04.26_CC2_protocol_HPPC_IN21700_30T_cycle_#231.mat
CC_CELL2,231,0.94642,2.84012,0.716,4,charge,2,17.043,5.681,2.0,2.0,3.9318,4.1116,10.5498,10-24-21_04.26_CC2_protocol_HPPC_IN21700_30T_cycle_#231.mat
