Repository: KikETs/ECM_HYBRID_BMS_JOINT

## Results

| Arm | Model | Size | Protocol | Result | Worst cell |
|---|---|---|---|---|---|
| SOP | 2RC table + trim (A8) | 4 effective coefficients, 2 EW states | leave-one-cell-out | usable current 69.6 % discharge, 59.5 % charge (τ = 10 s) | 59.9 % / 53.5 % (BOOST_REST) |
| SOH | dQ/dV ridge | 65 coefficients | leave-one-cell-out | RMSE 0.0094, bias −0.0005 | 0.0130 (BOOST_REST) |
| SOC | 2RC EKF, low-current gate | 3 states | leave-one-cell-out | **2.34 %p** over six sensor disturbances on estimated SOH (2.325 on true SOH), per cell 2.00–2.75 | 4.60 %p (BOOST_NEGPULSE_1S, current offset −0.10 A) |

The SOH arm was a 10,945-parameter CNN until the second audit round. Nested

File: analysis/uypydj_hppc_resistance.csv (part 191 of 225)
protocol,cycle,SOH,CAP_Ah,SOC,soc_group,direction,rate_rank,I_A,CRate_rated,tau_s,tau_actual_s,V_pre_V,V_tau_V,R_mOhm,file
CC_CELL2,231,0.94642,2.84012,0.716,4,charge,2,17.043,5.681,10.0,9.9,3.9318,4.1573,13.2312,10-24-21_04.26_CC2_protocol_HPPC_IN21700_30T_cycle_#231.mat
CC_CELL2,231,0.94642,2.84012,0.7156,4,discharge,3,-32.668,10.889,2.0,2.0,3.9259,3.5641,11.0751,10-24-21_04.26_CC2_protocol_HPPC_IN21700_30T_cycle_#231.mat
CC_CELL2,231,0.94642,2.84012,0.7156,4,discharge,3,-32.668,10.889,10.0,9.9,3.9259,3.4848,13.5025,10-24-21_04.26_CC2_protocol_HPPC_IN21700_30T_cycle_#231.mat
CC_CELL2,231,0.94642,2.84012,0.7161,4,charge,3,23.441,7.814,2.0,2.0,3.9334,4.2001,11.3775,10-24-21_04.26_CC2_protocol_HPPC_IN21700_30T_cycle_#231.mat
CC_CELL2,231,0.94642,2.84012,0.7161,4,charge,3,23.441,7.814,10.0,9.9,3.9334,4.2,11.3732,10-24-21_04.26_CC2_protocol_HPPC_IN21700_30T_cycle_#231.mat
CC_CELL2,231,0.94642,2.84012,0.6212,5,discharge,0,-2.841,0.947,2.0,2.0,3.8419,3.8092,11.5096,10-24-21_04.26_CC2_protocol_HPPC_IN21700_30T_cycle_#231.mat
CC_CELL2,231,0.94642,2.84012,0.6212,5,discharge,0,-2.841,0.947,10.0,9.9,3.8419,3.7964,16.0149,10-24-21_04.26_CC2_protocol_HPPC_IN21700_30T_cycle_#231.mat
CC_CELL2,231,0.94642,2.84012,0.6213,5,charge,0,1.422,0.474,2.0,2.0,3.8432,3.8592,11.2541,10-24-21_04.26_CC2_protocol_HPPC_IN21700_30T_cycle_#231.mat
CC_CELL2,231,0.94642,2.84012,0.6213,5,charge,0,1.422,0.474,10.0,9.9,3.8432,3.8645,14.9821,10-24-21_04.26_CC2_protocol_HPPC_IN21700_30T_cycle_#231.mat
CC_CELL2,231,0.94642,2.84012,0.6211,5,discharge,1,-11.364,3.788,2.0,2.0,3.8415,3.7136,11.2548,10-24-21_04.26_CC2_protocol_HPPC_IN21700_30T_cycle_#231.mat
CC_CELL2,231,0.94642,2.84012,0.6211,5,discharge,1,-11.364,3.788,10.0,9.9,3.8415,3.6772,14.4579,10-24-21_04.26_CC2_protocol_HPPC_IN21700_30T_cycle_#231.mat
CC_CELL2,231,0.94642,2.84012,0.6213,5,charge,1,5.679,1.893,2.0,2.0,3.8455,3.9077,10.9517,10-24-21_04.26_CC2_protocol_HPPC_IN21700_30T_cycle_#231.mat
CC_CELL2,231,0.94642,2.84012,0.6213,5,charge,1,5.679,1.893,10.0,9.9,3.8455,3.926,14.1738,10-24-21_04.26_CC2_protocol_HPPC_IN21700_30T_cycle_#231.mat
CC_CELL2,231,0.94642,2.84012,0.6211,5,discharge,2,-22.726,7.575,2.0,2.0,3.8408,3.5943,10.8466,10-24-21_04.26_CC2_protocol_HPPC_IN21700_30T_cycle_#231.mat
CC_CELL2,231,0.94642,2.84012,0.6211,5,discharge,2,-22.726,7.575,10.0,9.9,3.8408,3.5338,13.5088,10-24-21_04.26_CC2_protocol_HPPC_IN21700_30T_cycle_#231.mat
CC_CELL2,231,0.94642,2.84012,0.6214,5,charge,2,17.043,5.681,2.0,1.9,3.8477,4.0262,10.4735,10-24-21_04.26_CC2_protocol_HPPC_IN21700_30T_cycle_#231.mat
CC_CELL2,231,0.94642,2.84012,0.6214,5,charge,2,17.043,5.681,10.0,9.9,3.8477,4.0729,13.2136,10-24-21_04.26_CC2_protocol_HPPC_IN21700_30T_cycle_#231.mat
CC_CELL2,231,0.94642,2.84012,0.621,5,discharge,3,-32.668,10.889,2.0,2.0,3.8405,3.4942,10.6006,10-24-21_04.26_CC2_protocol_HPPC_IN21700_30T_cycle_#231.mat
CC_CELL2,231,0.94642,2.84012,0.621,5,discharge,3,-32.668,10.889,10.0,9.9,3.8405,3.4105,13.1627,10-24-21_04.26_CC2_protocol_HPPC_IN21700_30T_cycle_#231.mat
CC_CELL2,231,0.94642,2.84012,0.6215,5,charge,3,28.407,9.469,2.0,2.0,3.8485,4.14,10.2616,10-24-21_04.26_CC2_protocol_HPPC_IN21700_30T_cycle_#231.mat
CC_CELL2,231,0.94642,2.84012,0.6215,5,charge,3,28.407,9.469,10.0,9.9,3.8485,4.2001,12.3772,10-24-21_04.26_CC2_protocol_HPPC_IN21700_30T_cycle_#231.mat
CC_CELL2,231,0.94642,2.84012,0.5265,6,discharge,0,-2.841,0.947,2.0,2.0,3.7409,3.711,10.5237,10-24-21_04.26_CC2_protocol_HPPC_IN21700_30T_cycle_#231.mat
CC_CELL2,231,0.94642,2.84012,0.5265,6,discharge,0,-2.841,0.947,10.0,9.9,3.7409,3.7007,14.149,10-24-21_04.26_CC2_protocol_HPPC_IN21700_30T_cycle_#231.mat
CC_CELL2,231,0.94642,2.84012,0.5266,6,charge,0,1.42,0.473,2.0,2.0,3.743,3.758,10.5604,10-24-21_04.26_CC2_protocol_HPPC_IN21700_30T_cycle_#231.mat
CC_CELL2,231,0.94642,2.84012,0.5266,6,charge,0,1.42,0.473,10.0,9.9,3.743,3.7626,13.7989,10-24-21_04.26_CC2_protocol_HPPC_IN21700_30T_cycle_#231.mat
CC_CELL2,231,0.94642,2.84012,0.5265,6,discharge,1,-11.362,3.787,2.0,2.0,3.7417,3.6192,10.7816,10-24-21_04.26_CC2_protocol_HPPC_IN21700_30T_cycle_#231.mat
CC_CELL2,231,0.94642,2.84012,0.5265,6,discharge,1,-11.362,3.787,10.0,9.9,3.7417,3.5827,13.994,10-24-21_04.26_CC2_protocol_HPPC_IN21700_30T_cycle_#231.mat
CC_CELL2,231,0.94642,2.84012,0.5266,6,charge,1,5.682,1.894,2.0,2.0,3.7451,3.8054,10.6132,10-24-21_04.26_CC2_protocol_HPPC_IN21700_30T_cycle_#231.mat
CC_CELL2,231,0.94642,2.84012,0.5266,6,charge,1,5.682,1.894,10.0,9.9,3.7451,3.8226,13.6405,10-24-21_04.26_CC2_protocol_HPPC_IN21700_30T_cycle_#231.mat
CC_CELL2,231,0.94642,2.84012,0.5263,6,discharge,2,-22.724,7.575,2.0,1.9,3.7419,3.5005,10.6231,10-24-21_04.26_CC2_protocol_HPPC_IN21700_30T_cycle_#231.mat
CC_CELL2,231,0.94642,2.84012,0.5263,6,discharge,2,-22.724,7.575,10.0,9.9,3.7419,3.4332,13.5848,10-24-21_04.26_CC2_protocol_HPPC_IN21700_30T_cycle_#231.mat
CC_CELL2,231,0.94642,2.84012,0.5267,6,charge,2,17.045,5.682,2.0,2.0,3.7472,3.9255,10.4605,10-24-21_04.26_CC2_protocol_HPPC_IN21700_30T_cycle_#231.mat
CC_CELL2,231,0.94642,2.84012,0.5267,6,charge,2,17.045,5.682,10.0,9.9,3.7472,3.9716,13.1652,10-24-21_04.26_CC2_protocol_HPPC_IN21700_30T_cycle_#231.mat
CC_CELL2,231,0.94642,2.84012,0.5263,6,discharge,3,-32.667,10.889,2.0,2.0,3.7422,3.3961,10.5948,10-24-21_04.26_CC2_protocol_HPPC_IN21700_30T_cycle_#231.mat
CC_CELL2,231,0.94642,2.84012,0.5263,6,discharge,3,-32.667,10.889,10.0,9.9,3.7422,3.3051,13.3805,10-24-21_04.26_CC2_protocol_HPPC_IN21700_30T_cycle_#231.mat
CC_CELL2,231,0.94642,2.84012,0.5268,6,charge,3,28.406,9.469,2.0,1.9,3.749,4.0393,10.2197,10-24-21_04.26_CC2_protocol_HPPC_IN21700_30T_cycle_#231.mat
CC_CELL2,231,0.94642,2.84012,0.5268,6,charge,3,28.406,9.469,10.0,9.9,3.749,4.1157,12.9092,10-24-21_04.26_CC2_protocol_HPPC_IN21700_30T_cycle_#231.mat
CC_CELL2,231,0.94642,2.84012,0.4318,7,discharge,0,-2.841,0.947,2.0,2.0,3.659,3.6289,10.5949,10-24-21_04.26_CC2_protocol_HPPC_IN21700_30T_cycle_#231.mat
CC_CELL2,231,0.94642,2.84012,0.4318,7,discharge,0,-2.841,0.947,10.0,9.9,3.659,3.6193,13.974,10-24-21_04.26_CC2_protocol_HPPC_IN21700_30T_cycle_#231.mat
CC_CELL2,231,0.94642,2.84012,0.4319,7,charge,0,1.42,0.473,2.0,1.9,3.6603,3.675,10.3499,10-24-21_04.26_CC2_protocol_HPPC_IN21700_30T_cycle_#231.mat
CC_CELL2,231,0.94642,2.84012,0.4319,7,charge,0,1.42,0.473,10.0,9.9,3.6603,3.6795,13.5183,10-24-21_04.26_CC2_protocol_HPPC_IN21700_30T_cycle_#231.mat
CC_CELL2,231,0.94642,2.84012,0.4317,7,discharge,1,-11.362,3.787,2.0,2.0,3.6594,3.5391,10.5879,10-24-21_04.26_CC2_protocol_HPPC_IN21700_30T_cycle_#231.mat
CC_CELL2,231,0.94642,2.84012,0.4317,7,discharge,1,-11.362,3.787,10.0,9.9,3.6594,3.5028,13.7828,10-24-21_04.26_CC2_protocol_HPPC_IN21700_30T_cycle_#231.mat
CC_CELL2,231,0.94642,2.84012,0.4319,7,charge,1,5.681,1.894,2.0,2.0,3.6628,3.722,10.42,10-24-21_04.26_CC2_protocol_HPPC_IN21700_30T_cycle_#231.mat
CC_CELL2,231,0.94642,2.84012,0.4319,7,charge,1,5.681,1.894,10.0,9.9,3.6628,3.7384,13.3066,10-24-21_04.26_CC2_protocol_HPPC_IN21700_30T_cycle_#231.mat
CC_CELL2,231,0.94642,2.84012,0.4317,7,discharge,2,-22.725,7.575,2.0,2.0,3.6593,3.4198,10.5391,10-24-21_04.26_CC2_protocol_HPPC_IN21700_30T_cycle_#231.mat
CC_CELL2,231,0.94642,2.84012,0.4317,7,discharge,2,-22.725,7.575,10.0,9.9,3.6593,3.355,13.3905,10-24-21_04.26_CC2_protocol_HPPC_IN21700_30T_cycle_#231.mat
CC_CELL2,231,0.94642,2.84012,0.432,7,charge,2,17.044,5.681,2.0,1.9,3.6651,3.8389,10.1971,10-24-21_04.26_CC2_protocol_HPPC_IN21700_30T_cycle_#231.mat
CC_CELL2,231,0.94642,2.84012,0.432,7,charge,2,17.044,5.681,10.0,9.9,3.6651,3.8812,12.6789,10-24-21_04.26_CC2_protocol_HPPC_IN21700_30T_cycle_#231.mat
CC_CELL2,231,0.94642,2.84012,0.4316,7,discharge,3,-32.666,10.889,2.0,1.9,3.6598,3.3197,10.4114,10-24-21_04.26_CC2_protocol_HPPC_IN21700_30T_cycle_#231.mat
CC_CELL2,231,0.94642,2.84012,0.4316,7,discharge,3,-32.666,10.889,10.0,9.9,3.6598,3.2285,13.2033,10-24-21_04.26_CC2_protocol_HPPC_IN21700_30T_cycle_#231.mat
CC_CELL2,231,0.94642,2.84012,0.4321,7,charge,3,28.409,9.47,2.0,1.9,3.6666,3.9518,10.0391,10-24-21_04.26_CC2_protocol_HPPC_IN21700_30T_cycle_#231.mat
CC_CELL2,231,0.94642,2.84012,0.4321,7,charge,3,28.409,9.47,10.0,9.9,3.6666,4.0212,12.482,10-24-21_04.26_CC2_protocol_HPPC_IN21700_30T_cycle_#231.mat
CC_CELL2,231,0.94642,2.84012,0.3371,8,discharge,0,-2.841,0.947,2.0,2.0,3.597,3.5666,10.7008,10-24-21_04.26_CC2_protocol_HPPC_IN21700_30T_cycle_#231.mat
CC_CELL2,231,0.94642,2.84012,0.3371,8,discharge,0,-2.841,0.947,10.0,9.9,3.597,3.5569,14.1152,10-24-21_04.26_CC2_protocol_HPPC_IN21700_30T_cycle_#231.mat
CC_CELL2,231,0.94642,2.84012,0.3372,8,charge,0,1.42,0.473,2.0,1.9,3.5976,3.6132,10.9836,10-24-21_04.26_CC2_protocol_HPPC_IN21700_30T_cycle_#231.mat
CC_CELL2,231,0.94642,2.84012,0.3372,8,charge,0,1.42,0.473,10.0,9.9,3.5976,3.6178,14.2223,10-24-21_04.26_CC2_protocol_HPPC_IN21700_30T_cycle_#231.mat
CC_CELL2,231,0.94642,2.84012,0.3371,8,discharge,1,-11.362,3.787,2.0,2.0,3.5972,3.4749,10.764,10-24-21_04.26_CC2_protocol_HPPC_IN21700_30T_cycle_#231.mat
CC_CELL2,231,0.94642,2.84012,0.3371,8,discharge,1,-11.362,3.787,10.0,9.9,3.5972,3.4381,14.0028,10-24-21_04.26_CC2_protocol_HPPC_IN21700_30T_cycle_#231.mat
CC_CELL2,231,0.94642,2.84012,0.3372,8,charge,1,5.681,1.894,2.0,2.0,3.6009,3.6609,10.5608,10-24-21_04.26_CC2_protocol_HPPC_IN21700_30T_cycle_#231.mat
CC_CELL2,231,0.94642,2.84012,0.3372,8,charge,1,5.681,1.894,10.0,9.9,3.6009,3.678,13.5706,10-24-21_04.26_CC2_protocol_HPPC_IN21700_30T_cycle_#231.mat
CC_CELL2,231,0.94642,2.84012,0.337,8,discharge,2,-22.724,7.575,2.0,2.0,3.5973,3.353,10.7507,10-24-21_04.26_CC2_protocol_HPPC_IN21700_30T_cycle_#231.mat
CC_CELL2,231,0.94642,2.84012,0.337,8,discharge,2,-22.724,7.575,10.0,9.9,3.5973,3.2847,13.7564,10-24-21_04.26_CC2_protocol_HPPC_IN21700_30T_cycle_#231.mat
CC_CELL2,231,0.94642,2.84012,0.3373,8,charge,2,17.042,5.681,2.0,1.9,3.6042,3.7809,10.3685,10-24-21_04.26_CC2_protocol_HPPC_IN21700_30T_cycle_#231.mat
CC_CELL2,231,0.94642,2.84012,0.3373,8,charge,2,17.042,5.681,10.0,9.9,3.6042,3.8238,12.8858,10-24-21_04.26_CC2_protocol_HPPC_IN21700_30T_cycle_#231.mat
CC_CELL2,231,0.94642,2.84012,0.3369,8,discharge,3,-32.667,10.889,2.0,2.0,3.5975,3.2476,10.7111,10-24-21_04.26_CC2_protocol_HPPC_IN21700_30T_cycle_#231.mat
CC_CELL2,231,0.94642,2.84012,0.3369,8,discharge,3,-32.667,10.889,10.0,9.9,3.5975,3.1521,13.6346,10-24-21_04.26_CC2_protocol_HPPC_IN21700_30T_cycle_#231.mat
CC_CELL2,231,0.94642,2.84012,0.3374,8,charge,3,28.409,9.47,2.0,2.0,3.6065,3.8982,10.2679,10-24-21_04.26_CC2_protocol_HPPC_IN21700_30T_cycle_#231.mat
CC_CELL2,231,0.94642,2.84012,0.3374,8,charge,3,28.409,9.47,10.0,9.9,3.6065,3.9629,12.5453,10-24-21_04.26_CC2_protocol_HPPC_IN21700_30T_cycle_#231.mat
CC_CELL2,231,0.94642,2.84012,0.2424,9,discharge,0,-2.841,0.947,2.0,2.0,3.513,3.4809,11.2988,10-24-21_04.26_CC2_protocol_HPPC_IN21700_30T_cycle_#231.mat
CC_CELL2,231,0.94642,2.84012,0.2424,9,discharge,0,-2.841,0.947,10.0,9.9,3.513,3.4699,15.1707,10-24-21_04.26_CC2_protocol_HPPC_IN21700_30T_cycle_#231.mat
CC_CELL2,231,0.94642,2.84012,0.2425,9,charge,0,1.421,0.474,2.0,2.0,3.5146,3.5303,11.0524,10-24-21_04.26_CC2_protocol_HPPC_IN21700_30T_cycle_#231.mat
CC_CELL2,231,0.94642,2.84012,0.2425,9,charge,0,1.421,0.474,10.0,9.9,3.5146,3.5352,14.5019,10-24-21_04.26_CC2_protocol_HPPC_IN21700_30T_cycle_#231.mat
CC_CELL2,231,0.94642,2.84012,0.2424,9,discharge,1,-11.362,3.787,2.0,2.0,3.5133,3.385,11.292,10-24-21_04.26_CC2_protocol_HPPC_IN21700_30T_cycle_#231.mat
CC_CELL2,231,0.94642,2.84012,0.2424,9,discharge,1,-11.362,3.787,10.0,9.9,3.5133,3.3463,14.6981,10-24-21_04.26_CC2_protocol_HPPC_IN21700_30T_cycle_#231.mat
CC_CELL2,231,0.94642,2.84012,0.2425,9,charge,1,5.681,1.894,2.0,2.0,3.5197,3.5821,10.9832,10-24-21_04.26_CC2_protocol_HPPC_IN21700_30T_cycle_#231.mat
CC_CELL2,231,0.94642,2.84012,0.2425,9,charge,1,5.681,1.894,10.0,9.9,3.5197,3.6011,14.3275,10-24-21_04.26_CC2_protocol_HPPC_IN21700_30T_cycle_#231.mat
CC_CELL2,231,0.94642,2.84012,0.2423,9,discharge,2,-22.725,7.575,2.0,1.9,3.5158,3.2609,11.2167,10-24-21_04.26_CC2_protocol_HPPC_IN21700_30T_cycle_#231.mat
CC_CELL2,231,0.94642,2.84012,0.2423,9,discharge,2,-22.725,7.575,10.0,9.9,3.5158,3.1807,14.7459,10-24-21_04.26_CC2_protocol_HPPC_IN21700_30T_cycle_#231.mat
CC_CELL2,231,0.94642,2.84012,0.2426,9,charge,2,17.044,5.681,2.0,2.0,3.5242,3.7078,10.7721,10-24-21_04.26_CC2_protocol_HPPC_IN21700_30T_cycle_#231.mat
CC_CELL2,231,0.94642,2.84012,0.2426,9,charge,2,17.044,5.681,10.0,9.9,3.5242,3.7601,13.8406,10-24-21_04.26_CC2_protocol_HPPC_IN21700_30T_cycle_#231.mat
CC_CELL2,231,0.94642,2.84012,0.2422,9,discharge,3,-32.667,10.889,2.0,1.9,3.5171,3.1526,11.158,10-24-21_04.26_CC2_protocol_HPPC_IN21700_30T_cycle_#231.mat
CC_CELL2,231,0.94642,2.84012,0.2422,9,discharge,3,-32.667,10.889,10.0,9.9,3.5171,3.0307,14.8896,10-24-21_04.26_CC2_protocol_HPPC_IN21700_30T_cycle_#231.mat
CC_CELL2,231,0.94642,2.84012,0.2427,9,charge,3,28.41,9.47,2.0,2.0,3.5266,3.828,10.6089,10-24-21_04.26_CC2_protocol_HPPC_IN21700_30T_cycle_#231.mat
CC_CELL2,231,0.94642,2.84012,0.2427,9,charge,3,28.41,9.47,10.0,9.9,3.5266,3.9043,13.2946,10-24-21_04.26_CC2_protocol_HPPC_IN21700_30T_cycle_#231.mat
CC_CELL2,231,0.94642,2.84012,0.1951,10,discharge,0,-2.841,0.947,2.0,2.0,3.4588,3.4258,11.6173,10-24-21_04.26_CC2_protocol_HPPC_IN21700_30T_cycle_#231.mat
CC_CELL2,231,0.94642,2.84012,0.1951,10,discharge,0,-2.841,0.947,10.0,9.9,3.4588,3.4146,15.5601,10-24-21_04.26_CC2_protocol_HPPC_IN21700_30T_cycle_#231.mat
CC_CELL2,231,0.94642,2.84012,0.1951,10,charge,0,1.421,0.474,2.0,2.0,3.4607,3.477,11.4732,10-24-21_04.26_CC2_protocol_HPPC_IN21700_30T_cycle_#231.mat
CC_CELL2,231,0.94642,2.84012,0.1951,10,charge,0,1.421,0.474,10.0,9.9,3.4607,3.4821,15.063,10-24-21_04.26_CC2_protocol_HPPC_IN21700_30T_cycle_#231.mat
CC_CELL2,231,0.94642,2.84012,0.195,10,discharge,1,-11.364,3.788,2.0,2.0,3.4593,3.3261,11.7212,10-24-21_04.26_CC2_protocol_HPPC_IN21700_30T_cycle_#231.mat
CC_CELL2,231,0.94642,2.84012,0.195,10,discharge,1,-11.364,3.788,10.0,9.9,3.4593,3.2848,15.3555,10-24-21_04.26_CC2_protocol_HPPC_IN21700_30T_cycle_#231.mat
CC_CELL2,231,0.94642,2.84012,0.1952,10,charge,1,5.681,1.894,2.0,1.9,3.4646,3.529,11.3356,10-24-21_04.26_CC2_protocol_HPPC_IN21700_30T_cycle_#231.mat
CC_CELL2,231,0.94642,2.84012,0.1952,10,charge,1,5.681,1.894,10.0,9.9,3.4646,3.5484,14.7504,10-24-21_04.26_CC2_protocol_HPPC_IN21700_30T_cycle_#231.mat
CC_CELL2,231,0.94642,2.84012,0.1949,10,discharge,2,-22.725,7.575,2.0,2.0,3.4609,3.1916,11.8504,10-24-21_04.26_CC2_protocol_HPPC_IN21700_30T_cycle_#231.mat
CC_CELL2,231,0.94642,2.84012,0.1949,10,discharge,2,-22.725,7.575,10.0,9.9,3.4609,3.0922,16.2244,10-24-21_04.26_CC2_protocol_HPPC_IN21700_30T_cycle_#231.mat
CC_CELL2,231,0.94642,2.84012,0.1953,10,charge,2,17.044,5.681,2.0,2.0,3.4687,3.6573,11.0655,10-24-21_04.26_CC2_protocol_HPPC_IN21700_30T_cycle_#231.mat
CC_CELL2,231,0.94642,2.84012,0.1953,10,charge,2,17.044,5.681,10.0,9.9,3.4687,3.712,14.2748,10-24-21_04.26_CC2_protocol_HPPC_IN21700_30T_cycle_#231.mat
CC_CELL2,231,0.94642,2.84012,0.1949,10,discharge,3,-32.667,10.889,2.0,1.9,3.46,3.0731,11.8438,10-24-21_04.26_CC2_protocol_HPPC_IN21700_30T_cycle_#231.mat
CC_CELL2,231,0.94642,2.84012,0.1949,10,discharge,3,-32.667,10.889,10.0,9.9,3.46,2.8885,17.4947,10-24-21_04.26_CC2_protocol_HPPC_IN21700_30T_cycle_#231.mat
CC_CELL2,231,0.94642,2.84012,0.1954,10,charge,3,28.406,9.469,2.0,1.9,3.4709,3.7784,10.8252,10-24-21_04.26_CC2_protocol_HPPC_IN21700_30T_cycle_#231.mat
CC_CELL2,231,0.94642,2.84012,0.1954,10,charge,3,28.406,9.469,10.0,9.9,3.4709,3.8646,13.8597,10-24-21_04.26_CC2_protocol_HPPC_IN21700_30T_cycle_#231.mat
CC_CELL2,231,0.94642,2.84012,0.1478,11,discharge,0,-2.841,0.947,2.0,2.0,3.4163,3.3799,12.8126,10-24-21_04.26_CC2_protocol_HPPC_IN21700_30T_cycle_#231.mat
CC_CELL2,231,0.94642,2.84012,0.1478,11,discharge,0,-2.841,0.947,10.0,9.9,3.4163,3.366,17.7053,10-24-21_04.26_CC2_protocol_HPPC_IN21700_30T_cycle_#231.mat
CC_CELL2,231,0.94642,2.84012,0.1478,11,charge,0,1.421,0.474,2.0,1.9,3.4181,3.4362,12.7402,10-24-21_04.26_CC2_protocol_HPPC_IN21700_30T_cycle_#231.mat
CC_CELL2,231,0.94642,2.84012,0.1478,11,charge,0,1.421,0.474,10.0,9.9,3.4181,3.4419,16.7523,10-24-21_04.26_CC2_protocol_HPPC_IN21700_30T_cycle_#231.mat
CC_CELL2,231,0.94642,2.84012,0.1477,11,discharge,1,-11.362,3.787,2.0,2.0,3.4167,3.2682,13.0699,10-24-21_04.26_CC2_protocol_HPPC_IN21700_30T_cycle_#231.mat
CC_CELL2,231,0.94642,2.84012,0.1477,11,discharge,1,-11.362,3.787,10.0,9.9,3.4167,3.2015,18.9403,10-24-21_04.26_CC2_protocol_HPPC_IN21700_30T_cycle_#231.mat
CC_CELL2,231,0.94642,2.84012,0.1478,11,charge,1,5.682,1.894,2.0,1.9,3.4251,3.4923,11.8268,10-24-21_04.26_CC2_protocol_HPPC_IN21700_30T_cycle_#231.mat
CC_CELL2,231,0.94642,2.84012,0.1478,11,charge,1,5.682,1.894,10.0,9.9,3.4251,3.509,14.7659,10-24-21_04.26_CC2_protocol_HPPC_IN21700_30T_cycle_#231.mat
CC_CELL2,231,0.94642,2.84012,0.1476,11,discharge,2,-22.725,7.575,2.0,1.9,3.4187,3.1182,13.2233,10-24-21_04.26_CC2_protocol_HPPC_IN21700_30T_cycle_#231.mat
CC_CELL2,231,0.94642,2.84012,0.1476,11,discharge,2,-22.725,7.575,10.0,9.9,3.4187,2.8882,23.3443,10-24-21_04.26_CC2_protocol_HPPC_IN21700_30T_cycle_#231.mat
CC_CELL2,231,0.94642,2.84012,0.1479,11,charge,2,17.043,5.681,2.0,2.0,3.4291,3.6213,11.2774,10-24-21_04.26_CC2_protocol_HPPC_IN21700_30T_cycle_#231.mat
CC_CELL2,231,0.94642,2.84012,0.1479,11,charge,2,17.043,5.681,10.0,9.9,3.4291,3.6684,14.041,10-24-21_04.26_CC2_protocol_HPPC_IN21700_30T_cycle_#231.mat
CC_CELL2,231,0.94642,2.84012,0.1475,11,discharge,3,-32.666,10.889,2.0,2.0,3.4179,2.9737,13.5982,10-24-21_04.26_CC2_protocol_HPPC_IN21700_30T_cycle_#231.mat
CC_CELL2,231,0.94642,2.84012,0.1475,11,discharge,3,-32.666,10.889,10.0,9.9,3.4179,2.5109,27.7659,10-24-21_04.26_CC2_protocol_HPPC_IN21700_30T_cycle_#231.mat
CC_CELL2,231,0.94642,2.84012,0.148,11,charge,3,28.409,9.47,2.0,2.0,3.4315,3.7396,10.8452,10-24-21_04.26_CC2_protocol_HPPC_IN21700_30T_cycle_#231.mat
CC_CELL2,231,0.94642,2.84012,0.148,11,charge,3,28.409,9.47,10.0,9.9,3.4315,3.8192,13.6471,10-24-21_04.26_CC2_protocol_HPPC_IN21700_30T_cycle_#231.mat
CC_CELL2,231,0.94642,2.84012,0.1004,12,discharge,0,-2.842,0.947,2.0,2.0,3.3653,3.3207,15.6904,10-24-21_04.26_CC2_protocol_HPPC_IN21700_30T_cycle_#231.mat
CC_CELL2,231,0.94642,2.84012,0.1004,12,discharge,0,-2.842,0.947,10.0,9.9,3.3653,3.2951,24.6966,10-24-21_04.26_CC2_protocol_HPPC_IN21700_30T_cycle_#231.mat
CC_CELL2,231,0.94642,2.84012,0.1004,12,charge,0,1.422,0.474,2.0,2.0,3.369,3.3899,14.6976,10-24-21_04.26_CC2_protocol_HPPC_IN21700_30T_cycle_#231.mat
CC_CELL2,231,0.94642,2.84012,0.1004,12,charge,0,1.422,0.474,10.0,9.9,3.369,3.3989,21.0267,10-24-21_04.26_CC2_protocol_HPPC_IN21700_30T_cycle_#231.mat
CC_CELL2,231,0.94642,2.84012,0.1003,12,discharge,1,-11.364,3.788,2.0,2.0,3.366,3.17,17.2474,10-24-21_04.26_CC2_protocol_HPPC_IN21700_30T_cycle_#231.mat
CC_CELL2,231,0.94642,2.84012,0.1003,12,discharge,1,-11.364,3.788,10.0,9.9,3.366,2.9713,34.7325,10-24-21_04.26_CC2_protocol_HPPC_IN21700_30T_cycle_#231.mat
CC_CELL2,231,0.94642,2.84012,0.1005,12,charge,1,5.679,1.893,2.0,2.0,3.3785,3.4562,13.6808,10-24-21_04.26_CC2_protocol_HPPC_IN21700_30T_cycle_#231.mat
CC_CELL2,231,0.94642,2.84012,0.1005,12,charge,1,5.679,1.893,10.0,9.9,3.3785,3.4799,17.8537,10-24-21_04.26_CC2_protocol_HPPC_IN21700_30T_cycle_#231.mat
CC_CELL2,231,0.94642,2.84012,0.1002,12,discharge,2,-22.725,7.575,2.0,2.0,3.3697,2.9315,19.2827,10-24-21_04.26_CC2_protocol_HPPC_IN21700_30T_cycle_#231.mat
CC_CELL2,231,0.94642,2.84012,0.1002,12,discharge,2,-22.725,7.575,10.0,9.9,3.3697,2.4999,38.275,10-24-21_04.26_CC2_protocol_HPPC_IN21700_30T_cycle_#231.mat
CC_CELL2,231,0.94642,2.84012,0.1006,12,charge,2,17.042,5.681,2.0,2.0,3.3853,3.5898,11.9998,10-24-21_04.26_CC2_protocol_HPPC_IN21700_30T_cycle_#231.mat
CC_CELL2,231,0.94642,2.84012,0.1006,12,charge,2,17.042,5.681,10.0,9.9,3.3853,3.6327,14.5171,10-24-21_04.26_CC2_protocol_HPPC_IN21700_30T_cycle_#231.mat
CC_CELL2,231,0.94642,2.84012,0.1002,12,discharge,3,-25.655,8.552,2.0,2.0,3.3694,2.6956,26.2639,10-24-21_04.26_CC2_protocol_HPPC_IN21700_30T_cycle_#231.mat
CC_CELL2,231,0.94642,2.84012,0.1002,12,discharge,3,-25.655,8.552,10.0,9.9,3.3694,2.4999,33.892,10-24-21_04.26_CC2_protocol_HPPC_IN21700_30T_cycle_#231.mat
CC_CELL2,231,0.94642,2.84012,0.1007,12,charge,3,28.408,9.469,2.0,1.9,3.3862,3.7076,11.3137,10-24-21_04.26_CC2_protocol_HPPC_IN21700_30T_cycle_#231.mat
CC_CELL2,231,0.94642,2.84012,0.1007,12,charge,3,28.408,9.469,10.0,9.9,3.3862,3.778,13.7919,10-24-21_04.26_CC2_protocol_HPPC_IN21700_30T_cycle_#231.mat
CC_CELL2,268,0.94191,2.82658,1.0,0,discharge,0,-2.829,0.943,2.0,2.0,4.1584,4.1282,10.677,10-28-21_18.45_CC2_protocol_HPPC_IN21700_30T_cycle_#268.mat
CC_CELL2,268,0.94191,2.82658,1.0,0,discharge,0,-2.829,0.943,10.0,9.7,4.1584,4.1114,16.6166,10-28-21_18.45_CC2_protocol_HPPC_IN21700_30T_cycle_#268.mat
CC_CELL2,268,0.94191,2.82658,1.0,0,charge,0,1.415,0.472,2.0,2.0,4.1702,4.1902,14.1363,10-28-21_18.45_CC2_protocol_HPPC_IN21700_30T_cycle_#268.mat
CC_CELL2,268,0.94191,2.82658,1.0,0,charge,0,1.415,0.472,10.0,9.9,4.1702,4.1997,20.851,10-28-21_18.45_CC2_protocol_HPPC_IN21700_30T_cycle_#268.mat
CC_CELL2,268,0.94191,2.82658,0.9999,0,discharge,1,-11.315,3.772,2.0,2.0,4.1671,4.0124,13.6721,10-28-21_18.45_CC2_protocol_HPPC_IN21700_30T_cycle_#268.mat
CC_CELL2,268,0.94191,2.82658,0.9999,0,discharge,1,-11.315,3.772,10.0,9.9,4.1671,3.9664,17.7375,10-28-21_18.45_CC2_protocol_HPPC_IN21700_30T_cycle_#268.mat
CC_CELL2,268,0.94191,2.82658,1.0,0,charge,1,1.584,0.528,2.0,1.9,4.1734,4.2001,16.8518,10-28-21_18.45_CC2_protocol_HPPC_IN21700_30T_cycle_#268.mat
CC_CELL2,268,0.94191,2.82658,1.0,0,charge,1,1.584,0.528,10.0,9.9,4.1734,4.2,16.7887,10-28-21_18.45_CC2_protocol_HPPC_IN21700_30T_cycle_#268.mat
CC_CELL2,268,0.94191,2.82658,0.9998,0,discharge,2,-22.626,7.542,2.0,2.0,4.1668,3.8702,13.1088,10-28-21_18.45_CC2_protocol_HPPC_IN21700_30T_cycle_#268.mat
CC_CELL2,268,0.94191,2.82658,0.9998,0,discharge,2,-22.626,7.542,10.0,9.9,4.1668,3.8087,15.8269,10-28-21_18.45_CC2_protocol_HPPC_IN21700_30T_cycle_#268.mat
CC_CELL2,268,0.94191,2.82658,1.0,0,charge,2,1.437,0.479,2.0,2.0,4.1761,4.1999,16.5611,10-28-21_18.45_CC2_protocol_HPPC_IN21700_30T_cycle_#268.mat
CC_CELL2,268,0.94191,2.82658,1.0,0,charge,2,1.437,0.479,10.0,9.9,4.1761,4.1999,16.5611,10-28-21_18.45_CC2_protocol_HPPC_IN21700_30T_cycle_#268.mat
CC_CELL2,268,0.94191,2.82658,0.9997,0,discharge,3,-32.523,10.841,2.0,2.0,4.1669,3.7542,12.6895,10-28-21_18.45_CC2_protocol_HPPC_IN21700_30T_cycle_#268.mat
CC_CELL2,268,0.94191,2.82658,0.9997,0,discharge,3,-32.523,10.841,10.0,9.9,4.1669,3.682,14.9094,10-28-21_18.45_CC2_protocol_HPPC_IN21700_30T_cycle_#268.mat
CC_CELL2,268,0.94191,2.82658,1.0,0,charge,3,1.34,0.447,2.0,2.0,4.1781,4.2,16.3469,10-28-21_18.45_CC2_protocol_HPPC_IN21700_30T_cycle_#268.mat
CC_CELL2,268,0.94191,2.82658,1.0,0,charge,3,1.34,0.447,10.0,9.9,4.1781,4.2,16.3469,10-28-21_18.45_CC2_protocol_HPPC_IN21700_30T_cycle_#268.mat
CC_CELL2,268,0.94191,2.82658,0.9528,1,discharge,0,-2.829,0.943,2.0,1.9,4.101,4.0656,12.5146,10-28-21_18.45_CC2_protocol_HPPC_IN21700_30T_cycle_#268.mat
CC_CELL2,268,0.94191,2.82658,0.9528,1,discharge,0,-2.829,0.943,10.0,9.9,4.101,4.0555,16.0851,10-28-21_18.45_CC2_protocol_HPPC_IN21700_30T_cycle_#268.mat
CC_CELL2,268,0.94191,2.82658,0.9529,1,charge,0,1.415,0.472,2.0,2.0,4.1022,4.12,12.584,10-28-21_18.45_CC2_protocol_HPPC_IN21700_30T_cycle_#268.mat
CC_CELL2,268,0.94191,2.82658,0.9529,1,charge,0,1.415,0.472,10.0,9.9,4.1022,4.125,16.1188,10-28-21_18.45_CC2_protocol_HPPC_IN21700_30T_cycle_#268.mat
CC_CELL2,268,0.94191,2.82658,0.9528,1,discharge,1,-11.313,3.771,2.0,2.0,4.1002,3.9606,12.3398,10-28-21_18.45_CC2_protocol_HPPC_IN21700_30T_cycle_#268.mat
CC_CELL2,268,0.94191,2.82658,0.9528,1,discharge,1,-11.313,3.771,10.0,9.9,4.1002,3.931,14.9562,10-28-21_18.45_CC2_protocol_HPPC_IN21700_30T_cycle_#268.mat
CC_CELL2,268,0.94191,2.82658,0.9529,1,charge,1,5.658,1.886,2.0,2.0,4.1044,4.1751,12.496,10-28-21_18.45_CC2_protocol_HPPC_IN21700_30T_cycle_#268.mat
CC_CELL2,268,0.94191,2.82658,0.9529,1,charge,1,5.658,1.886,10.0,9.9,4.1044,4.1964,16.2607,10-28-21_18.45_CC2_protocol_HPPC_IN21700_30T_cycle_#268.mat
CC_CELL2,268,0.94191,2.82658,0.9527,1,discharge,2,-22.625,7.542,2.0,1.9,4.1003,3.8286,12.0088,10-28-21_18.45_CC2_protocol_HPPC_IN21700_30T_cycle_#268.mat
CC_CELL2,268,0.94191,2.82658,0.9527,1,discharge,2,-22.625,7.542,10.0,9.9,4.1003,3.7789,14.2055,10-28-21_18.45_CC2_protocol_HPPC_IN21700_30T_cycle_#268.mat
CC_CELL2,268,0.94191,2.82658,0.9529,1,charge,2,6.741,2.247,2.0,1.9,4.1057,4.2001,14.0032,10-28-21_18.45_CC2_protocol_HPPC_IN21700_30T_cycle_#268.mat
CC_CELL2,268,0.94191,2.82658,0.9529,1,charge,2,6.741,2.247,10.0,9.9,4.1057,4.2,13.9884,10-28-21_18.45_CC2_protocol_HPPC_IN21700_30T_cycle_#268.mat
CC_CELL2,268,0.94191,2.82658,0.9526,1,discharge,3,-32.524,10.841,2.0,1.9,4.1017,3.7182,11.7913,10-28-21_18.45_CC2_protocol_HPPC_IN21700_30T_cycle_#268.mat
CC_CELL2,268,0.94191,2.82658,0.9526,1,discharge,3,-32.524,10.841,10.0,9.9,4.1017,3.6501,13.8851,10-28-21_18.45_CC2_protocol_HPPC_IN21700_30T_cycle_#268.mat
CC_CELL2,268,0.94191,2.82658,0.9529,1,charge,3,6.636,2.212,2.0,1.9,4.1081,4.2,13.8487,10-28-21_18.45_CC2_protocol_HPPC_IN21700_30T_cycle_#268.mat
CC_CELL2,268,0.94191,2.82658,0.9529,1,charge,3,6.636,2.212,10.0,9.91,4.1081,4.2001,13.8638,10-28-21_18.45_CC2_protocol_HPPC_IN21700_30T_cycle_#268.mat
CC_CELL2,268,0.94191,2.82658,0.9057,2,discharge,0,-2.829,0.943,2.0,2.0,4.0823,4.048,12.1257,10-28-21_18.45_CC2_protocol_HPPC_IN21700_30T_cycle_#268.mat
CC_CELL2,268,0.94191,2.82658,0.9057,2,discharge,0,-2.829,0.943,10.0,9.9,4.0823,4.0396,15.0953,10-28-21_18.45_CC2_protocol_HPPC_IN21700_30T_cycle_#268.mat
CC_CELL2,268,0.94191,2.82658,0.9057,2,charge,0,1.415,0.472,2.0,1.9,4.0835,4.1001,11.7348,10-28-21_18.45_CC2_protocol_HPPC_IN21700_30T_cycle_#268.mat
CC_CELL2,268,0.94191,2.82658,0.9057,2,charge,0,1.415,0.472,10.0,9.9,4.0835,4.1043,14.7038,10-28-21_18.45_CC2_protocol_HPPC_IN21700_30T_cycle_#268.mat
CC_CELL2,268,0.94191,2.82658,0.9056,2,discharge,1,-11.312,3.771,2.0,2.0,4.0825,3.9472,11.9607,10-28-21_18.45_CC2_protocol_HPPC_IN21700_30T_cycle_#268.mat
CC_CELL2,268,0.94191,2.82658,0.9056,2,discharge,1,-11.312,3.771,10.0,9.9,4.0825,3.9175,14.5863,10-28-21_18.45_CC2_protocol_HPPC_IN21700_30T_cycle_#268.mat
CC_CELL2,268,0.94191,2.82658,0.9058,2,charge,1,5.658,1.886,2.0,2.0,4.0851,4.1516,11.7526,10-28-21_18.45_CC2_protocol_HPPC_IN21700_30T_cycle_#268.mat
CC_CELL2,268,0.94191,2.82658,0.9058,2,charge,1,5.658,1.886,10.0,9.9,4.0851,4.1661,14.3153,10-28-21_18.45_CC2_protocol_HPPC_IN21700_30T_cycle_#268.mat
CC_CELL2,268,0.94191,2.82658,0.9055,2,discharge,2,-22.625,7.542,2.0,2.0,4.0826,3.8177,11.7083,10-28-21_18.45_CC2_protocol_HPPC_IN21700_30T_cycle_#268.mat
CC_CELL2,268,0.94191,2.82658,0.9055,2,discharge,2,-22.625,7.542,10.0,9.9,4.0826,3.7644,14.0641,10-28-21_18.45_CC2_protocol_HPPC_IN21700_30T_cycle_#268.mat
CC_CELL2,268,0.94191,2.82658,0.9058,2,charge,2,9.036,3.012,2.0,2.0,4.0867,4.2,12.5386,10-28-21_18.45_CC2_protocol_HPPC_IN21700_30T_cycle_#268.mat
CC_CELL2,268,0.94191,2.82658,0.9058,2,charge,2,9.036,3.012,10.0,9.9,4.0867,4.2,12.5386,10-28-21_18.45_CC2_protocol_HPPC_IN21700_30T_cycle_#268.mat
CC_CELL2,268,0.94191,2.82658,0.9054,2,discharge,3,-32.526,10.842,2.0,2.0,4.0776,3.7104,11.2894,10-28-21_18.45_CC2_protocol_HPPC_IN21700_30T_cycle_#268.mat
CC_CELL2,268,0.94191,2.82658,0.9054,2,discharge,3,-32.526,10.842,10.0,9.9,4.0776,3.634,13.6383,10-28-21_18.45_CC2_protocol_HPPC_IN21700_30T_cycle_#268.mat
CC_CELL2,268,0.94191,2.82658,0.9058,2,charge,3,8.993,2.998,2.0,2.0,4.088,4.2,12.4547,10-28-21_18.45_CC2_protocol_HPPC_IN21700_30T_cycle_#268.mat
CC_CELL2,268,0.94191,2.82658,0.9058,2,charge,3,8.993,2.998,10.0,9.9,4.088,4.2,12.4547,10-28-21_18.45_CC2_protocol_HPPC_IN21700_30T_cycle_#268.mat
CC_CELL2,268,0.94191,2.82658,0.8114,3,discharge,0,-2.827,0.942,2.0,2.0,4.0305,3.9963,12.0993,10-28-21_18.45_CC2_protocol_HPPC_IN21700_30T_cycle_#268.mat
CC_CELL2,268,0.94191,2.82658,0.8114,3,discharge,0,-2.827,0.942,10.0,9.9,4.0305,3.9828,16.8754,10-28-21_18.45_CC2_protocol_HPPC_IN21700_30T_cycle_#268.mat
CC_CELL2,268,0.94191,2.82658,0.8115,3,charge,0,1.414,0.471,2.0,2.0,4.0323,4.0492,11.9485,10-28-21_18.45_CC2_protocol_HPPC_IN21700_30T_cycle_#268.mat
CC_CELL2,268,0.94191,2.82658,0.8115,3,charge,0,1.414,0.471,10.0,9.9,4.0323,4.0548,15.9078,10-28-21_18.45_CC2_protocol_HPPC_IN21700_30T_cycle_#268.mat
CC_CELL2,268,0.94191,2.82658,0.8114,3,discharge,1,-11.314,3.771,2.0,2.0,4.0307,3.8929,12.1796,10-28-21_18.45_CC2_protocol_HPPC_IN21700_30T_cycle_#268.mat
CC_CELL2,268,0.94191,2.82658,0.8114,3,discharge,1,-11.314,3.771,10.0,9.9,4.0307,3.8458,16.3426,10-28-21_18.45_CC2_protocol_HPPC_IN21700_30T_cycle_#268.mat
CC_CELL2,268,0.94191,2.82658,0.8115,3,charge,1,5.658,1.886,2.0,1.9,4.0349,4.0997,11.4524,10-28-21_18.45_CC2_protocol_HPPC_IN21700_30T_cycle_#268.mat
CC_CELL2,268,0.94191,2.82658,0.8115,3,charge,1,5.658,1.886,10.0,9.9,4.0349,4.1186,14.7927,10-28-21_18.45_CC2_protocol_HPPC_IN21700_30T_cycle_#268.mat
CC_CELL2,268,0.94191,2.82658,0.8113,3,discharge,2,-22.625,7.542,2.0,2.0,4.0311,3.7613,11.9249,10-28-21_18.45_CC2_protocol_HPPC_IN21700_30T_cycle_#268.mat
CC_CELL2,268,0.94191,2.82658,0.8113,3,discharge,2,-22.625,7.542,10.0,9.9,4.0311,3.6872,15.2,10-28-21_18.45_CC2_protocol_HPPC_IN21700_30T_cycle_#268.mat
CC_CELL2,268,0.94191,2.82658,0.8116,3,charge,2,13.31,4.437,2.0,2.0,4.0368,4.2001,12.269,10-28-21_18.45_CC2_protocol_HPPC_IN21700_30T_cycle_#268.mat
CC_CELL2,268,0.94191,2.82658,0.8116,3,charge,2,13.31,4.437,10.0,9.9,4.0368,4.2,12.2615,10-28-21_18.45_CC2_protocol_HPPC_IN21700_30T_cycle_#268.mat
CC_CELL2,268,0.94191,2.82658,0.8112,3,discharge,3,-32.526,10.842,2.0,1.9,4.0316,3.6547,11.5877,10-28-21_18.45_CC2_protocol_HPPC_IN21700_30T_cycle_#268.mat
CC_CELL2,268,0.94191,2.82658,0.8112,3,discharge,3,-32.526,10.842,10.0,9.9,4.0316,3.5568,14.5976,10-28-21_18.45_CC2_protocol_HPPC_IN21700_30T_cycle_#268.mat
CC_CELL2,268,0.94191,2.82658,0.8116,3,charge,3,13.338,4.446,2.0,1.9,4.0381,4.2001,12.1453,10-28-21_18.45_CC2_protocol_HPPC_IN21700_30T_cycle_#268.mat
CC_CELL2,268,0.94191,2.82658,0.8116,3,charge,3,13.338,4.446,10.0,9.9,4.0381,4.2,12.1378,10-28-21_18.45_CC2_protocol_HPPC_IN21700_30T_cycle_#268.mat
CC_CELL2,268,0.94191,2.82658,0.7172,4,discharge,0,-2.829,0.943,2.0,1.9,3.9251,3.8915,11.8782,10-28-21_18.45_CC2_protocol_HPPC_IN21700_30T_cycle_#268.mat
CC_CELL2,268,0.94191,2.82658,0.7172,4,discharge,0,-2.829,0.943,10.0,9.9,3.9251,3.877,17.0043,10-28-21_18.45_CC2_protocol_HPPC_IN21700_30T_cycle_#268.mat
CC_CELL2,268,0.94191,2.82658,0.7172,4,charge,0,1.415,0.472,2.0,1.9,3.9273,3.9437,11.5926,10-28-21_18.45_CC2_protocol_HPPC_IN21700_30T_cycle_#268.mat
CC_CELL2,268,0.94191,2.82658,0.7172,4,charge,0,1.415,0.472,10.0,9.9,3.9273,3.9488,15.1976,10-28-21_18.45_CC2_protocol_HPPC_IN21700_30T_cycle_#268.mat
CC_CELL2,268,0.94191,2.82658,0.7171,4,discharge,1,-11.314,3.771,2.0,1.9,3.9253,3.7912,11.8526,10-28-21_18.45_CC2_protocol_HPPC_IN21700_30T_cycle_#268.mat
CC_CELL2,268,0.94191,2.82658,0.7171,4,discharge,1,-11.314,3.771,10.0,9.9,3.9253,3.7485,15.6267,10-28-21_18.45_CC2_protocol_HPPC_IN21700_30T_cycle_#268.mat
CC_CELL2,268,0.94191,2.82658,0.7172,4,charge,1,5.658,1.886,2.0,2.0,3.9304,3.9931,11.0811,10-28-21_18.45_CC2_protocol_HPPC_IN21700_30T_cycle_#268.mat
CC_CELL2,268,0.94191,2.82658,0.7172,4,charge,1,5.658,1.886,10.0,9.9,3.9304,4.0089,13.8734,10-28-21_18.45_CC2_protocol_HPPC_IN21700_30T_cycle_#268.mat
CC_CELL2,268,0.94191,2.82658,0.717,4,discharge,2,-22.625,7.542,2.0,2.0,3.9256,3.6649,11.5227,10-28-21_18.45_CC2_protocol_HPPC_IN21700_30T_cycle_#268.mat
CC_CELL2,268,0.94191,2.82658,0.717,4,discharge,2,-22.625,7.542,10.0,9.9,3.9256,3.6045,14.1923,10-28-21_18.45_CC2_protocol_HPPC_IN21700_30T_cycle_#268.mat
CC_CELL2,268,0.94191,2.82658,0.7173,4,charge,2,16.971,5.657,2.0,1.9,3.9323,4.1112,10.5415,10-28-21_18.45_CC2_protocol_HPPC_IN21700_30T_cycle_#268.mat
CC_CELL2,268,0.94191,2.82658,0.7173,4,charge,2,16.971,5.657,10.0,9.9,3.9323,4.1585,13.3286,10-28-21_18.45_CC2_protocol_HPPC_IN21700_30T_cycle_#268.mat
CC_CELL2,268,0.94191,2.82658,0.7169,4,discharge,3,-32.524,10.841,2.0,2.0,3.9261,3.5626,11.1764,10-28-21_18.45_CC2_protocol_HPPC_IN21700_30T_cycle_#268.mat
CC_CELL2,268,0.94191,2.82658,0.7169,4,discharge,3,-32.524,10.841,10.0,9.9,3.9261,3.4817,13.6638,10-28-21_18.45_CC2_protocol_HPPC_IN21700_30T_cycle_#268.mat
CC_CELL2,268,0.94191,2.82658,0.7174,4,charge,3,23.248,7.749,2.0,2.0,3.9331,4.2002,11.4892,10-28-21_18.45_CC2_protocol_HPPC_IN21700_30T_cycle_#268.mat
CC_CELL2,268,0.94191,2.82658,0.7174,4,charge,3,23.248,7.749,10.0,9.9,3.9331,4.2001,11.4849,10-28-21_18.45_CC2_protocol_HPPC_IN21700_30T_cycle_#268.mat
CC_CELL2,268,0.94191,2.82658,0.6228,5,discharge,0,-2.829,0.943,2.0,2.0,3.8417,3.8089,11.5946,10-28-21_18.45_CC2_protocol_HPPC_IN21700_30T_cycle_#268.mat
CC_CELL2,268,0.94191,2.82658,0.6228,5,discharge,0,-2.829,0.943,10.0,9.9,3.8417,3.7961,16.1193,10-28-21_18.45_CC2_protocol_HPPC_IN21700_30T_cycle_#268.mat
CC_CELL2,268,0.94191,2.82658,0.6229,5,charge,0,1.413,0.471,2.0,2.0,3.843,3.8591,11.3958,10-28-21_18.45_CC2_protocol_HPPC_IN21700_30T_cycle_#268.mat
CC_CELL2,268,0.94191,2.82658,0.6229,5,charge,0,1.413,0.471,10.0,9.9,3.843,3.8643,15.0764,10-28-21_18.45_CC2_protocol_HPPC_IN21700_30T_cycle_#268.mat
CC_CELL2,268,0.94191,2.82658,0.6228,5,discharge,1,-11.314,3.771,2.0,2.0,3.8413,3.7116,11.4637,10-28-21_18.45_CC2_protocol_HPPC_IN21700_30T_cycle_#268.mat
CC_CELL2,268,0.94191,2.82658,0.6228,5,discharge,1,-11.314,3.771,10.0,9.9,3.8413,3.6745,14.7428,10-28-21_18.45_CC2_protocol_HPPC_IN21700_30T_cycle_#268.mat
CC_CELL2,268,0.94191,2.82658,0.6229,5,charge,1,5.658,1.886,2.0,2.0,3.8455,3.9088,11.1873,10-28-21_18.45_CC2_protocol_HPPC_IN21700_30T_cycle_#268.mat
CC_CELL2,268,0.94191,2.82658,0.6229,5,charge,1,5.658,1.886,10.0,9.9,3.8455,3.9274,14.4746,10-28-21_18.45_CC2_protocol_HPPC_IN21700_30T_cycle_#268.mat
CC_CELL2,268,0.94191,2.82658,0.6227,5,discharge,2,-22.623,7.541,2.0,2.0,3.8406,3.5896,11.0949,10-28-21_18.45_CC2_protocol_HPPC_IN21700_30T_cycle_#268.mat
CC_CELL2,268,0.94191,2.82658,0.6227,5,discharge,2,-22.623,7.541,10.0,9.9,3.8406,3.5272,13.8532,10-28-21_18.45_CC2_protocol_HPPC_IN21700_30T_cycle_#268.mat
CC_CELL2,268,0.94191,2.82658,0.623,5,charge,2,16.971,5.657,2.0,1.9,3.8468,4.0294,10.7595,10-28-21_18.45_CC2_protocol_HPPC_IN21700_30T_cycle_#268.mat
CC_CELL2,268,0.94191,2.82658,0.623,5,charge,2,16.971,5.657,10.0,9.9,3.8468,4.0775,13.5938,10-28-21_18.45_CC2_protocol_HPPC_IN21700_30T_cycle_#268.mat
CC_CELL2,268,0.94191,2.82658,0.6226,5,discharge,3,-32.524,10.841,2.0,1.9,3.8397,3.4883,10.8043,10-28-21_18.45_CC2_protocol_HPPC_IN21700_30T_cycle_#268.mat
CC_CELL2,268,0.94191,2.82658,0.6226,5,discharge,3,-32.524,10.841,10.0,9.9,3.8397,3.3998,13.5254,10-28-21_18.45_CC2_protocol_HPPC_IN21700_30T_cycle_#268.mat
CC_CELL2,268,0.94191,2.82658,0.6231,5,charge,3,28.281,9.427,2.0,2.0,3.8493,4.1461,10.4947,10-28-21_18.45_CC2_protocol_HPPC_IN21700_30T_cycle_#268.mat
CC_CELL2,268,0.94191,2.82658,0.6231,5,charge,3,28.281,9.427,10.0,9.9,3.8493,4.2,12.4006,10-28-21_18.45_CC2_protocol_HPPC_IN21700_30T_cycle_#268.mat
CC_CELL2,268,0.94191,2.82658,0.5286,6,discharge,0,-2.827,0.942,2.0,2.0,3.742,3.7112,10.8949,10-28-21_18.45_CC2_protocol_HPPC_IN21700_30T_cycle_#268.mat
CC_CELL2,268,0.94191,2.82658,0.5286,6,discharge,0,-2.827,0.942,10.0,9.9,3.742,3.7007,14.6091,10-28-21_18.45_CC2_protocol_HPPC_IN21700_30T_cycle_#268.mat
CC_CELL2,268,0.94191,2.82658,0.5286,6,charge,0,1.415,0.472,2.0,2.0,3.7435,3.7585,10.6037,10-28-21_18.45_CC2_protocol_HPPC_IN21700_30T_cycle_#268.mat
CC_CELL2,268,0.94191,2.82658,0.5286,6,charge,0,1.415,0.472,10.0,9.9,3.7435,3.7631,13.8555,10-28-21_18.45_CC2_protocol_HPPC_IN21700_30T_cycle_#268.mat
CC_CELL2,268,0.94191,2.82658,0.5285,6,discharge,1,-11.312,3.771,2.0,2.0,3.7421,3.6188,10.8999,10-28-21_18.45_CC2_protocol_HPPC_IN21700_30T_cycle_#268.mat
CC_CELL2,268,0.94191,2.82658,0.5285,6,discharge,1,-11.312,3.771,10.0,9.9,3.7421,3.5818,14.1708,10-28-21_18.45_CC2_protocol_HPPC_IN21700_30T_cycle_#268.mat
CC_CELL2,268,0.94191,2.82658,0.5287,6,charge,1,5.657,1.886,2.0,1.9,3.7457,3.8061,10.678,10-28-21_18.45_CC2_protocol_HPPC_IN21700_30T_cycle_#268.mat
CC_CELL2,268,0.94191,2.82658,0.5287,6,charge,1,5.657,1.886,10.0,9.9,3.7457,3.8237,13.7894,10-28-21_18.45_CC2_protocol_HPPC_IN21700_30T_cycle_#268.mat
CC_CELL2,268,0.94191,2.82658,0.5284,6,discharge,2,-22.626,7.542,2.0,1.9,3.7425,3.4996,10.7354,10-28-21_18.45_CC2_protocol_HPPC_IN21700_30T_cycle_#268.mat
CC_CELL2,268,0.94191,2.82658,0.5284,6,discharge,2,-22.626,7.542,10.0,9.9,3.7425,3.4313,13.7541,10-28-21_18.45_CC2_protocol_HPPC_IN21700_30T_cycle_#268.mat
CC_CELL2,268,0.94191,2.82658,0.5288,6,charge,2,16.971,5.657,2.0,2.0,3.7478,3.9269,10.5533,10-28-21_18.45_CC2_protocol_HPPC_IN21700_30T_cycle_#268.mat
CC_CELL2,268,0.94191,2.82658,0.5288,6,charge,2,16.971,5.657,10.0,9.9,3.7478,3.9735,13.2992,10-28-21_18.45_CC2_protocol_HPPC_IN21700_30T_cycle_#268.mat
CC_CELL2,268,0.94191,2.82658,0.5283,6,discharge,3,-32.524,10.841,2.0,2.0,3.7426,3.3951,10.6844,10-28-21_18.45_CC2_protocol_HPPC_IN21700_30T_cycle_#268.mat
CC_CELL2,268,0.94191,2.82658,0.5283,6,discharge,3,-32.524,10.841,10.0,9.9,3.7426,3.3022,13.5408,10-28-21_18.45_CC2_protocol_HPPC_IN21700_30T_cycle_#268.mat
CC_CELL2,268,0.94191,2.82658,0.5289,6,charge,3,28.281,9.427,2.0,2.0,3.7495,4.0423,10.3532,10-28-21_18.45_CC2_protocol_HPPC_IN21700_30T_cycle_#268.mat
CC_CELL2,268,0.94191,2.82658,0.5289,6,charge,3,28.281,9.427,10.0,9.9,3.7495,4.1178,13.0229,10-28-21_18.45_CC2_protocol_HPPC_IN21700_30T_cycle_#268.mat
CC_CELL2,268,0.94191,2.82658,0.4343,7,discharge,0,-2.827,0.942,2.0,2.0,3.6595,3.6295,10.6123,10-28-21_18.45_CC2_protocol_HPPC_IN21700_30T_cycle_#268.mat
CC_CELL2,268,0.94191,2.82658,0.4343,7,discharge,0,-2.827,0.942,10.0,9.9,3.6595,3.6199,14.0083,10-28-21_18.45_CC2_protocol_HPPC_IN21700_30T_cycle_#268.mat
CC_CELL2,268,0.94191,2.82658,0.4344,7,charge,0,1.413,0.471,2.0,1.9,3.6601,3.6753,10.7588,10-28-21_18.45_CC2_protocol_HPPC_IN21700_30T_cycle_#268.mat
CC_CELL2,268,0.94191,2.82658,0.4344,7,charge,0,1.413,0.471,10.0,9.9,3.6601,3.6799,14.0147,10-28-21_18.45_CC2_protocol_HPPC_IN21700_30T_cycle_#268.mat
CC_CELL2,268,0.94191,2.82658,0.4342,7,discharge,1,-11.314,3.771,2.0,2.0,3.6596,3.54,10.571,10-28-21_18.45_CC2_protocol_HPPC_IN21700_30T_cycle_#268.mat
CC_CELL2,268,0.94191,2.82658,0.4342,7,discharge,1,-11.314,3.771,10.0,9.9,3.6596,3.5034,13.8059,10-28-21_18.45_CC2_protocol_HPPC_IN21700_30T_cycle_#268.mat
CC_CELL2,268,0.94191,2.82658,0.4344,7,charge,1,5.658,1.886,2.0,1.9,3.6635,3.722,10.3393,10-28-21_18.45_CC2_protocol_HPPC_IN21700_30T_cycle_#268.mat
CC_CELL2,268,0.94191,2.82658,0.4344,7,charge,1,5.658,1.886,10.0,9.9,3.6635,3.7387,13.2909,10-28-21_18.45_CC2_protocol_HPPC_IN21700_30T_cycle_#268.mat
CC_CELL2,268,0.94191,2.82658,0.4342,7,discharge,2,-22.624,7.541,2.0,2.0,3.6591,3.4194,10.5949,10-28-21_18.45_CC2_protocol_HPPC_IN21700_30T_cycle_#268.mat
CC_CELL2,268,0.94191,2.82658,0.4342,7,discharge,2,-22.624,7.541,10.0,9.9,3.6591,3.3535,13.5078,10-28-21_18.45_CC2_protocol_HPPC_IN21700_30T_cycle_#268.mat
CC_CELL2,268,0.94191,2.82658,0.4345,7,charge,2,16.969,5.656,2.0,2.0,3.6655,3.8417,10.3836,10-28-21_18.45_CC2_protocol_HPPC_IN21700_30T_cycle_#268.mat
CC_CELL2,268,0.94191,2.82658,0.4345,7,charge,2,16.969,5.656,10.0,9.9,3.6655,3.8835,12.847,10-28-21_18.45_CC2_protocol_HPPC_IN21700_30T_cycle_#268.mat
CC_CELL2,268,0.94191,2.82658,0.4341,7,discharge,3,-32.525,10.842,2.0,2.0,3.6599,3.3128,10.6718,10-28-21_18.45_CC2_protocol_HPPC_IN21700_30T_cycle_#268.mat
CC_CELL2,268,0.94191,2.82658,0.4341,7,discharge,3,-32.525,10.842,10.0,9.9,3.6599,3.2213,13.485,10-28-21_18.45_CC2_protocol_HPPC_IN21700_30T_cycle_#268.mat
CC_CELL2,268,0.94191,2.82658,0.4346,7,charge,3,28.284,9.428,2.0,2.0,3.6672,3.9583,10.292,10-28-21_18.45_CC2_protocol_HPPC_IN21700_30T_cycle_#268.mat
CC_CELL2,268,0.94191,2.82658,0.4346,7,charge,3,28.284,9.428,10.0,9.9,3.6672,4.0279,12.7528,10-28-21_18.45_CC2_protocol_HPPC_IN21700_30T_cycle_#268.mat
CC_CELL2,268,0.94191,2.82658,0.34,8,discharge,0,-2.827,0.942,2.0,2.0,3.597,3.5662,10.8938,10-28-21_18.45_CC2_protocol_HPPC_IN21700_30T_cycle_#268.mat
CC_CELL2,268,0.94191,2.82658,0.34,8,discharge,0,-2.827,0.942,10.0,9.9,3.597,3.5563,14.3954,10-28-21_18.45_CC2_protocol_HPPC_IN21700_30T_cycle_#268.mat
