Repository: KikETs/ECM_HYBRID_BMS_JOINT

## Results

| Arm | Model | Size | Protocol | Result | Worst cell |
|---|---|---|---|---|---|
| SOP | 2RC table + trim (A8) | 4 effective coefficients, 2 EW states | leave-one-cell-out | usable current 69.6 % discharge, 59.5 % charge (τ = 10 s) | 59.9 % / 53.5 % (BOOST_REST) |
| SOH | dQ/dV ridge | 65 coefficients | leave-one-cell-out | RMSE 0.0094, bias −0.0005 | 0.0130 (BOOST_REST) |
| SOC | 2RC EKF, low-current gate | 3 states | leave-one-cell-out | **2.34 %p** over six sensor disturbances on estimated SOH (2.325 on true SOH), per cell 2.00–2.75 | 4.60 %p (BOOST_NEGPULSE_1S, current offset −0.10 A) |

The SOH arm was a 10,945-parameter CNN until the second audit round. Nested

File: analysis/uypydj_hppc_resistance.csv (part 192 of 225)
protocol,cycle,SOH,CAP_Ah,SOC,soc_group,direction,rate_rank,I_A,CRate_rated,tau_s,tau_actual_s,V_pre_V,V_tau_V,R_mOhm,file
CC_CELL2,268,0.94191,2.82658,0.3401,8,charge,0,1.415,0.472,2.0,2.0,3.5983,3.6136,10.8158,10-28-21_18.45_CC2_protocol_HPPC_IN21700_30T_cycle_#268.mat
CC_CELL2,268,0.94191,2.82658,0.3401,8,charge,0,1.415,0.472,10.0,9.9,3.5983,3.618,13.9262,10-28-21_18.45_CC2_protocol_HPPC_IN21700_30T_cycle_#268.mat
CC_CELL2,268,0.94191,2.82658,0.3399,8,discharge,1,-11.313,3.771,2.0,1.9,3.5971,3.4748,10.8106,10-28-21_18.45_CC2_protocol_HPPC_IN21700_30T_cycle_#268.mat
CC_CELL2,268,0.94191,2.82658,0.3399,8,discharge,1,-11.313,3.771,10.0,9.9,3.5971,3.4365,14.1961,10-28-21_18.45_CC2_protocol_HPPC_IN21700_30T_cycle_#268.mat
CC_CELL2,268,0.94191,2.82658,0.3401,8,charge,1,5.659,1.886,2.0,2.0,3.601,3.6615,10.6919,10-28-21_18.45_CC2_protocol_HPPC_IN21700_30T_cycle_#268.mat
CC_CELL2,268,0.94191,2.82658,0.3401,8,charge,1,5.659,1.886,10.0,9.9,3.601,3.6789,13.7669,10-28-21_18.45_CC2_protocol_HPPC_IN21700_30T_cycle_#268.mat
CC_CELL2,268,0.94191,2.82658,0.3399,8,discharge,2,-22.626,7.542,2.0,2.0,3.5972,3.351,10.8813,10-28-21_18.45_CC2_protocol_HPPC_IN21700_30T_cycle_#268.mat
CC_CELL2,268,0.94191,2.82658,0.3399,8,discharge,2,-22.626,7.542,10.0,9.9,3.5972,3.2814,13.9574,10-28-21_18.45_CC2_protocol_HPPC_IN21700_30T_cycle_#268.mat
CC_CELL2,268,0.94191,2.82658,0.3402,8,charge,2,16.969,5.656,2.0,2.0,3.6035,3.7834,10.6017,10-28-21_18.45_CC2_protocol_HPPC_IN21700_30T_cycle_#268.mat
CC_CELL2,268,0.94191,2.82658,0.3402,8,charge,2,16.969,5.656,10.0,9.9,3.6035,3.826,13.1121,10-28-21_18.45_CC2_protocol_HPPC_IN21700_30T_cycle_#268.mat
CC_CELL2,268,0.94191,2.82658,0.3398,8,discharge,3,-32.525,10.842,2.0,2.0,3.5975,3.2452,10.8317,10-28-21_18.45_CC2_protocol_HPPC_IN21700_30T_cycle_#268.mat
CC_CELL2,268,0.94191,2.82658,0.3398,8,discharge,3,-32.525,10.842,10.0,9.9,3.5975,3.1473,13.8417,10-28-21_18.45_CC2_protocol_HPPC_IN21700_30T_cycle_#268.mat
CC_CELL2,268,0.94191,2.82658,0.3403,8,charge,3,28.283,9.428,2.0,2.0,3.606,3.9003,10.4055,10-28-21_18.45_CC2_protocol_HPPC_IN21700_30T_cycle_#268.mat
CC_CELL2,268,0.94191,2.82658,0.3403,8,charge,3,28.283,9.428,10.0,9.9,3.606,3.966,12.7285,10-28-21_18.45_CC2_protocol_HPPC_IN21700_30T_cycle_#268.mat
CC_CELL2,268,0.94191,2.82658,0.2458,9,discharge,0,-2.828,0.943,2.0,2.0,3.5135,3.4814,11.3496,10-28-21_18.45_CC2_protocol_HPPC_IN21700_30T_cycle_#268.mat
CC_CELL2,268,0.94191,2.82658,0.2458,9,discharge,0,-2.828,0.943,10.0,9.9,3.5135,3.4704,15.2388,10-28-21_18.45_CC2_protocol_HPPC_IN21700_30T_cycle_#268.mat
CC_CELL2,268,0.94191,2.82658,0.2458,9,charge,0,1.413,0.471,2.0,2.0,3.5149,3.5308,11.2511,10-28-21_18.45_CC2_protocol_HPPC_IN21700_30T_cycle_#268.mat
CC_CELL2,268,0.94191,2.82658,0.2458,9,charge,0,1.413,0.471,10.0,9.9,3.5149,3.5357,14.7184,10-28-21_18.45_CC2_protocol_HPPC_IN21700_30T_cycle_#268.mat
CC_CELL2,268,0.94191,2.82658,0.2457,9,discharge,1,-11.312,3.771,2.0,1.9,3.5137,3.3862,11.2712,10-28-21_18.45_CC2_protocol_HPPC_IN21700_30T_cycle_#268.mat
CC_CELL2,268,0.94191,2.82658,0.2457,9,discharge,1,-11.312,3.771,10.0,9.9,3.5137,3.3463,14.7984,10-28-21_18.45_CC2_protocol_HPPC_IN21700_30T_cycle_#268.mat
CC_CELL2,268,0.94191,2.82658,0.2458,9,charge,1,5.659,1.886,2.0,1.9,3.52,3.582,10.9568,10-28-21_18.45_CC2_protocol_HPPC_IN21700_30T_cycle_#268.mat
CC_CELL2,268,0.94191,2.82658,0.2458,9,charge,1,5.659,1.886,10.0,9.9,3.52,3.6016,14.4205,10-28-21_18.45_CC2_protocol_HPPC_IN21700_30T_cycle_#268.mat
CC_CELL2,268,0.94191,2.82658,0.2456,9,discharge,2,-22.625,7.542,2.0,2.0,3.5161,3.2596,11.337,10-28-21_18.45_CC2_protocol_HPPC_IN21700_30T_cycle_#268.mat
CC_CELL2,268,0.94191,2.82658,0.2456,9,discharge,2,-22.625,7.542,10.0,9.9,3.5161,3.1802,14.8464,10-28-21_18.45_CC2_protocol_HPPC_IN21700_30T_cycle_#268.mat
CC_CELL2,268,0.94191,2.82658,0.2459,9,charge,2,16.97,5.657,2.0,2.0,3.5245,3.7079,10.8073,10-28-21_18.45_CC2_protocol_HPPC_IN21700_30T_cycle_#268.mat
CC_CELL2,268,0.94191,2.82658,0.2459,9,charge,2,16.97,5.657,10.0,9.9,3.5245,3.7606,13.9128,10-28-21_18.45_CC2_protocol_HPPC_IN21700_30T_cycle_#268.mat
CC_CELL2,268,0.94191,2.82658,0.2455,9,discharge,3,-32.524,10.841,2.0,2.0,3.5166,3.151,11.2409,10-28-21_18.45_CC2_protocol_HPPC_IN21700_30T_cycle_#268.mat
CC_CELL2,268,0.94191,2.82658,0.2455,9,discharge,3,-32.524,10.841,10.0,9.9,3.5166,3.0281,15.0197,10-28-21_18.45_CC2_protocol_HPPC_IN21700_30T_cycle_#268.mat
CC_CELL2,268,0.94191,2.82658,0.246,9,charge,3,28.282,9.427,2.0,2.0,3.5276,3.8278,10.6145,10-28-21_18.45_CC2_protocol_HPPC_IN21700_30T_cycle_#268.mat
CC_CELL2,268,0.94191,2.82658,0.246,9,charge,3,28.282,9.427,10.0,9.9,3.5276,3.9045,13.3265,10-28-21_18.45_CC2_protocol_HPPC_IN21700_30T_cycle_#268.mat
CC_CELL2,268,0.94191,2.82658,0.1986,10,discharge,0,-2.829,0.943,2.0,2.0,3.4601,3.4257,12.1606,10-28-21_18.45_CC2_protocol_HPPC_IN21700_30T_cycle_#268.mat
CC_CELL2,268,0.94191,2.82658,0.1986,10,discharge,0,-2.829,0.943,10.0,9.9,3.4601,3.4141,16.2613,10-28-21_18.45_CC2_protocol_HPPC_IN21700_30T_cycle_#268.mat
CC_CELL2,268,0.94191,2.82658,0.1987,10,charge,0,1.413,0.471,2.0,2.0,3.462,3.4786,11.7505,10-28-21_18.45_CC2_protocol_HPPC_IN21700_30T_cycle_#268.mat
CC_CELL2,268,0.94191,2.82658,0.1987,10,charge,0,1.413,0.471,10.0,9.9,3.462,3.4838,15.4314,10-28-21_18.45_CC2_protocol_HPPC_IN21700_30T_cycle_#268.mat
CC_CELL2,268,0.94191,2.82658,0.1986,10,discharge,1,-11.313,3.771,2.0,2.0,3.4605,3.3234,12.1188,10-28-21_18.45_CC2_protocol_HPPC_IN21700_30T_cycle_#268.mat
CC_CELL2,268,0.94191,2.82658,0.1986,10,discharge,1,-11.313,3.771,10.0,9.9,3.4605,3.28,15.9551,10-28-21_18.45_CC2_protocol_HPPC_IN21700_30T_cycle_#268.mat
CC_CELL2,268,0.94191,2.82658,0.1987,10,charge,1,5.659,1.886,2.0,2.0,3.4668,3.5322,11.5578,10-28-21_18.45_CC2_protocol_HPPC_IN21700_30T_cycle_#268.mat
CC_CELL2,268,0.94191,2.82658,0.1987,10,charge,1,5.659,1.886,10.0,9.9,3.4668,3.5515,14.9686,10-28-21_18.45_CC2_protocol_HPPC_IN21700_30T_cycle_#268.mat
CC_CELL2,268,0.94191,2.82658,0.1985,10,discharge,2,-22.624,7.541,2.0,1.9,3.4621,3.189,12.0713,10-28-21_18.45_CC2_protocol_HPPC_IN21700_30T_cycle_#268.mat
CC_CELL2,268,0.94191,2.82658,0.1985,10,discharge,2,-22.624,7.541,10.0,9.9,3.4621,3.0811,16.8405,10-28-21_18.45_CC2_protocol_HPPC_IN21700_30T_cycle_#268.mat
CC_CELL2,268,0.94191,2.82658,0.1988,10,charge,2,16.968,5.656,2.0,2.0,3.4695,3.6612,11.2977,10-28-21_18.45_CC2_protocol_HPPC_IN21700_30T_cycle_#268.mat
CC_CELL2,268,0.94191,2.82658,0.1988,10,charge,2,16.968,5.656,10.0,9.9,3.4695,3.7162,14.5391,10-28-21_18.45_CC2_protocol_HPPC_IN21700_30T_cycle_#268.mat
CC_CELL2,268,0.94191,2.82658,0.1984,10,discharge,3,-32.524,10.841,2.0,2.0,3.4618,3.0662,12.1633,10-28-21_18.45_CC2_protocol_HPPC_IN21700_30T_cycle_#268.mat
CC_CELL2,268,0.94191,2.82658,0.1984,10,discharge,3,-32.524,10.841,10.0,9.9,3.4618,2.8714,18.1527,10-28-21_18.45_CC2_protocol_HPPC_IN21700_30T_cycle_#268.mat
CC_CELL2,268,0.94191,2.82658,0.1989,10,charge,3,28.282,9.427,2.0,2.0,3.4724,3.7837,11.007,10-28-21_18.45_CC2_protocol_HPPC_IN21700_30T_cycle_#268.mat
CC_CELL2,268,0.94191,2.82658,0.1989,10,charge,3,28.282,9.427,10.0,9.9,3.4724,3.8689,14.0195,10-28-21_18.45_CC2_protocol_HPPC_IN21700_30T_cycle_#268.mat
CC_CELL2,268,0.94191,2.82658,0.1515,11,discharge,0,-2.826,0.942,2.0,2.0,3.4169,3.3802,12.9843,10-28-21_18.45_CC2_protocol_HPPC_IN21700_30T_cycle_#268.mat
CC_CELL2,268,0.94191,2.82658,0.1515,11,discharge,0,-2.826,0.942,10.0,9.9,3.4169,3.366,18.0081,10-28-21_18.45_CC2_protocol_HPPC_IN21700_30T_cycle_#268.mat
CC_CELL2,268,0.94191,2.82658,0.1515,11,charge,0,1.415,0.472,2.0,2.0,3.4195,3.4374,12.6502,10-28-21_18.45_CC2_protocol_HPPC_IN21700_30T_cycle_#268.mat
CC_CELL2,268,0.94191,2.82658,0.1515,11,charge,0,1.415,0.472,10.0,9.9,3.4195,3.4429,16.5371,10-28-21_18.45_CC2_protocol_HPPC_IN21700_30T_cycle_#268.mat
CC_CELL2,268,0.94191,2.82658,0.1514,11,discharge,1,-11.312,3.771,2.0,2.0,3.4168,3.2673,13.2161,10-28-21_18.45_CC2_protocol_HPPC_IN21700_30T_cycle_#268.mat
CC_CELL2,268,0.94191,2.82658,0.1514,11,discharge,1,-11.312,3.771,10.0,9.9,3.4168,3.1978,19.36,10-28-21_18.45_CC2_protocol_HPPC_IN21700_30T_cycle_#268.mat
CC_CELL2,268,0.94191,2.82658,0.1516,11,charge,1,5.659,1.886,2.0,1.9,3.4258,3.4936,11.9818,10-28-21_18.45_CC2_protocol_HPPC_IN21700_30T_cycle_#268.mat
CC_CELL2,268,0.94191,2.82658,0.1516,11,charge,1,5.659,1.886,10.0,9.9,3.4258,3.5108,15.0214,10-28-21_18.45_CC2_protocol_HPPC_IN21700_30T_cycle_#268.mat
CC_CELL2,268,0.94191,2.82658,0.1513,11,discharge,2,-22.625,7.542,2.0,2.0,3.4194,3.1125,13.5646,10-28-21_18.45_CC2_protocol_HPPC_IN21700_30T_cycle_#268.mat
CC_CELL2,268,0.94191,2.82658,0.1513,11,discharge,2,-22.625,7.542,10.0,9.9,3.4194,2.8779,23.9337,10-28-21_18.45_CC2_protocol_HPPC_IN21700_30T_cycle_#268.mat
CC_CELL2,268,0.94191,2.82658,0.1517,11,charge,2,16.97,5.657,2.0,2.0,3.4302,3.6229,11.3553,10-28-21_18.45_CC2_protocol_HPPC_IN21700_30T_cycle_#268.mat
CC_CELL2,268,0.94191,2.82658,0.1517,11,charge,2,16.97,5.657,10.0,9.9,3.4302,3.6705,14.1603,10-28-21_18.45_CC2_protocol_HPPC_IN21700_30T_cycle_#268.mat
CC_CELL2,268,0.94191,2.82658,0.1512,11,discharge,3,-32.524,10.841,2.0,2.0,3.4187,2.9695,13.8113,10-28-21_18.45_CC2_protocol_HPPC_IN21700_30T_cycle_#268.mat
CC_CELL2,268,0.94191,2.82658,0.1512,11,discharge,3,-32.524,10.841,10.0,9.9,3.4187,2.4997,28.2561,10-28-21_18.45_CC2_protocol_HPPC_IN21700_30T_cycle_#268.mat
CC_CELL2,268,0.94191,2.82658,0.1517,11,charge,3,28.283,9.428,2.0,2.0,3.4319,3.7412,10.9359,10-28-21_18.45_CC2_protocol_HPPC_IN21700_30T_cycle_#268.mat
CC_CELL2,268,0.94191,2.82658,0.1517,11,charge,3,28.283,9.428,10.0,9.9,3.4319,3.8216,13.7786,10-28-21_18.45_CC2_protocol_HPPC_IN21700_30T_cycle_#268.mat
CC_CELL2,268,0.94191,2.82658,0.1043,12,discharge,0,-2.826,0.942,2.0,1.9,3.3649,3.3197,15.9915,10-28-21_18.45_CC2_protocol_HPPC_IN21700_30T_cycle_#268.mat
CC_CELL2,268,0.94191,2.82658,0.1043,12,discharge,0,-2.826,0.942,10.0,9.9,3.3649,3.2926,25.5793,10-28-21_18.45_CC2_protocol_HPPC_IN21700_30T_cycle_#268.mat
CC_CELL2,268,0.94191,2.82658,0.1044,12,charge,0,1.415,0.472,2.0,2.0,3.3686,3.39,15.1226,10-28-21_18.45_CC2_protocol_HPPC_IN21700_30T_cycle_#268.mat
CC_CELL2,268,0.94191,2.82658,0.1044,12,charge,0,1.415,0.472,10.0,9.9,3.3686,3.3991,21.5532,10-28-21_18.45_CC2_protocol_HPPC_IN21700_30T_cycle_#268.mat
CC_CELL2,268,0.94191,2.82658,0.1043,12,discharge,1,-11.314,3.771,2.0,2.0,3.3664,3.1595,18.2871,10-28-21_18.45_CC2_protocol_HPPC_IN21700_30T_cycle_#268.mat
CC_CELL2,268,0.94191,2.82658,0.1043,12,discharge,1,-11.314,3.771,10.0,9.9,3.3664,2.9469,37.078,10-28-21_18.45_CC2_protocol_HPPC_IN21700_30T_cycle_#268.mat
CC_CELL2,268,0.94191,2.82658,0.1044,12,charge,1,5.659,1.886,2.0,2.0,3.3777,3.4587,14.314,10-28-21_18.45_CC2_protocol_HPPC_IN21700_30T_cycle_#268.mat
CC_CELL2,268,0.94191,2.82658,0.1044,12,charge,1,5.659,1.886,10.0,9.9,3.3777,3.4831,18.6259,10-28-21_18.45_CC2_protocol_HPPC_IN21700_30T_cycle_#268.mat
CC_CELL2,268,0.94191,2.82658,0.1042,12,discharge,2,-22.624,7.541,2.0,2.0,3.3693,2.9067,20.4473,10-28-21_18.45_CC2_protocol_HPPC_IN21700_30T_cycle_#268.mat
CC_CELL2,268,0.94191,2.82658,0.1042,12,discharge,2,-22.624,7.541,10.0,9.9,3.3693,2.4999,38.4282,10-28-21_18.45_CC2_protocol_HPPC_IN21700_30T_cycle_#268.mat
CC_CELL2,268,0.94191,2.82658,0.1045,12,charge,2,16.97,5.657,2.0,1.9,3.3854,3.5947,12.3335,10-28-21_18.45_CC2_protocol_HPPC_IN21700_30T_cycle_#268.mat
CC_CELL2,268,0.94191,2.82658,0.1045,12,charge,2,16.97,5.657,10.0,9.9,3.3854,3.6393,14.9617,10-28-21_18.45_CC2_protocol_HPPC_IN21700_30T_cycle_#268.mat
CC_CELL2,268,0.94191,2.82658,0.1041,12,discharge,3,-24.205,8.068,2.0,1.9,3.369,2.6735,28.7337,10-28-21_18.45_CC2_protocol_HPPC_IN21700_30T_cycle_#268.mat
CC_CELL2,268,0.94191,2.82658,0.1041,12,discharge,3,-24.205,8.068,10.0,9.9,3.369,2.4999,35.9058,10-28-21_18.45_CC2_protocol_HPPC_IN21700_30T_cycle_#268.mat
CC_CELL2,268,0.94191,2.82658,0.1046,12,charge,3,28.281,9.427,2.0,2.0,3.3868,3.7161,11.6439,10-28-21_18.45_CC2_protocol_HPPC_IN21700_30T_cycle_#268.mat
CC_CELL2,268,0.94191,2.82658,0.1046,12,charge,3,28.281,9.427,10.0,9.9,3.3868,3.7861,14.119,10-28-21_18.45_CC2_protocol_HPPC_IN21700_30T_cycle_#268.mat
CC_CELL2,306,0.93672,2.81101,1.0,0,discharge,0,-2.813,0.938,2.0,2.0,4.1562,4.125,11.0922,11-04-21_04.30_CC2_protocol_HPPC_IN21700_30T_cycle_#306.mat
CC_CELL2,306,0.93672,2.81101,1.0,0,discharge,0,-2.813,0.938,10.0,9.7,4.1562,4.1082,17.0648,11-04-21_04.30_CC2_protocol_HPPC_IN21700_30T_cycle_#306.mat
CC_CELL2,306,0.93672,2.81101,1.0,0,charge,0,1.407,0.469,2.0,1.9,4.168,4.1886,14.6411,11-04-21_04.30_CC2_protocol_HPPC_IN21700_30T_cycle_#306.mat
CC_CELL2,306,0.93672,2.81101,1.0,0,charge,0,1.407,0.469,10.0,9.9,4.168,4.1983,21.5352,11-04-21_04.30_CC2_protocol_HPPC_IN21700_30T_cycle_#306.mat
CC_CELL2,306,0.93672,2.81101,0.9999,0,discharge,1,-11.251,3.75,2.0,2.0,4.1648,4.0058,14.1321,11-04-21_04.30_CC2_protocol_HPPC_IN21700_30T_cycle_#306.mat
CC_CELL2,306,0.93672,2.81101,0.9999,0,discharge,1,-11.251,3.75,10.0,9.9,4.1648,3.9604,18.1673,11-04-21_04.30_CC2_protocol_HPPC_IN21700_30T_cycle_#306.mat
CC_CELL2,306,0.93672,2.81101,1.0,0,charge,1,1.634,0.545,2.0,2.0,4.1716,4.2002,17.4993,11-04-21_04.30_CC2_protocol_HPPC_IN21700_30T_cycle_#306.mat
CC_CELL2,306,0.93672,2.81101,1.0,0,charge,1,1.634,0.545,10.0,9.9,4.1716,4.2001,17.4381,11-04-21_04.30_CC2_protocol_HPPC_IN21700_30T_cycle_#306.mat
CC_CELL2,306,0.93672,2.81101,0.9998,0,discharge,2,-22.501,7.5,2.0,2.0,4.1645,3.8598,13.5416,11-04-21_04.30_CC2_protocol_HPPC_IN21700_30T_cycle_#306.mat
CC_CELL2,306,0.93672,2.81101,0.9998,0,discharge,2,-22.501,7.5,10.0,9.9,4.1645,3.8001,16.1948,11-04-21_04.30_CC2_protocol_HPPC_IN21700_30T_cycle_#306.mat
CC_CELL2,306,0.93672,2.81101,1.0,0,charge,2,1.477,0.492,2.0,1.9,4.1738,4.2001,17.8052,11-04-21_04.30_CC2_protocol_HPPC_IN21700_30T_cycle_#306.mat
CC_CELL2,306,0.93672,2.81101,1.0,0,charge,2,1.477,0.492,10.0,9.9,4.1738,4.2,17.7375,11-04-21_04.30_CC2_protocol_HPPC_IN21700_30T_cycle_#306.mat
CC_CELL2,306,0.93672,2.81101,0.9997,0,discharge,3,-32.342,10.781,2.0,1.9,4.1647,3.7435,13.0233,11-04-21_04.30_CC2_protocol_HPPC_IN21700_30T_cycle_#306.mat
CC_CELL2,306,0.93672,2.81101,0.9997,0,discharge,3,-32.342,10.781,10.0,9.9,4.1647,3.6711,15.2619,11-04-21_04.30_CC2_protocol_HPPC_IN21700_30T_cycle_#306.mat
CC_CELL2,306,0.93672,2.81101,1.0,0,charge,3,1.365,0.455,2.0,2.0,4.1768,4.2,17.0001,11-04-21_04.30_CC2_protocol_HPPC_IN21700_30T_cycle_#306.mat
CC_CELL2,306,0.93672,2.81101,1.0,0,charge,3,1.365,0.455,10.0,9.9,4.1768,4.2,17.0001,11-04-21_04.30_CC2_protocol_HPPC_IN21700_30T_cycle_#306.mat
CC_CELL2,306,0.93672,2.81101,0.9531,1,discharge,0,-2.813,0.938,2.0,2.0,4.0995,4.0641,12.5858,11-04-21_04.30_CC2_protocol_HPPC_IN21700_30T_cycle_#306.mat
CC_CELL2,306,0.93672,2.81101,0.9531,1,discharge,0,-2.813,0.938,10.0,9.9,4.0995,4.0545,15.9989,11-04-21_04.30_CC2_protocol_HPPC_IN21700_30T_cycle_#306.mat
CC_CELL2,306,0.93672,2.81101,0.9531,1,charge,0,1.407,0.469,2.0,2.0,4.1015,4.1194,12.7212,11-04-21_04.30_CC2_protocol_HPPC_IN21700_30T_cycle_#306.mat
CC_CELL2,306,0.93672,2.81101,0.9531,1,charge,0,1.407,0.469,10.0,9.9,4.1015,4.1244,16.2746,11-04-21_04.30_CC2_protocol_HPPC_IN21700_30T_cycle_#306.mat
CC_CELL2,306,0.93672,2.81101,0.953,1,discharge,1,-11.25,3.75,2.0,2.0,4.1003,3.9582,12.6311,11-04-21_04.30_CC2_protocol_HPPC_IN21700_30T_cycle_#306.mat
CC_CELL2,306,0.93672,2.81101,0.953,1,discharge,1,-11.25,3.75,10.0,9.9,4.1003,3.9291,15.2178,11-04-21_04.30_CC2_protocol_HPPC_IN21700_30T_cycle_#306.mat
CC_CELL2,306,0.93672,2.81101,0.9532,1,charge,1,5.625,1.875,2.0,2.0,4.1037,4.1753,12.7298,11-04-21_04.30_CC2_protocol_HPPC_IN21700_30T_cycle_#306.mat
CC_CELL2,306,0.93672,2.81101,0.9532,1,charge,1,5.625,1.875,10.0,9.9,4.1037,4.1967,16.5345,11-04-21_04.30_CC2_protocol_HPPC_IN21700_30T_cycle_#306.mat
CC_CELL2,306,0.93672,2.81101,0.9529,1,discharge,2,-22.5,7.5,2.0,1.9,4.0997,3.8261,12.16,11-04-21_04.30_CC2_protocol_HPPC_IN21700_30T_cycle_#306.mat
CC_CELL2,306,0.93672,2.81101,0.9529,1,discharge,2,-22.5,7.5,10.0,9.9,4.0997,3.7771,14.3378,11-04-21_04.30_CC2_protocol_HPPC_IN21700_30T_cycle_#306.mat
CC_CELL2,306,0.93672,2.81101,0.9532,1,charge,2,6.677,2.226,2.0,2.0,4.1059,4.2001,14.1077,11-04-21_04.30_CC2_protocol_HPPC_IN21700_30T_cycle_#306.mat
CC_CELL2,306,0.93672,2.81101,0.9532,1,charge,2,6.677,2.226,10.0,9.9,4.1059,4.2,14.0927,11-04-21_04.30_CC2_protocol_HPPC_IN21700_30T_cycle_#306.mat
CC_CELL2,306,0.93672,2.81101,0.9529,1,discharge,3,-32.342,10.781,2.0,2.0,4.1011,3.7149,11.9411,11-04-21_04.30_CC2_protocol_HPPC_IN21700_30T_cycle_#306.mat
CC_CELL2,306,0.93672,2.81101,0.9529,1,discharge,3,-32.342,10.781,10.0,9.9,4.1011,3.6492,13.9725,11-04-21_04.30_CC2_protocol_HPPC_IN21700_30T_cycle_#306.mat
CC_CELL2,306,0.93672,2.81101,0.9532,1,charge,3,6.584,2.195,2.0,1.9,4.1075,4.2001,14.065,11-04-21_04.30_CC2_protocol_HPPC_IN21700_30T_cycle_#306.mat
CC_CELL2,306,0.93672,2.81101,0.9532,1,charge,3,6.584,2.195,10.0,9.9,4.1075,4.2,14.0499,11-04-21_04.30_CC2_protocol_HPPC_IN21700_30T_cycle_#306.mat
CC_CELL2,306,0.93672,2.81101,0.9062,2,discharge,0,-2.811,0.937,2.0,2.0,4.0821,4.0478,12.2008,11-04-21_04.30_CC2_protocol_HPPC_IN21700_30T_cycle_#306.mat
CC_CELL2,306,0.93672,2.81101,0.9062,2,discharge,0,-2.811,0.937,10.0,9.9,4.0821,4.0394,15.1887,11-04-21_04.30_CC2_protocol_HPPC_IN21700_30T_cycle_#306.mat
CC_CELL2,306,0.93672,2.81101,0.9063,2,charge,0,1.407,0.469,2.0,2.0,4.0832,4.1,11.9445,11-04-21_04.30_CC2_protocol_HPPC_IN21700_30T_cycle_#306.mat
CC_CELL2,306,0.93672,2.81101,0.9063,2,charge,0,1.407,0.469,10.0,9.9,4.0832,4.1039,14.7174,11-04-21_04.30_CC2_protocol_HPPC_IN21700_30T_cycle_#306.mat
CC_CELL2,306,0.93672,2.81101,0.9062,2,discharge,1,-11.25,3.75,2.0,1.9,4.0822,3.9458,12.1244,11-04-21_04.30_CC2_protocol_HPPC_IN21700_30T_cycle_#306.mat
CC_CELL2,306,0.93672,2.81101,0.9062,2,discharge,1,-11.25,3.75,10.0,9.9,4.0822,3.9152,14.8444,11-04-21_04.30_CC2_protocol_HPPC_IN21700_30T_cycle_#306.mat
CC_CELL2,306,0.93672,2.81101,0.9063,2,charge,1,5.624,1.875,2.0,2.0,4.084,4.1525,12.1793,11-04-21_04.30_CC2_protocol_HPPC_IN21700_30T_cycle_#306.mat
CC_CELL2,306,0.93672,2.81101,0.9063,2,charge,1,5.624,1.875,10.0,9.9,4.084,4.1673,14.8107,11-04-21_04.30_CC2_protocol_HPPC_IN21700_30T_cycle_#306.mat
CC_CELL2,306,0.93672,2.81101,0.9061,2,discharge,2,-22.501,7.5,2.0,1.9,4.0821,3.8143,11.9017,11-04-21_04.30_CC2_protocol_HPPC_IN21700_30T_cycle_#306.mat
CC_CELL2,306,0.93672,2.81101,0.9061,2,discharge,2,-22.501,7.5,10.0,9.9,4.0821,3.759,14.3594,11-04-21_04.30_CC2_protocol_HPPC_IN21700_30T_cycle_#306.mat
CC_CELL2,306,0.93672,2.81101,0.9063,2,charge,2,8.824,2.941,2.0,2.0,4.0864,4.2001,12.8851,11-04-21_04.30_CC2_protocol_HPPC_IN21700_30T_cycle_#306.mat
CC_CELL2,306,0.93672,2.81101,0.9063,2,charge,2,8.824,2.941,10.0,9.9,4.0864,4.2001,12.8851,11-04-21_04.30_CC2_protocol_HPPC_IN21700_30T_cycle_#306.mat
CC_CELL2,306,0.93672,2.81101,0.906,2,discharge,3,-32.344,10.781,2.0,2.0,4.0818,3.7033,11.7023,11-04-21_04.30_CC2_protocol_HPPC_IN21700_30T_cycle_#306.mat
CC_CELL2,306,0.93672,2.81101,0.906,2,discharge,3,-32.344,10.781,10.0,9.9,4.0818,3.6264,14.0799,11-04-21_04.30_CC2_protocol_HPPC_IN21700_30T_cycle_#306.mat
CC_CELL2,306,0.93672,2.81101,0.9063,2,charge,3,8.735,2.912,2.0,2.0,4.0878,4.2001,12.8565,11-04-21_04.30_CC2_protocol_HPPC_IN21700_30T_cycle_#306.mat
CC_CELL2,306,0.93672,2.81101,0.9063,2,charge,3,8.735,2.912,10.0,9.9,4.0878,4.2,12.845,11-04-21_04.30_CC2_protocol_HPPC_IN21700_30T_cycle_#306.mat
CC_CELL2,306,0.93672,2.81101,0.8125,3,discharge,0,-2.811,0.937,2.0,2.0,4.0295,3.9945,12.4511,11-04-21_04.30_CC2_protocol_HPPC_IN21700_30T_cycle_#306.mat
CC_CELL2,306,0.93672,2.81101,0.8125,3,discharge,0,-2.811,0.937,10.0,9.9,4.0295,3.9809,17.2892,11-04-21_04.30_CC2_protocol_HPPC_IN21700_30T_cycle_#306.mat
CC_CELL2,306,0.93672,2.81101,0.8125,3,charge,0,1.407,0.469,2.0,2.0,4.0314,4.0485,12.157,11-04-21_04.30_CC2_protocol_HPPC_IN21700_30T_cycle_#306.mat
CC_CELL2,306,0.93672,2.81101,0.8125,3,charge,0,1.407,0.469,10.0,9.9,4.0314,4.0541,16.1382,11-04-21_04.30_CC2_protocol_HPPC_IN21700_30T_cycle_#306.mat
CC_CELL2,306,0.93672,2.81101,0.8124,3,discharge,1,-11.25,3.75,2.0,2.0,4.0298,3.8907,12.3644,11-04-21_04.30_CC2_protocol_HPPC_IN21700_30T_cycle_#306.mat
CC_CELL2,306,0.93672,2.81101,0.8124,3,discharge,1,-11.25,3.75,10.0,9.9,4.0298,3.8431,16.5956,11-04-21_04.30_CC2_protocol_HPPC_IN21700_30T_cycle_#306.mat
CC_CELL2,306,0.93672,2.81101,0.8126,3,charge,1,5.626,1.875,2.0,2.0,4.0339,4.0999,11.7308,11-04-21_04.30_CC2_protocol_HPPC_IN21700_30T_cycle_#306.mat
CC_CELL2,306,0.93672,2.81101,0.8126,3,charge,1,5.626,1.875,10.0,9.9,4.0339,4.1184,15.019,11-04-21_04.30_CC2_protocol_HPPC_IN21700_30T_cycle_#306.mat
CC_CELL2,306,0.93672,2.81101,0.8123,3,discharge,2,-22.5,7.5,2.0,2.0,4.0294,3.7585,12.04,11-04-21_04.30_CC2_protocol_HPPC_IN21700_30T_cycle_#306.mat
CC_CELL2,306,0.93672,2.81101,0.8123,3,discharge,2,-22.5,7.5,10.0,9.9,4.0294,3.6841,15.3467,11-04-21_04.30_CC2_protocol_HPPC_IN21700_30T_cycle_#306.mat
CC_CELL2,306,0.93672,2.81101,0.8126,3,charge,2,13.213,4.404,2.0,2.0,4.0362,4.2001,12.4049,11-04-21_04.30_CC2_protocol_HPPC_IN21700_30T_cycle_#306.mat
CC_CELL2,306,0.93672,2.81101,0.8126,3,charge,2,13.213,4.404,10.0,9.9,4.0362,4.2,12.3974,11-04-21_04.30_CC2_protocol_HPPC_IN21700_30T_cycle_#306.mat
CC_CELL2,306,0.93672,2.81101,0.8122,3,discharge,3,-32.346,10.782,2.0,1.9,4.0308,3.652,11.7109,11-04-21_04.30_CC2_protocol_HPPC_IN21700_30T_cycle_#306.mat
CC_CELL2,306,0.93672,2.81101,0.8122,3,discharge,3,-32.346,10.782,10.0,9.91,4.0308,3.5542,14.7344,11-04-21_04.30_CC2_protocol_HPPC_IN21700_30T_cycle_#306.mat
CC_CELL2,306,0.93672,2.81101,0.8126,3,charge,3,13.223,4.407,2.0,2.0,4.0375,4.2001,12.2972,11-04-21_04.30_CC2_protocol_HPPC_IN21700_30T_cycle_#306.mat
CC_CELL2,306,0.93672,2.81101,0.8126,3,charge,3,13.223,4.407,10.0,9.9,4.0375,4.2,12.2897,11-04-21_04.30_CC2_protocol_HPPC_IN21700_30T_cycle_#306.mat
CC_CELL2,306,0.93672,2.81101,0.7187,4,discharge,0,-2.811,0.937,2.0,2.0,3.9247,3.8908,12.0585,11-04-21_04.30_CC2_protocol_HPPC_IN21700_30T_cycle_#306.mat
CC_CELL2,306,0.93672,2.81101,0.7187,4,discharge,0,-2.811,0.937,10.0,9.9,3.9247,3.877,16.9672,11-04-21_04.30_CC2_protocol_HPPC_IN21700_30T_cycle_#306.mat
CC_CELL2,306,0.93672,2.81101,0.7188,4,charge,0,1.406,0.469,2.0,2.0,3.9267,3.9431,11.6635,11-04-21_04.30_CC2_protocol_HPPC_IN21700_30T_cycle_#306.mat
CC_CELL2,306,0.93672,2.81101,0.7188,4,charge,0,1.406,0.469,10.0,9.9,3.9267,3.9484,15.4328,11-04-21_04.30_CC2_protocol_HPPC_IN21700_30T_cycle_#306.mat
CC_CELL2,306,0.93672,2.81101,0.7187,4,discharge,1,-11.251,3.75,2.0,2.0,3.9247,3.791,11.8834,11-04-21_04.30_CC2_protocol_HPPC_IN21700_30T_cycle_#306.mat
CC_CELL2,306,0.93672,2.81101,0.7187,4,discharge,1,-11.251,3.75,10.0,9.9,3.9247,3.7495,15.5719,11-04-21_04.30_CC2_protocol_HPPC_IN21700_30T_cycle_#306.mat
CC_CELL2,306,0.93672,2.81101,0.7188,4,charge,1,5.625,1.875,2.0,1.9,3.9292,3.9918,11.1281,11-04-21_04.30_CC2_protocol_HPPC_IN21700_30T_cycle_#306.mat
CC_CELL2,306,0.93672,2.81101,0.7188,4,charge,1,5.625,1.875,10.0,9.91,3.9292,4.0082,14.0434,11-04-21_04.30_CC2_protocol_HPPC_IN21700_30T_cycle_#306.mat
CC_CELL2,306,0.93672,2.81101,0.7186,4,discharge,2,-22.5,7.5,2.0,2.0,3.925,3.6663,11.4978,11-04-21_04.30_CC2_protocol_HPPC_IN21700_30T_cycle_#306.mat
CC_CELL2,306,0.93672,2.81101,0.7186,4,discharge,2,-22.5,7.5,10.0,9.9,3.925,3.6062,14.1689,11-04-21_04.30_CC2_protocol_HPPC_IN21700_30T_cycle_#306.mat
CC_CELL2,306,0.93672,2.81101,0.7189,4,charge,2,16.875,5.625,2.0,2.0,3.9317,4.1105,10.5956,11-04-21_04.30_CC2_protocol_HPPC_IN21700_30T_cycle_#306.mat
CC_CELL2,306,0.93672,2.81101,0.7189,4,charge,2,16.875,5.625,10.0,9.9,3.9317,4.1569,13.3452,11-04-21_04.30_CC2_protocol_HPPC_IN21700_30T_cycle_#306.mat
CC_CELL2,306,0.93672,2.81101,0.7185,4,discharge,3,-32.344,10.781,2.0,2.0,3.9255,3.562,11.2386,11-04-21_04.30_CC2_protocol_HPPC_IN21700_30T_cycle_#306.mat
CC_CELL2,306,0.93672,2.81101,0.7185,4,discharge,3,-32.344,10.781,10.0,9.9,3.9255,3.481,13.7429,11-04-21_04.30_CC2_protocol_HPPC_IN21700_30T_cycle_#306.mat
CC_CELL2,306,0.93672,2.81101,0.7189,4,charge,3,22.99,7.663,2.0,2.0,3.9326,4.2002,11.6398,11-04-21_04.30_CC2_protocol_HPPC_IN21700_30T_cycle_#306.mat
CC_CELL2,306,0.93672,2.81101,0.7189,4,charge,3,22.99,7.663,10.0,9.9,3.9326,4.2001,11.6355,11-04-21_04.30_CC2_protocol_HPPC_IN21700_30T_cycle_#306.mat
CC_CELL2,306,0.93672,2.81101,0.625,5,discharge,0,-2.812,0.937,2.0,2.0,3.8417,3.8084,11.8434,11-04-21_04.30_CC2_protocol_HPPC_IN21700_30T_cycle_#306.mat
CC_CELL2,306,0.93672,2.81101,0.625,5,discharge,0,-2.812,0.937,10.0,9.9,3.8417,3.7955,16.4313,11-04-21_04.30_CC2_protocol_HPPC_IN21700_30T_cycle_#306.mat
CC_CELL2,306,0.93672,2.81101,0.625,5,charge,0,1.406,0.469,2.0,2.0,3.8432,3.8595,11.5923,11-04-21_04.30_CC2_protocol_HPPC_IN21700_30T_cycle_#306.mat
CC_CELL2,306,0.93672,2.81101,0.625,5,charge,0,1.406,0.469,10.0,9.9,3.8432,3.8648,15.3616,11-04-21_04.30_CC2_protocol_HPPC_IN21700_30T_cycle_#306.mat
CC_CELL2,306,0.93672,2.81101,0.6249,5,discharge,1,-11.253,3.751,2.0,1.9,3.8415,3.7116,11.5436,11-04-21_04.30_CC2_protocol_HPPC_IN21700_30T_cycle_#306.mat
CC_CELL2,306,0.93672,2.81101,0.6249,5,discharge,1,-11.253,3.751,10.0,9.9,3.8415,3.6732,14.956,11-04-21_04.30_CC2_protocol_HPPC_IN21700_30T_cycle_#306.mat
CC_CELL2,306,0.93672,2.81101,0.625,5,charge,1,5.624,1.875,2.0,2.0,3.8454,3.9092,11.3446,11-04-21_04.30_CC2_protocol_HPPC_IN21700_30T_cycle_#306.mat
CC_CELL2,306,0.93672,2.81101,0.625,5,charge,1,5.624,1.875,10.0,9.9,3.8454,3.9277,14.6342,11-04-21_04.30_CC2_protocol_HPPC_IN21700_30T_cycle_#306.mat
CC_CELL2,306,0.93672,2.81101,0.6248,5,discharge,2,-22.501,7.5,2.0,2.0,3.8408,3.5878,11.2439,11-04-21_04.30_CC2_protocol_HPPC_IN21700_30T_cycle_#306.mat
CC_CELL2,306,0.93672,2.81101,0.6248,5,discharge,2,-22.501,7.5,10.0,9.9,3.8408,3.5246,14.0527,11-04-21_04.30_CC2_protocol_HPPC_IN21700_30T_cycle_#306.mat
CC_CELL2,306,0.93672,2.81101,0.6251,5,charge,2,16.876,5.625,2.0,2.0,3.8479,4.0313,10.8675,11-04-21_04.30_CC2_protocol_HPPC_IN21700_30T_cycle_#306.mat
CC_CELL2,306,0.93672,2.81101,0.6251,5,charge,2,16.876,5.625,10.0,9.9,3.8479,4.0782,13.6466,11-04-21_04.30_CC2_protocol_HPPC_IN21700_30T_cycle_#306.mat
CC_CELL2,306,0.93672,2.81101,0.6247,5,discharge,3,-32.344,10.781,2.0,1.9,3.8407,3.4865,10.951,11-04-21_04.30_CC2_protocol_HPPC_IN21700_30T_cycle_#306.mat
CC_CELL2,306,0.93672,2.81101,0.6247,5,discharge,3,-32.344,10.781,10.0,9.9,3.8407,3.3969,13.7212,11-04-21_04.30_CC2_protocol_HPPC_IN21700_30T_cycle_#306.mat
CC_CELL2,306,0.93672,2.81101,0.6252,5,charge,3,28.125,9.375,2.0,1.9,3.8488,4.1456,10.5529,11-04-21_04.30_CC2_protocol_HPPC_IN21700_30T_cycle_#306.mat
CC_CELL2,306,0.93672,2.81101,0.6252,5,charge,3,28.125,9.375,10.0,9.9,3.8488,4.2,12.4871,11-04-21_04.30_CC2_protocol_HPPC_IN21700_30T_cycle_#306.mat
CC_CELL2,306,0.93672,2.81101,0.5312,6,discharge,0,-2.811,0.937,2.0,2.0,3.7429,3.712,10.9921,11-04-21_04.30_CC2_protocol_HPPC_IN21700_30T_cycle_#306.mat
CC_CELL2,306,0.93672,2.81101,0.5312,6,discharge,0,-2.811,0.937,10.0,9.9,3.7429,3.7015,14.7273,11-04-21_04.30_CC2_protocol_HPPC_IN21700_30T_cycle_#306.mat
CC_CELL2,306,0.93672,2.81101,0.5313,6,charge,0,1.407,0.469,2.0,2.0,3.7442,3.7595,10.8781,11-04-21_04.30_CC2_protocol_HPPC_IN21700_30T_cycle_#306.mat
CC_CELL2,306,0.93672,2.81101,0.5313,6,charge,0,1.407,0.469,10.0,9.9,3.7442,3.7642,14.2197,11-04-21_04.30_CC2_protocol_HPPC_IN21700_30T_cycle_#306.mat
CC_CELL2,306,0.93672,2.81101,0.5312,6,discharge,1,-11.25,3.75,2.0,2.0,3.743,3.6203,10.9067,11-04-21_04.30_CC2_protocol_HPPC_IN21700_30T_cycle_#306.mat
CC_CELL2,306,0.93672,2.81101,0.5312,6,discharge,1,-11.25,3.75,10.0,9.9,3.743,3.5831,14.2133,11-04-21_04.30_CC2_protocol_HPPC_IN21700_30T_cycle_#306.mat
CC_CELL2,306,0.93672,2.81101,0.5313,6,charge,1,5.624,1.875,2.0,2.0,3.7465,3.807,10.7571,11-04-21_04.30_CC2_protocol_HPPC_IN21700_30T_cycle_#306.mat
CC_CELL2,306,0.93672,2.81101,0.5313,6,charge,1,5.624,1.875,10.0,9.9,3.7465,3.8246,13.8864,11-04-21_04.30_CC2_protocol_HPPC_IN21700_30T_cycle_#306.mat
CC_CELL2,306,0.93672,2.81101,0.5311,6,discharge,2,-22.501,7.5,2.0,2.0,3.7432,3.5001,10.804,11-04-21_04.30_CC2_protocol_HPPC_IN21700_30T_cycle_#306.mat
CC_CELL2,306,0.93672,2.81101,0.5311,6,discharge,2,-22.501,7.5,10.0,9.9,3.7432,3.4332,13.7772,11-04-21_04.30_CC2_protocol_HPPC_IN21700_30T_cycle_#306.mat
CC_CELL2,306,0.93672,2.81101,0.5314,6,charge,2,16.874,5.625,2.0,2.0,3.7488,3.9269,10.5547,11-04-21_04.30_CC2_protocol_HPPC_IN21700_30T_cycle_#306.mat
CC_CELL2,306,0.93672,2.81101,0.5314,6,charge,2,16.874,5.625,10.0,9.9,3.7488,3.9737,13.3282,11-04-21_04.30_CC2_protocol_HPPC_IN21700_30T_cycle_#306.mat
CC_CELL2,306,0.93672,2.81101,0.531,6,discharge,3,-32.344,10.781,2.0,2.0,3.7434,3.3977,10.6882,11-04-21_04.30_CC2_protocol_HPPC_IN21700_30T_cycle_#306.mat
CC_CELL2,306,0.93672,2.81101,0.531,6,discharge,3,-32.344,10.781,10.0,9.9,3.7434,3.305,13.5543,11-04-21_04.30_CC2_protocol_HPPC_IN21700_30T_cycle_#306.mat
CC_CELL2,306,0.93672,2.81101,0.5314,6,charge,3,28.125,9.375,2.0,1.9,3.7505,4.0405,10.3111,11-04-21_04.30_CC2_protocol_HPPC_IN21700_30T_cycle_#306.mat
CC_CELL2,306,0.93672,2.81101,0.5314,6,charge,3,28.125,9.375,10.0,9.9,3.7505,4.117,13.0311,11-04-21_04.30_CC2_protocol_HPPC_IN21700_30T_cycle_#306.mat
CC_CELL2,306,0.93672,2.81101,0.4374,7,discharge,0,-2.812,0.937,2.0,2.0,3.6589,3.6292,10.5638,11-04-21_04.30_CC2_protocol_HPPC_IN21700_30T_cycle_#306.mat
CC_CELL2,306,0.93672,2.81101,0.4374,7,discharge,0,-2.812,0.937,10.0,9.9,3.6589,3.6193,14.085,11-04-21_04.30_CC2_protocol_HPPC_IN21700_30T_cycle_#306.mat
CC_CELL2,306,0.93672,2.81101,0.4375,7,charge,0,1.406,0.469,2.0,1.9,3.6604,3.6759,11.021,11-04-21_04.30_CC2_protocol_HPPC_IN21700_30T_cycle_#306.mat
CC_CELL2,306,0.93672,2.81101,0.4375,7,charge,0,1.406,0.469,10.0,9.9,3.6604,3.6807,14.434,11-04-21_04.30_CC2_protocol_HPPC_IN21700_30T_cycle_#306.mat
CC_CELL2,306,0.93672,2.81101,0.4374,7,discharge,1,-11.251,3.75,2.0,2.0,3.6598,3.5374,10.879,11-04-21_04.30_CC2_protocol_HPPC_IN21700_30T_cycle_#306.mat
CC_CELL2,306,0.93672,2.81101,0.4374,7,discharge,1,-11.251,3.75,10.0,9.9,3.6598,3.5002,14.1854,11-04-21_04.30_CC2_protocol_HPPC_IN21700_30T_cycle_#306.mat
CC_CELL2,306,0.93672,2.81101,0.4375,7,charge,1,5.624,1.875,2.0,2.0,3.6637,3.7241,10.7393,11-04-21_04.30_CC2_protocol_HPPC_IN21700_30T_cycle_#306.mat
CC_CELL2,306,0.93672,2.81101,0.4375,7,charge,1,5.624,1.875,10.0,9.9,3.6637,3.7409,13.7264,11-04-21_04.30_CC2_protocol_HPPC_IN21700_30T_cycle_#306.mat
CC_CELL2,306,0.93672,2.81101,0.4373,7,discharge,2,-22.5,7.5,2.0,2.0,3.6602,3.4153,10.8844,11-04-21_04.30_CC2_protocol_HPPC_IN21700_30T_cycle_#306.mat
CC_CELL2,306,0.93672,2.81101,0.4373,7,discharge,2,-22.5,7.5,10.0,9.9,3.6602,3.3487,13.8444,11-04-21_04.30_CC2_protocol_HPPC_IN21700_30T_cycle_#306.mat
CC_CELL2,306,0.93672,2.81101,0.4376,7,charge,2,16.875,5.625,2.0,2.0,3.666,3.8445,10.5778,11-04-21_04.30_CC2_protocol_HPPC_IN21700_30T_cycle_#306.mat
CC_CELL2,306,0.93672,2.81101,0.4376,7,charge,2,16.875,5.625,10.0,9.9,3.666,3.8871,13.1022,11-04-21_04.30_CC2_protocol_HPPC_IN21700_30T_cycle_#306.mat
CC_CELL2,306,0.93672,2.81101,0.4372,7,discharge,3,-32.343,10.781,2.0,2.0,3.6604,3.3105,10.8184,11-04-21_04.30_CC2_protocol_HPPC_IN21700_30T_cycle_#306.mat
CC_CELL2,306,0.93672,2.81101,0.4372,7,discharge,3,-32.343,10.781,10.0,9.9,3.6604,3.2184,13.666,11-04-21_04.30_CC2_protocol_HPPC_IN21700_30T_cycle_#306.mat
CC_CELL2,306,0.93672,2.81101,0.4377,7,charge,3,28.124,9.375,2.0,2.0,3.6677,3.9604,10.4075,11-04-21_04.30_CC2_protocol_HPPC_IN21700_30T_cycle_#306.mat
CC_CELL2,306,0.93672,2.81101,0.4377,7,charge,3,28.124,9.375,10.0,9.9,3.6677,4.0306,12.9036,11-04-21_04.30_CC2_protocol_HPPC_IN21700_30T_cycle_#306.mat
CC_CELL2,306,0.93672,2.81101,0.3437,8,discharge,0,-2.811,0.937,2.0,1.9,3.5964,3.5665,10.6353,11-04-21_04.30_CC2_protocol_HPPC_IN21700_30T_cycle_#306.mat
CC_CELL2,306,0.93672,2.81101,0.3437,8,discharge,0,-2.811,0.937,10.0,9.9,3.5964,3.5566,14.1566,11-04-21_04.30_CC2_protocol_HPPC_IN21700_30T_cycle_#306.mat
CC_CELL2,306,0.93672,2.81101,0.3437,8,charge,0,1.407,0.469,2.0,2.0,3.5978,3.6138,11.3758,11-04-21_04.30_CC2_protocol_HPPC_IN21700_30T_cycle_#306.mat
CC_CELL2,306,0.93672,2.81101,0.3437,8,charge,0,1.407,0.469,10.0,9.9,3.5978,3.6183,14.5752,11-04-21_04.30_CC2_protocol_HPPC_IN21700_30T_cycle_#306.mat
CC_CELL2,306,0.93672,2.81101,0.3436,8,discharge,1,-11.251,3.75,2.0,1.9,3.5974,3.475,10.879,11-04-21_04.30_CC2_protocol_HPPC_IN21700_30T_cycle_#306.mat
CC_CELL2,306,0.93672,2.81101,0.3436,8,discharge,1,-11.251,3.75,10.0,9.9,3.5974,3.4365,14.301,11-04-21_04.30_CC2_protocol_HPPC_IN21700_30T_cycle_#306.mat
CC_CELL2,306,0.93672,2.81101,0.3438,8,charge,1,5.624,1.875,2.0,2.0,3.6013,3.6619,10.7749,11-04-21_04.30_CC2_protocol_HPPC_IN21700_30T_cycle_#306.mat
CC_CELL2,306,0.93672,2.81101,0.3438,8,charge,1,5.624,1.875,10.0,9.9,3.6013,3.6794,13.8864,11-04-21_04.30_CC2_protocol_HPPC_IN21700_30T_cycle_#306.mat
CC_CELL2,306,0.93672,2.81101,0.3435,8,discharge,2,-22.499,7.5,2.0,1.9,3.5976,3.3531,10.8671,11-04-21_04.30_CC2_protocol_HPPC_IN21700_30T_cycle_#306.mat
CC_CELL2,306,0.93672,2.81101,0.3435,8,discharge,2,-22.499,7.5,10.0,9.9,3.5976,3.2816,14.0451,11-04-21_04.30_CC2_protocol_HPPC_IN21700_30T_cycle_#306.mat
CC_CELL2,306,0.93672,2.81101,0.3439,8,charge,2,16.874,5.625,2.0,2.0,3.6046,3.7833,10.5903,11-04-21_04.30_CC2_protocol_HPPC_IN21700_30T_cycle_#306.mat
CC_CELL2,306,0.93672,2.81101,0.3439,8,charge,2,16.874,5.625,10.0,9.9,3.6046,3.8259,13.1149,11-04-21_04.30_CC2_protocol_HPPC_IN21700_30T_cycle_#306.mat
CC_CELL2,306,0.93672,2.81101,0.3435,8,discharge,3,-32.343,10.781,2.0,2.0,3.5978,3.2466,10.8586,11-04-21_04.30_CC2_protocol_HPPC_IN21700_30T_cycle_#306.mat
CC_CELL2,306,0.93672,2.81101,0.3435,8,discharge,3,-32.343,10.781,10.0,9.9,3.5978,3.1485,13.8917,11-04-21_04.30_CC2_protocol_HPPC_IN21700_30T_cycle_#306.mat
CC_CELL2,306,0.93672,2.81101,0.3439,8,charge,3,28.126,9.375,2.0,2.0,3.6072,3.8996,10.3961,11-04-21_04.30_CC2_protocol_HPPC_IN21700_30T_cycle_#306.mat
CC_CELL2,306,0.93672,2.81101,0.3439,8,charge,3,28.126,9.375,10.0,9.9,3.6072,3.9652,12.7284,11-04-21_04.30_CC2_protocol_HPPC_IN21700_30T_cycle_#306.mat
CC_CELL2,306,0.93672,2.81101,0.2499,9,discharge,0,-2.812,0.937,2.0,2.0,3.5145,3.4815,11.7358,11-04-21_04.30_CC2_protocol_HPPC_IN21700_30T_cycle_#306.mat
CC_CELL2,306,0.93672,2.81101,0.2499,9,discharge,0,-2.812,0.937,10.0,9.9,3.5145,3.4704,15.6833,11-04-21_04.30_CC2_protocol_HPPC_IN21700_30T_cycle_#306.mat
CC_CELL2,306,0.93672,2.81101,0.25,9,charge,0,1.406,0.469,2.0,1.9,3.516,3.5321,11.4501,11-04-21_04.30_CC2_protocol_HPPC_IN21700_30T_cycle_#306.mat
CC_CELL2,306,0.93672,2.81101,0.25,9,charge,0,1.406,0.469,10.0,9.9,3.516,3.5371,15.006,11-04-21_04.30_CC2_protocol_HPPC_IN21700_30T_cycle_#306.mat
CC_CELL2,306,0.93672,2.81101,0.2499,9,discharge,1,-11.251,3.75,2.0,1.9,3.5147,3.3839,11.6256,11-04-21_04.30_CC2_protocol_HPPC_IN21700_30T_cycle_#306.mat
CC_CELL2,306,0.93672,2.81101,0.2499,9,discharge,1,-11.251,3.75,10.0,9.9,3.5147,3.3433,15.2342,11-04-21_04.30_CC2_protocol_HPPC_IN21700_30T_cycle_#306.mat
CC_CELL2,306,0.93672,2.81101,0.25,9,charge,1,5.624,1.875,2.0,1.9,3.521,3.5845,11.2917,11-04-21_04.30_CC2_protocol_HPPC_IN21700_30T_cycle_#306.mat
CC_CELL2,306,0.93672,2.81101,0.25,9,charge,1,5.624,1.875,10.0,9.9,3.521,3.6043,14.8126,11-04-21_04.30_CC2_protocol_HPPC_IN21700_30T_cycle_#306.mat
CC_CELL2,306,0.93672,2.81101,0.2498,9,discharge,2,-22.5,7.5,2.0,2.0,3.5171,3.2537,11.7067,11-04-21_04.30_CC2_protocol_HPPC_IN21700_30T_cycle_#306.mat
CC_CELL2,306,0.93672,2.81101,0.2498,9,discharge,2,-22.5,7.5,10.0,9.9,3.5171,3.1716,15.3556,11-04-21_04.30_CC2_protocol_HPPC_IN21700_30T_cycle_#306.mat
CC_CELL2,306,0.93672,2.81101,0.2501,9,charge,2,16.876,5.625,2.0,2.0,3.5258,3.7133,11.1105,11-04-21_04.30_CC2_protocol_HPPC_IN21700_30T_cycle_#306.mat
CC_CELL2,306,0.93672,2.81101,0.2501,9,charge,2,16.876,5.625,10.0,9.9,3.5258,3.7663,14.251,11-04-21_04.30_CC2_protocol_HPPC_IN21700_30T_cycle_#306.mat
CC_CELL2,306,0.93672,2.81101,0.2497,9,discharge,3,-32.344,10.781,2.0,2.0,3.5176,3.141,11.6436,11-04-21_04.30_CC2_protocol_HPPC_IN21700_30T_cycle_#306.mat
CC_CELL2,306,0.93672,2.81101,0.2497,9,discharge,3,-32.344,10.781,10.0,9.9,3.5176,3.0117,15.6412,11-04-21_04.30_CC2_protocol_HPPC_IN21700_30T_cycle_#306.mat
CC_CELL2,306,0.93672,2.81101,0.2502,9,charge,3,28.123,9.374,2.0,2.0,3.5284,3.8361,10.9412,11-04-21_04.30_CC2_protocol_HPPC_IN21700_30T_cycle_#306.mat
CC_CELL2,306,0.93672,2.81101,0.2502,9,charge,3,28.123,9.374,10.0,9.9,3.5284,3.9132,13.6828,11-04-21_04.30_CC2_protocol_HPPC_IN21700_30T_cycle_#306.mat
CC_CELL2,306,0.93672,2.81101,0.2031,10,discharge,0,-2.812,0.937,2.0,2.0,3.4622,3.4275,12.3422,11-04-21_04.30_CC2_protocol_HPPC_IN21700_30T_cycle_#306.mat
CC_CELL2,306,0.93672,2.81101,0.2031,10,discharge,0,-2.812,0.937,10.0,9.9,3.4622,3.4159,16.4681,11-04-21_04.30_CC2_protocol_HPPC_IN21700_30T_cycle_#306.mat
CC_CELL2,306,0.93672,2.81101,0.2031,10,charge,0,1.407,0.469,2.0,2.0,3.4635,3.4811,12.5133,11-04-21_04.30_CC2_protocol_HPPC_IN21700_30T_cycle_#306.mat
CC_CELL2,306,0.93672,2.81101,0.2031,10,charge,0,1.407,0.469,10.0,9.9,3.4635,3.4863,16.2105,11-04-21_04.30_CC2_protocol_HPPC_IN21700_30T_cycle_#306.mat
CC_CELL2,306,0.93672,2.81101,0.203,10,discharge,1,-11.251,3.75,2.0,2.0,3.4626,3.3242,12.3011,11-04-21_04.30_CC2_protocol_HPPC_IN21700_30T_cycle_#306.mat
CC_CELL2,306,0.93672,2.81101,0.203,10,discharge,1,-11.251,3.75,10.0,9.9,3.4626,3.2797,16.2563,11-04-21_04.30_CC2_protocol_HPPC_IN21700_30T_cycle_#306.mat
CC_CELL2,306,0.93672,2.81101,0.2031,10,charge,1,5.624,1.875,2.0,2.0,3.4688,3.5348,11.7354,11-04-21_04.30_CC2_protocol_HPPC_IN21700_30T_cycle_#306.mat
CC_CELL2,306,0.93672,2.81101,0.2031,10,charge,1,5.624,1.875,10.0,9.9,3.4688,3.554,15.1494,11-04-21_04.30_CC2_protocol_HPPC_IN21700_30T_cycle_#306.mat
CC_CELL2,306,0.93672,2.81101,0.2029,10,discharge,2,-22.501,7.5,2.0,2.0,3.4643,3.187,12.3239,11-04-21_04.30_CC2_protocol_HPPC_IN21700_30T_cycle_#306.mat
CC_CELL2,306,0.93672,2.81101,0.2029,10,discharge,2,-22.501,7.5,10.0,9.9,3.4643,3.0771,17.2081,11-04-21_04.30_CC2_protocol_HPPC_IN21700_30T_cycle_#306.mat
CC_CELL2,306,0.93672,2.81101,0.2032,10,charge,2,16.876,5.625,2.0,2.0,3.4725,3.6639,11.3416,11-04-21_04.30_CC2_protocol_HPPC_IN21700_30T_cycle_#306.mat
CC_CELL2,306,0.93672,2.81101,0.2032,10,charge,2,16.876,5.625,10.0,9.9,3.4725,3.7187,14.5888,11-04-21_04.30_CC2_protocol_HPPC_IN21700_30T_cycle_#306.mat
CC_CELL2,306,0.93672,2.81101,0.2028,10,discharge,3,-32.343,10.781,2.0,2.0,3.4641,3.0657,12.318,11-04-21_04.30_CC2_protocol_HPPC_IN21700_30T_cycle_#306.mat
CC_CELL2,306,0.93672,2.81101,0.2028,10,discharge,3,-32.343,10.781,10.0,9.9,3.4641,2.8649,18.5264,11-04-21_04.30_CC2_protocol_HPPC_IN21700_30T_cycle_#306.mat
CC_CELL2,306,0.93672,2.81101,0.2033,10,charge,3,28.124,9.375,2.0,1.9,3.4747,3.7841,11.0013,11-04-21_04.30_CC2_protocol_HPPC_IN21700_30T_cycle_#306.mat
CC_CELL2,306,0.93672,2.81101,0.2033,10,charge,3,28.124,9.375,10.0,9.9,3.4747,3.8703,14.0663,11-04-21_04.30_CC2_protocol_HPPC_IN21700_30T_cycle_#306.mat
CC_CELL2,306,0.93672,2.81101,0.1562,11,discharge,0,-2.811,0.937,2.0,2.0,3.418,3.382,12.805,11-04-21_04.30_CC2_protocol_HPPC_IN21700_30T_cycle_#306.mat
CC_CELL2,306,0.93672,2.81101,0.1562,11,discharge,0,-2.811,0.937,10.0,9.9,3.418,3.3677,17.8914,11-04-21_04.30_CC2_protocol_HPPC_IN21700_30T_cycle_#306.mat
CC_CELL2,306,0.93672,2.81101,0.1562,11,charge,0,1.406,0.469,2.0,2.0,3.4211,3.4388,12.5862,11-04-21_04.30_CC2_protocol_HPPC_IN21700_30T_cycle_#306.mat
CC_CELL2,306,0.93672,2.81101,0.1562,11,charge,0,1.406,0.469,10.0,9.9,3.4211,3.4444,16.5683,11-04-21_04.30_CC2_protocol_HPPC_IN21700_30T_cycle_#306.mat
CC_CELL2,306,0.93672,2.81101,0.1561,11,discharge,1,-11.25,3.75,2.0,1.9,3.4192,3.2688,13.3689,11-04-21_04.30_CC2_protocol_HPPC_IN21700_30T_cycle_#306.mat
CC_CELL2,306,0.93672,2.81101,0.1561,11,discharge,1,-11.25,3.75,10.0,9.9,3.4192,3.1966,19.7867,11-04-21_04.30_CC2_protocol_HPPC_IN21700_30T_cycle_#306.mat
CC_CELL2,306,0.93672,2.81101,0.1563,11,charge,1,5.626,1.875,2.0,2.0,3.4277,3.4963,12.194,11-04-21_04.30_CC2_protocol_HPPC_IN21700_30T_cycle_#306.mat
CC_CELL2,306,0.93672,2.81101,0.1563,11,charge,1,5.626,1.875,10.0,9.9,3.4277,3.5133,15.2159,11-04-21_04.30_CC2_protocol_HPPC_IN21700_30T_cycle_#306.mat
CC_CELL2,306,0.93672,2.81101,0.156,11,discharge,2,-22.499,7.5,2.0,2.0,3.4209,3.1061,13.9917,11-04-21_04.30_CC2_protocol_HPPC_IN21700_30T_cycle_#306.mat
CC_CELL2,306,0.93672,2.81101,0.156,11,discharge,2,-22.499,7.5,10.0,9.9,3.4209,2.8613,24.8722,11-04-21_04.30_CC2_protocol_HPPC_IN21700_30T_cycle_#306.mat
