Repository: KikETs/ECM_HYBRID_BMS_JOINT

## Results

| Arm | Model | Size | Protocol | Result | Worst cell |
|---|---|---|---|---|---|
| SOP | 2RC table + trim (A8) | 4 effective coefficients, 2 EW states | leave-one-cell-out | usable current 69.6 % discharge, 59.5 % charge (τ = 10 s) | 59.9 % / 53.5 % (BOOST_REST) |
| SOH | dQ/dV ridge | 65 coefficients | leave-one-cell-out | RMSE 0.0094, bias −0.0005 | 0.0130 (BOOST_REST) |
| SOC | 2RC EKF, low-current gate | 3 states | leave-one-cell-out | **2.34 %p** over six sensor disturbances on estimated SOH (2.325 on true SOH), per cell 2.00–2.75 | 4.60 %p (BOOST_NEGPULSE_1S, current offset −0.10 A) |

The SOH arm was a 10,945-parameter CNN until the second audit round. Nested

File: analysis/uypydj_hppc_resistance.csv (part 193 of 225)
protocol,cycle,SOH,CAP_Ah,SOC,soc_group,direction,rate_rank,I_A,CRate_rated,tau_s,tau_actual_s,V_pre_V,V_tau_V,R_mOhm,file
CC_CELL2,306,0.93672,2.81101,0.1564,11,charge,2,16.875,5.625,2.0,1.9,3.4316,3.6274,11.603,11-04-21_04.30_CC2_protocol_HPPC_IN21700_30T_cycle_#306.mat
CC_CELL2,306,0.93672,2.81101,0.1564,11,charge,2,16.875,5.625,10.0,9.9,3.4316,3.6764,14.5067,11-04-21_04.30_CC2_protocol_HPPC_IN21700_30T_cycle_#306.mat
CC_CELL2,306,0.93672,2.81101,0.156,11,discharge,3,-32.344,10.781,2.0,2.0,3.4207,2.9562,14.3612,11-04-21_04.30_CC2_protocol_HPPC_IN21700_30T_cycle_#306.mat
CC_CELL2,306,0.93672,2.81101,0.156,11,discharge,3,-32.344,10.781,10.0,9.9,3.4207,2.4996,28.4782,11-04-21_04.30_CC2_protocol_HPPC_IN21700_30T_cycle_#306.mat
CC_CELL2,306,0.93672,2.81101,0.1564,11,charge,3,28.125,9.375,2.0,1.9,3.4348,3.7467,11.0898,11-04-21_04.30_CC2_protocol_HPPC_IN21700_30T_cycle_#306.mat
CC_CELL2,306,0.93672,2.81101,0.1564,11,charge,3,28.125,9.375,10.0,9.91,3.4348,3.8289,14.0124,11-04-21_04.30_CC2_protocol_HPPC_IN21700_30T_cycle_#306.mat
CC_CELL2,306,0.93672,2.81101,0.1093,12,discharge,0,-2.811,0.937,2.0,1.9,3.3663,3.3194,16.6821,11-04-21_04.30_CC2_protocol_HPPC_IN21700_30T_cycle_#306.mat
CC_CELL2,306,0.93672,2.81101,0.1093,12,discharge,0,-2.811,0.937,10.0,9.9,3.3663,3.2916,26.5704,11-04-21_04.30_CC2_protocol_HPPC_IN21700_30T_cycle_#306.mat
CC_CELL2,306,0.93672,2.81101,0.1094,12,charge,0,1.406,0.469,2.0,2.0,3.3699,3.3918,15.5717,11-04-21_04.30_CC2_protocol_HPPC_IN21700_30T_cycle_#306.mat
CC_CELL2,306,0.93672,2.81101,0.1094,12,charge,0,1.406,0.469,10.0,9.91,3.3699,3.4011,22.1843,11-04-21_04.30_CC2_protocol_HPPC_IN21700_30T_cycle_#306.mat
CC_CELL2,306,0.93672,2.81101,0.1092,12,discharge,1,-11.251,3.75,2.0,2.0,3.3676,3.1565,18.7628,11-04-21_04.30_CC2_protocol_HPPC_IN21700_30T_cycle_#306.mat
CC_CELL2,306,0.93672,2.81101,0.1092,12,discharge,1,-11.251,3.75,10.0,9.9,3.3676,2.9417,37.8544,11-04-21_04.30_CC2_protocol_HPPC_IN21700_30T_cycle_#306.mat
CC_CELL2,306,0.93672,2.81101,0.1094,12,charge,1,5.623,1.875,2.0,1.9,3.3796,3.4598,14.2616,11-04-21_04.30_CC2_protocol_HPPC_IN21700_30T_cycle_#306.mat
CC_CELL2,306,0.93672,2.81101,0.1094,12,charge,1,5.623,1.875,10.0,9.9,3.3796,3.4851,18.7606,11-04-21_04.30_CC2_protocol_HPPC_IN21700_30T_cycle_#306.mat
CC_CELL2,306,0.93672,2.81101,0.1092,12,discharge,2,-22.499,7.5,2.0,1.9,3.3705,2.9111,20.4187,11-04-21_04.30_CC2_protocol_HPPC_IN21700_30T_cycle_#306.mat
CC_CELL2,306,0.93672,2.81101,0.1092,12,discharge,2,-22.499,7.5,10.0,9.9,3.3705,2.4999,38.6951,11-04-21_04.30_CC2_protocol_HPPC_IN21700_30T_cycle_#306.mat
CC_CELL2,306,0.93672,2.81101,0.1095,12,charge,2,16.875,5.625,2.0,2.0,3.3868,3.598,12.5156,11-04-21_04.30_CC2_protocol_HPPC_IN21700_30T_cycle_#306.mat
CC_CELL2,306,0.93672,2.81101,0.1095,12,charge,2,16.875,5.625,10.0,9.9,3.3868,3.6419,15.117,11-04-21_04.30_CC2_protocol_HPPC_IN21700_30T_cycle_#306.mat
CC_CELL2,306,0.93672,2.81101,0.1091,12,discharge,3,-24.306,8.102,2.0,1.9,3.3702,2.6721,28.7213,11-04-21_04.30_CC2_protocol_HPPC_IN21700_30T_cycle_#306.mat
CC_CELL2,306,0.93672,2.81101,0.1091,12,discharge,3,-24.306,8.102,10.0,9.9,3.3702,2.4999,35.806,11-04-21_04.30_CC2_protocol_HPPC_IN21700_30T_cycle_#306.mat
CC_CELL2,306,0.93672,2.81101,0.1096,12,charge,3,28.125,9.375,2.0,2.0,3.3883,3.7184,11.7369,11-04-21_04.30_CC2_protocol_HPPC_IN21700_30T_cycle_#306.mat
CC_CELL2,306,0.93672,2.81101,0.1096,12,charge,3,28.125,9.375,10.0,9.9,3.3883,3.7886,14.2329,11-04-21_04.30_CC2_protocol_HPPC_IN21700_30T_cycle_#306.mat
CC_CELL2,343,0.92806,2.78501,1.0,0,discharge,0,-2.785,0.928,2.0,1.9,4.1544,4.1229,11.309,11-10-21_07.35_CC2_protocol_HPPC_IN21700_30T_cycle_#343.mat
CC_CELL2,343,0.92806,2.78501,1.0,0,discharge,0,-2.785,0.928,10.0,9.7,4.1544,4.106,17.3763,11-10-21_07.35_CC2_protocol_HPPC_IN21700_30T_cycle_#343.mat
CC_CELL2,343,0.92806,2.78501,1.0,0,charge,0,1.392,0.464,2.0,1.9,4.1662,4.187,14.9393,11-10-21_07.35_CC2_protocol_HPPC_IN21700_30T_cycle_#343.mat
CC_CELL2,343,0.92806,2.78501,1.0,0,charge,0,1.392,0.464,10.0,9.9,4.1662,4.1967,21.9062,11-10-21_07.35_CC2_protocol_HPPC_IN21700_30T_cycle_#343.mat
CC_CELL2,343,0.92806,2.78501,0.9999,0,discharge,1,-11.14,3.713,2.0,1.9,4.1629,4.0042,14.246,11-10-21_07.35_CC2_protocol_HPPC_IN21700_30T_cycle_#343.mat
CC_CELL2,343,0.92806,2.78501,0.9999,0,discharge,1,-11.14,3.713,10.0,9.9,4.1629,3.9584,18.3573,11-10-21_07.35_CC2_protocol_HPPC_IN21700_30T_cycle_#343.mat
CC_CELL2,343,0.92806,2.78501,1.0,0,charge,1,1.704,0.568,2.0,2.0,4.1697,4.2,17.7827,11-10-21_07.35_CC2_protocol_HPPC_IN21700_30T_cycle_#343.mat
CC_CELL2,343,0.92806,2.78501,1.0,0,charge,1,1.704,0.568,10.0,9.9,4.1697,4.2,17.7827,11-10-21_07.35_CC2_protocol_HPPC_IN21700_30T_cycle_#343.mat
CC_CELL2,343,0.92806,2.78501,0.9998,0,discharge,2,-22.281,7.427,2.0,2.0,4.1625,3.8577,13.6798,11-10-21_07.35_CC2_protocol_HPPC_IN21700_30T_cycle_#343.mat
CC_CELL2,343,0.92806,2.78501,0.9998,0,discharge,2,-22.281,7.427,10.0,9.9,4.1625,3.7995,16.2919,11-10-21_07.35_CC2_protocol_HPPC_IN21700_30T_cycle_#343.mat
CC_CELL2,343,0.92806,2.78501,1.0,0,charge,2,1.558,0.519,2.0,1.9,4.1727,4.2,17.5258,11-10-21_07.35_CC2_protocol_HPPC_IN21700_30T_cycle_#343.mat
CC_CELL2,343,0.92806,2.78501,1.0,0,charge,2,1.558,0.519,10.0,9.9,4.1727,4.2,17.5258,11-10-21_07.35_CC2_protocol_HPPC_IN21700_30T_cycle_#343.mat
CC_CELL2,343,0.92806,2.78501,0.9998,0,discharge,3,-32.029,10.676,2.0,2.0,4.1627,3.7407,13.1756,11-10-21_07.35_CC2_protocol_HPPC_IN21700_30T_cycle_#343.mat
CC_CELL2,343,0.92806,2.78501,0.9998,0,discharge,3,-32.029,10.676,10.0,9.9,4.1627,3.6719,15.3236,11-10-21_07.35_CC2_protocol_HPPC_IN21700_30T_cycle_#343.mat
CC_CELL2,343,0.92806,2.78501,1.0,0,charge,3,1.458,0.486,2.0,1.9,4.1748,4.2,17.2816,11-10-21_07.35_CC2_protocol_HPPC_IN21700_30T_cycle_#343.mat
CC_CELL2,343,0.92806,2.78501,1.0,0,charge,3,1.458,0.486,10.0,9.91,4.1748,4.2,17.2816,11-10-21_07.35_CC2_protocol_HPPC_IN21700_30T_cycle_#343.mat
CC_CELL2,343,0.92806,2.78501,0.9536,1,discharge,0,-2.785,0.928,2.0,1.9,4.0997,4.063,13.1777,11-10-21_07.35_CC2_protocol_HPPC_IN21700_30T_cycle_#343.mat
CC_CELL2,343,0.92806,2.78501,0.9536,1,discharge,0,-2.785,0.928,10.0,9.9,4.0997,4.0529,16.8043,11-10-21_07.35_CC2_protocol_HPPC_IN21700_30T_cycle_#343.mat
CC_CELL2,343,0.92806,2.78501,0.9536,1,charge,0,1.393,0.464,2.0,2.0,4.1011,4.1194,13.1409,11-10-21_07.35_CC2_protocol_HPPC_IN21700_30T_cycle_#343.mat
CC_CELL2,343,0.92806,2.78501,0.9536,1,charge,0,1.393,0.464,10.0,9.9,4.1011,4.1245,16.8031,11-10-21_07.35_CC2_protocol_HPPC_IN21700_30T_cycle_#343.mat
CC_CELL2,343,0.92806,2.78501,0.9535,1,discharge,1,-11.141,3.714,2.0,2.0,4.0999,3.9546,13.0419,11-10-21_07.35_CC2_protocol_HPPC_IN21700_30T_cycle_#343.mat
CC_CELL2,343,0.92806,2.78501,0.9535,1,discharge,1,-11.141,3.714,10.0,9.9,4.0999,3.9254,15.6629,11-10-21_07.35_CC2_protocol_HPPC_IN21700_30T_cycle_#343.mat
CC_CELL2,343,0.92806,2.78501,0.9536,1,charge,1,5.572,1.857,2.0,2.0,4.1033,4.1768,13.1907,11-10-21_07.35_CC2_protocol_HPPC_IN21700_30T_cycle_#343.mat
CC_CELL2,343,0.92806,2.78501,0.9536,1,charge,1,5.572,1.857,10.0,9.9,4.1033,4.1988,17.139,11-10-21_07.35_CC2_protocol_HPPC_IN21700_30T_cycle_#343.mat
CC_CELL2,343,0.92806,2.78501,0.9534,1,discharge,2,-22.281,7.427,2.0,2.0,4.0999,3.8185,12.6296,11-10-21_07.35_CC2_protocol_HPPC_IN21700_30T_cycle_#343.mat
CC_CELL2,343,0.92806,2.78501,0.9534,1,discharge,2,-22.281,7.427,10.0,9.9,4.0999,3.7705,14.7839,11-10-21_07.35_CC2_protocol_HPPC_IN21700_30T_cycle_#343.mat
CC_CELL2,343,0.92806,2.78501,0.9537,1,charge,2,6.453,2.151,2.0,2.0,4.1054,4.2001,14.676,11-10-21_07.35_CC2_protocol_HPPC_IN21700_30T_cycle_#343.mat
CC_CELL2,343,0.92806,2.78501,0.9537,1,charge,2,6.453,2.151,10.0,9.9,4.1054,4.2,14.6605,11-10-21_07.35_CC2_protocol_HPPC_IN21700_30T_cycle_#343.mat
CC_CELL2,343,0.92806,2.78501,0.9533,1,discharge,3,-32.032,10.677,2.0,2.0,4.1007,3.706,12.3221,11-10-21_07.35_CC2_protocol_HPPC_IN21700_30T_cycle_#343.mat
CC_CELL2,343,0.92806,2.78501,0.9533,1,discharge,3,-32.032,10.677,10.0,9.9,4.1007,3.6402,14.3762,11-10-21_07.35_CC2_protocol_HPPC_IN21700_30T_cycle_#343.mat
CC_CELL2,343,0.92806,2.78501,0.9537,1,charge,3,6.333,2.111,2.0,1.9,4.1073,4.2001,14.6525,11-10-21_07.35_CC2_protocol_HPPC_IN21700_30T_cycle_#343.mat
CC_CELL2,343,0.92806,2.78501,0.9537,1,charge,3,6.333,2.111,10.0,9.9,4.1073,4.2,14.6367,11-10-21_07.35_CC2_protocol_HPPC_IN21700_30T_cycle_#343.mat
CC_CELL2,343,0.92806,2.78501,0.9071,2,discharge,0,-2.785,0.928,2.0,1.9,4.081,4.0468,12.2796,11-10-21_07.35_CC2_protocol_HPPC_IN21700_30T_cycle_#343.mat
CC_CELL2,343,0.92806,2.78501,0.9071,2,discharge,0,-2.785,0.928,10.0,9.9,4.081,4.0383,15.3316,11-10-21_07.35_CC2_protocol_HPPC_IN21700_30T_cycle_#343.mat
CC_CELL2,343,0.92806,2.78501,0.9072,2,charge,0,1.393,0.464,2.0,2.0,4.0831,4.1004,12.4219,11-10-21_07.35_CC2_protocol_HPPC_IN21700_30T_cycle_#343.mat
CC_CELL2,343,0.92806,2.78501,0.9072,2,charge,0,1.393,0.464,10.0,9.9,4.0831,4.1045,15.3658,11-10-21_07.35_CC2_protocol_HPPC_IN21700_30T_cycle_#343.mat
CC_CELL2,343,0.92806,2.78501,0.9071,2,discharge,1,-11.142,3.714,2.0,1.9,4.0822,3.9438,12.4215,11-10-21_07.35_CC2_protocol_HPPC_IN21700_30T_cycle_#343.mat
CC_CELL2,343,0.92806,2.78501,0.9071,2,discharge,1,-11.142,3.714,10.0,9.9,4.0822,3.9132,15.1678,11-10-21_07.35_CC2_protocol_HPPC_IN21700_30T_cycle_#343.mat
CC_CELL2,343,0.92806,2.78501,0.9072,2,charge,1,5.569,1.856,2.0,2.0,4.0839,4.1533,12.4624,11-10-21_07.35_CC2_protocol_HPPC_IN21700_30T_cycle_#343.mat
CC_CELL2,343,0.92806,2.78501,0.9072,2,charge,1,5.569,1.856,10.0,9.9,4.0839,4.1682,15.138,11-10-21_07.35_CC2_protocol_HPPC_IN21700_30T_cycle_#343.mat
CC_CELL2,343,0.92806,2.78501,0.907,2,discharge,2,-22.282,7.427,2.0,2.0,4.0821,3.8111,12.1623,11-10-21_07.35_CC2_protocol_HPPC_IN21700_30T_cycle_#343.mat
CC_CELL2,343,0.92806,2.78501,0.907,2,discharge,2,-22.282,7.427,10.0,9.9,4.0821,3.7571,14.5858,11-10-21_07.35_CC2_protocol_HPPC_IN21700_30T_cycle_#343.mat
CC_CELL2,343,0.92806,2.78501,0.9073,2,charge,2,8.648,2.883,2.0,2.0,4.0855,4.2,13.2402,11-10-21_07.35_CC2_protocol_HPPC_IN21700_30T_cycle_#343.mat
CC_CELL2,343,0.92806,2.78501,0.9073,2,charge,2,8.648,2.883,10.0,9.9,4.0855,4.2,13.2402,11-10-21_07.35_CC2_protocol_HPPC_IN21700_30T_cycle_#343.mat
CC_CELL2,343,0.92806,2.78501,0.9069,2,discharge,3,-32.031,10.677,2.0,1.9,4.0827,3.7033,11.8448,11-10-21_07.35_CC2_protocol_HPPC_IN21700_30T_cycle_#343.mat
CC_CELL2,343,0.92806,2.78501,0.9069,2,discharge,3,-32.031,10.677,10.0,9.9,4.0827,3.6249,14.2924,11-10-21_07.35_CC2_protocol_HPPC_IN21700_30T_cycle_#343.mat
CC_CELL2,343,0.92806,2.78501,0.9073,2,charge,3,8.591,2.864,2.0,1.9,4.0878,4.2002,13.0827,11-10-21_07.35_CC2_protocol_HPPC_IN21700_30T_cycle_#343.mat
CC_CELL2,343,0.92806,2.78501,0.9073,2,charge,3,8.591,2.864,10.0,9.9,4.0878,4.1999,13.0478,11-10-21_07.35_CC2_protocol_HPPC_IN21700_30T_cycle_#343.mat
CC_CELL2,343,0.92806,2.78501,0.8143,3,discharge,0,-2.785,0.928,2.0,2.0,4.0299,3.9954,12.3873,11-10-21_07.35_CC2_protocol_HPPC_IN21700_30T_cycle_#343.mat
CC_CELL2,343,0.92806,2.78501,0.8143,3,discharge,0,-2.785,0.928,10.0,9.9,4.0299,3.9818,17.2705,11-10-21_07.35_CC2_protocol_HPPC_IN21700_30T_cycle_#343.mat
CC_CELL2,343,0.92806,2.78501,0.8143,3,charge,0,1.393,0.464,2.0,2.0,4.0319,4.0486,11.9911,11-10-21_07.35_CC2_protocol_HPPC_IN21700_30T_cycle_#343.mat
CC_CELL2,343,0.92806,2.78501,0.8143,3,charge,0,1.393,0.464,10.0,9.9,4.0319,4.0542,16.0121,11-10-21_07.35_CC2_protocol_HPPC_IN21700_30T_cycle_#343.mat
CC_CELL2,343,0.92806,2.78501,0.8142,3,discharge,1,-11.141,3.714,2.0,2.0,4.0302,3.8918,12.4226,11-10-21_07.35_CC2_protocol_HPPC_IN21700_30T_cycle_#343.mat
CC_CELL2,343,0.92806,2.78501,0.8142,3,discharge,1,-11.141,3.714,10.0,9.9,4.0302,3.8445,16.6682,11-10-21_07.35_CC2_protocol_HPPC_IN21700_30T_cycle_#343.mat
CC_CELL2,343,0.92806,2.78501,0.8144,3,charge,1,5.571,1.857,2.0,2.0,4.0345,4.1004,11.83,11-10-21_07.35_CC2_protocol_HPPC_IN21700_30T_cycle_#343.mat
CC_CELL2,343,0.92806,2.78501,0.8144,3,charge,1,5.571,1.857,10.0,9.9,4.0345,4.119,15.1689,11-10-21_07.35_CC2_protocol_HPPC_IN21700_30T_cycle_#343.mat
CC_CELL2,343,0.92806,2.78501,0.8141,3,discharge,2,-22.28,7.427,2.0,1.9,4.0307,3.7591,12.1903,11-10-21_07.35_CC2_protocol_HPPC_IN21700_30T_cycle_#343.mat
CC_CELL2,343,0.92806,2.78501,0.8141,3,discharge,2,-22.28,7.427,10.0,9.9,4.0307,3.6824,15.6329,11-10-21_07.35_CC2_protocol_HPPC_IN21700_30T_cycle_#343.mat
CC_CELL2,343,0.92806,2.78501,0.8144,3,charge,2,12.905,4.302,2.0,2.0,4.0367,4.2001,12.6613,11-10-21_07.35_CC2_protocol_HPPC_IN21700_30T_cycle_#343.mat
CC_CELL2,343,0.92806,2.78501,0.8144,3,charge,2,12.905,4.302,10.0,9.9,4.0367,4.2,12.6535,11-10-21_07.35_CC2_protocol_HPPC_IN21700_30T_cycle_#343.mat
CC_CELL2,343,0.92806,2.78501,0.814,3,discharge,3,-32.031,10.677,2.0,2.0,4.0312,3.6464,12.0134,11-10-21_07.35_CC2_protocol_HPPC_IN21700_30T_cycle_#343.mat
CC_CELL2,343,0.92806,2.78501,0.814,3,discharge,3,-32.031,10.677,10.0,9.9,4.0312,3.5505,15.0073,11-10-21_07.35_CC2_protocol_HPPC_IN21700_30T_cycle_#343.mat
CC_CELL2,343,0.92806,2.78501,0.8145,3,charge,3,12.832,4.277,2.0,2.0,4.0383,4.2,12.6013,11-10-21_07.35_CC2_protocol_HPPC_IN21700_30T_cycle_#343.mat
CC_CELL2,343,0.92806,2.78501,0.8145,3,charge,3,12.832,4.277,10.0,9.9,4.0383,4.2,12.6013,11-10-21_07.35_CC2_protocol_HPPC_IN21700_30T_cycle_#343.mat
CC_CELL2,343,0.92806,2.78501,0.7214,4,discharge,0,-2.786,0.929,2.0,1.9,3.9244,3.8905,12.1693,11-10-21_07.35_CC2_protocol_HPPC_IN21700_30T_cycle_#343.mat
CC_CELL2,343,0.92806,2.78501,0.7214,4,discharge,0,-2.786,0.929,10.0,9.9,3.9244,3.8764,17.2309,11-10-21_07.35_CC2_protocol_HPPC_IN21700_30T_cycle_#343.mat
CC_CELL2,343,0.92806,2.78501,0.7215,4,charge,0,1.392,0.464,2.0,2.0,3.9258,3.9433,12.5682,11-10-21_07.35_CC2_protocol_HPPC_IN21700_30T_cycle_#343.mat
CC_CELL2,343,0.92806,2.78501,0.7215,4,charge,0,1.392,0.464,10.0,9.9,3.9258,3.9487,16.4464,11-10-21_07.35_CC2_protocol_HPPC_IN21700_30T_cycle_#343.mat
CC_CELL2,343,0.92806,2.78501,0.7214,4,discharge,1,-11.141,3.714,2.0,2.0,3.9247,3.7887,12.2072,11-10-21_07.35_CC2_protocol_HPPC_IN21700_30T_cycle_#343.mat
CC_CELL2,343,0.92806,2.78501,0.7214,4,discharge,1,-11.141,3.714,10.0,9.9,3.9247,3.747,15.9501,11-10-21_07.35_CC2_protocol_HPPC_IN21700_30T_cycle_#343.mat
CC_CELL2,343,0.92806,2.78501,0.7215,4,charge,1,5.573,1.858,2.0,2.0,3.9291,3.9937,11.592,11-10-21_07.35_CC2_protocol_HPPC_IN21700_30T_cycle_#343.mat
CC_CELL2,343,0.92806,2.78501,0.7215,4,charge,1,5.573,1.858,10.0,9.9,3.9291,4.0102,14.5528,11-10-21_07.35_CC2_protocol_HPPC_IN21700_30T_cycle_#343.mat
CC_CELL2,343,0.92806,2.78501,0.7213,4,discharge,2,-22.283,7.428,2.0,2.0,3.9249,3.6618,11.8072,11-10-21_07.35_CC2_protocol_HPPC_IN21700_30T_cycle_#343.mat
CC_CELL2,343,0.92806,2.78501,0.7213,4,discharge,2,-22.283,7.428,10.0,9.9,3.9249,3.6006,14.5537,11-10-21_07.35_CC2_protocol_HPPC_IN21700_30T_cycle_#343.mat
CC_CELL2,343,0.92806,2.78501,0.7216,4,charge,2,16.71,5.57,2.0,2.0,3.9318,4.1148,10.9515,11-10-21_07.35_CC2_protocol_HPPC_IN21700_30T_cycle_#343.mat
CC_CELL2,343,0.92806,2.78501,0.7216,4,charge,2,16.71,5.57,10.0,9.9,3.9318,4.1629,13.83,11-10-21_07.35_CC2_protocol_HPPC_IN21700_30T_cycle_#343.mat
CC_CELL2,343,0.92806,2.78501,0.7212,4,discharge,3,-32.03,10.677,2.0,2.0,3.9254,3.5581,11.4674,11-10-21_07.35_CC2_protocol_HPPC_IN21700_30T_cycle_#343.mat
CC_CELL2,343,0.92806,2.78501,0.7212,4,discharge,3,-32.03,10.677,10.0,9.9,3.9254,3.4762,14.0244,11-10-21_07.35_CC2_protocol_HPPC_IN21700_30T_cycle_#343.mat
CC_CELL2,343,0.92806,2.78501,0.7217,4,charge,3,22.516,7.505,2.0,2.0,3.9328,4.2001,11.8716,11-10-21_07.35_CC2_protocol_HPPC_IN21700_30T_cycle_#343.mat
CC_CELL2,343,0.92806,2.78501,0.7217,4,charge,3,22.516,7.505,10.0,9.9,3.9328,4.2,11.8671,11-10-21_07.35_CC2_protocol_HPPC_IN21700_30T_cycle_#343.mat
CC_CELL2,343,0.92806,2.78501,0.6286,5,discharge,0,-2.785,0.928,2.0,2.0,3.8436,3.8108,11.7786,11-10-21_07.35_CC2_protocol_HPPC_IN21700_30T_cycle_#343.mat
CC_CELL2,343,0.92806,2.78501,0.6286,5,discharge,0,-2.785,0.928,10.0,9.9,3.8436,3.7983,16.2675,11-10-21_07.35_CC2_protocol_HPPC_IN21700_30T_cycle_#343.mat
CC_CELL2,343,0.92806,2.78501,0.6286,5,charge,0,1.393,0.464,2.0,2.0,3.8451,3.861,11.4159,11-10-21_07.35_CC2_protocol_HPPC_IN21700_30T_cycle_#343.mat
CC_CELL2,343,0.92806,2.78501,0.6286,5,charge,0,1.393,0.464,10.0,9.9,3.8451,3.8662,15.1493,11-10-21_07.35_CC2_protocol_HPPC_IN21700_30T_cycle_#343.mat
CC_CELL2,343,0.92806,2.78501,0.6286,5,discharge,1,-11.141,3.714,2.0,1.9,3.8434,3.7157,11.4622,11-10-21_07.35_CC2_protocol_HPPC_IN21700_30T_cycle_#343.mat
CC_CELL2,343,0.92806,2.78501,0.6286,5,discharge,1,-11.141,3.714,10.0,9.9,3.8434,3.6768,14.9538,11-10-21_07.35_CC2_protocol_HPPC_IN21700_30T_cycle_#343.mat
CC_CELL2,343,0.92806,2.78501,0.6287,5,charge,1,5.572,1.857,2.0,2.0,3.8476,3.9103,11.2517,11-10-21_07.35_CC2_protocol_HPPC_IN21700_30T_cycle_#343.mat
CC_CELL2,343,0.92806,2.78501,0.6287,5,charge,1,5.572,1.857,10.0,9.9,3.8476,3.9282,14.4639,11-10-21_07.35_CC2_protocol_HPPC_IN21700_30T_cycle_#343.mat
CC_CELL2,343,0.92806,2.78501,0.6284,5,discharge,2,-22.283,7.428,2.0,2.0,3.8431,3.5933,11.2103,11-10-21_07.35_CC2_protocol_HPPC_IN21700_30T_cycle_#343.mat
CC_CELL2,343,0.92806,2.78501,0.6284,5,discharge,2,-22.283,7.428,10.0,9.9,3.8431,3.5299,14.0556,11-10-21_07.35_CC2_protocol_HPPC_IN21700_30T_cycle_#343.mat
CC_CELL2,343,0.92806,2.78501,0.6288,5,charge,2,16.711,5.57,2.0,1.9,3.8497,4.0298,10.7773,11-10-21_07.35_CC2_protocol_HPPC_IN21700_30T_cycle_#343.mat
CC_CELL2,343,0.92806,2.78501,0.6288,5,charge,2,16.711,5.57,10.0,9.9,3.8497,4.0765,13.5719,11-10-21_07.35_CC2_protocol_HPPC_IN21700_30T_cycle_#343.mat
CC_CELL2,343,0.92806,2.78501,0.6284,5,discharge,3,-32.03,10.677,2.0,2.0,3.8428,3.4872,11.1021,11-10-21_07.35_CC2_protocol_HPPC_IN21700_30T_cycle_#343.mat
CC_CELL2,343,0.92806,2.78501,0.6284,5,discharge,3,-32.03,10.677,10.0,9.9,3.8428,3.399,13.8558,11-10-21_07.35_CC2_protocol_HPPC_IN21700_30T_cycle_#343.mat
CC_CELL2,343,0.92806,2.78501,0.6289,5,charge,3,27.851,9.284,2.0,2.0,3.8515,4.1491,10.6854,11-10-21_07.35_CC2_protocol_HPPC_IN21700_30T_cycle_#343.mat
CC_CELL2,343,0.92806,2.78501,0.6289,5,charge,3,27.851,9.284,10.0,9.9,3.8515,4.2,12.513,11-10-21_07.35_CC2_protocol_HPPC_IN21700_30T_cycle_#343.mat
CC_CELL2,343,0.92806,2.78501,0.5358,6,discharge,0,-2.785,0.928,2.0,1.9,3.7459,3.7148,11.1658,11-10-21_07.35_CC2_protocol_HPPC_IN21700_30T_cycle_#343.mat
CC_CELL2,343,0.92806,2.78501,0.5358,6,discharge,0,-2.785,0.928,10.0,9.9,3.7459,3.7037,15.151,11-10-21_07.35_CC2_protocol_HPPC_IN21700_30T_cycle_#343.mat
CC_CELL2,343,0.92806,2.78501,0.5358,6,charge,0,1.393,0.464,2.0,2.0,3.7472,3.7625,10.9866,11-10-21_07.35_CC2_protocol_HPPC_IN21700_30T_cycle_#343.mat
CC_CELL2,343,0.92806,2.78501,0.5358,6,charge,0,1.393,0.464,10.0,9.9,3.7472,3.7674,14.5052,11-10-21_07.35_CC2_protocol_HPPC_IN21700_30T_cycle_#343.mat
CC_CELL2,343,0.92806,2.78501,0.5357,6,discharge,1,-11.141,3.714,2.0,2.0,3.7458,3.6213,11.1749,11-10-21_07.35_CC2_protocol_HPPC_IN21700_30T_cycle_#343.mat
CC_CELL2,343,0.92806,2.78501,0.5357,6,discharge,1,-11.141,3.714,10.0,9.9,3.7458,3.5834,14.5768,11-10-21_07.35_CC2_protocol_HPPC_IN21700_30T_cycle_#343.mat
CC_CELL2,343,0.92806,2.78501,0.5358,6,charge,1,5.571,1.857,2.0,2.0,3.7497,3.8112,11.0399,11-10-21_07.35_CC2_protocol_HPPC_IN21700_30T_cycle_#343.mat
CC_CELL2,343,0.92806,2.78501,0.5358,6,charge,1,5.571,1.857,10.0,9.9,3.7497,3.8291,14.2531,11-10-21_07.35_CC2_protocol_HPPC_IN21700_30T_cycle_#343.mat
CC_CELL2,343,0.92806,2.78501,0.5356,6,discharge,2,-22.282,7.427,2.0,2.0,3.7461,3.499,11.0897,11-10-21_07.35_CC2_protocol_HPPC_IN21700_30T_cycle_#343.mat
CC_CELL2,343,0.92806,2.78501,0.5356,6,discharge,2,-22.282,7.427,10.0,9.9,3.7461,3.4309,14.1459,11-10-21_07.35_CC2_protocol_HPPC_IN21700_30T_cycle_#343.mat
CC_CELL2,343,0.92806,2.78501,0.5359,6,charge,2,16.712,5.571,2.0,2.0,3.752,3.9331,10.8365,11-10-21_07.35_CC2_protocol_HPPC_IN21700_30T_cycle_#343.mat
CC_CELL2,343,0.92806,2.78501,0.5359,6,charge,2,16.712,5.571,10.0,9.9,3.752,3.9808,13.6908,11-10-21_07.35_CC2_protocol_HPPC_IN21700_30T_cycle_#343.mat
CC_CELL2,343,0.92806,2.78501,0.5355,6,discharge,3,-32.03,10.677,2.0,2.0,3.7454,3.3945,10.9554,11-10-21_07.35_CC2_protocol_HPPC_IN21700_30T_cycle_#343.mat
CC_CELL2,343,0.92806,2.78501,0.5355,6,discharge,3,-32.03,10.677,10.0,9.9,3.7454,3.3003,13.8963,11-10-21_07.35_CC2_protocol_HPPC_IN21700_30T_cycle_#343.mat
CC_CELL2,343,0.92806,2.78501,0.536,6,charge,3,27.852,9.284,2.0,2.0,3.7538,4.0503,10.6456,11-10-21_07.35_CC2_protocol_HPPC_IN21700_30T_cycle_#343.mat
CC_CELL2,343,0.92806,2.78501,0.536,6,charge,3,27.852,9.284,10.0,9.9,3.7538,4.1265,13.3814,11-10-21_07.35_CC2_protocol_HPPC_IN21700_30T_cycle_#343.mat
CC_CELL2,343,0.92806,2.78501,0.4429,7,discharge,0,-2.785,0.928,2.0,2.0,3.662,3.6316,10.916,11-10-21_07.35_CC2_protocol_HPPC_IN21700_30T_cycle_#343.mat
CC_CELL2,343,0.92806,2.78501,0.4429,7,discharge,0,-2.785,0.928,10.0,9.9,3.662,3.6218,14.435,11-10-21_07.35_CC2_protocol_HPPC_IN21700_30T_cycle_#343.mat
CC_CELL2,343,0.92806,2.78501,0.443,7,charge,0,1.393,0.464,2.0,2.0,3.6633,3.6783,10.7704,11-10-21_07.35_CC2_protocol_HPPC_IN21700_30T_cycle_#343.mat
CC_CELL2,343,0.92806,2.78501,0.443,7,charge,0,1.393,0.464,10.0,9.9,3.6633,3.6827,13.9298,11-10-21_07.35_CC2_protocol_HPPC_IN21700_30T_cycle_#343.mat
CC_CELL2,343,0.92806,2.78501,0.4429,7,discharge,1,-11.139,3.713,2.0,1.9,3.6622,3.5417,10.8178,11-10-21_07.35_CC2_protocol_HPPC_IN21700_30T_cycle_#343.mat
CC_CELL2,343,0.92806,2.78501,0.4429,7,discharge,1,-11.139,3.713,10.0,9.9,3.6622,3.5038,14.2203,11-10-21_07.35_CC2_protocol_HPPC_IN21700_30T_cycle_#343.mat
CC_CELL2,343,0.92806,2.78501,0.443,7,charge,1,5.571,1.857,2.0,2.0,3.6661,3.7257,10.6988,11-10-21_07.35_CC2_protocol_HPPC_IN21700_30T_cycle_#343.mat
CC_CELL2,343,0.92806,2.78501,0.443,7,charge,1,5.571,1.857,10.0,9.9,3.6661,3.7426,13.7326,11-10-21_07.35_CC2_protocol_HPPC_IN21700_30T_cycle_#343.mat
CC_CELL2,343,0.92806,2.78501,0.4428,7,discharge,2,-22.281,7.427,2.0,2.0,3.6625,3.4205,10.8613,11-10-21_07.35_CC2_protocol_HPPC_IN21700_30T_cycle_#343.mat
CC_CELL2,343,0.92806,2.78501,0.4428,7,discharge,2,-22.281,7.427,10.0,9.9,3.6625,3.354,13.8459,11-10-21_07.35_CC2_protocol_HPPC_IN21700_30T_cycle_#343.mat
CC_CELL2,343,0.92806,2.78501,0.4431,7,charge,2,16.71,5.57,2.0,2.0,3.6685,3.845,10.5625,11-10-21_07.35_CC2_protocol_HPPC_IN21700_30T_cycle_#343.mat
CC_CELL2,343,0.92806,2.78501,0.4431,7,charge,2,16.71,5.57,10.0,9.9,3.6685,3.8877,13.1179,11-10-21_07.35_CC2_protocol_HPPC_IN21700_30T_cycle_#343.mat
CC_CELL2,343,0.92806,2.78501,0.4427,7,discharge,3,-32.031,10.677,2.0,2.0,3.6629,3.3175,10.7833,11-10-21_07.35_CC2_protocol_HPPC_IN21700_30T_cycle_#343.mat
CC_CELL2,343,0.92806,2.78501,0.4427,7,discharge,3,-32.031,10.677,10.0,9.9,3.6629,3.2255,13.6555,11-10-21_07.35_CC2_protocol_HPPC_IN21700_30T_cycle_#343.mat
CC_CELL2,343,0.92806,2.78501,0.4432,7,charge,3,27.852,9.284,2.0,2.0,3.6702,3.9593,10.3799,11-10-21_07.35_CC2_protocol_HPPC_IN21700_30T_cycle_#343.mat
CC_CELL2,343,0.92806,2.78501,0.4432,7,charge,3,27.852,9.284,10.0,9.9,3.6702,4.0292,12.8896,11-10-21_07.35_CC2_protocol_HPPC_IN21700_30T_cycle_#343.mat
CC_CELL2,343,0.92806,2.78501,0.3501,8,discharge,0,-2.785,0.928,2.0,2.0,3.5991,3.5679,11.2021,11-10-21_07.35_CC2_protocol_HPPC_IN21700_30T_cycle_#343.mat
CC_CELL2,343,0.92806,2.78501,0.3501,8,discharge,0,-2.785,0.928,10.0,9.9,3.5991,3.5579,14.7925,11-10-21_07.35_CC2_protocol_HPPC_IN21700_30T_cycle_#343.mat
CC_CELL2,343,0.92806,2.78501,0.3501,8,charge,0,1.393,0.464,2.0,2.0,3.6004,3.6156,10.9148,11-10-21_07.35_CC2_protocol_HPPC_IN21700_30T_cycle_#343.mat
CC_CELL2,343,0.92806,2.78501,0.3501,8,charge,0,1.393,0.464,10.0,9.9,3.6004,3.6202,14.218,11-10-21_07.35_CC2_protocol_HPPC_IN21700_30T_cycle_#343.mat
CC_CELL2,343,0.92806,2.78501,0.35,8,discharge,1,-11.142,3.714,2.0,2.0,3.5992,3.4747,11.1739,11-10-21_07.35_CC2_protocol_HPPC_IN21700_30T_cycle_#343.mat
CC_CELL2,343,0.92806,2.78501,0.35,8,discharge,1,-11.142,3.714,10.0,9.9,3.5992,3.4366,14.5934,11-10-21_07.35_CC2_protocol_HPPC_IN21700_30T_cycle_#343.mat
CC_CELL2,343,0.92806,2.78501,0.3502,8,charge,1,5.571,1.857,2.0,2.0,3.6032,3.6646,11.0218,11-10-21_07.35_CC2_protocol_HPPC_IN21700_30T_cycle_#343.mat
CC_CELL2,343,0.92806,2.78501,0.3502,8,charge,1,5.571,1.857,10.0,9.9,3.6032,3.6821,14.1631,11-10-21_07.35_CC2_protocol_HPPC_IN21700_30T_cycle_#343.mat
CC_CELL2,343,0.92806,2.78501,0.3499,8,discharge,2,-22.281,7.427,2.0,2.0,3.5995,3.3501,11.1934,11-10-21_07.35_CC2_protocol_HPPC_IN21700_30T_cycle_#343.mat
CC_CELL2,343,0.92806,2.78501,0.3499,8,discharge,2,-22.281,7.427,10.0,9.9,3.5995,3.2793,14.371,11-10-21_07.35_CC2_protocol_HPPC_IN21700_30T_cycle_#343.mat
CC_CELL2,343,0.92806,2.78501,0.3503,8,charge,2,16.71,5.57,2.0,2.0,3.6068,3.7877,10.8259,11-10-21_07.35_CC2_protocol_HPPC_IN21700_30T_cycle_#343.mat
CC_CELL2,343,0.92806,2.78501,0.3503,8,charge,2,16.71,5.57,10.0,9.9,3.6068,3.8311,13.4231,11-10-21_07.35_CC2_protocol_HPPC_IN21700_30T_cycle_#343.mat
CC_CELL2,343,0.92806,2.78501,0.3499,8,discharge,3,-32.03,10.677,2.0,1.9,3.599,3.2452,11.0459,11-10-21_07.35_CC2_protocol_HPPC_IN21700_30T_cycle_#343.mat
CC_CELL2,343,0.92806,2.78501,0.3499,8,discharge,3,-32.03,10.677,10.0,9.9,3.599,3.1437,14.2148,11-10-21_07.35_CC2_protocol_HPPC_IN21700_30T_cycle_#343.mat
CC_CELL2,343,0.92806,2.78501,0.3503,8,charge,3,27.853,9.284,2.0,2.0,3.6093,3.9055,10.6344,11-10-21_07.35_CC2_protocol_HPPC_IN21700_30T_cycle_#343.mat
CC_CELL2,343,0.92806,2.78501,0.3503,8,charge,3,27.853,9.284,10.0,9.9,3.6093,3.9723,13.0327,11-10-21_07.35_CC2_protocol_HPPC_IN21700_30T_cycle_#343.mat
CC_CELL2,343,0.92806,2.78501,0.2572,9,discharge,0,-2.785,0.928,2.0,2.0,3.5172,3.4853,11.4528,11-10-21_07.35_CC2_protocol_HPPC_IN21700_30T_cycle_#343.mat
CC_CELL2,343,0.92806,2.78501,0.2572,9,discharge,0,-2.785,0.928,10.0,9.9,3.5172,3.4742,15.4379,11-10-21_07.35_CC2_protocol_HPPC_IN21700_30T_cycle_#343.mat
CC_CELL2,343,0.92806,2.78501,0.2573,9,charge,0,1.392,0.464,2.0,2.0,3.5196,3.5356,11.4918,11-10-21_07.35_CC2_protocol_HPPC_IN21700_30T_cycle_#343.mat
CC_CELL2,343,0.92806,2.78501,0.2573,9,charge,0,1.392,0.464,10.0,9.9,3.5196,3.5406,15.083,11-10-21_07.35_CC2_protocol_HPPC_IN21700_30T_cycle_#343.mat
CC_CELL2,343,0.92806,2.78501,0.2572,9,discharge,1,-11.142,3.714,2.0,2.0,3.5176,3.3872,11.7035,11-10-21_07.35_CC2_protocol_HPPC_IN21700_30T_cycle_#343.mat
CC_CELL2,343,0.92806,2.78501,0.2572,9,discharge,1,-11.142,3.714,10.0,9.9,3.5176,3.3471,15.3025,11-10-21_07.35_CC2_protocol_HPPC_IN21700_30T_cycle_#343.mat
CC_CELL2,343,0.92806,2.78501,0.2573,9,charge,1,5.571,1.857,2.0,2.0,3.5243,3.5878,11.3989,11-10-21_07.35_CC2_protocol_HPPC_IN21700_30T_cycle_#343.mat
CC_CELL2,343,0.92806,2.78501,0.2573,9,charge,1,5.571,1.857,10.0,9.9,3.5243,3.6071,14.8635,11-10-21_07.35_CC2_protocol_HPPC_IN21700_30T_cycle_#343.mat
CC_CELL2,343,0.92806,2.78501,0.2571,9,discharge,2,-22.281,7.427,2.0,2.0,3.5203,3.2581,11.7679,11-10-21_07.35_CC2_protocol_HPPC_IN21700_30T_cycle_#343.mat
CC_CELL2,343,0.92806,2.78501,0.2571,9,discharge,2,-22.281,7.427,10.0,9.9,3.5203,3.1762,15.4437,11-10-21_07.35_CC2_protocol_HPPC_IN21700_30T_cycle_#343.mat
CC_CELL2,343,0.92806,2.78501,0.2574,9,charge,2,16.71,5.57,2.0,2.0,3.5291,3.7155,11.155,11-10-21_07.35_CC2_protocol_HPPC_IN21700_30T_cycle_#343.mat
CC_CELL2,343,0.92806,2.78501,0.2574,9,charge,2,16.71,5.57,10.0,9.9,3.5291,3.768,14.2968,11-10-21_07.35_CC2_protocol_HPPC_IN21700_30T_cycle_#343.mat
CC_CELL2,343,0.92806,2.78501,0.257,9,discharge,3,-32.029,10.676,2.0,1.9,3.5206,3.1493,11.5926,11-10-21_07.35_CC2_protocol_HPPC_IN21700_30T_cycle_#343.mat
CC_CELL2,343,0.92806,2.78501,0.257,9,discharge,3,-32.029,10.676,10.0,9.9,3.5206,3.0181,15.6889,11-10-21_07.35_CC2_protocol_HPPC_IN21700_30T_cycle_#343.mat
CC_CELL2,343,0.92806,2.78501,0.2575,9,charge,3,27.85,9.283,2.0,2.0,3.5316,3.837,10.9659,11-10-21_07.35_CC2_protocol_HPPC_IN21700_30T_cycle_#343.mat
CC_CELL2,343,0.92806,2.78501,0.2575,9,charge,3,27.85,9.283,10.0,9.9,3.5316,3.9134,13.7092,11-10-21_07.35_CC2_protocol_HPPC_IN21700_30T_cycle_#343.mat
CC_CELL2,343,0.92806,2.78501,0.2108,10,discharge,0,-2.785,0.928,2.0,2.0,3.4673,3.4327,12.4228,11-10-21_07.35_CC2_protocol_HPPC_IN21700_30T_cycle_#343.mat
CC_CELL2,343,0.92806,2.78501,0.2108,10,discharge,0,-2.785,0.928,10.0,9.9,3.4673,3.4209,16.6595,11-10-21_07.35_CC2_protocol_HPPC_IN21700_30T_cycle_#343.mat
CC_CELL2,343,0.92806,2.78501,0.2109,10,charge,0,1.393,0.464,2.0,2.0,3.4694,3.4864,12.2083,11-10-21_07.35_CC2_protocol_HPPC_IN21700_30T_cycle_#343.mat
CC_CELL2,343,0.92806,2.78501,0.2109,10,charge,0,1.393,0.464,10.0,9.9,3.4694,3.4917,16.0144,11-10-21_07.35_CC2_protocol_HPPC_IN21700_30T_cycle_#343.mat
CC_CELL2,343,0.92806,2.78501,0.2108,10,discharge,1,-11.142,3.714,2.0,1.9,3.4679,3.3291,12.4574,11-10-21_07.35_CC2_protocol_HPPC_IN21700_30T_cycle_#343.mat
CC_CELL2,343,0.92806,2.78501,0.2108,10,discharge,1,-11.142,3.714,10.0,9.9,3.4679,3.2824,16.6487,11-10-21_07.35_CC2_protocol_HPPC_IN21700_30T_cycle_#343.mat
CC_CELL2,343,0.92806,2.78501,0.2109,10,charge,1,5.571,1.857,2.0,2.0,3.4744,3.541,11.9554,11-10-21_07.35_CC2_protocol_HPPC_IN21700_30T_cycle_#343.mat
CC_CELL2,343,0.92806,2.78501,0.2109,10,charge,1,5.571,1.857,10.0,9.9,3.4744,3.5603,15.42,11-10-21_07.35_CC2_protocol_HPPC_IN21700_30T_cycle_#343.mat
CC_CELL2,343,0.92806,2.78501,0.2107,10,discharge,2,-22.283,7.428,2.0,2.0,3.469,3.1889,12.5701,11-10-21_07.35_CC2_protocol_HPPC_IN21700_30T_cycle_#343.mat
CC_CELL2,343,0.92806,2.78501,0.2107,10,discharge,2,-22.283,7.428,10.0,9.9,3.469,3.0758,17.6457,11-10-21_07.35_CC2_protocol_HPPC_IN21700_30T_cycle_#343.mat
CC_CELL2,343,0.92806,2.78501,0.211,10,charge,2,16.71,5.57,2.0,2.0,3.4774,3.6714,11.6098,11-10-21_07.35_CC2_protocol_HPPC_IN21700_30T_cycle_#343.mat
CC_CELL2,343,0.92806,2.78501,0.211,10,charge,2,16.71,5.57,10.0,9.9,3.4774,3.7258,14.8654,11-10-21_07.35_CC2_protocol_HPPC_IN21700_30T_cycle_#343.mat
CC_CELL2,343,0.92806,2.78501,0.2106,10,discharge,3,-32.029,10.676,2.0,2.0,3.4689,3.0652,12.6042,11-10-21_07.35_CC2_protocol_HPPC_IN21700_30T_cycle_#343.mat
CC_CELL2,343,0.92806,2.78501,0.2106,10,discharge,3,-32.029,10.676,10.0,9.9,3.4689,2.8591,19.039,11-10-21_07.35_CC2_protocol_HPPC_IN21700_30T_cycle_#343.mat
CC_CELL2,343,0.92806,2.78501,0.2111,10,charge,3,27.852,9.284,2.0,2.0,3.4804,3.7947,11.2846,11-10-21_07.35_CC2_protocol_HPPC_IN21700_30T_cycle_#343.mat
CC_CELL2,343,0.92806,2.78501,0.2111,10,charge,3,27.852,9.284,10.0,9.9,3.4804,3.8786,14.297,11-10-21_07.35_CC2_protocol_HPPC_IN21700_30T_cycle_#343.mat
CC_CELL2,343,0.92806,2.78501,0.1644,11,discharge,0,-2.785,0.928,2.0,2.0,3.4226,3.3848,13.5712,11-10-21_07.35_CC2_protocol_HPPC_IN21700_30T_cycle_#343.mat
CC_CELL2,343,0.92806,2.78501,0.1644,11,discharge,0,-2.785,0.928,10.0,9.9,3.4226,3.3702,18.8131,11-10-21_07.35_CC2_protocol_HPPC_IN21700_30T_cycle_#343.mat
CC_CELL2,343,0.92806,2.78501,0.1644,11,charge,0,1.391,0.464,2.0,2.0,3.4244,3.4434,13.6632,11-10-21_07.35_CC2_protocol_HPPC_IN21700_30T_cycle_#343.mat
CC_CELL2,343,0.92806,2.78501,0.1644,11,charge,0,1.391,0.464,10.0,9.9,3.4244,3.4491,17.7621,11-10-21_07.35_CC2_protocol_HPPC_IN21700_30T_cycle_#343.mat
CC_CELL2,343,0.92806,2.78501,0.1643,11,discharge,1,-11.141,3.714,2.0,2.0,3.4232,3.2682,13.9126,11-10-21_07.35_CC2_protocol_HPPC_IN21700_30T_cycle_#343.mat
CC_CELL2,343,0.92806,2.78501,0.1643,11,discharge,1,-11.141,3.714,10.0,9.9,3.4232,3.1958,20.4111,11-10-21_07.35_CC2_protocol_HPPC_IN21700_30T_cycle_#343.mat
CC_CELL2,343,0.92806,2.78501,0.1645,11,charge,1,5.571,1.857,2.0,2.0,3.4316,3.5015,12.5471,11-10-21_07.35_CC2_protocol_HPPC_IN21700_30T_cycle_#343.mat
CC_CELL2,343,0.92806,2.78501,0.1645,11,charge,1,5.571,1.857,10.0,9.9,3.4316,3.5189,15.6704,11-10-21_07.35_CC2_protocol_HPPC_IN21700_30T_cycle_#343.mat
CC_CELL2,343,0.92806,2.78501,0.1642,11,discharge,2,-22.281,7.427,2.0,2.0,3.4252,3.1087,14.2049,11-10-21_07.35_CC2_protocol_HPPC_IN21700_30T_cycle_#343.mat
CC_CELL2,343,0.92806,2.78501,0.1642,11,discharge,2,-22.281,7.427,10.0,9.9,3.4252,2.8723,24.8149,11-10-21_07.35_CC2_protocol_HPPC_IN21700_30T_cycle_#343.mat
CC_CELL2,343,0.92806,2.78501,0.1646,11,charge,2,16.712,5.571,2.0,2.0,3.4361,3.6327,11.764,11-10-21_07.35_CC2_protocol_HPPC_IN21700_30T_cycle_#343.mat
CC_CELL2,343,0.92806,2.78501,0.1646,11,charge,2,16.712,5.571,10.0,9.9,3.4361,3.6812,14.6661,11-10-21_07.35_CC2_protocol_HPPC_IN21700_30T_cycle_#343.mat
CC_CELL2,343,0.92806,2.78501,0.1641,11,discharge,3,-32.03,10.677,2.0,2.0,3.4245,2.9625,14.424,11-10-21_07.35_CC2_protocol_HPPC_IN21700_30T_cycle_#343.mat
CC_CELL2,343,0.92806,2.78501,0.1641,11,discharge,3,-32.03,10.677,10.0,9.9,3.4245,2.5054,28.695,11-10-21_07.35_CC2_protocol_HPPC_IN21700_30T_cycle_#343.mat
CC_CELL2,343,0.92806,2.78501,0.1647,11,charge,3,27.852,9.284,2.0,2.0,3.4381,3.7522,11.2775,11-10-21_07.35_CC2_protocol_HPPC_IN21700_30T_cycle_#343.mat
CC_CELL2,343,0.92806,2.78501,0.1647,11,charge,3,27.852,9.284,10.0,9.9,3.4381,3.8328,14.1713,11-10-21_07.35_CC2_protocol_HPPC_IN21700_30T_cycle_#343.mat
CC_CELL2,343,0.92806,2.78501,0.118,12,discharge,0,-2.785,0.928,2.0,2.0,3.3711,3.3254,16.4093,11-10-21_07.35_CC2_protocol_HPPC_IN21700_30T_cycle_#343.mat
CC_CELL2,343,0.92806,2.78501,0.118,12,discharge,0,-2.785,0.928,10.0,9.9,3.3711,3.2997,25.6373,11-10-21_07.35_CC2_protocol_HPPC_IN21700_30T_cycle_#343.mat
CC_CELL2,343,0.92806,2.78501,0.118,12,charge,0,1.393,0.464,2.0,2.0,3.3739,3.3959,15.7989,11-10-21_07.35_CC2_protocol_HPPC_IN21700_30T_cycle_#343.mat
CC_CELL2,343,0.92806,2.78501,0.118,12,charge,0,1.393,0.464,10.0,9.9,3.3739,3.4048,22.1903,11-10-21_07.35_CC2_protocol_HPPC_IN21700_30T_cycle_#343.mat
CC_CELL2,343,0.92806,2.78501,0.1179,12,discharge,1,-11.141,3.714,2.0,1.9,3.3722,3.1737,17.8171,11-10-21_07.35_CC2_protocol_HPPC_IN21700_30T_cycle_#343.mat
CC_CELL2,343,0.92806,2.78501,0.1179,12,discharge,1,-11.141,3.714,10.0,9.9,3.3722,2.9799,35.2123,11-10-21_07.35_CC2_protocol_HPPC_IN21700_30T_cycle_#343.mat
CC_CELL2,343,0.92806,2.78501,0.1181,12,charge,1,5.573,1.858,2.0,2.0,3.384,3.4633,14.2301,11-10-21_07.35_CC2_protocol_HPPC_IN21700_30T_cycle_#343.mat
CC_CELL2,343,0.92806,2.78501,0.1181,12,charge,1,5.573,1.858,10.0,9.9,3.384,3.487,18.483,11-10-21_07.35_CC2_protocol_HPPC_IN21700_30T_cycle_#343.mat
CC_CELL2,343,0.92806,2.78501,0.1178,12,discharge,2,-22.28,7.427,2.0,1.9,3.3753,2.9341,19.8025,11-10-21_07.35_CC2_protocol_HPPC_IN21700_30T_cycle_#343.mat
CC_CELL2,343,0.92806,2.78501,0.1178,12,discharge,2,-22.28,7.427,10.0,9.9,3.3753,2.4999,39.2908,11-10-21_07.35_CC2_protocol_HPPC_IN21700_30T_cycle_#343.mat
CC_CELL2,343,0.92806,2.78501,0.1181,12,charge,2,16.712,5.571,2.0,1.9,3.3916,3.6,12.4701,11-10-21_07.35_CC2_protocol_HPPC_IN21700_30T_cycle_#343.mat
CC_CELL2,343,0.92806,2.78501,0.1181,12,charge,2,16.712,5.571,10.0,9.9,3.3916,3.6448,15.1508,11-10-21_07.35_CC2_protocol_HPPC_IN21700_30T_cycle_#343.mat
CC_CELL2,343,0.92806,2.78501,0.1177,12,discharge,3,-25.394,8.465,2.0,2.0,3.3745,2.6819,27.2742,11-10-21_07.35_CC2_protocol_HPPC_IN21700_30T_cycle_#343.mat
CC_CELL2,343,0.92806,2.78501,0.1177,12,discharge,3,-25.394,8.465,10.0,9.9,3.3745,2.4999,34.4412,11-10-21_07.35_CC2_protocol_HPPC_IN21700_30T_cycle_#343.mat
CC_CELL2,343,0.92806,2.78501,0.1182,12,charge,3,27.85,9.283,2.0,2.0,3.3933,3.723,11.8384,11-10-21_07.35_CC2_protocol_HPPC_IN21700_30T_cycle_#343.mat
CC_CELL2,343,0.92806,2.78501,0.1182,12,charge,3,27.85,9.283,10.0,9.9,3.3933,3.7943,14.3986,11-10-21_07.35_CC2_protocol_HPPC_IN21700_30T_cycle_#343.mat
CC_CELL2,381,0.92385,2.77237,1.0,0,discharge,0,-2.773,0.924,2.0,1.9,4.153,4.1205,11.7202,11-17-21_18.29_CC2_protocol_HPPC_IN21700_30T_cycle_#381.mat
CC_CELL2,381,0.92385,2.77237,1.0,0,discharge,0,-2.773,0.924,10.0,9.7,4.153,4.1029,18.0671,11-17-21_18.29_CC2_protocol_HPPC_IN21700_30T_cycle_#381.mat
CC_CELL2,381,0.92385,2.77237,1.0,0,charge,0,1.385,0.462,2.0,2.0,4.1653,4.1869,15.599,11-17-21_18.29_CC2_protocol_HPPC_IN21700_30T_cycle_#381.mat
CC_CELL2,381,0.92385,2.77237,1.0,0,charge,0,1.385,0.462,10.0,9.9,4.1653,4.1969,22.8208,11-17-21_18.29_CC2_protocol_HPPC_IN21700_30T_cycle_#381.mat
CC_CELL2,381,0.92385,2.77237,0.9999,0,discharge,1,-11.092,3.697,2.0,2.0,4.1618,3.9961,14.9387,11-17-21_18.29_CC2_protocol_HPPC_IN21700_30T_cycle_#381.mat
CC_CELL2,381,0.92385,2.77237,0.9999,0,discharge,1,-11.092,3.697,10.0,9.9,4.1618,3.9521,18.9055,11-17-21_18.29_CC2_protocol_HPPC_IN21700_30T_cycle_#381.mat
CC_CELL2,381,0.92385,2.77237,1.0,0,charge,1,1.677,0.559,2.0,1.9,4.1687,4.2,18.6632,11-17-21_18.29_CC2_protocol_HPPC_IN21700_30T_cycle_#381.mat
CC_CELL2,381,0.92385,2.77237,1.0,0,charge,1,1.677,0.559,10.0,9.9,4.1687,4.1999,18.6035,11-17-21_18.29_CC2_protocol_HPPC_IN21700_30T_cycle_#381.mat
CC_CELL2,381,0.92385,2.77237,0.9998,0,discharge,2,-22.183,7.394,2.0,1.9,4.1615,3.849,14.0874,11-17-21_18.29_CC2_protocol_HPPC_IN21700_30T_cycle_#381.mat
CC_CELL2,381,0.92385,2.77237,0.9998,0,discharge,2,-22.183,7.394,10.0,9.9,4.1615,3.7901,16.7426,11-17-21_18.29_CC2_protocol_HPPC_IN21700_30T_cycle_#381.mat
CC_CELL2,381,0.92385,2.77237,1.0,0,charge,2,1.527,0.509,2.0,1.9,4.1721,4.2001,18.3318,11-17-21_18.29_CC2_protocol_HPPC_IN21700_30T_cycle_#381.mat
CC_CELL2,381,0.92385,2.77237,1.0,0,charge,2,1.527,0.509,10.0,9.9,4.1721,4.2,18.2663,11-17-21_18.29_CC2_protocol_HPPC_IN21700_30T_cycle_#381.mat
CC_CELL2,381,0.92385,2.77237,0.9997,0,discharge,3,-31.89,10.63,2.0,2.0,4.1615,3.727,13.625,11-17-21_18.29_CC2_protocol_HPPC_IN21700_30T_cycle_#381.mat
CC_CELL2,381,0.92385,2.77237,0.9997,0,discharge,3,-31.89,10.63,10.0,9.9,4.1615,3.6597,15.7353,11-17-21_18.29_CC2_protocol_HPPC_IN21700_30T_cycle_#381.mat
CC_CELL2,381,0.92385,2.77237,1.0,0,charge,3,1.417,0.472,2.0,2.0,4.1744,4.2001,18.142,11-17-21_18.29_CC2_protocol_HPPC_IN21700_30T_cycle_#381.mat
CC_CELL2,381,0.92385,2.77237,1.0,0,charge,3,1.417,0.472,10.0,9.9,4.1744,4.2,18.0714,11-17-21_18.29_CC2_protocol_HPPC_IN21700_30T_cycle_#381.mat
CC_CELL2,381,0.92385,2.77237,0.9538,1,discharge,0,-2.773,0.924,2.0,2.0,4.0993,4.0617,13.5598,11-17-21_18.29_CC2_protocol_HPPC_IN21700_30T_cycle_#381.mat
CC_CELL2,381,0.92385,2.77237,0.9538,1,discharge,0,-2.773,0.924,10.0,9.9,4.0993,4.052,17.058,11-17-21_18.29_CC2_protocol_HPPC_IN21700_30T_cycle_#381.mat
CC_CELL2,381,0.92385,2.77237,0.9538,1,charge,0,1.385,0.462,2.0,1.9,4.1006,4.1193,13.5038,11-17-21_18.29_CC2_protocol_HPPC_IN21700_30T_cycle_#381.mat
CC_CELL2,381,0.92385,2.77237,0.9538,1,charge,0,1.385,0.462,10.0,9.9,4.1006,4.1244,17.1866,11-17-21_18.29_CC2_protocol_HPPC_IN21700_30T_cycle_#381.mat
CC_CELL2,381,0.92385,2.77237,0.9537,1,discharge,1,-11.091,3.697,2.0,1.9,4.0995,3.9526,13.245,11-17-21_18.29_CC2_protocol_HPPC_IN21700_30T_cycle_#381.mat
CC_CELL2,381,0.92385,2.77237,0.9537,1,discharge,1,-11.091,3.697,10.0,9.9,4.0995,3.9232,15.8958,11-17-21_18.29_CC2_protocol_HPPC_IN21700_30T_cycle_#381.mat
CC_CELL2,381,0.92385,2.77237,0.9538,1,charge,1,5.547,1.849,2.0,2.0,4.1029,4.1777,13.485,11-17-21_18.29_CC2_protocol_HPPC_IN21700_30T_cycle_#381.mat
CC_CELL2,381,0.92385,2.77237,0.9538,1,charge,1,5.547,1.849,10.0,9.9,4.1029,4.2001,17.5233,11-17-21_18.29_CC2_protocol_HPPC_IN21700_30T_cycle_#381.mat
CC_CELL2,381,0.92385,2.77237,0.9536,1,discharge,2,-22.184,7.395,2.0,2.0,4.0988,3.815,12.7927,11-17-21_18.29_CC2_protocol_HPPC_IN21700_30T_cycle_#381.mat
CC_CELL2,381,0.92385,2.77237,0.9536,1,discharge,2,-22.184,7.395,10.0,9.9,4.0988,3.7675,14.9339,11-17-21_18.29_CC2_protocol_HPPC_IN21700_30T_cycle_#381.mat
CC_CELL2,381,0.92385,2.77237,0.9539,1,charge,2,6.341,2.114,2.0,1.9,4.1052,4.2,14.9491,11-17-21_18.29_CC2_protocol_HPPC_IN21700_30T_cycle_#381.mat
CC_CELL2,381,0.92385,2.77237,0.9539,1,charge,2,6.341,2.114,10.0,9.9,4.1052,4.2,14.9491,11-17-21_18.29_CC2_protocol_HPPC_IN21700_30T_cycle_#381.mat
CC_CELL2,381,0.92385,2.77237,0.9535,1,discharge,3,-31.889,10.63,2.0,1.9,4.0995,3.7041,12.3993,11-17-21_18.29_CC2_protocol_HPPC_IN21700_30T_cycle_#381.mat
CC_CELL2,381,0.92385,2.77237,0.9535,1,discharge,3,-31.889,10.63,10.0,9.9,4.0995,3.6376,14.4846,11-17-21_18.29_CC2_protocol_HPPC_IN21700_30T_cycle_#381.mat
CC_CELL2,381,0.92385,2.77237,0.9539,1,charge,3,6.239,2.08,2.0,2.0,4.1071,4.2002,14.9227,11-17-21_18.29_CC2_protocol_HPPC_IN21700_30T_cycle_#381.mat
CC_CELL2,381,0.92385,2.77237,0.9539,1,charge,3,6.239,2.08,10.0,9.9,4.1071,4.2001,14.9067,11-17-21_18.29_CC2_protocol_HPPC_IN21700_30T_cycle_#381.mat
CC_CELL2,381,0.92385,2.77237,0.9075,2,discharge,0,-2.772,0.924,2.0,1.9,4.0817,4.0468,12.5879,11-17-21_18.29_CC2_protocol_HPPC_IN21700_30T_cycle_#381.mat
CC_CELL2,381,0.92385,2.77237,0.9075,2,discharge,0,-2.772,0.924,10.0,9.9,4.0817,4.0383,15.6537,11-17-21_18.29_CC2_protocol_HPPC_IN21700_30T_cycle_#381.mat
