Repository: KikETs/ECM_HYBRID_BMS_JOINT

## Results

| Arm | Model | Size | Protocol | Result | Worst cell |
|---|---|---|---|---|---|
| SOP | 2RC table + trim (A8) | 4 effective coefficients, 2 EW states | leave-one-cell-out | usable current 69.6 % discharge, 59.5 % charge (τ = 10 s) | 59.9 % / 53.5 % (BOOST_REST) |
| SOH | dQ/dV ridge | 65 coefficients | leave-one-cell-out | RMSE 0.0094, bias −0.0005 | 0.0130 (BOOST_REST) |
| SOC | 2RC EKF, low-current gate | 3 states | leave-one-cell-out | **2.34 %p** over six sensor disturbances on estimated SOH (2.325 on true SOH), per cell 2.00–2.75 | 4.60 %p (BOOST_NEGPULSE_1S, current offset −0.10 A) |

The SOH arm was a 10,945-parameter CNN until the second audit round. Nested

File: analysis/uypydj_hppc_resistance.csv (part 194 of 225)
protocol,cycle,SOH,CAP_Ah,SOC,soc_group,direction,rate_rank,I_A,CRate_rated,tau_s,tau_actual_s,V_pre_V,V_tau_V,R_mOhm,file
CC_CELL2,381,0.92385,2.77237,0.9076,2,charge,0,1.387,0.462,2.0,2.0,4.0829,4.1004,12.6172,11-17-21_18.29_CC2_protocol_HPPC_IN21700_30T_cycle_#381.mat
CC_CELL2,381,0.92385,2.77237,0.9076,2,charge,0,1.387,0.462,10.0,9.9,4.0829,4.1043,15.429,11-17-21_18.29_CC2_protocol_HPPC_IN21700_30T_cycle_#381.mat
CC_CELL2,381,0.92385,2.77237,0.9075,2,discharge,1,-11.091,3.697,2.0,2.0,4.0818,3.9433,12.4876,11-17-21_18.29_CC2_protocol_HPPC_IN21700_30T_cycle_#381.mat
CC_CELL2,381,0.92385,2.77237,0.9075,2,discharge,1,-11.091,3.697,10.0,9.9,4.0818,3.9136,15.1654,11-17-21_18.29_CC2_protocol_HPPC_IN21700_30T_cycle_#381.mat
CC_CELL2,381,0.92385,2.77237,0.9076,2,charge,1,5.547,1.849,2.0,2.0,4.0846,4.1532,12.3679,11-17-21_18.29_CC2_protocol_HPPC_IN21700_30T_cycle_#381.mat
CC_CELL2,381,0.92385,2.77237,0.9076,2,charge,1,5.547,1.849,10.0,9.9,4.0846,4.1681,15.0543,11-17-21_18.29_CC2_protocol_HPPC_IN21700_30T_cycle_#381.mat
CC_CELL2,381,0.92385,2.77237,0.9074,2,discharge,2,-22.183,7.394,2.0,1.9,4.0821,3.8103,12.2526,11-17-21_18.29_CC2_protocol_HPPC_IN21700_30T_cycle_#381.mat
CC_CELL2,381,0.92385,2.77237,0.9074,2,discharge,2,-22.183,7.394,10.0,9.9,4.0821,3.7549,14.75,11-17-21_18.29_CC2_protocol_HPPC_IN21700_30T_cycle_#381.mat
CC_CELL2,381,0.92385,2.77237,0.9077,2,charge,2,8.484,2.828,2.0,1.9,4.0864,4.2,13.3896,11-17-21_18.29_CC2_protocol_HPPC_IN21700_30T_cycle_#381.mat
CC_CELL2,381,0.92385,2.77237,0.9077,2,charge,2,8.484,2.828,10.0,9.9,4.0864,4.2,13.3896,11-17-21_18.29_CC2_protocol_HPPC_IN21700_30T_cycle_#381.mat
CC_CELL2,381,0.92385,2.77237,0.9073,2,discharge,3,-31.89,10.63,2.0,2.0,4.0824,3.6945,12.1637,11-17-21_18.29_CC2_protocol_HPPC_IN21700_30T_cycle_#381.mat
CC_CELL2,381,0.92385,2.77237,0.9073,2,discharge,3,-31.89,10.63,10.0,9.9,4.0824,3.6169,14.5971,11-17-21_18.29_CC2_protocol_HPPC_IN21700_30T_cycle_#381.mat
CC_CELL2,381,0.92385,2.77237,0.9077,2,charge,3,8.319,2.773,2.0,2.0,4.0878,4.2,13.487,11-17-21_18.29_CC2_protocol_HPPC_IN21700_30T_cycle_#381.mat
CC_CELL2,381,0.92385,2.77237,0.9077,2,charge,3,8.319,2.773,10.0,9.9,4.0878,4.2,13.487,11-17-21_18.29_CC2_protocol_HPPC_IN21700_30T_cycle_#381.mat
CC_CELL2,381,0.92385,2.77237,0.8151,3,discharge,0,-2.773,0.924,2.0,2.0,4.029,3.9935,12.8025,11-17-21_18.29_CC2_protocol_HPPC_IN21700_30T_cycle_#381.mat
CC_CELL2,381,0.92385,2.77237,0.8151,3,discharge,0,-2.773,0.924,10.0,9.9,4.029,3.9795,17.8513,11-17-21_18.29_CC2_protocol_HPPC_IN21700_30T_cycle_#381.mat
CC_CELL2,381,0.92385,2.77237,0.8151,3,charge,0,1.389,0.463,2.0,1.9,4.031,4.0483,12.4559,11-17-21_18.29_CC2_protocol_HPPC_IN21700_30T_cycle_#381.mat
CC_CELL2,381,0.92385,2.77237,0.8151,3,charge,0,1.389,0.463,10.0,9.9,4.031,4.0541,16.6319,11-17-21_18.29_CC2_protocol_HPPC_IN21700_30T_cycle_#381.mat
CC_CELL2,381,0.92385,2.77237,0.815,3,discharge,1,-11.091,3.697,2.0,2.0,4.0295,3.8873,12.8212,11-17-21_18.29_CC2_protocol_HPPC_IN21700_30T_cycle_#381.mat
CC_CELL2,381,0.92385,2.77237,0.815,3,discharge,1,-11.091,3.697,10.0,9.9,4.0295,3.8389,17.1851,11-17-21_18.29_CC2_protocol_HPPC_IN21700_30T_cycle_#381.mat
CC_CELL2,381,0.92385,2.77237,0.8152,3,charge,1,5.545,1.848,2.0,2.0,4.0341,4.1013,12.1192,11-17-21_18.29_CC2_protocol_HPPC_IN21700_30T_cycle_#381.mat
CC_CELL2,381,0.92385,2.77237,0.8152,3,charge,1,5.545,1.848,10.0,9.9,4.0341,4.1203,15.5458,11-17-21_18.29_CC2_protocol_HPPC_IN21700_30T_cycle_#381.mat
CC_CELL2,381,0.92385,2.77237,0.8149,3,discharge,2,-22.185,7.395,2.0,1.9,4.03,3.7544,12.4228,11-17-21_18.29_CC2_protocol_HPPC_IN21700_30T_cycle_#381.mat
CC_CELL2,381,0.92385,2.77237,0.8149,3,discharge,2,-22.185,7.395,10.0,9.9,4.03,3.6774,15.8936,11-17-21_18.29_CC2_protocol_HPPC_IN21700_30T_cycle_#381.mat
CC_CELL2,381,0.92385,2.77237,0.8153,3,charge,2,12.683,4.228,2.0,2.0,4.0362,4.2001,12.9228,11-17-21_18.29_CC2_protocol_HPPC_IN21700_30T_cycle_#381.mat
CC_CELL2,381,0.92385,2.77237,0.8153,3,charge,2,12.683,4.228,10.0,9.9,4.0362,4.2,12.9149,11-17-21_18.29_CC2_protocol_HPPC_IN21700_30T_cycle_#381.mat
CC_CELL2,381,0.92385,2.77237,0.8149,3,discharge,3,-31.891,10.63,2.0,2.0,4.0306,3.642,12.1853,11-17-21_18.29_CC2_protocol_HPPC_IN21700_30T_cycle_#381.mat
CC_CELL2,381,0.92385,2.77237,0.8149,3,discharge,3,-31.891,10.63,10.0,9.9,4.0306,3.5461,15.1924,11-17-21_18.29_CC2_protocol_HPPC_IN21700_30T_cycle_#381.mat
CC_CELL2,381,0.92385,2.77237,0.8153,3,charge,3,12.673,4.224,2.0,2.0,4.0379,4.2001,12.7989,11-17-21_18.29_CC2_protocol_HPPC_IN21700_30T_cycle_#381.mat
CC_CELL2,381,0.92385,2.77237,0.8153,3,charge,3,12.673,4.224,10.0,9.9,4.0379,4.2001,12.7989,11-17-21_18.29_CC2_protocol_HPPC_IN21700_30T_cycle_#381.mat
CC_CELL2,381,0.92385,2.77237,0.7227,4,discharge,0,-2.774,0.925,2.0,2.0,3.9243,3.89,12.3657,11-17-21_18.29_CC2_protocol_HPPC_IN21700_30T_cycle_#381.mat
CC_CELL2,381,0.92385,2.77237,0.7227,4,discharge,0,-2.774,0.925,10.0,9.9,3.9243,3.8761,17.3769,11-17-21_18.29_CC2_protocol_HPPC_IN21700_30T_cycle_#381.mat
CC_CELL2,381,0.92385,2.77237,0.7227,4,charge,0,1.388,0.463,2.0,2.0,3.9263,3.943,12.0343,11-17-21_18.29_CC2_protocol_HPPC_IN21700_30T_cycle_#381.mat
CC_CELL2,381,0.92385,2.77237,0.7227,4,charge,0,1.388,0.463,10.0,9.9,3.9263,3.9483,15.8536,11-17-21_18.29_CC2_protocol_HPPC_IN21700_30T_cycle_#381.mat
CC_CELL2,381,0.92385,2.77237,0.7226,4,discharge,1,-11.092,3.697,2.0,1.9,3.9244,3.7901,12.1078,11-17-21_18.29_CC2_protocol_HPPC_IN21700_30T_cycle_#381.mat
CC_CELL2,381,0.92385,2.77237,0.7226,4,discharge,1,-11.092,3.697,10.0,9.9,3.9244,3.7475,15.9484,11-17-21_18.29_CC2_protocol_HPPC_IN21700_30T_cycle_#381.mat
CC_CELL2,381,0.92385,2.77237,0.7227,4,charge,1,5.545,1.848,2.0,1.9,3.9296,3.9927,11.3787,11-17-21_18.29_CC2_protocol_HPPC_IN21700_30T_cycle_#381.mat
CC_CELL2,381,0.92385,2.77237,0.7227,4,charge,1,5.545,1.848,10.0,9.9,3.9296,4.0099,14.4803,11-17-21_18.29_CC2_protocol_HPPC_IN21700_30T_cycle_#381.mat
CC_CELL2,381,0.92385,2.77237,0.7225,4,discharge,2,-22.185,7.395,2.0,1.9,3.9238,3.6642,11.7016,11-17-21_18.29_CC2_protocol_HPPC_IN21700_30T_cycle_#381.mat
CC_CELL2,381,0.92385,2.77237,0.7225,4,discharge,2,-22.185,7.395,10.0,9.9,3.9238,3.602,14.5053,11-17-21_18.29_CC2_protocol_HPPC_IN21700_30T_cycle_#381.mat
CC_CELL2,381,0.92385,2.77237,0.7229,4,charge,2,16.638,5.546,2.0,1.9,3.9316,4.1128,10.8907,11-17-21_18.29_CC2_protocol_HPPC_IN21700_30T_cycle_#381.mat
CC_CELL2,381,0.92385,2.77237,0.7229,4,charge,2,16.638,5.546,10.0,9.9,3.9316,4.1618,13.8358,11-17-21_18.29_CC2_protocol_HPPC_IN21700_30T_cycle_#381.mat
CC_CELL2,381,0.92385,2.77237,0.7224,4,discharge,3,-31.888,10.629,2.0,1.9,3.9251,3.5619,11.3899,11-17-21_18.29_CC2_protocol_HPPC_IN21700_30T_cycle_#381.mat
CC_CELL2,381,0.92385,2.77237,0.7224,4,discharge,3,-31.888,10.629,10.0,9.9,3.9251,3.4783,14.0115,11-17-21_18.29_CC2_protocol_HPPC_IN21700_30T_cycle_#381.mat
CC_CELL2,381,0.92385,2.77237,0.7229,4,charge,3,22.54,7.513,2.0,1.9,3.9325,4.2001,11.8722,11-17-21_18.29_CC2_protocol_HPPC_IN21700_30T_cycle_#381.mat
CC_CELL2,381,0.92385,2.77237,0.7229,4,charge,3,22.54,7.513,10.0,9.9,3.9325,4.2,11.8678,11-17-21_18.29_CC2_protocol_HPPC_IN21700_30T_cycle_#381.mat
CC_CELL2,381,0.92385,2.77237,0.6302,5,discharge,0,-2.773,0.924,2.0,2.0,3.843,3.8097,12.01,11-17-21_18.29_CC2_protocol_HPPC_IN21700_30T_cycle_#381.mat
CC_CELL2,381,0.92385,2.77237,0.6302,5,discharge,0,-2.773,0.924,10.0,9.9,3.843,3.7971,16.5543,11-17-21_18.29_CC2_protocol_HPPC_IN21700_30T_cycle_#381.mat
CC_CELL2,381,0.92385,2.77237,0.6303,5,charge,0,1.387,0.462,2.0,2.0,3.8445,3.8608,11.752,11-17-21_18.29_CC2_protocol_HPPC_IN21700_30T_cycle_#381.mat
CC_CELL2,381,0.92385,2.77237,0.6303,5,charge,0,1.387,0.462,10.0,9.9,3.8445,3.866,15.5011,11-17-21_18.29_CC2_protocol_HPPC_IN21700_30T_cycle_#381.mat
CC_CELL2,381,0.92385,2.77237,0.6301,5,discharge,1,-11.092,3.697,2.0,1.9,3.8429,3.7121,11.7923,11-17-21_18.29_CC2_protocol_HPPC_IN21700_30T_cycle_#381.mat
CC_CELL2,381,0.92385,2.77237,0.6301,5,discharge,1,-11.092,3.697,10.0,9.9,3.8429,3.6726,15.3534,11-17-21_18.29_CC2_protocol_HPPC_IN21700_30T_cycle_#381.mat
CC_CELL2,381,0.92385,2.77237,0.6303,5,charge,1,5.545,1.848,2.0,2.0,3.8471,3.9113,11.5782,11-17-21_18.29_CC2_protocol_HPPC_IN21700_30T_cycle_#381.mat
CC_CELL2,381,0.92385,2.77237,0.6303,5,charge,1,5.545,1.848,10.0,9.9,3.8471,3.9294,14.8425,11-17-21_18.29_CC2_protocol_HPPC_IN21700_30T_cycle_#381.mat
CC_CELL2,381,0.92385,2.77237,0.6301,5,discharge,2,-22.183,7.394,2.0,1.9,3.8418,3.5878,11.4502,11-17-21_18.29_CC2_protocol_HPPC_IN21700_30T_cycle_#381.mat
CC_CELL2,381,0.92385,2.77237,0.6301,5,discharge,2,-22.183,7.394,10.0,9.9,3.8418,3.5216,14.4345,11-17-21_18.29_CC2_protocol_HPPC_IN21700_30T_cycle_#381.mat
CC_CELL2,381,0.92385,2.77237,0.6304,5,charge,2,16.639,5.546,2.0,2.0,3.8495,4.0345,11.1185,11-17-21_18.29_CC2_protocol_HPPC_IN21700_30T_cycle_#381.mat
CC_CELL2,381,0.92385,2.77237,0.6304,5,charge,2,16.639,5.546,10.0,9.9,3.8495,4.0811,13.9191,11-17-21_18.29_CC2_protocol_HPPC_IN21700_30T_cycle_#381.mat
CC_CELL2,381,0.92385,2.77237,0.63,5,discharge,3,-31.89,10.63,2.0,1.9,3.8423,3.4835,11.2512,11-17-21_18.29_CC2_protocol_HPPC_IN21700_30T_cycle_#381.mat
CC_CELL2,381,0.92385,2.77237,0.63,5,discharge,3,-31.89,10.63,10.0,9.9,3.8423,3.3919,14.1235,11-17-21_18.29_CC2_protocol_HPPC_IN21700_30T_cycle_#381.mat
CC_CELL2,381,0.92385,2.77237,0.6305,5,charge,3,27.731,9.244,2.0,2.0,3.8511,4.1516,10.8362,11-17-21_18.29_CC2_protocol_HPPC_IN21700_30T_cycle_#381.mat
CC_CELL2,381,0.92385,2.77237,0.6305,5,charge,3,27.731,9.244,10.0,9.9,3.8511,4.2001,12.5852,11-17-21_18.29_CC2_protocol_HPPC_IN21700_30T_cycle_#381.mat
CC_CELL2,381,0.92385,2.77237,0.5378,6,discharge,0,-2.773,0.924,2.0,2.0,3.7464,3.7148,11.3948,11-17-21_18.29_CC2_protocol_HPPC_IN21700_30T_cycle_#381.mat
CC_CELL2,381,0.92385,2.77237,0.5378,6,discharge,0,-2.773,0.924,10.0,9.9,3.7464,3.704,15.2892,11-17-21_18.29_CC2_protocol_HPPC_IN21700_30T_cycle_#381.mat
CC_CELL2,381,0.92385,2.77237,0.5378,6,charge,0,1.387,0.462,2.0,2.0,3.7478,3.7632,11.1063,11-17-21_18.29_CC2_protocol_HPPC_IN21700_30T_cycle_#381.mat
CC_CELL2,381,0.92385,2.77237,0.5378,6,charge,0,1.387,0.462,10.0,9.9,3.7478,3.768,14.568,11-17-21_18.29_CC2_protocol_HPPC_IN21700_30T_cycle_#381.mat
CC_CELL2,381,0.92385,2.77237,0.5377,6,discharge,1,-11.091,3.697,2.0,1.9,3.7458,3.622,11.1622,11-17-21_18.29_CC2_protocol_HPPC_IN21700_30T_cycle_#381.mat
CC_CELL2,381,0.92385,2.77237,0.5377,6,discharge,1,-11.091,3.697,10.0,9.9,3.7458,3.5833,14.6515,11-17-21_18.29_CC2_protocol_HPPC_IN21700_30T_cycle_#381.mat
CC_CELL2,381,0.92385,2.77237,0.5379,6,charge,1,5.547,1.849,2.0,1.9,3.7496,3.8115,11.1598,11-17-21_18.29_CC2_protocol_HPPC_IN21700_30T_cycle_#381.mat
CC_CELL2,381,0.92385,2.77237,0.5379,6,charge,1,5.547,1.849,10.0,9.9,3.7496,3.8302,14.5312,11-17-21_18.29_CC2_protocol_HPPC_IN21700_30T_cycle_#381.mat
CC_CELL2,381,0.92385,2.77237,0.5376,6,discharge,2,-22.185,7.395,2.0,2.0,3.7467,3.499,11.1652,11-17-21_18.29_CC2_protocol_HPPC_IN21700_30T_cycle_#381.mat
CC_CELL2,381,0.92385,2.77237,0.5376,6,discharge,2,-22.185,7.395,10.0,9.9,3.7467,3.4306,14.2484,11-17-21_18.29_CC2_protocol_HPPC_IN21700_30T_cycle_#381.mat
CC_CELL2,381,0.92385,2.77237,0.538,6,charge,2,16.638,5.546,2.0,2.0,3.7527,3.9339,10.8907,11-17-21_18.29_CC2_protocol_HPPC_IN21700_30T_cycle_#381.mat
CC_CELL2,381,0.92385,2.77237,0.538,6,charge,2,16.638,5.546,10.0,9.9,3.7527,3.9815,13.7517,11-17-21_18.29_CC2_protocol_HPPC_IN21700_30T_cycle_#381.mat
CC_CELL2,381,0.92385,2.77237,0.5375,6,discharge,3,-31.89,10.63,2.0,2.0,3.7467,3.3948,11.0348,11-17-21_18.29_CC2_protocol_HPPC_IN21700_30T_cycle_#381.mat
CC_CELL2,381,0.92385,2.77237,0.5375,6,discharge,3,-31.89,10.63,10.0,9.9,3.7467,3.3005,13.9918,11-17-21_18.29_CC2_protocol_HPPC_IN21700_30T_cycle_#381.mat
CC_CELL2,381,0.92385,2.77237,0.538,6,charge,3,27.731,9.244,2.0,2.0,3.7545,4.0505,10.674,11-17-21_18.29_CC2_protocol_HPPC_IN21700_30T_cycle_#381.mat
CC_CELL2,381,0.92385,2.77237,0.538,6,charge,3,27.731,9.244,10.0,9.9,3.7545,4.1264,13.411,11-17-21_18.29_CC2_protocol_HPPC_IN21700_30T_cycle_#381.mat
CC_CELL2,381,0.92385,2.77237,0.4454,7,discharge,0,-2.773,0.924,2.0,2.0,3.6623,3.6312,11.2141,11-17-21_18.29_CC2_protocol_HPPC_IN21700_30T_cycle_#381.mat
CC_CELL2,381,0.92385,2.77237,0.4454,7,discharge,0,-2.773,0.924,10.0,9.9,3.6623,3.6213,14.7838,11-17-21_18.29_CC2_protocol_HPPC_IN21700_30T_cycle_#381.mat
CC_CELL2,381,0.92385,2.77237,0.4454,7,charge,0,1.387,0.462,2.0,2.0,3.6637,3.679,11.0326,11-17-21_18.29_CC2_protocol_HPPC_IN21700_30T_cycle_#381.mat
CC_CELL2,381,0.92385,2.77237,0.4454,7,charge,0,1.387,0.462,10.0,9.9,3.6637,3.6836,14.3496,11-17-21_18.29_CC2_protocol_HPPC_IN21700_30T_cycle_#381.mat
CC_CELL2,381,0.92385,2.77237,0.4453,7,discharge,1,-11.094,3.698,2.0,2.0,3.6624,3.5383,11.1862,11-17-21_18.29_CC2_protocol_HPPC_IN21700_30T_cycle_#381.mat
CC_CELL2,381,0.92385,2.77237,0.4453,7,discharge,1,-11.094,3.698,10.0,9.9,3.6624,3.5008,14.5664,11-17-21_18.29_CC2_protocol_HPPC_IN21700_30T_cycle_#381.mat
CC_CELL2,381,0.92385,2.77237,0.4454,7,charge,1,5.547,1.849,2.0,2.0,3.6665,3.7275,10.9973,11-17-21_18.29_CC2_protocol_HPPC_IN21700_30T_cycle_#381.mat
CC_CELL2,381,0.92385,2.77237,0.4454,7,charge,1,5.547,1.849,10.0,9.9,3.6665,3.7448,14.1162,11-17-21_18.29_CC2_protocol_HPPC_IN21700_30T_cycle_#381.mat
CC_CELL2,381,0.92385,2.77237,0.4452,7,discharge,2,-22.184,7.395,2.0,1.9,3.6627,3.4164,11.1026,11-17-21_18.29_CC2_protocol_HPPC_IN21700_30T_cycle_#381.mat
CC_CELL2,381,0.92385,2.77237,0.4452,7,discharge,2,-22.184,7.395,10.0,9.9,3.6627,3.3474,14.2129,11-17-21_18.29_CC2_protocol_HPPC_IN21700_30T_cycle_#381.mat
CC_CELL2,381,0.92385,2.77237,0.4455,7,charge,2,16.639,5.546,2.0,1.9,3.6688,3.8485,10.7999,11-17-21_18.29_CC2_protocol_HPPC_IN21700_30T_cycle_#381.mat
CC_CELL2,381,0.92385,2.77237,0.4455,7,charge,2,16.639,5.546,10.0,9.9,3.6688,3.8933,13.4924,11-17-21_18.29_CC2_protocol_HPPC_IN21700_30T_cycle_#381.mat
CC_CELL2,381,0.92385,2.77237,0.4451,7,discharge,3,-31.889,10.63,2.0,2.0,3.663,3.3086,11.1136,11-17-21_18.29_CC2_protocol_HPPC_IN21700_30T_cycle_#381.mat
CC_CELL2,381,0.92385,2.77237,0.4451,7,discharge,3,-31.889,10.63,10.0,9.9,3.663,3.2153,14.0393,11-17-21_18.29_CC2_protocol_HPPC_IN21700_30T_cycle_#381.mat
CC_CELL2,381,0.92385,2.77237,0.4456,7,charge,3,27.732,9.244,2.0,2.0,3.6706,3.9669,10.6844,11-17-21_18.29_CC2_protocol_HPPC_IN21700_30T_cycle_#381.mat
CC_CELL2,381,0.92385,2.77237,0.4456,7,charge,3,27.732,9.244,10.0,9.9,3.6706,4.0379,13.2446,11-17-21_18.29_CC2_protocol_HPPC_IN21700_30T_cycle_#381.mat
CC_CELL2,381,0.92385,2.77237,0.3529,8,discharge,0,-2.773,0.924,2.0,1.9,3.5992,3.5682,11.1784,11-17-21_18.29_CC2_protocol_HPPC_IN21700_30T_cycle_#381.mat
CC_CELL2,381,0.92385,2.77237,0.3529,8,discharge,0,-2.773,0.924,10.0,9.9,3.5992,3.5578,14.9286,11-17-21_18.29_CC2_protocol_HPPC_IN21700_30T_cycle_#381.mat
CC_CELL2,381,0.92385,2.77237,0.3529,8,charge,0,1.387,0.462,2.0,2.0,3.6005,3.616,11.1784,11-17-21_18.29_CC2_protocol_HPPC_IN21700_30T_cycle_#381.mat
CC_CELL2,381,0.92385,2.77237,0.3529,8,charge,0,1.387,0.462,10.0,9.9,3.6005,3.6205,14.4238,11-17-21_18.29_CC2_protocol_HPPC_IN21700_30T_cycle_#381.mat
CC_CELL2,381,0.92385,2.77237,0.3529,8,discharge,1,-11.092,3.697,2.0,2.0,3.5993,3.4738,11.3145,11-17-21_18.29_CC2_protocol_HPPC_IN21700_30T_cycle_#381.mat
CC_CELL2,381,0.92385,2.77237,0.3529,8,discharge,1,-11.092,3.697,10.0,9.9,3.5993,3.4358,14.7404,11-17-21_18.29_CC2_protocol_HPPC_IN21700_30T_cycle_#381.mat
CC_CELL2,381,0.92385,2.77237,0.353,8,charge,1,5.546,1.849,2.0,2.0,3.6034,3.665,11.1063,11-17-21_18.29_CC2_protocol_HPPC_IN21700_30T_cycle_#381.mat
CC_CELL2,381,0.92385,2.77237,0.353,8,charge,1,5.546,1.849,10.0,9.9,3.6034,3.6828,14.3156,11-17-21_18.29_CC2_protocol_HPPC_IN21700_30T_cycle_#381.mat
CC_CELL2,381,0.92385,2.77237,0.3527,8,discharge,2,-22.185,7.395,2.0,1.9,3.5996,3.3508,11.2148,11-17-21_18.29_CC2_protocol_HPPC_IN21700_30T_cycle_#381.mat
CC_CELL2,381,0.92385,2.77237,0.3527,8,discharge,2,-22.185,7.395,10.0,9.9,3.5996,3.2779,14.5008,11-17-21_18.29_CC2_protocol_HPPC_IN21700_30T_cycle_#381.mat
CC_CELL2,381,0.92385,2.77237,0.3531,8,charge,2,16.638,5.546,2.0,1.9,3.6071,3.7877,10.8547,11-17-21_18.29_CC2_protocol_HPPC_IN21700_30T_cycle_#381.mat
CC_CELL2,381,0.92385,2.77237,0.3531,8,charge,2,16.638,5.546,10.0,9.9,3.6071,3.8321,13.5233,11-17-21_18.29_CC2_protocol_HPPC_IN21700_30T_cycle_#381.mat
CC_CELL2,381,0.92385,2.77237,0.3527,8,discharge,3,-31.888,10.629,2.0,2.0,3.6002,3.2424,11.2205,11-17-21_18.29_CC2_protocol_HPPC_IN21700_30T_cycle_#381.mat
CC_CELL2,381,0.92385,2.77237,0.3527,8,discharge,3,-31.888,10.629,10.0,9.9,3.6002,3.1423,14.3596,11-17-21_18.29_CC2_protocol_HPPC_IN21700_30T_cycle_#381.mat
CC_CELL2,381,0.92385,2.77237,0.3532,8,charge,3,27.731,9.244,2.0,2.0,3.6097,3.9063,10.6956,11-17-21_18.29_CC2_protocol_HPPC_IN21700_30T_cycle_#381.mat
CC_CELL2,381,0.92385,2.77237,0.3532,8,charge,3,27.731,9.244,10.0,9.9,3.6097,3.973,13.1009,11-17-21_18.29_CC2_protocol_HPPC_IN21700_30T_cycle_#381.mat
CC_CELL2,381,0.92385,2.77237,0.2605,9,discharge,0,-2.773,0.924,2.0,2.0,3.5188,3.4857,11.9352,11-17-21_18.29_CC2_protocol_HPPC_IN21700_30T_cycle_#381.mat
CC_CELL2,381,0.92385,2.77237,0.2605,9,discharge,0,-2.773,0.924,10.0,9.9,3.5188,3.4745,15.9737,11-17-21_18.29_CC2_protocol_HPPC_IN21700_30T_cycle_#381.mat
CC_CELL2,381,0.92385,2.77237,0.2605,9,charge,0,1.386,0.462,2.0,1.9,3.5203,3.5365,11.6858,11-17-21_18.29_CC2_protocol_HPPC_IN21700_30T_cycle_#381.mat
CC_CELL2,381,0.92385,2.77237,0.2605,9,charge,0,1.386,0.462,10.0,9.9,3.5203,3.5414,15.2204,11-17-21_18.29_CC2_protocol_HPPC_IN21700_30T_cycle_#381.mat
CC_CELL2,381,0.92385,2.77237,0.2604,9,discharge,1,-11.092,3.697,2.0,2.0,3.5189,3.3856,12.0177,11-17-21_18.29_CC2_protocol_HPPC_IN21700_30T_cycle_#381.mat
CC_CELL2,381,0.92385,2.77237,0.2604,9,discharge,1,-11.092,3.697,10.0,9.9,3.5189,3.3448,15.696,11-17-21_18.29_CC2_protocol_HPPC_IN21700_30T_cycle_#381.mat
CC_CELL2,381,0.92385,2.77237,0.2605,9,charge,1,5.548,1.849,2.0,2.0,3.5252,3.5898,11.6436,11-17-21_18.29_CC2_protocol_HPPC_IN21700_30T_cycle_#381.mat
CC_CELL2,381,0.92385,2.77237,0.2605,9,charge,1,5.548,1.849,10.0,9.9,3.5252,3.6092,15.1403,11-17-21_18.29_CC2_protocol_HPPC_IN21700_30T_cycle_#381.mat
CC_CELL2,381,0.92385,2.77237,0.2603,9,discharge,2,-22.185,7.395,2.0,2.0,3.5208,3.2529,12.0757,11-17-21_18.29_CC2_protocol_HPPC_IN21700_30T_cycle_#381.mat
CC_CELL2,381,0.92385,2.77237,0.2603,9,discharge,2,-22.185,7.395,10.0,9.9,3.5208,3.1689,15.8621,11-17-21_18.29_CC2_protocol_HPPC_IN21700_30T_cycle_#381.mat
CC_CELL2,381,0.92385,2.77237,0.2607,9,charge,2,16.637,5.546,2.0,1.9,3.53,3.7189,11.3542,11-17-21_18.29_CC2_protocol_HPPC_IN21700_30T_cycle_#381.mat
CC_CELL2,381,0.92385,2.77237,0.2607,9,charge,2,16.637,5.546,10.0,9.9,3.53,3.7728,14.594,11-17-21_18.29_CC2_protocol_HPPC_IN21700_30T_cycle_#381.mat
CC_CELL2,381,0.92385,2.77237,0.2603,9,discharge,3,-31.889,10.63,2.0,2.0,3.5222,3.1382,12.0418,11-17-21_18.29_CC2_protocol_HPPC_IN21700_30T_cycle_#381.mat
CC_CELL2,381,0.92385,2.77237,0.2603,9,discharge,3,-31.889,10.63,10.0,9.9,3.5222,3.0041,16.247,11-17-21_18.29_CC2_protocol_HPPC_IN21700_30T_cycle_#381.mat
CC_CELL2,381,0.92385,2.77237,0.2607,9,charge,3,27.73,9.243,2.0,1.9,3.5332,3.8421,11.1396,11-17-21_18.29_CC2_protocol_HPPC_IN21700_30T_cycle_#381.mat
CC_CELL2,381,0.92385,2.77237,0.2607,9,charge,3,27.73,9.243,10.0,9.9,3.5332,3.9201,13.9524,11-17-21_18.29_CC2_protocol_HPPC_IN21700_30T_cycle_#381.mat
CC_CELL2,381,0.92385,2.77237,0.2143,10,discharge,0,-2.774,0.925,2.0,2.0,3.4685,3.433,12.7983,11-17-21_18.29_CC2_protocol_HPPC_IN21700_30T_cycle_#381.mat
CC_CELL2,381,0.92385,2.77237,0.2143,10,discharge,0,-2.774,0.925,10.0,9.9,3.4685,3.421,17.1245,11-17-21_18.29_CC2_protocol_HPPC_IN21700_30T_cycle_#381.mat
CC_CELL2,381,0.92385,2.77237,0.2143,10,charge,0,1.386,0.462,2.0,2.0,3.4704,3.4875,12.3377,11-17-21_18.29_CC2_protocol_HPPC_IN21700_30T_cycle_#381.mat
CC_CELL2,381,0.92385,2.77237,0.2143,10,charge,0,1.386,0.462,10.0,9.9,3.4704,3.4928,16.1616,11-17-21_18.29_CC2_protocol_HPPC_IN21700_30T_cycle_#381.mat
CC_CELL2,381,0.92385,2.77237,0.2142,10,discharge,1,-11.092,3.697,2.0,2.0,3.4688,3.3269,12.793,11-17-21_18.29_CC2_protocol_HPPC_IN21700_30T_cycle_#381.mat
CC_CELL2,381,0.92385,2.77237,0.2142,10,discharge,1,-11.092,3.697,10.0,9.9,3.4688,3.2803,16.9942,11-17-21_18.29_CC2_protocol_HPPC_IN21700_30T_cycle_#381.mat
CC_CELL2,381,0.92385,2.77237,0.2143,10,charge,1,5.546,1.849,2.0,2.0,3.4755,3.5428,12.1348,11-17-21_18.29_CC2_protocol_HPPC_IN21700_30T_cycle_#381.mat
CC_CELL2,381,0.92385,2.77237,0.2143,10,charge,1,5.546,1.849,10.0,9.9,3.4755,3.562,15.5967,11-17-21_18.29_CC2_protocol_HPPC_IN21700_30T_cycle_#381.mat
CC_CELL2,381,0.92385,2.77237,0.2141,10,discharge,2,-22.186,7.395,2.0,2.0,3.4707,3.1858,12.8414,11-17-21_18.29_CC2_protocol_HPPC_IN21700_30T_cycle_#381.mat
CC_CELL2,381,0.92385,2.77237,0.2141,10,discharge,2,-22.186,7.395,10.0,9.9,3.4707,3.0689,18.1105,11-17-21_18.29_CC2_protocol_HPPC_IN21700_30T_cycle_#381.mat
CC_CELL2,381,0.92385,2.77237,0.2144,10,charge,2,16.637,5.546,2.0,2.0,3.4792,3.674,11.7088,11-17-21_18.29_CC2_protocol_HPPC_IN21700_30T_cycle_#381.mat
CC_CELL2,381,0.92385,2.77237,0.2144,10,charge,2,16.637,5.546,10.0,9.9,3.4792,3.7284,14.9787,11-17-21_18.29_CC2_protocol_HPPC_IN21700_30T_cycle_#381.mat
CC_CELL2,381,0.92385,2.77237,0.214,10,discharge,3,-31.889,10.63,2.0,2.0,3.4707,3.0613,12.8383,11-17-21_18.29_CC2_protocol_HPPC_IN21700_30T_cycle_#381.mat
CC_CELL2,381,0.92385,2.77237,0.214,10,discharge,3,-31.889,10.63,10.0,9.9,3.4707,2.8483,19.5177,11-17-21_18.29_CC2_protocol_HPPC_IN21700_30T_cycle_#381.mat
CC_CELL2,381,0.92385,2.77237,0.2145,10,charge,3,27.732,9.244,2.0,1.9,3.4809,3.7954,11.3407,11-17-21_18.29_CC2_protocol_HPPC_IN21700_30T_cycle_#381.mat
CC_CELL2,381,0.92385,2.77237,0.2145,10,charge,3,27.732,9.244,10.0,9.9,3.4809,3.8809,14.4238,11-17-21_18.29_CC2_protocol_HPPC_IN21700_30T_cycle_#381.mat
CC_CELL2,381,0.92385,2.77237,0.1681,11,discharge,0,-2.771,0.924,2.0,2.0,3.4241,3.3861,13.7115,11-17-21_18.29_CC2_protocol_HPPC_IN21700_30T_cycle_#381.mat
CC_CELL2,381,0.92385,2.77237,0.1681,11,discharge,0,-2.771,0.924,10.0,9.9,3.4241,3.3714,19.0157,11-17-21_18.29_CC2_protocol_HPPC_IN21700_30T_cycle_#381.mat
CC_CELL2,381,0.92385,2.77237,0.1681,11,charge,0,1.386,0.462,2.0,2.0,3.4265,3.4447,13.1275,11-17-21_18.29_CC2_protocol_HPPC_IN21700_30T_cycle_#381.mat
CC_CELL2,381,0.92385,2.77237,0.1681,11,charge,0,1.386,0.462,10.0,9.9,3.4265,3.4504,17.2389,11-17-21_18.29_CC2_protocol_HPPC_IN21700_30T_cycle_#381.mat
CC_CELL2,381,0.92385,2.77237,0.168,11,discharge,1,-11.092,3.697,2.0,2.0,3.4239,3.2698,13.8929,11-17-21_18.29_CC2_protocol_HPPC_IN21700_30T_cycle_#381.mat
CC_CELL2,381,0.92385,2.77237,0.168,11,discharge,1,-11.092,3.697,10.0,9.9,3.4239,3.1969,20.4652,11-17-21_18.29_CC2_protocol_HPPC_IN21700_30T_cycle_#381.mat
CC_CELL2,381,0.92385,2.77237,0.1681,11,charge,1,5.547,1.849,2.0,2.0,3.433,3.5028,12.5843,11-17-21_18.29_CC2_protocol_HPPC_IN21700_30T_cycle_#381.mat
CC_CELL2,381,0.92385,2.77237,0.1681,11,charge,1,5.547,1.849,10.0,9.9,3.433,3.52,15.6853,11-17-21_18.29_CC2_protocol_HPPC_IN21700_30T_cycle_#381.mat
CC_CELL2,381,0.92385,2.77237,0.1679,11,discharge,2,-22.184,7.395,2.0,2.0,3.4267,3.1109,14.2355,11-17-21_18.29_CC2_protocol_HPPC_IN21700_30T_cycle_#381.mat
CC_CELL2,381,0.92385,2.77237,0.1679,11,discharge,2,-22.184,7.395,10.0,9.9,3.4267,2.8759,24.8287,11-17-21_18.29_CC2_protocol_HPPC_IN21700_30T_cycle_#381.mat
CC_CELL2,381,0.92385,2.77237,0.1682,11,charge,2,16.638,5.546,2.0,1.9,3.4377,3.6324,11.7021,11-17-21_18.29_CC2_protocol_HPPC_IN21700_30T_cycle_#381.mat
CC_CELL2,381,0.92385,2.77237,0.1682,11,charge,2,16.638,5.546,10.0,9.9,3.4377,3.6815,14.6532,11-17-21_18.29_CC2_protocol_HPPC_IN21700_30T_cycle_#381.mat
CC_CELL2,381,0.92385,2.77237,0.1678,11,discharge,3,-31.888,10.629,2.0,2.0,3.4261,2.9652,14.4537,11-17-21_18.29_CC2_protocol_HPPC_IN21700_30T_cycle_#381.mat
CC_CELL2,381,0.92385,2.77237,0.1678,11,discharge,3,-31.888,10.629,10.0,9.9,3.4261,2.5188,28.4527,11-17-21_18.29_CC2_protocol_HPPC_IN21700_30T_cycle_#381.mat
CC_CELL2,381,0.92385,2.77237,0.1683,11,charge,3,27.73,9.243,2.0,2.0,3.4403,3.7529,11.273,11-17-21_18.29_CC2_protocol_HPPC_IN21700_30T_cycle_#381.mat
CC_CELL2,381,0.92385,2.77237,0.1683,11,charge,3,27.73,9.243,10.0,9.9,3.4403,3.8331,14.1652,11-17-21_18.29_CC2_protocol_HPPC_IN21700_30T_cycle_#381.mat
CC_CELL2,381,0.92385,2.77237,0.1218,12,discharge,0,-2.772,0.924,2.0,2.0,3.3721,3.3242,17.2815,11-17-21_18.29_CC2_protocol_HPPC_IN21700_30T_cycle_#381.mat
CC_CELL2,381,0.92385,2.77237,0.1218,12,discharge,0,-2.772,0.924,10.0,9.9,3.3721,3.2971,27.0587,11-17-21_18.29_CC2_protocol_HPPC_IN21700_30T_cycle_#381.mat
CC_CELL2,381,0.92385,2.77237,0.1219,12,charge,0,1.386,0.462,2.0,2.0,3.3757,3.3979,16.0138,11-17-21_18.29_CC2_protocol_HPPC_IN21700_30T_cycle_#381.mat
CC_CELL2,381,0.92385,2.77237,0.1219,12,charge,0,1.386,0.462,10.0,9.9,3.3757,3.407,22.5781,11-17-21_18.29_CC2_protocol_HPPC_IN21700_30T_cycle_#381.mat
CC_CELL2,381,0.92385,2.77237,0.1218,12,discharge,1,-11.093,3.698,2.0,2.0,3.3727,3.1606,19.1202,11-17-21_18.29_CC2_protocol_HPPC_IN21700_30T_cycle_#381.mat
CC_CELL2,381,0.92385,2.77237,0.1218,12,discharge,1,-11.093,3.698,10.0,9.9,3.3727,2.9557,37.5913,11-17-21_18.29_CC2_protocol_HPPC_IN21700_30T_cycle_#381.mat
CC_CELL2,381,0.92385,2.77237,0.1219,12,charge,1,5.546,1.849,2.0,2.0,3.3852,3.4672,14.7852,11-17-21_18.29_CC2_protocol_HPPC_IN21700_30T_cycle_#381.mat
CC_CELL2,381,0.92385,2.77237,0.1219,12,charge,1,5.546,1.849,10.0,9.9,3.3852,3.4914,19.1486,11-17-21_18.29_CC2_protocol_HPPC_IN21700_30T_cycle_#381.mat
CC_CELL2,381,0.92385,2.77237,0.1216,12,discharge,2,-22.184,7.395,2.0,2.0,3.3761,2.9097,21.0242,11-17-21_18.29_CC2_protocol_HPPC_IN21700_30T_cycle_#381.mat
CC_CELL2,381,0.92385,2.77237,0.1216,12,discharge,2,-22.184,7.395,10.0,9.9,3.3761,2.4999,39.4969,11-17-21_18.29_CC2_protocol_HPPC_IN21700_30T_cycle_#381.mat
CC_CELL2,381,0.92385,2.77237,0.122,12,charge,2,16.637,5.546,2.0,1.9,3.3928,3.6045,12.7246,11-17-21_18.29_CC2_protocol_HPPC_IN21700_30T_cycle_#381.mat
CC_CELL2,381,0.92385,2.77237,0.122,12,charge,2,16.637,5.546,10.0,9.9,3.3928,3.6498,15.4475,11-17-21_18.29_CC2_protocol_HPPC_IN21700_30T_cycle_#381.mat
CC_CELL2,381,0.92385,2.77237,0.1216,12,discharge,3,-25.346,8.449,2.0,1.9,3.3761,2.6869,27.1917,11-17-21_18.29_CC2_protocol_HPPC_IN21700_30T_cycle_#381.mat
CC_CELL2,381,0.92385,2.77237,0.1216,12,discharge,3,-25.346,8.449,10.0,9.9,3.3761,2.4999,34.5696,11-17-21_18.29_CC2_protocol_HPPC_IN21700_30T_cycle_#381.mat
CC_CELL2,381,0.92385,2.77237,0.1221,12,charge,3,27.732,9.244,2.0,1.9,3.3944,3.7253,11.9321,11-17-21_18.29_CC2_protocol_HPPC_IN21700_30T_cycle_#381.mat
CC_CELL2,381,0.92385,2.77237,0.1221,12,charge,3,27.732,9.244,10.0,9.9,3.3944,3.7978,14.5464,11-17-21_18.29_CC2_protocol_HPPC_IN21700_30T_cycle_#381.mat
CC_CELL2,418,0.91576,2.74811,1.0,0,discharge,0,-2.748,0.916,2.0,2.0,4.1503,4.1163,12.3744,11-23-21_21.14_CC2_protocol_HPPC_IN21700_30T_cycle_#418.mat
CC_CELL2,418,0.91576,2.74811,1.0,0,discharge,0,-2.748,0.916,10.0,9.7,4.1503,4.0993,18.5617,11-23-21_21.14_CC2_protocol_HPPC_IN21700_30T_cycle_#418.mat
CC_CELL2,418,0.91576,2.74811,1.0,0,charge,0,1.373,0.458,2.0,2.0,4.1625,4.1848,16.2459,11-23-21_21.14_CC2_protocol_HPPC_IN21700_30T_cycle_#418.mat
CC_CELL2,418,0.91576,2.74811,1.0,0,charge,0,1.373,0.458,10.0,9.9,4.1625,4.1949,23.604,11-23-21_21.14_CC2_protocol_HPPC_IN21700_30T_cycle_#418.mat
CC_CELL2,418,0.91576,2.74811,0.9999,0,discharge,1,-10.992,3.664,2.0,2.0,4.1591,3.9901,15.3748,11-23-21_21.14_CC2_protocol_HPPC_IN21700_30T_cycle_#418.mat
CC_CELL2,418,0.91576,2.74811,0.9999,0,discharge,1,-10.992,3.664,10.0,9.9,4.1591,3.9472,19.2777,11-23-21_21.14_CC2_protocol_HPPC_IN21700_30T_cycle_#418.mat
CC_CELL2,418,0.91576,2.74811,1.0,0,charge,1,1.76,0.587,2.0,2.0,4.1662,4.1999,19.1532,11-23-21_21.14_CC2_protocol_HPPC_IN21700_30T_cycle_#418.mat
CC_CELL2,418,0.91576,2.74811,1.0,0,charge,1,1.76,0.587,10.0,9.9,4.1662,4.1999,19.1532,11-23-21_21.14_CC2_protocol_HPPC_IN21700_30T_cycle_#418.mat
CC_CELL2,418,0.91576,2.74811,0.9998,0,discharge,2,-21.985,7.328,2.0,1.9,4.1587,3.8414,14.4326,11-23-21_21.14_CC2_protocol_HPPC_IN21700_30T_cycle_#418.mat
CC_CELL2,418,0.91576,2.74811,0.9998,0,discharge,2,-21.985,7.328,10.0,9.9,4.1587,3.7844,17.0252,11-23-21_21.14_CC2_protocol_HPPC_IN21700_30T_cycle_#418.mat
CC_CELL2,418,0.91576,2.74811,1.0,0,charge,2,1.612,0.537,2.0,2.0,4.1694,4.2001,19.0458,11-23-21_21.14_CC2_protocol_HPPC_IN21700_30T_cycle_#418.mat
CC_CELL2,418,0.91576,2.74811,1.0,0,charge,2,1.612,0.537,10.0,9.9,4.1694,4.2,18.9838,11-23-21_21.14_CC2_protocol_HPPC_IN21700_30T_cycle_#418.mat
CC_CELL2,418,0.91576,2.74811,0.9998,0,discharge,3,-31.605,10.535,2.0,1.9,4.1585,3.7216,13.8238,11-23-21_21.14_CC2_protocol_HPPC_IN21700_30T_cycle_#418.mat
CC_CELL2,418,0.91576,2.74811,0.9998,0,discharge,3,-31.605,10.535,10.0,9.9,4.1585,3.6538,15.969,11-23-21_21.14_CC2_protocol_HPPC_IN21700_30T_cycle_#418.mat
CC_CELL2,418,0.91576,2.74811,1.0,0,charge,3,1.508,0.503,2.0,2.0,4.1717,4.2,18.7728,11-23-21_21.14_CC2_protocol_HPPC_IN21700_30T_cycle_#418.mat
CC_CELL2,418,0.91576,2.74811,1.0,0,charge,3,1.508,0.503,10.0,9.9,4.1717,4.2,18.7728,11-23-21_21.14_CC2_protocol_HPPC_IN21700_30T_cycle_#418.mat
CC_CELL2,418,0.91576,2.74811,0.9542,1,discharge,0,-2.748,0.916,2.0,1.9,4.0983,4.0605,13.7565,11-23-21_21.14_CC2_protocol_HPPC_IN21700_30T_cycle_#418.mat
CC_CELL2,418,0.91576,2.74811,0.9542,1,discharge,0,-2.748,0.916,10.0,9.9,4.0983,4.0506,17.3593,11-23-21_21.14_CC2_protocol_HPPC_IN21700_30T_cycle_#418.mat
CC_CELL2,418,0.91576,2.74811,0.9542,1,charge,0,1.374,0.458,2.0,1.9,4.0997,4.1185,13.6807,11-23-21_21.14_CC2_protocol_HPPC_IN21700_30T_cycle_#418.mat
CC_CELL2,418,0.91576,2.74811,0.9542,1,charge,0,1.374,0.458,10.0,9.9,4.0997,4.1235,17.3192,11-23-21_21.14_CC2_protocol_HPPC_IN21700_30T_cycle_#418.mat
CC_CELL2,418,0.91576,2.74811,0.9541,1,discharge,1,-10.991,3.664,2.0,1.9,4.0985,3.9508,13.4383,11-23-21_21.14_CC2_protocol_HPPC_IN21700_30T_cycle_#418.mat
CC_CELL2,418,0.91576,2.74811,0.9541,1,discharge,1,-10.991,3.664,10.0,9.9,4.0985,3.9215,16.1041,11-23-21_21.14_CC2_protocol_HPPC_IN21700_30T_cycle_#418.mat
CC_CELL2,418,0.91576,2.74811,0.9542,1,charge,1,5.495,1.832,2.0,2.0,4.1019,4.1772,13.7046,11-23-21_21.14_CC2_protocol_HPPC_IN21700_30T_cycle_#418.mat
CC_CELL2,418,0.91576,2.74811,0.9542,1,charge,1,5.495,1.832,10.0,9.9,4.1019,4.1995,17.7632,11-23-21_21.14_CC2_protocol_HPPC_IN21700_30T_cycle_#418.mat
CC_CELL2,418,0.91576,2.74811,0.954,1,discharge,2,-21.983,7.328,2.0,1.9,4.0987,3.8142,12.9418,11-23-21_21.14_CC2_protocol_HPPC_IN21700_30T_cycle_#418.mat
CC_CELL2,418,0.91576,2.74811,0.954,1,discharge,2,-21.983,7.328,10.0,9.9,4.0987,3.7658,15.1435,11-23-21_21.14_CC2_protocol_HPPC_IN21700_30T_cycle_#418.mat
CC_CELL2,418,0.91576,2.74811,0.9543,1,charge,2,6.297,2.099,2.0,1.9,4.1043,4.2001,15.2146,11-23-21_21.14_CC2_protocol_HPPC_IN21700_30T_cycle_#418.mat
CC_CELL2,418,0.91576,2.74811,0.9543,1,charge,2,6.297,2.099,10.0,9.9,4.1043,4.2,15.1987,11-23-21_21.14_CC2_protocol_HPPC_IN21700_30T_cycle_#418.mat
CC_CELL2,418,0.91576,2.74811,0.9539,1,discharge,3,-31.604,10.535,2.0,2.0,4.0994,3.701,12.606,11-23-21_21.14_CC2_protocol_HPPC_IN21700_30T_cycle_#418.mat
CC_CELL2,418,0.91576,2.74811,0.9539,1,discharge,3,-31.604,10.535,10.0,9.9,4.0994,3.6364,14.65,11-23-21_21.14_CC2_protocol_HPPC_IN21700_30T_cycle_#418.mat
CC_CELL2,418,0.91576,2.74811,0.9543,1,charge,3,6.191,2.064,2.0,2.0,4.1063,4.2,15.1346,11-23-21_21.14_CC2_protocol_HPPC_IN21700_30T_cycle_#418.mat
CC_CELL2,418,0.91576,2.74811,0.9543,1,charge,3,6.191,2.064,10.0,9.9,4.1063,4.2,15.1346,11-23-21_21.14_CC2_protocol_HPPC_IN21700_30T_cycle_#418.mat
CC_CELL2,418,0.91576,2.74811,0.9084,2,discharge,0,-2.749,0.916,2.0,2.0,4.081,4.0446,13.2388,11-23-21_21.14_CC2_protocol_HPPC_IN21700_30T_cycle_#418.mat
CC_CELL2,418,0.91576,2.74811,0.9084,2,discharge,0,-2.749,0.916,10.0,9.9,4.081,4.036,16.3666,11-23-21_21.14_CC2_protocol_HPPC_IN21700_30T_cycle_#418.mat
CC_CELL2,418,0.91576,2.74811,0.9084,2,charge,0,1.375,0.458,2.0,2.0,4.0822,4.1002,13.0938,11-23-21_21.14_CC2_protocol_HPPC_IN21700_30T_cycle_#418.mat
CC_CELL2,418,0.91576,2.74811,0.9084,2,charge,0,1.375,0.458,10.0,9.9,4.0822,4.1044,16.149,11-23-21_21.14_CC2_protocol_HPPC_IN21700_30T_cycle_#418.mat
CC_CELL2,418,0.91576,2.74811,0.9083,2,discharge,1,-10.993,3.664,2.0,2.0,4.0812,3.9371,13.1083,11-23-21_21.14_CC2_protocol_HPPC_IN21700_30T_cycle_#418.mat
CC_CELL2,418,0.91576,2.74811,0.9083,2,discharge,1,-10.993,3.664,10.0,9.9,4.0812,3.9066,15.8828,11-23-21_21.14_CC2_protocol_HPPC_IN21700_30T_cycle_#418.mat
CC_CELL2,418,0.91576,2.74811,0.9084,2,charge,1,5.497,1.832,2.0,1.9,4.084,4.155,12.9159,11-23-21_21.14_CC2_protocol_HPPC_IN21700_30T_cycle_#418.mat
CC_CELL2,418,0.91576,2.74811,0.9084,2,charge,1,5.497,1.832,10.0,9.9,4.084,4.1711,15.8447,11-23-21_21.14_CC2_protocol_HPPC_IN21700_30T_cycle_#418.mat
CC_CELL2,418,0.91576,2.74811,0.9082,2,discharge,2,-21.985,7.328,2.0,2.0,4.0808,3.8009,12.7314,11-23-21_21.14_CC2_protocol_HPPC_IN21700_30T_cycle_#418.mat
CC_CELL2,418,0.91576,2.74811,0.9082,2,discharge,2,-21.985,7.328,10.0,9.9,4.0808,3.746,15.2286,11-23-21_21.14_CC2_protocol_HPPC_IN21700_30T_cycle_#418.mat
CC_CELL2,418,0.91576,2.74811,0.9085,2,charge,2,8.202,2.734,2.0,2.0,4.0859,4.2001,13.9228,11-23-21_21.14_CC2_protocol_HPPC_IN21700_30T_cycle_#418.mat
CC_CELL2,418,0.91576,2.74811,0.9085,2,charge,2,8.202,2.734,10.0,9.9,4.0859,4.2,13.9106,11-23-21_21.14_CC2_protocol_HPPC_IN21700_30T_cycle_#418.mat
CC_CELL2,418,0.91576,2.74811,0.9081,2,discharge,3,-31.605,10.535,2.0,1.9,4.0819,3.69,12.3999,11-23-21_21.14_CC2_protocol_HPPC_IN21700_30T_cycle_#418.mat
CC_CELL2,418,0.91576,2.74811,0.9081,2,discharge,3,-31.605,10.535,10.0,9.9,4.0819,3.611,14.8995,11-23-21_21.14_CC2_protocol_HPPC_IN21700_30T_cycle_#418.mat
CC_CELL2,418,0.91576,2.74811,0.9085,2,charge,3,8.118,2.706,2.0,1.9,4.0874,4.2001,13.8822,11-23-21_21.14_CC2_protocol_HPPC_IN21700_30T_cycle_#418.mat
CC_CELL2,418,0.91576,2.74811,0.9085,2,charge,3,8.118,2.706,10.0,9.9,4.0874,4.2,13.8699,11-23-21_21.14_CC2_protocol_HPPC_IN21700_30T_cycle_#418.mat
CC_CELL2,418,0.91576,2.74811,0.8168,3,discharge,0,-2.75,0.917,2.0,2.0,4.028,3.9924,12.9469,11-23-21_21.14_CC2_protocol_HPPC_IN21700_30T_cycle_#418.mat
CC_CELL2,418,0.91576,2.74811,0.8168,3,discharge,0,-2.75,0.917,10.0,9.9,4.028,3.9784,18.0383,11-23-21_21.14_CC2_protocol_HPPC_IN21700_30T_cycle_#418.mat
CC_CELL2,418,0.91576,2.74811,0.8168,3,charge,0,1.372,0.457,2.0,2.0,4.0302,4.0473,12.4608,11-23-21_21.14_CC2_protocol_HPPC_IN21700_30T_cycle_#418.mat
CC_CELL2,418,0.91576,2.74811,0.8168,3,charge,0,1.372,0.457,10.0,9.9,4.0302,4.0532,16.7602,11-23-21_21.14_CC2_protocol_HPPC_IN21700_30T_cycle_#418.mat
CC_CELL2,418,0.91576,2.74811,0.8167,3,discharge,1,-10.992,3.664,2.0,1.9,4.0287,3.8875,12.8457,11-23-21_21.14_CC2_protocol_HPPC_IN21700_30T_cycle_#418.mat
CC_CELL2,418,0.91576,2.74811,0.8167,3,discharge,1,-10.992,3.664,10.0,9.9,4.0287,3.8381,17.3399,11-23-21_21.14_CC2_protocol_HPPC_IN21700_30T_cycle_#418.mat
CC_CELL2,418,0.91576,2.74811,0.8168,3,charge,1,5.495,1.832,2.0,1.9,4.033,4.1005,12.2834,11-23-21_21.14_CC2_protocol_HPPC_IN21700_30T_cycle_#418.mat
CC_CELL2,418,0.91576,2.74811,0.8168,3,charge,1,5.495,1.832,10.0,9.9,4.033,4.12,15.832,11-23-21_21.14_CC2_protocol_HPPC_IN21700_30T_cycle_#418.mat
CC_CELL2,418,0.91576,2.74811,0.8166,3,discharge,2,-21.986,7.329,2.0,2.0,4.0292,3.7522,12.5989,11-23-21_21.14_CC2_protocol_HPPC_IN21700_30T_cycle_#418.mat
CC_CELL2,418,0.91576,2.74811,0.8166,3,discharge,2,-21.986,7.329,10.0,9.9,4.0292,3.677,16.0193,11-23-21_21.14_CC2_protocol_HPPC_IN21700_30T_cycle_#418.mat
CC_CELL2,418,0.91576,2.74811,0.8169,3,charge,2,12.596,4.199,2.0,2.0,4.0348,4.2001,13.1232,11-23-21_21.14_CC2_protocol_HPPC_IN21700_30T_cycle_#418.mat
CC_CELL2,418,0.91576,2.74811,0.8169,3,charge,2,12.596,4.199,10.0,9.9,4.0348,4.2001,13.1232,11-23-21_21.14_CC2_protocol_HPPC_IN21700_30T_cycle_#418.mat
CC_CELL2,418,0.91576,2.74811,0.8165,3,discharge,3,-31.604,10.535,2.0,1.9,4.0298,3.6446,12.1883,11-23-21_21.14_CC2_protocol_HPPC_IN21700_30T_cycle_#418.mat
CC_CELL2,418,0.91576,2.74811,0.8165,3,discharge,3,-31.604,10.535,10.0,9.9,4.0298,3.5469,15.2797,11-23-21_21.14_CC2_protocol_HPPC_IN21700_30T_cycle_#418.mat
CC_CELL2,418,0.91576,2.74811,0.8169,3,charge,3,12.605,4.202,2.0,2.0,4.0372,4.2001,12.9234,11-23-21_21.14_CC2_protocol_HPPC_IN21700_30T_cycle_#418.mat
CC_CELL2,418,0.91576,2.74811,0.8169,3,charge,3,12.605,4.202,10.0,9.9,4.0372,4.2,12.9155,11-23-21_21.14_CC2_protocol_HPPC_IN21700_30T_cycle_#418.mat
CC_CELL2,418,0.91576,2.74811,0.7252,4,discharge,0,-2.748,0.916,2.0,2.0,3.9237,3.8891,12.5923,11-23-21_21.14_CC2_protocol_HPPC_IN21700_30T_cycle_#418.mat
CC_CELL2,418,0.91576,2.74811,0.7252,4,discharge,0,-2.748,0.916,10.0,9.9,3.9237,3.8754,17.5783,11-23-21_21.14_CC2_protocol_HPPC_IN21700_30T_cycle_#418.mat
CC_CELL2,418,0.91576,2.74811,0.7252,4,charge,0,1.374,0.458,2.0,2.0,3.9259,3.9426,12.1508,11-23-21_21.14_CC2_protocol_HPPC_IN21700_30T_cycle_#418.mat
CC_CELL2,418,0.91576,2.74811,0.7252,4,charge,0,1.374,0.458,10.0,9.9,3.9259,3.948,16.0797,11-23-21_21.14_CC2_protocol_HPPC_IN21700_30T_cycle_#418.mat
CC_CELL2,418,0.91576,2.74811,0.7251,4,discharge,1,-10.992,3.664,2.0,2.0,3.9231,3.7864,12.4363,11-23-21_21.14_CC2_protocol_HPPC_IN21700_30T_cycle_#418.mat
CC_CELL2,418,0.91576,2.74811,0.7251,4,discharge,1,-10.992,3.664,10.0,9.9,3.9231,3.7445,16.2482,11-23-21_21.14_CC2_protocol_HPPC_IN21700_30T_cycle_#418.mat
CC_CELL2,418,0.91576,2.74811,0.7252,4,charge,1,5.495,1.832,2.0,2.0,3.9291,3.9941,11.8285,11-23-21_21.14_CC2_protocol_HPPC_IN21700_30T_cycle_#418.mat
CC_CELL2,418,0.91576,2.74811,0.7252,4,charge,1,5.495,1.832,10.0,9.9,3.9291,4.0113,14.9585,11-23-21_21.14_CC2_protocol_HPPC_IN21700_30T_cycle_#418.mat
CC_CELL2,418,0.91576,2.74811,0.725,4,discharge,2,-21.985,7.328,2.0,2.0,3.9243,3.6573,12.1446,11-23-21_21.14_CC2_protocol_HPPC_IN21700_30T_cycle_#418.mat
CC_CELL2,418,0.91576,2.74811,0.725,4,discharge,2,-21.985,7.328,10.0,9.9,3.9243,3.5952,14.9693,11-23-21_21.14_CC2_protocol_HPPC_IN21700_30T_cycle_#418.mat
CC_CELL2,418,0.91576,2.74811,0.7253,4,charge,2,16.489,5.496,2.0,1.9,3.9315,4.1171,11.256,11-23-21_21.14_CC2_protocol_HPPC_IN21700_30T_cycle_#418.mat
CC_CELL2,418,0.91576,2.74811,0.7253,4,charge,2,16.489,5.496,10.0,9.9,3.9315,4.1671,14.2883,11-23-21_21.14_CC2_protocol_HPPC_IN21700_30T_cycle_#418.mat
CC_CELL2,418,0.91576,2.74811,0.7249,4,discharge,3,-31.605,10.535,2.0,1.9,3.9245,3.553,11.7545,11-23-21_21.14_CC2_protocol_HPPC_IN21700_30T_cycle_#418.mat
CC_CELL2,418,0.91576,2.74811,0.7249,4,discharge,3,-31.605,10.535,10.0,9.9,3.9245,3.4679,14.4471,11-23-21_21.14_CC2_protocol_HPPC_IN21700_30T_cycle_#418.mat
CC_CELL2,418,0.91576,2.74811,0.7254,4,charge,3,21.785,7.262,2.0,2.0,3.9324,4.2003,12.2975,11-23-21_21.14_CC2_protocol_HPPC_IN21700_30T_cycle_#418.mat
CC_CELL2,418,0.91576,2.74811,0.7254,4,charge,3,21.785,7.262,10.0,9.9,3.9324,4.2002,12.2929,11-23-21_21.14_CC2_protocol_HPPC_IN21700_30T_cycle_#418.mat
CC_CELL2,418,0.91576,2.74811,0.6335,5,discharge,0,-2.748,0.916,2.0,2.0,3.8442,3.8109,12.1192,11-23-21_21.14_CC2_protocol_HPPC_IN21700_30T_cycle_#418.mat
CC_CELL2,418,0.91576,2.74811,0.6335,5,discharge,0,-2.748,0.916,10.0,9.9,3.8442,3.7984,16.6685,11-23-21_21.14_CC2_protocol_HPPC_IN21700_30T_cycle_#418.mat
CC_CELL2,418,0.91576,2.74811,0.6336,5,charge,0,1.374,0.458,2.0,2.0,3.8457,3.8622,12.0052,11-23-21_21.14_CC2_protocol_HPPC_IN21700_30T_cycle_#418.mat
CC_CELL2,418,0.91576,2.74811,0.6336,5,charge,0,1.374,0.458,10.0,9.9,3.8457,3.8674,15.7887,11-23-21_21.14_CC2_protocol_HPPC_IN21700_30T_cycle_#418.mat
CC_CELL2,418,0.91576,2.74811,0.6335,5,discharge,1,-10.993,3.664,2.0,1.9,3.8441,3.7132,11.9076,11-23-21_21.14_CC2_protocol_HPPC_IN21700_30T_cycle_#418.mat
CC_CELL2,418,0.91576,2.74811,0.6335,5,discharge,1,-10.993,3.664,10.0,9.9,3.8441,3.6734,15.5281,11-23-21_21.14_CC2_protocol_HPPC_IN21700_30T_cycle_#418.mat
CC_CELL2,418,0.91576,2.74811,0.6336,5,charge,1,5.497,1.832,2.0,2.0,3.8484,3.9124,11.6427,11-23-21_21.14_CC2_protocol_HPPC_IN21700_30T_cycle_#418.mat
CC_CELL2,418,0.91576,2.74811,0.6336,5,charge,1,5.497,1.832,10.0,9.9,3.8484,3.9306,14.9536,11-23-21_21.14_CC2_protocol_HPPC_IN21700_30T_cycle_#418.mat
CC_CELL2,418,0.91576,2.74811,0.6334,5,discharge,2,-21.985,7.328,2.0,1.9,3.8432,3.589,11.5624,11-23-21_21.14_CC2_protocol_HPPC_IN21700_30T_cycle_#418.mat
