Repository: KikETs/ECM_HYBRID_BMS_JOINT

## Results

| Arm | Model | Size | Protocol | Result | Worst cell |
|---|---|---|---|---|---|
| SOP | 2RC table + trim (A8) | 4 effective coefficients, 2 EW states | leave-one-cell-out | usable current 69.6 % discharge, 59.5 % charge (τ = 10 s) | 59.9 % / 53.5 % (BOOST_REST) |
| SOH | dQ/dV ridge | 65 coefficients | leave-one-cell-out | RMSE 0.0094, bias −0.0005 | 0.0130 (BOOST_REST) |
| SOC | 2RC EKF, low-current gate | 3 states | leave-one-cell-out | **2.34 %p** over six sensor disturbances on estimated SOH (2.325 on true SOH), per cell 2.00–2.75 | 4.60 %p (BOOST_NEGPULSE_1S, current offset −0.10 A) |

The SOH arm was a 10,945-parameter CNN until the second audit round. Nested

File: analysis/uypydj_hppc_resistance.csv (part 195 of 225)
protocol,cycle,SOH,CAP_Ah,SOC,soc_group,direction,rate_rank,I_A,CRate_rated,tau_s,tau_actual_s,V_pre_V,V_tau_V,R_mOhm,file
CC_CELL2,418,0.91576,2.74811,0.6334,5,discharge,2,-21.985,7.328,10.0,9.9,3.8432,3.5222,14.6009,11-23-21_21.14_CC2_protocol_HPPC_IN21700_30T_cycle_#418.mat
CC_CELL2,418,0.91576,2.74811,0.6337,5,charge,2,16.491,5.497,2.0,2.0,3.8509,4.0359,11.2182,11-23-21_21.14_CC2_protocol_HPPC_IN21700_30T_cycle_#418.mat
CC_CELL2,418,0.91576,2.74811,0.6337,5,charge,2,16.491,5.497,10.0,9.9,3.8509,4.0822,14.0258,11-23-21_21.14_CC2_protocol_HPPC_IN21700_30T_cycle_#418.mat
CC_CELL2,418,0.91576,2.74811,0.6333,5,discharge,3,-31.606,10.535,2.0,2.0,3.8438,3.4833,11.4061,11-23-21_21.14_CC2_protocol_HPPC_IN21700_30T_cycle_#418.mat
CC_CELL2,418,0.91576,2.74811,0.6333,5,discharge,3,-31.606,10.535,10.0,9.9,3.8438,3.3932,14.2568,11-23-21_21.14_CC2_protocol_HPPC_IN21700_30T_cycle_#418.mat
CC_CELL2,418,0.91576,2.74811,0.6338,5,charge,3,27.483,9.161,2.0,2.0,3.8525,4.1521,10.9013,11-23-21_21.14_CC2_protocol_HPPC_IN21700_30T_cycle_#418.mat
CC_CELL2,418,0.91576,2.74811,0.6338,5,charge,3,27.483,9.161,10.0,9.9,3.8525,4.2001,12.6478,11-23-21_21.14_CC2_protocol_HPPC_IN21700_30T_cycle_#418.mat
CC_CELL2,418,0.91576,2.74811,0.5419,6,discharge,0,-2.747,0.916,2.0,2.0,3.7488,3.717,11.5746,11-23-21_21.14_CC2_protocol_HPPC_IN21700_30T_cycle_#418.mat
CC_CELL2,418,0.91576,2.74811,0.5419,6,discharge,0,-2.747,0.916,10.0,9.9,3.7488,3.706,15.5784,11-23-21_21.14_CC2_protocol_HPPC_IN21700_30T_cycle_#418.mat
CC_CELL2,418,0.91576,2.74811,0.542,6,charge,0,1.373,0.458,2.0,2.0,3.7503,3.7657,11.2204,11-23-21_21.14_CC2_protocol_HPPC_IN21700_30T_cycle_#418.mat
CC_CELL2,418,0.91576,2.74811,0.542,6,charge,0,1.373,0.458,10.0,9.9,3.7503,3.7707,14.8634,11-23-21_21.14_CC2_protocol_HPPC_IN21700_30T_cycle_#418.mat
CC_CELL2,418,0.91576,2.74811,0.5419,6,discharge,1,-10.993,3.664,2.0,2.0,3.7481,3.6221,11.4618,11-23-21_21.14_CC2_protocol_HPPC_IN21700_30T_cycle_#418.mat
CC_CELL2,418,0.91576,2.74811,0.5419,6,discharge,1,-10.993,3.664,10.0,9.9,3.7481,3.5834,14.9823,11-23-21_21.14_CC2_protocol_HPPC_IN21700_30T_cycle_#418.mat
CC_CELL2,418,0.91576,2.74811,0.542,6,charge,1,5.497,1.832,2.0,2.0,3.7528,3.8154,11.3882,11-23-21_21.14_CC2_protocol_HPPC_IN21700_30T_cycle_#418.mat
CC_CELL2,418,0.91576,2.74811,0.542,6,charge,1,5.497,1.832,10.0,9.9,3.7528,3.8338,14.7356,11-23-21_21.14_CC2_protocol_HPPC_IN21700_30T_cycle_#418.mat
CC_CELL2,418,0.91576,2.74811,0.5418,6,discharge,2,-21.985,7.328,2.0,2.0,3.749,3.4974,11.4442,11-23-21_21.14_CC2_protocol_HPPC_IN21700_30T_cycle_#418.mat
CC_CELL2,418,0.91576,2.74811,0.5418,6,discharge,2,-21.985,7.328,10.0,9.9,3.749,3.4282,14.5918,11-23-21_21.14_CC2_protocol_HPPC_IN21700_30T_cycle_#418.mat
CC_CELL2,418,0.91576,2.74811,0.5421,6,charge,2,16.491,5.497,2.0,2.0,3.7552,3.9394,11.1697,11-23-21_21.14_CC2_protocol_HPPC_IN21700_30T_cycle_#418.mat
CC_CELL2,418,0.91576,2.74811,0.5421,6,charge,2,16.491,5.497,10.0,9.9,3.7552,3.9877,14.0986,11-23-21_21.14_CC2_protocol_HPPC_IN21700_30T_cycle_#418.mat
CC_CELL2,418,0.91576,2.74811,0.5417,6,discharge,3,-31.605,10.535,2.0,2.0,3.7493,3.3913,11.3273,11-23-21_21.14_CC2_protocol_HPPC_IN21700_30T_cycle_#418.mat
CC_CELL2,418,0.91576,2.74811,0.5417,6,discharge,3,-31.605,10.535,10.0,9.9,3.7493,3.2957,14.3522,11-23-21_21.14_CC2_protocol_HPPC_IN21700_30T_cycle_#418.mat
CC_CELL2,418,0.91576,2.74811,0.5422,6,charge,3,27.484,9.161,2.0,1.9,3.7562,4.0562,10.9154,11-23-21_21.14_CC2_protocol_HPPC_IN21700_30T_cycle_#418.mat
CC_CELL2,418,0.91576,2.74811,0.5422,6,charge,3,27.484,9.161,10.0,9.9,3.7562,4.1344,13.7607,11-23-21_21.14_CC2_protocol_HPPC_IN21700_30T_cycle_#418.mat
CC_CELL2,418,0.91576,2.74811,0.4503,7,discharge,0,-2.75,0.917,2.0,1.9,3.6636,3.6327,11.2376,11-23-21_21.14_CC2_protocol_HPPC_IN21700_30T_cycle_#418.mat
CC_CELL2,418,0.91576,2.74811,0.4503,7,discharge,0,-2.75,0.917,10.0,9.9,3.6636,3.6222,15.0562,11-23-21_21.14_CC2_protocol_HPPC_IN21700_30T_cycle_#418.mat
CC_CELL2,418,0.91576,2.74811,0.4504,7,charge,0,1.375,0.458,2.0,2.0,3.6651,3.6803,11.0578,11-23-21_21.14_CC2_protocol_HPPC_IN21700_30T_cycle_#418.mat
CC_CELL2,418,0.91576,2.74811,0.4504,7,charge,0,1.375,0.458,10.0,9.9,3.6651,3.6849,14.4042,11-23-21_21.14_CC2_protocol_HPPC_IN21700_30T_cycle_#418.mat
CC_CELL2,418,0.91576,2.74811,0.4503,7,discharge,1,-10.991,3.664,2.0,2.0,3.6637,3.5392,11.3274,11-23-21_21.14_CC2_protocol_HPPC_IN21700_30T_cycle_#418.mat
CC_CELL2,418,0.91576,2.74811,0.4503,7,discharge,1,-10.991,3.664,10.0,9.9,3.6637,3.5016,14.7484,11-23-21_21.14_CC2_protocol_HPPC_IN21700_30T_cycle_#418.mat
CC_CELL2,418,0.91576,2.74811,0.4504,7,charge,1,5.495,1.832,2.0,2.0,3.6679,3.7292,11.1562,11-23-21_21.14_CC2_protocol_HPPC_IN21700_30T_cycle_#418.mat
CC_CELL2,418,0.91576,2.74811,0.4504,7,charge,1,5.495,1.832,10.0,9.9,3.6679,3.7466,14.3229,11-23-21_21.14_CC2_protocol_HPPC_IN21700_30T_cycle_#418.mat
CC_CELL2,418,0.91576,2.74811,0.4502,7,discharge,2,-21.985,7.328,2.0,1.9,3.6641,3.4172,11.2304,11-23-21_21.14_CC2_protocol_HPPC_IN21700_30T_cycle_#418.mat
CC_CELL2,418,0.91576,2.74811,0.4502,7,discharge,2,-21.985,7.328,10.0,9.9,3.6641,3.3476,14.3962,11-23-21_21.14_CC2_protocol_HPPC_IN21700_30T_cycle_#418.mat
CC_CELL2,418,0.91576,2.74811,0.4505,7,charge,2,16.489,5.496,2.0,2.0,3.6704,3.8514,10.977,11-23-21_21.14_CC2_protocol_HPPC_IN21700_30T_cycle_#418.mat
CC_CELL2,418,0.91576,2.74811,0.4505,7,charge,2,16.489,5.496,10.0,9.9,3.6704,3.8957,13.6637,11-23-21_21.14_CC2_protocol_HPPC_IN21700_30T_cycle_#418.mat
CC_CELL2,418,0.91576,2.74811,0.4501,7,discharge,3,-31.606,10.535,2.0,2.0,3.6645,3.3102,11.2099,11-23-21_21.14_CC2_protocol_HPPC_IN21700_30T_cycle_#418.mat
CC_CELL2,418,0.91576,2.74811,0.4501,7,discharge,3,-31.606,10.535,10.0,9.9,3.6645,3.2162,14.184,11-23-21_21.14_CC2_protocol_HPPC_IN21700_30T_cycle_#418.mat
CC_CELL2,418,0.91576,2.74811,0.4506,7,charge,3,27.484,9.161,2.0,2.0,3.6724,3.9683,10.7663,11-23-21_21.14_CC2_protocol_HPPC_IN21700_30T_cycle_#418.mat
CC_CELL2,418,0.91576,2.74811,0.4506,7,charge,3,27.484,9.161,10.0,9.9,3.6724,4.0401,13.3787,11-23-21_21.14_CC2_protocol_HPPC_IN21700_30T_cycle_#418.mat
CC_CELL2,418,0.91576,2.74811,0.3587,8,discharge,0,-2.75,0.917,2.0,2.0,3.5996,3.5693,11.0198,11-23-21_21.14_CC2_protocol_HPPC_IN21700_30T_cycle_#418.mat
CC_CELL2,418,0.91576,2.74811,0.3587,8,discharge,0,-2.75,0.917,10.0,9.9,3.5996,3.5593,14.6567,11-23-21_21.14_CC2_protocol_HPPC_IN21700_30T_cycle_#418.mat
CC_CELL2,418,0.91576,2.74811,0.3588,8,charge,0,1.372,0.457,2.0,2.0,3.6018,3.6171,11.15,11-23-21_21.14_CC2_protocol_HPPC_IN21700_30T_cycle_#418.mat
CC_CELL2,418,0.91576,2.74811,0.3588,8,charge,0,1.372,0.457,10.0,9.9,3.6018,3.6216,14.4294,11-23-21_21.14_CC2_protocol_HPPC_IN21700_30T_cycle_#418.mat
CC_CELL2,418,0.91576,2.74811,0.3586,8,discharge,1,-10.992,3.664,2.0,2.0,3.6007,3.476,11.3446,11-23-21_21.14_CC2_protocol_HPPC_IN21700_30T_cycle_#418.mat
CC_CELL2,418,0.91576,2.74811,0.3586,8,discharge,1,-10.992,3.664,10.0,9.9,3.6007,3.4379,14.8108,11-23-21_21.14_CC2_protocol_HPPC_IN21700_30T_cycle_#418.mat
CC_CELL2,418,0.91576,2.74811,0.3588,8,charge,1,5.497,1.832,2.0,2.0,3.6039,3.666,11.2969,11-23-21_21.14_CC2_protocol_HPPC_IN21700_30T_cycle_#418.mat
CC_CELL2,418,0.91576,2.74811,0.3588,8,charge,1,5.497,1.832,10.0,9.9,3.6039,3.6836,14.4986,11-23-21_21.14_CC2_protocol_HPPC_IN21700_30T_cycle_#418.mat
CC_CELL2,418,0.91576,2.74811,0.3586,8,discharge,2,-21.985,7.328,2.0,1.9,3.6009,3.3512,11.3577,11-23-21_21.14_CC2_protocol_HPPC_IN21700_30T_cycle_#418.mat
CC_CELL2,418,0.91576,2.74811,0.3586,8,discharge,2,-21.985,7.328,10.0,9.9,3.6009,3.2783,14.6736,11-23-21_21.14_CC2_protocol_HPPC_IN21700_30T_cycle_#418.mat
CC_CELL2,418,0.91576,2.74811,0.3589,8,charge,2,16.489,5.496,2.0,2.0,3.6083,3.791,11.0801,11-23-21_21.14_CC2_protocol_HPPC_IN21700_30T_cycle_#418.mat
CC_CELL2,418,0.91576,2.74811,0.3589,8,charge,2,16.489,5.496,10.0,9.9,3.6083,3.8351,13.7546,11-23-21_21.14_CC2_protocol_HPPC_IN21700_30T_cycle_#418.mat
CC_CELL2,418,0.91576,2.74811,0.3585,8,discharge,3,-31.602,10.534,2.0,1.9,3.6013,3.241,11.4012,11-23-21_21.14_CC2_protocol_HPPC_IN21700_30T_cycle_#418.mat
CC_CELL2,418,0.91576,2.74811,0.3585,8,discharge,3,-31.602,10.534,10.0,9.9,3.6013,3.1377,14.67,11-23-21_21.14_CC2_protocol_HPPC_IN21700_30T_cycle_#418.mat
CC_CELL2,418,0.91576,2.74811,0.359,8,charge,3,27.484,9.161,2.0,2.0,3.6108,3.9114,10.9373,11-23-21_21.14_CC2_protocol_HPPC_IN21700_30T_cycle_#418.mat
CC_CELL2,418,0.91576,2.74811,0.359,8,charge,3,27.484,9.161,10.0,9.9,3.6108,3.979,13.3969,11-23-21_21.14_CC2_protocol_HPPC_IN21700_30T_cycle_#418.mat
CC_CELL2,418,0.91576,2.74811,0.2671,9,discharge,0,-2.747,0.916,2.0,2.0,3.5213,3.4875,12.3025,11-23-21_21.14_CC2_protocol_HPPC_IN21700_30T_cycle_#418.mat
CC_CELL2,418,0.91576,2.74811,0.2671,9,discharge,0,-2.747,0.916,10.0,9.9,3.5213,3.4762,16.4155,11-23-21_21.14_CC2_protocol_HPPC_IN21700_30T_cycle_#418.mat
CC_CELL2,418,0.91576,2.74811,0.2671,9,charge,0,1.374,0.458,2.0,2.0,3.5228,3.5393,12.0052,11-23-21_21.14_CC2_protocol_HPPC_IN21700_30T_cycle_#418.mat
CC_CELL2,418,0.91576,2.74811,0.2671,9,charge,0,1.374,0.458,10.0,9.9,3.5228,3.5443,15.6432,11-23-21_21.14_CC2_protocol_HPPC_IN21700_30T_cycle_#418.mat
CC_CELL2,418,0.91576,2.74811,0.267,9,discharge,1,-10.99,3.663,2.0,1.9,3.5215,3.3875,12.1929,11-23-21_21.14_CC2_protocol_HPPC_IN21700_30T_cycle_#418.mat
CC_CELL2,418,0.91576,2.74811,0.267,9,discharge,1,-10.99,3.663,10.0,9.9,3.5215,3.3452,16.0419,11-23-21_21.14_CC2_protocol_HPPC_IN21700_30T_cycle_#418.mat
CC_CELL2,418,0.91576,2.74811,0.2672,9,charge,1,5.497,1.832,2.0,2.0,3.5272,3.5926,11.8974,11-23-21_21.14_CC2_protocol_HPPC_IN21700_30T_cycle_#418.mat
CC_CELL2,418,0.91576,2.74811,0.2672,9,charge,1,5.497,1.832,10.0,9.9,3.5272,3.6118,15.3902,11-23-21_21.14_CC2_protocol_HPPC_IN21700_30T_cycle_#418.mat
CC_CELL2,418,0.91576,2.74811,0.267,9,discharge,2,-21.986,7.329,2.0,2.0,3.5223,3.2535,12.226,11-23-21_21.14_CC2_protocol_HPPC_IN21700_30T_cycle_#418.mat
CC_CELL2,418,0.91576,2.74811,0.267,9,discharge,2,-21.986,7.329,10.0,9.9,3.5223,3.1682,16.1057,11-23-21_21.14_CC2_protocol_HPPC_IN21700_30T_cycle_#418.mat
CC_CELL2,418,0.91576,2.74811,0.2673,9,charge,2,16.489,5.496,2.0,2.0,3.5322,3.7228,11.5592,11-23-21_21.14_CC2_protocol_HPPC_IN21700_30T_cycle_#418.mat
CC_CELL2,418,0.91576,2.74811,0.2673,9,charge,2,16.489,5.496,10.0,9.9,3.5322,3.7752,14.7371,11-23-21_21.14_CC2_protocol_HPPC_IN21700_30T_cycle_#418.mat
CC_CELL2,418,0.91576,2.74811,0.2669,9,discharge,3,-31.605,10.535,2.0,2.0,3.5239,3.1388,12.1848,11-23-21_21.14_CC2_protocol_HPPC_IN21700_30T_cycle_#418.mat
CC_CELL2,418,0.91576,2.74811,0.2669,9,discharge,3,-31.605,10.535,10.0,9.9,3.5239,3.0024,16.5006,11-23-21_21.14_CC2_protocol_HPPC_IN21700_30T_cycle_#418.mat
CC_CELL2,418,0.91576,2.74811,0.2673,9,charge,3,27.482,9.161,2.0,2.0,3.5353,3.8463,11.3165,11-23-21_21.14_CC2_protocol_HPPC_IN21700_30T_cycle_#418.mat
CC_CELL2,418,0.91576,2.74811,0.2673,9,charge,3,27.482,9.161,10.0,9.9,3.5353,3.9227,14.0965,11-23-21_21.14_CC2_protocol_HPPC_IN21700_30T_cycle_#418.mat
CC_CELL2,418,0.91576,2.74811,0.2213,10,discharge,0,-2.751,0.917,2.0,2.0,3.4726,3.4373,12.8298,11-23-21_21.14_CC2_protocol_HPPC_IN21700_30T_cycle_#418.mat
CC_CELL2,418,0.91576,2.74811,0.2213,10,discharge,0,-2.751,0.917,10.0,9.9,3.4726,3.4252,17.2276,11-23-21_21.14_CC2_protocol_HPPC_IN21700_30T_cycle_#418.mat
CC_CELL2,418,0.91576,2.74811,0.2213,10,charge,0,1.375,0.458,2.0,2.0,3.4744,3.4916,12.5127,11-23-21_21.14_CC2_protocol_HPPC_IN21700_30T_cycle_#418.mat
CC_CELL2,418,0.91576,2.74811,0.2213,10,charge,0,1.375,0.458,10.0,9.9,3.4744,3.4969,16.3684,11-23-21_21.14_CC2_protocol_HPPC_IN21700_30T_cycle_#418.mat
CC_CELL2,418,0.91576,2.74811,0.2212,10,discharge,1,-10.992,3.664,2.0,2.0,3.4729,3.332,12.8184,11-23-21_21.14_CC2_protocol_HPPC_IN21700_30T_cycle_#418.mat
CC_CELL2,418,0.91576,2.74811,0.2212,10,discharge,1,-10.992,3.664,10.0,9.9,3.4729,3.2852,17.0761,11-23-21_21.14_CC2_protocol_HPPC_IN21700_30T_cycle_#418.mat
CC_CELL2,418,0.91576,2.74811,0.2214,10,charge,1,5.495,1.832,2.0,2.0,3.4795,3.5463,12.1567,11-23-21_21.14_CC2_protocol_HPPC_IN21700_30T_cycle_#418.mat
CC_CELL2,418,0.91576,2.74811,0.2214,10,charge,1,5.495,1.832,10.0,9.9,3.4795,3.5653,15.6145,11-23-21_21.14_CC2_protocol_HPPC_IN21700_30T_cycle_#418.mat
CC_CELL2,418,0.91576,2.74811,0.2212,10,discharge,2,-21.986,7.329,2.0,2.0,3.4749,3.1927,12.8354,11-23-21_21.14_CC2_protocol_HPPC_IN21700_30T_cycle_#418.mat
CC_CELL2,418,0.91576,2.74811,0.2212,10,discharge,2,-21.986,7.329,10.0,9.9,3.4749,3.0762,18.1343,11-23-21_21.14_CC2_protocol_HPPC_IN21700_30T_cycle_#418.mat
CC_CELL2,418,0.91576,2.74811,0.2215,10,charge,2,16.489,5.496,2.0,2.0,3.4835,3.6763,11.6926,11-23-21_21.14_CC2_protocol_HPPC_IN21700_30T_cycle_#418.mat
CC_CELL2,418,0.91576,2.74811,0.2215,10,charge,2,16.489,5.496,10.0,9.9,3.4835,3.73,14.9494,11-23-21_21.14_CC2_protocol_HPPC_IN21700_30T_cycle_#418.mat
CC_CELL2,418,0.91576,2.74811,0.2211,10,discharge,3,-31.605,10.535,2.0,2.0,3.4749,3.0703,12.8018,11-23-21_21.14_CC2_protocol_HPPC_IN21700_30T_cycle_#418.mat
CC_CELL2,418,0.91576,2.74811,0.2211,10,discharge,3,-31.605,10.535,10.0,9.9,3.4749,2.8608,19.4305,11-23-21_21.14_CC2_protocol_HPPC_IN21700_30T_cycle_#418.mat
CC_CELL2,418,0.91576,2.74811,0.2216,10,charge,3,27.483,9.161,2.0,2.0,3.4861,3.7988,11.3779,11-23-21_21.14_CC2_protocol_HPPC_IN21700_30T_cycle_#418.mat
CC_CELL2,418,0.91576,2.74811,0.2216,10,charge,3,27.483,9.161,10.0,9.9,3.4861,3.8816,14.3907,11-23-21_21.14_CC2_protocol_HPPC_IN21700_30T_cycle_#418.mat
CC_CELL2,418,0.91576,2.74811,0.1755,11,discharge,0,-2.75,0.917,2.0,2.0,3.4265,3.388,14.002,11-23-21_21.14_CC2_protocol_HPPC_IN21700_30T_cycle_#418.mat
CC_CELL2,418,0.91576,2.74811,0.1755,11,discharge,0,-2.75,0.917,10.0,9.9,3.4265,3.3729,19.4937,11-23-21_21.14_CC2_protocol_HPPC_IN21700_30T_cycle_#418.mat
CC_CELL2,418,0.91576,2.74811,0.1755,11,charge,0,1.373,0.458,2.0,2.0,3.4296,3.4484,13.6976,11-23-21_21.14_CC2_protocol_HPPC_IN21700_30T_cycle_#418.mat
CC_CELL2,418,0.91576,2.74811,0.1755,11,charge,0,1.373,0.458,10.0,9.9,3.4296,3.4543,17.9964,11-23-21_21.14_CC2_protocol_HPPC_IN21700_30T_cycle_#418.mat
CC_CELL2,418,0.91576,2.74811,0.1754,11,discharge,1,-10.993,3.664,2.0,2.0,3.4277,3.2671,14.6093,11-23-21_21.14_CC2_protocol_HPPC_IN21700_30T_cycle_#418.mat
CC_CELL2,418,0.91576,2.74811,0.1754,11,discharge,1,-10.993,3.664,10.0,9.9,3.4277,3.1906,21.5683,11-23-21_21.14_CC2_protocol_HPPC_IN21700_30T_cycle_#418.mat
CC_CELL2,418,0.91576,2.74811,0.1756,11,charge,1,5.497,1.832,2.0,2.0,3.4362,3.5083,13.1165,11-23-21_21.14_CC2_protocol_HPPC_IN21700_30T_cycle_#418.mat
CC_CELL2,418,0.91576,2.74811,0.1756,11,charge,1,5.497,1.832,10.0,9.9,3.4362,3.526,16.3365,11-23-21_21.14_CC2_protocol_HPPC_IN21700_30T_cycle_#418.mat
CC_CELL2,418,0.91576,2.74811,0.1753,11,discharge,2,-21.987,7.329,2.0,2.0,3.4298,3.1017,14.9225,11-23-21_21.14_CC2_protocol_HPPC_IN21700_30T_cycle_#418.mat
CC_CELL2,418,0.91576,2.74811,0.1753,11,discharge,2,-21.987,7.329,10.0,9.9,3.4298,2.8584,25.9881,11-23-21_21.14_CC2_protocol_HPPC_IN21700_30T_cycle_#418.mat
CC_CELL2,418,0.91576,2.74811,0.1757,11,charge,2,16.489,5.496,2.0,2.0,3.441,3.6422,12.2021,11-23-21_21.14_CC2_protocol_HPPC_IN21700_30T_cycle_#418.mat
CC_CELL2,418,0.91576,2.74811,0.1757,11,charge,2,16.489,5.496,10.0,9.9,3.441,3.6911,15.1677,11-23-21_21.14_CC2_protocol_HPPC_IN21700_30T_cycle_#418.mat
CC_CELL2,418,0.91576,2.74811,0.1753,11,discharge,3,-31.604,10.535,2.0,2.0,3.4293,2.9502,15.1595,11-23-21_21.14_CC2_protocol_HPPC_IN21700_30T_cycle_#418.mat
CC_CELL2,418,0.91576,2.74811,0.1753,11,discharge,3,-31.604,10.535,10.0,9.9,3.4293,2.4996,29.4172,11-23-21_21.14_CC2_protocol_HPPC_IN21700_30T_cycle_#418.mat
CC_CELL2,418,0.91576,2.74811,0.1757,11,charge,3,27.483,9.161,2.0,1.9,3.4438,3.7613,11.5526,11-23-21_21.14_CC2_protocol_HPPC_IN21700_30T_cycle_#418.mat
CC_CELL2,418,0.91576,2.74811,0.1757,11,charge,3,27.483,9.161,10.0,9.9,3.4438,3.8436,14.5472,11-23-21_21.14_CC2_protocol_HPPC_IN21700_30T_cycle_#418.mat
CC_CELL2,418,0.91576,2.74811,0.1297,12,discharge,0,-2.749,0.916,2.0,2.0,3.3757,3.3282,17.2759,11-23-21_21.14_CC2_protocol_HPPC_IN21700_30T_cycle_#418.mat
CC_CELL2,418,0.91576,2.74811,0.1297,12,discharge,0,-2.749,0.916,10.0,9.9,3.3757,3.3018,26.8776,11-23-21_21.14_CC2_protocol_HPPC_IN21700_30T_cycle_#418.mat
CC_CELL2,418,0.91576,2.74811,0.1297,12,charge,0,1.375,0.458,2.0,2.0,3.3794,3.4014,16.0058,11-23-21_21.14_CC2_protocol_HPPC_IN21700_30T_cycle_#418.mat
CC_CELL2,418,0.91576,2.74811,0.1297,12,charge,0,1.375,0.458,10.0,9.9,3.3794,3.4103,22.4809,11-23-21_21.14_CC2_protocol_HPPC_IN21700_30T_cycle_#418.mat
CC_CELL2,418,0.91576,2.74811,0.1296,12,discharge,1,-10.994,3.665,2.0,2.0,3.3769,3.1683,18.974,11-23-21_21.14_CC2_protocol_HPPC_IN21700_30T_cycle_#418.mat
CC_CELL2,418,0.91576,2.74811,0.1296,12,discharge,1,-10.994,3.665,10.0,9.9,3.3769,2.9751,36.5472,11-23-21_21.14_CC2_protocol_HPPC_IN21700_30T_cycle_#418.mat
CC_CELL2,418,0.91576,2.74811,0.1298,12,charge,1,5.497,1.832,2.0,2.0,3.3887,3.4699,14.7717,11-23-21_21.14_CC2_protocol_HPPC_IN21700_30T_cycle_#418.mat
CC_CELL2,418,0.91576,2.74811,0.1298,12,charge,1,5.497,1.832,10.0,9.9,3.3887,3.4938,19.1195,11-23-21_21.14_CC2_protocol_HPPC_IN21700_30T_cycle_#418.mat
CC_CELL2,418,0.91576,2.74811,0.1295,12,discharge,2,-21.986,7.329,2.0,1.9,3.3798,2.9347,20.2447,11-23-21_21.14_CC2_protocol_HPPC_IN21700_30T_cycle_#418.mat
CC_CELL2,418,0.91576,2.74811,0.1295,12,discharge,2,-21.986,7.329,10.0,9.9,3.3798,2.4999,40.0209,11-23-21_21.14_CC2_protocol_HPPC_IN21700_30T_cycle_#418.mat
CC_CELL2,418,0.91576,2.74811,0.1299,12,charge,2,16.489,5.496,2.0,2.0,3.3964,3.6073,12.7903,11-23-21_21.14_CC2_protocol_HPPC_IN21700_30T_cycle_#418.mat
CC_CELL2,418,0.91576,2.74811,0.1299,12,charge,2,16.489,5.496,10.0,9.9,3.3964,3.6518,15.4891,11-23-21_21.14_CC2_protocol_HPPC_IN21700_30T_cycle_#418.mat
CC_CELL2,418,0.91576,2.74811,0.1295,12,discharge,3,-26.44,8.813,2.0,2.0,3.3791,2.703,25.5711,11-23-21_21.14_CC2_protocol_HPPC_IN21700_30T_cycle_#418.mat
CC_CELL2,418,0.91576,2.74811,0.1295,12,discharge,3,-26.44,8.813,10.0,9.9,3.3791,2.4999,33.2526,11-23-21_21.14_CC2_protocol_HPPC_IN21700_30T_cycle_#418.mat
CC_CELL2,418,0.91576,2.74811,0.1299,12,charge,3,27.484,9.161,2.0,2.0,3.3982,3.7267,11.9524,11-23-21_21.14_CC2_protocol_HPPC_IN21700_30T_cycle_#418.mat
CC_CELL2,418,0.91576,2.74811,0.1299,12,charge,3,27.484,9.161,10.0,9.9,3.3982,3.7988,14.5758,11-23-21_21.14_CC2_protocol_HPPC_IN21700_30T_cycle_#418.mat
CC_CELL2,456,0.91301,2.73984,1.0,0,discharge,0,-2.741,0.914,2.0,1.9,4.1485,4.1141,12.5488,11-30-21_03.22_CC2_protocol_HPPC_IN21700_30T_cycle_#456.mat
CC_CELL2,456,0.91301,2.73984,1.0,0,discharge,0,-2.741,0.914,10.0,9.7,4.1485,4.0967,18.8961,11-30-21_03.22_CC2_protocol_HPPC_IN21700_30T_cycle_#456.mat
CC_CELL2,456,0.91301,2.73984,1.0,0,charge,0,1.369,0.456,2.0,2.0,4.16,4.1838,17.3888,11-30-21_03.22_CC2_protocol_HPPC_IN21700_30T_cycle_#456.mat
CC_CELL2,456,0.91301,2.73984,1.0,0,charge,0,1.369,0.456,10.0,9.9,4.16,4.1939,24.768,11-30-21_03.22_CC2_protocol_HPPC_IN21700_30T_cycle_#456.mat
CC_CELL2,456,0.91301,2.73984,0.9999,0,discharge,1,-10.964,3.655,2.0,2.0,4.1574,3.9855,15.6786,11-30-21_03.22_CC2_protocol_HPPC_IN21700_30T_cycle_#456.mat
CC_CELL2,456,0.91301,2.73984,0.9999,0,discharge,1,-10.964,3.655,10.0,9.9,4.1574,3.9432,19.5367,11-30-21_03.22_CC2_protocol_HPPC_IN21700_30T_cycle_#456.mat
CC_CELL2,456,0.91301,2.73984,1.0,0,charge,1,1.808,0.603,2.0,1.9,4.1645,4.2,19.635,11-30-21_03.22_CC2_protocol_HPPC_IN21700_30T_cycle_#456.mat
CC_CELL2,456,0.91301,2.73984,1.0,0,charge,1,1.808,0.603,10.0,9.9,4.1645,4.2,19.635,11-30-21_03.22_CC2_protocol_HPPC_IN21700_30T_cycle_#456.mat
CC_CELL2,456,0.91301,2.73984,0.9998,0,discharge,2,-21.927,7.309,2.0,2.0,4.1567,3.8337,14.7307,11-30-21_03.22_CC2_protocol_HPPC_IN21700_30T_cycle_#456.mat
CC_CELL2,456,0.91301,2.73984,0.9998,0,discharge,2,-21.927,7.309,10.0,9.9,4.1567,3.7789,17.2299,11-30-21_03.22_CC2_protocol_HPPC_IN21700_30T_cycle_#456.mat
CC_CELL2,456,0.91301,2.73984,1.0,0,charge,2,1.665,0.555,2.0,1.9,4.1677,4.2,19.3971,11-30-21_03.22_CC2_protocol_HPPC_IN21700_30T_cycle_#456.mat
CC_CELL2,456,0.91301,2.73984,1.0,0,charge,2,1.665,0.555,10.0,9.9,4.1677,4.2,19.3971,11-30-21_03.22_CC2_protocol_HPPC_IN21700_30T_cycle_#456.mat
CC_CELL2,456,0.91301,2.73984,0.9997,0,discharge,3,-31.518,10.506,2.0,2.0,4.1568,3.713,14.0808,11-30-21_03.22_CC2_protocol_HPPC_IN21700_30T_cycle_#456.mat
CC_CELL2,456,0.91301,2.73984,0.9997,0,discharge,3,-31.518,10.506,10.0,9.9,4.1568,3.6472,16.1685,11-30-21_03.22_CC2_protocol_HPPC_IN21700_30T_cycle_#456.mat
CC_CELL2,456,0.91301,2.73984,1.0,0,charge,3,1.57,0.523,2.0,2.0,4.1691,4.2,19.6853,11-30-21_03.22_CC2_protocol_HPPC_IN21700_30T_cycle_#456.mat
CC_CELL2,456,0.91301,2.73984,1.0,0,charge,3,1.57,0.523,10.0,9.9,4.1691,4.2,19.6853,11-30-21_03.22_CC2_protocol_HPPC_IN21700_30T_cycle_#456.mat
CC_CELL2,456,0.91301,2.73984,0.9543,1,discharge,0,-2.741,0.914,2.0,1.9,4.0978,4.0594,14.0069,11-30-21_03.22_CC2_protocol_HPPC_IN21700_30T_cycle_#456.mat
CC_CELL2,456,0.91301,2.73984,0.9543,1,discharge,0,-2.741,0.914,10.0,9.9,4.0978,4.0497,17.5451,11-30-21_03.22_CC2_protocol_HPPC_IN21700_30T_cycle_#456.mat
CC_CELL2,456,0.91301,2.73984,0.9543,1,charge,0,1.371,0.457,2.0,2.0,4.0993,4.1183,13.8636,11-30-21_03.22_CC2_protocol_HPPC_IN21700_30T_cycle_#456.mat
CC_CELL2,456,0.91301,2.73984,0.9543,1,charge,0,1.371,0.457,10.0,9.9,4.0993,4.1235,17.6578,11-30-21_03.22_CC2_protocol_HPPC_IN21700_30T_cycle_#456.mat
CC_CELL2,456,0.91301,2.73984,0.9542,1,discharge,1,-10.964,3.655,2.0,1.9,4.0973,3.9484,13.5808,11-30-21_03.22_CC2_protocol_HPPC_IN21700_30T_cycle_#456.mat
CC_CELL2,456,0.91301,2.73984,0.9542,1,discharge,1,-10.964,3.655,10.0,9.9,4.0973,3.9194,16.2258,11-30-21_03.22_CC2_protocol_HPPC_IN21700_30T_cycle_#456.mat
CC_CELL2,456,0.91301,2.73984,0.9544,1,charge,1,5.481,1.827,2.0,2.0,4.1015,4.1778,13.9206,11-30-21_03.22_CC2_protocol_HPPC_IN21700_30T_cycle_#456.mat
CC_CELL2,456,0.91301,2.73984,0.9544,1,charge,1,5.481,1.827,10.0,9.9,4.1015,4.2,17.9708,11-30-21_03.22_CC2_protocol_HPPC_IN21700_30T_cycle_#456.mat
CC_CELL2,456,0.91301,2.73984,0.9541,1,discharge,2,-21.927,7.309,2.0,2.0,4.0983,3.8095,13.171,11-30-21_03.22_CC2_protocol_HPPC_IN21700_30T_cycle_#456.mat
CC_CELL2,456,0.91301,2.73984,0.9541,1,discharge,2,-21.927,7.309,10.0,9.9,4.0983,3.7622,15.3281,11-30-21_03.22_CC2_protocol_HPPC_IN21700_30T_cycle_#456.mat
CC_CELL2,456,0.91301,2.73984,0.9544,1,charge,2,6.229,2.076,2.0,1.9,4.1038,4.2001,15.459,11-30-21_03.22_CC2_protocol_HPPC_IN21700_30T_cycle_#456.mat
CC_CELL2,456,0.91301,2.73984,0.9544,1,charge,2,6.229,2.076,10.0,9.9,4.1038,4.2,15.4429,11-30-21_03.22_CC2_protocol_HPPC_IN21700_30T_cycle_#456.mat
CC_CELL2,456,0.91301,2.73984,0.9541,1,discharge,3,-31.516,10.505,2.0,2.0,4.0979,3.6897,12.9522,11-30-21_03.22_CC2_protocol_HPPC_IN21700_30T_cycle_#456.mat
CC_CELL2,456,0.91301,2.73984,0.9541,1,discharge,3,-31.516,10.505,10.0,9.9,4.0979,3.6236,15.0495,11-30-21_03.22_CC2_protocol_HPPC_IN21700_30T_cycle_#456.mat
CC_CELL2,456,0.91301,2.73984,0.9544,1,charge,3,5.936,1.979,2.0,2.0,4.1051,4.2,15.9869,11-30-21_03.22_CC2_protocol_HPPC_IN21700_30T_cycle_#456.mat
CC_CELL2,456,0.91301,2.73984,0.9544,1,charge,3,5.936,1.979,10.0,9.9,4.1051,4.2,15.9869,11-30-21_03.22_CC2_protocol_HPPC_IN21700_30T_cycle_#456.mat
CC_CELL2,456,0.91301,2.73984,0.9086,2,discharge,0,-2.74,0.913,2.0,2.0,4.0808,4.0435,13.6156,11-30-21_03.22_CC2_protocol_HPPC_IN21700_30T_cycle_#456.mat
CC_CELL2,456,0.91301,2.73984,0.9086,2,discharge,0,-2.74,0.913,10.0,9.9,4.0808,4.0348,16.7914,11-30-21_03.22_CC2_protocol_HPPC_IN21700_30T_cycle_#456.mat
CC_CELL2,456,0.91301,2.73984,0.9087,2,charge,0,1.371,0.457,2.0,2.0,4.0822,4.1003,13.2069,11-30-21_03.22_CC2_protocol_HPPC_IN21700_30T_cycle_#456.mat
CC_CELL2,456,0.91301,2.73984,0.9087,2,charge,0,1.371,0.457,10.0,9.9,4.0822,4.1045,16.2714,11-30-21_03.22_CC2_protocol_HPPC_IN21700_30T_cycle_#456.mat
CC_CELL2,456,0.91301,2.73984,0.9086,2,discharge,1,-10.964,3.655,2.0,2.0,4.0812,3.9343,13.3984,11-30-21_03.22_CC2_protocol_HPPC_IN21700_30T_cycle_#456.mat
CC_CELL2,456,0.91301,2.73984,0.9086,2,discharge,1,-10.964,3.655,10.0,9.9,4.0812,3.9033,16.2258,11-30-21_03.22_CC2_protocol_HPPC_IN21700_30T_cycle_#456.mat
CC_CELL2,456,0.91301,2.73984,0.9087,2,charge,1,5.481,1.827,2.0,2.0,4.0838,4.1567,13.3,11-30-21_03.22_CC2_protocol_HPPC_IN21700_30T_cycle_#456.mat
CC_CELL2,456,0.91301,2.73984,0.9087,2,charge,1,5.481,1.827,10.0,9.9,4.0838,4.1725,16.1826,11-30-21_03.22_CC2_protocol_HPPC_IN21700_30T_cycle_#456.mat
CC_CELL2,456,0.91301,2.73984,0.9085,2,discharge,2,-21.925,7.308,2.0,2.0,4.0812,3.796,13.008,11-30-21_03.22_CC2_protocol_HPPC_IN21700_30T_cycle_#456.mat
CC_CELL2,456,0.91301,2.73984,0.9085,2,discharge,2,-21.925,7.308,10.0,9.9,4.0812,3.7396,15.5804,11-30-21_03.22_CC2_protocol_HPPC_IN21700_30T_cycle_#456.mat
CC_CELL2,456,0.91301,2.73984,0.9087,2,charge,2,8.054,2.685,2.0,2.0,4.0856,4.2,14.2039,11-30-21_03.22_CC2_protocol_HPPC_IN21700_30T_cycle_#456.mat
CC_CELL2,456,0.91301,2.73984,0.9087,2,charge,2,8.054,2.685,10.0,9.9,4.0856,4.2,14.2039,11-30-21_03.22_CC2_protocol_HPPC_IN21700_30T_cycle_#456.mat
CC_CELL2,456,0.91301,2.73984,0.9084,2,discharge,3,-31.518,10.506,2.0,2.0,4.0818,3.6826,12.6658,11-30-21_03.22_CC2_protocol_HPPC_IN21700_30T_cycle_#456.mat
CC_CELL2,456,0.91301,2.73984,0.9084,2,discharge,3,-31.518,10.506,10.0,9.9,4.0818,3.603,15.1913,11-30-21_03.22_CC2_protocol_HPPC_IN21700_30T_cycle_#456.mat
CC_CELL2,456,0.91301,2.73984,0.9087,2,charge,3,7.967,2.656,2.0,2.0,4.0872,4.2001,14.171,11-30-21_03.22_CC2_protocol_HPPC_IN21700_30T_cycle_#456.mat
CC_CELL2,456,0.91301,2.73984,0.9087,2,charge,3,7.967,2.656,10.0,9.9,4.0872,4.2,14.1584,11-30-21_03.22_CC2_protocol_HPPC_IN21700_30T_cycle_#456.mat
CC_CELL2,456,0.91301,2.73984,0.8173,3,discharge,0,-2.741,0.914,2.0,2.0,4.027,3.9908,13.2049,11-30-21_03.22_CC2_protocol_HPPC_IN21700_30T_cycle_#456.mat
CC_CELL2,456,0.91301,2.73984,0.8173,3,discharge,0,-2.741,0.914,10.0,9.9,4.027,3.9766,18.3848,11-30-21_03.22_CC2_protocol_HPPC_IN21700_30T_cycle_#456.mat
CC_CELL2,456,0.91301,2.73984,0.8173,3,charge,0,1.371,0.457,2.0,2.0,4.0289,4.0464,12.7672,11-30-21_03.22_CC2_protocol_HPPC_IN21700_30T_cycle_#456.mat
CC_CELL2,456,0.91301,2.73984,0.8173,3,charge,0,1.371,0.457,10.0,9.9,4.0289,4.0524,17.1445,11-30-21_03.22_CC2_protocol_HPPC_IN21700_30T_cycle_#456.mat
CC_CELL2,456,0.91301,2.73984,0.8172,3,discharge,1,-10.962,3.654,2.0,2.0,4.0274,3.8833,13.1454,11-30-21_03.22_CC2_protocol_HPPC_IN21700_30T_cycle_#456.mat
CC_CELL2,456,0.91301,2.73984,0.8172,3,discharge,1,-10.962,3.654,10.0,9.9,4.0274,3.8343,17.6154,11-30-21_03.22_CC2_protocol_HPPC_IN21700_30T_cycle_#456.mat
CC_CELL2,456,0.91301,2.73984,0.8173,3,charge,1,5.481,1.827,2.0,2.0,4.0313,4.1006,12.6432,11-30-21_03.22_CC2_protocol_HPPC_IN21700_30T_cycle_#456.mat
CC_CELL2,456,0.91301,2.73984,0.8173,3,charge,1,5.481,1.827,10.0,9.9,4.0313,4.1201,16.2008,11-30-21_03.22_CC2_protocol_HPPC_IN21700_30T_cycle_#456.mat
CC_CELL2,456,0.91301,2.73984,0.8171,3,discharge,2,-21.927,7.309,2.0,2.0,4.028,3.7476,12.7879,11-30-21_03.22_CC2_protocol_HPPC_IN21700_30T_cycle_#456.mat
CC_CELL2,456,0.91301,2.73984,0.8171,3,discharge,2,-21.927,7.309,10.0,9.9,4.028,3.6719,16.2403,11-30-21_03.22_CC2_protocol_HPPC_IN21700_30T_cycle_#456.mat
CC_CELL2,456,0.91301,2.73984,0.8174,3,charge,2,12.477,4.159,2.0,2.0,4.0346,4.2002,13.2724,11-30-21_03.22_CC2_protocol_HPPC_IN21700_30T_cycle_#456.mat
CC_CELL2,456,0.91301,2.73984,0.8174,3,charge,2,12.477,4.159,10.0,9.9,4.0346,4.2001,13.2644,11-30-21_03.22_CC2_protocol_HPPC_IN21700_30T_cycle_#456.mat
CC_CELL2,456,0.91301,2.73984,0.817,3,discharge,3,-31.516,10.505,2.0,2.0,4.0288,3.6368,12.4381,11-30-21_03.22_CC2_protocol_HPPC_IN21700_30T_cycle_#456.mat
CC_CELL2,456,0.91301,2.73984,0.817,3,discharge,3,-31.516,10.505,10.0,9.9,4.0288,3.5406,15.4905,11-30-21_03.22_CC2_protocol_HPPC_IN21700_30T_cycle_#456.mat
CC_CELL2,456,0.91301,2.73984,0.8174,3,charge,3,12.48,4.16,2.0,2.0,4.0355,4.2001,13.1891,11-30-21_03.22_CC2_protocol_HPPC_IN21700_30T_cycle_#456.mat
CC_CELL2,456,0.91301,2.73984,0.8174,3,charge,3,12.48,4.16,10.0,9.9,4.0355,4.2,13.1811,11-30-21_03.22_CC2_protocol_HPPC_IN21700_30T_cycle_#456.mat
CC_CELL2,456,0.91301,2.73984,0.7259,4,discharge,0,-2.74,0.913,2.0,1.9,3.9229,3.8878,12.8112,11-30-21_03.22_CC2_protocol_HPPC_IN21700_30T_cycle_#456.mat
CC_CELL2,456,0.91301,2.73984,0.7259,4,discharge,0,-2.74,0.913,10.0,9.9,3.9229,3.8738,17.921,11-30-21_03.22_CC2_protocol_HPPC_IN21700_30T_cycle_#456.mat
CC_CELL2,456,0.91301,2.73984,0.7259,4,charge,0,1.372,0.457,2.0,1.9,3.9251,3.942,12.316,11-30-21_03.22_CC2_protocol_HPPC_IN21700_30T_cycle_#456.mat
CC_CELL2,456,0.91301,2.73984,0.7259,4,charge,0,1.372,0.457,10.0,9.9,3.9251,3.9477,16.4699,11-30-21_03.22_CC2_protocol_HPPC_IN21700_30T_cycle_#456.mat
CC_CELL2,456,0.91301,2.73984,0.7258,4,discharge,1,-10.962,3.654,2.0,2.0,3.9231,3.7835,12.7349,11-30-21_03.22_CC2_protocol_HPPC_IN21700_30T_cycle_#456.mat
CC_CELL2,456,0.91301,2.73984,0.7258,4,discharge,1,-10.962,3.654,10.0,9.9,3.9231,3.7414,16.5754,11-30-21_03.22_CC2_protocol_HPPC_IN21700_30T_cycle_#456.mat
CC_CELL2,456,0.91301,2.73984,0.726,4,charge,1,5.481,1.827,2.0,1.9,3.9284,3.9941,11.987,11-30-21_03.22_CC2_protocol_HPPC_IN21700_30T_cycle_#456.mat
CC_CELL2,456,0.91301,2.73984,0.726,4,charge,1,5.481,1.827,10.0,9.9,3.9284,4.0117,15.1981,11-30-21_03.22_CC2_protocol_HPPC_IN21700_30T_cycle_#456.mat
CC_CELL2,456,0.91301,2.73984,0.7258,4,discharge,2,-21.925,7.308,2.0,2.0,3.9235,3.653,12.3375,11-30-21_03.22_CC2_protocol_HPPC_IN21700_30T_cycle_#456.mat
CC_CELL2,456,0.91301,2.73984,0.7258,4,discharge,2,-21.925,7.308,10.0,9.9,3.9235,3.5902,15.2018,11-30-21_03.22_CC2_protocol_HPPC_IN21700_30T_cycle_#456.mat
CC_CELL2,456,0.91301,2.73984,0.7261,4,charge,2,16.444,5.481,2.0,1.9,3.9307,4.1188,11.4388,11-30-21_03.22_CC2_protocol_HPPC_IN21700_30T_cycle_#456.mat
CC_CELL2,456,0.91301,2.73984,0.7261,4,charge,2,16.444,5.481,10.0,9.9,3.9307,4.1698,14.5403,11-30-21_03.22_CC2_protocol_HPPC_IN21700_30T_cycle_#456.mat
CC_CELL2,456,0.91301,2.73984,0.7257,4,discharge,3,-31.516,10.505,2.0,2.0,3.9238,3.5459,11.9907,11-30-21_03.22_CC2_protocol_HPPC_IN21700_30T_cycle_#456.mat
CC_CELL2,456,0.91301,2.73984,0.7257,4,discharge,3,-31.516,10.505,10.0,9.9,3.9238,3.4614,14.6719,11-30-21_03.22_CC2_protocol_HPPC_IN21700_30T_cycle_#456.mat
CC_CELL2,456,0.91301,2.73984,0.7261,4,charge,3,21.488,7.163,2.0,1.9,3.9319,4.2002,12.486,11-30-21_03.22_CC2_protocol_HPPC_IN21700_30T_cycle_#456.mat
CC_CELL2,456,0.91301,2.73984,0.7261,4,charge,3,21.488,7.163,10.0,9.9,3.9319,4.2001,12.4814,11-30-21_03.22_CC2_protocol_HPPC_IN21700_30T_cycle_#456.mat
CC_CELL2,456,0.91301,2.73984,0.6345,5,discharge,0,-2.74,0.913,2.0,2.0,3.8428,3.8091,12.3015,11-30-21_03.22_CC2_protocol_HPPC_IN21700_30T_cycle_#456.mat
CC_CELL2,456,0.91301,2.73984,0.6345,5,discharge,0,-2.74,0.913,10.0,9.9,3.8428,3.7966,16.8644,11-30-21_03.22_CC2_protocol_HPPC_IN21700_30T_cycle_#456.mat
CC_CELL2,456,0.91301,2.73984,0.6346,5,charge,0,1.371,0.457,2.0,1.9,3.8443,3.8607,11.9647,11-30-21_03.22_CC2_protocol_HPPC_IN21700_30T_cycle_#456.mat
CC_CELL2,456,0.91301,2.73984,0.6346,5,charge,0,1.371,0.457,10.0,9.9,3.8443,3.8659,15.7584,11-30-21_03.22_CC2_protocol_HPPC_IN21700_30T_cycle_#456.mat
CC_CELL2,456,0.91301,2.73984,0.6345,5,discharge,1,-10.964,3.655,2.0,1.9,3.8427,3.7109,12.0212,11-30-21_03.22_CC2_protocol_HPPC_IN21700_30T_cycle_#456.mat
CC_CELL2,456,0.91301,2.73984,0.6345,5,discharge,1,-10.964,3.655,10.0,9.9,3.8427,3.6709,15.6695,11-30-21_03.22_CC2_protocol_HPPC_IN21700_30T_cycle_#456.mat
CC_CELL2,456,0.91301,2.73984,0.6346,5,charge,1,5.481,1.827,2.0,2.0,3.847,3.9114,11.7497,11-30-21_03.22_CC2_protocol_HPPC_IN21700_30T_cycle_#456.mat
CC_CELL2,456,0.91301,2.73984,0.6346,5,charge,1,5.481,1.827,10.0,9.9,3.847,3.9296,15.0702,11-30-21_03.22_CC2_protocol_HPPC_IN21700_30T_cycle_#456.mat
CC_CELL2,456,0.91301,2.73984,0.6344,5,discharge,2,-21.925,7.308,2.0,2.0,3.8425,3.5844,11.7719,11-30-21_03.22_CC2_protocol_HPPC_IN21700_30T_cycle_#456.mat
CC_CELL2,456,0.91301,2.73984,0.6344,5,discharge,2,-21.925,7.308,10.0,9.9,3.8425,3.5181,14.7959,11-30-21_03.22_CC2_protocol_HPPC_IN21700_30T_cycle_#456.mat
CC_CELL2,456,0.91301,2.73984,0.6347,5,charge,2,16.445,5.482,2.0,2.0,3.8495,4.0356,11.3165,11-30-21_03.22_CC2_protocol_HPPC_IN21700_30T_cycle_#456.mat
CC_CELL2,456,0.91301,2.73984,0.6347,5,charge,2,16.445,5.482,10.0,9.9,3.8495,4.0824,14.1624,11-30-21_03.22_CC2_protocol_HPPC_IN21700_30T_cycle_#456.mat
CC_CELL2,456,0.91301,2.73984,0.6343,5,discharge,3,-31.518,10.506,2.0,1.9,3.8416,3.4813,11.4316,11-30-21_03.22_CC2_protocol_HPPC_IN21700_30T_cycle_#456.mat
CC_CELL2,456,0.91301,2.73984,0.6343,5,discharge,3,-31.518,10.506,10.0,9.9,3.8416,3.3878,14.3981,11-30-21_03.22_CC2_protocol_HPPC_IN21700_30T_cycle_#456.mat
CC_CELL2,456,0.91301,2.73984,0.6348,5,charge,3,27.406,9.135,2.0,2.0,3.8511,4.1528,11.0085,11-30-21_03.22_CC2_protocol_HPPC_IN21700_30T_cycle_#456.mat
CC_CELL2,456,0.91301,2.73984,0.6348,5,charge,3,27.406,9.135,10.0,9.9,3.8511,4.2,12.7308,11-30-21_03.22_CC2_protocol_HPPC_IN21700_30T_cycle_#456.mat
CC_CELL2,456,0.91301,2.73984,0.5432,6,discharge,0,-2.74,0.913,2.0,2.0,3.7477,3.7149,11.9704,11-30-21_03.22_CC2_protocol_HPPC_IN21700_30T_cycle_#456.mat
CC_CELL2,456,0.91301,2.73984,0.5432,6,discharge,0,-2.74,0.913,10.0,9.9,3.7477,3.7036,16.0943,11-30-21_03.22_CC2_protocol_HPPC_IN21700_30T_cycle_#456.mat
CC_CELL2,456,0.91301,2.73984,0.5432,6,charge,0,1.368,0.456,2.0,1.9,3.7492,3.7651,11.6211,11-30-21_03.22_CC2_protocol_HPPC_IN21700_30T_cycle_#456.mat
CC_CELL2,456,0.91301,2.73984,0.5432,6,charge,0,1.368,0.456,10.0,9.9,3.7492,3.7702,15.3486,11-30-21_03.22_CC2_protocol_HPPC_IN21700_30T_cycle_#456.mat
CC_CELL2,456,0.91301,2.73984,0.5431,6,discharge,1,-10.963,3.654,2.0,2.0,3.7478,3.6178,11.8581,11-30-21_03.22_CC2_protocol_HPPC_IN21700_30T_cycle_#456.mat
CC_CELL2,456,0.91301,2.73984,0.5431,6,discharge,1,-10.963,3.654,10.0,9.9,3.7478,3.5783,15.4611,11-30-21_03.22_CC2_protocol_HPPC_IN21700_30T_cycle_#456.mat
CC_CELL2,456,0.91301,2.73984,0.5433,6,charge,1,5.482,1.827,2.0,2.0,3.752,3.8157,11.6192,11-30-21_03.22_CC2_protocol_HPPC_IN21700_30T_cycle_#456.mat
CC_CELL2,456,0.91301,2.73984,0.5433,6,charge,1,5.482,1.827,10.0,9.9,3.752,3.8344,15.0302,11-30-21_03.22_CC2_protocol_HPPC_IN21700_30T_cycle_#456.mat
CC_CELL2,456,0.91301,2.73984,0.5431,6,discharge,2,-21.926,7.309,2.0,1.9,3.7482,3.4947,11.5616,11-30-21_03.22_CC2_protocol_HPPC_IN21700_30T_cycle_#456.mat
CC_CELL2,456,0.91301,2.73984,0.5431,6,discharge,2,-21.926,7.309,10.0,9.9,3.7482,3.4225,14.8545,11-30-21_03.22_CC2_protocol_HPPC_IN21700_30T_cycle_#456.mat
CC_CELL2,456,0.91301,2.73984,0.5433,6,charge,2,16.444,5.481,2.0,1.9,3.7544,3.9396,11.2625,11-30-21_03.22_CC2_protocol_HPPC_IN21700_30T_cycle_#456.mat
CC_CELL2,456,0.91301,2.73984,0.5433,6,charge,2,16.444,5.481,10.0,9.9,3.7544,3.9894,14.2909,11-30-21_03.22_CC2_protocol_HPPC_IN21700_30T_cycle_#456.mat
CC_CELL2,456,0.91301,2.73984,0.543,6,discharge,3,-31.517,10.506,2.0,1.9,3.7482,3.3878,11.4351,11-30-21_03.22_CC2_protocol_HPPC_IN21700_30T_cycle_#456.mat
CC_CELL2,456,0.91301,2.73984,0.543,6,discharge,3,-31.517,10.506,10.0,9.9,3.7482,3.2885,14.5858,11-30-21_03.22_CC2_protocol_HPPC_IN21700_30T_cycle_#456.mat
CC_CELL2,456,0.91301,2.73984,0.5434,6,charge,3,27.408,9.136,2.0,2.0,3.7564,4.0605,11.0953,11-30-21_03.22_CC2_protocol_HPPC_IN21700_30T_cycle_#456.mat
CC_CELL2,456,0.91301,2.73984,0.5434,6,charge,3,27.408,9.136,10.0,9.9,3.7564,4.1372,13.8938,11-30-21_03.22_CC2_protocol_HPPC_IN21700_30T_cycle_#456.mat
CC_CELL2,456,0.91301,2.73984,0.4518,7,discharge,0,-2.739,0.913,2.0,1.9,3.6632,3.6319,11.4259,11-30-21_03.22_CC2_protocol_HPPC_IN21700_30T_cycle_#456.mat
CC_CELL2,456,0.91301,2.73984,0.4518,7,discharge,0,-2.739,0.913,10.0,9.9,3.6632,3.6216,15.1858,11-30-21_03.22_CC2_protocol_HPPC_IN21700_30T_cycle_#456.mat
CC_CELL2,456,0.91301,2.73984,0.4519,7,charge,0,1.371,0.457,2.0,2.0,3.6647,3.6801,11.2368,11-30-21_03.22_CC2_protocol_HPPC_IN21700_30T_cycle_#456.mat
CC_CELL2,456,0.91301,2.73984,0.4519,7,charge,0,1.371,0.457,10.0,9.9,3.6647,3.6848,14.6662,11-30-21_03.22_CC2_protocol_HPPC_IN21700_30T_cycle_#456.mat
CC_CELL2,456,0.91301,2.73984,0.4518,7,discharge,1,-10.962,3.654,2.0,2.0,3.6626,3.5374,11.4213,11-30-21_03.22_CC2_protocol_HPPC_IN21700_30T_cycle_#456.mat
CC_CELL2,456,0.91301,2.73984,0.4518,7,discharge,1,-10.962,3.654,10.0,9.9,3.6626,3.4992,14.906,11-30-21_03.22_CC2_protocol_HPPC_IN21700_30T_cycle_#456.mat
CC_CELL2,456,0.91301,2.73984,0.4519,7,charge,1,5.483,1.828,2.0,2.0,3.6674,3.7295,11.3261,11-30-21_03.22_CC2_protocol_HPPC_IN21700_30T_cycle_#456.mat
CC_CELL2,456,0.91301,2.73984,0.4519,7,charge,1,5.483,1.828,10.0,9.9,3.6674,3.7471,14.5361,11-30-21_03.22_CC2_protocol_HPPC_IN21700_30T_cycle_#456.mat
CC_CELL2,456,0.91301,2.73984,0.4517,7,discharge,2,-21.925,7.308,2.0,2.0,3.6637,3.4122,11.4709,11-30-21_03.22_CC2_protocol_HPPC_IN21700_30T_cycle_#456.mat
CC_CELL2,456,0.91301,2.73984,0.4517,7,discharge,2,-21.925,7.308,10.0,9.9,3.6637,3.3436,14.5998,11-30-21_03.22_CC2_protocol_HPPC_IN21700_30T_cycle_#456.mat
CC_CELL2,456,0.91301,2.73984,0.452,7,charge,2,16.445,5.482,2.0,2.0,3.6702,3.8533,11.1341,11-30-21_03.22_CC2_protocol_HPPC_IN21700_30T_cycle_#456.mat
CC_CELL2,456,0.91301,2.73984,0.452,7,charge,2,16.445,5.482,10.0,9.9,3.6702,3.8978,13.8401,11-30-21_03.22_CC2_protocol_HPPC_IN21700_30T_cycle_#456.mat
CC_CELL2,456,0.91301,2.73984,0.4516,7,discharge,3,-31.518,10.506,2.0,2.0,3.6641,3.3057,11.3713,11-30-21_03.22_CC2_protocol_HPPC_IN21700_30T_cycle_#456.mat
CC_CELL2,456,0.91301,2.73984,0.4516,7,discharge,3,-31.518,10.506,10.0,9.9,3.6641,3.2105,14.3918,11-30-21_03.22_CC2_protocol_HPPC_IN21700_30T_cycle_#456.mat
CC_CELL2,456,0.91301,2.73984,0.4521,7,charge,3,27.406,9.135,2.0,2.0,3.6722,3.9709,10.8991,11-30-21_03.22_CC2_protocol_HPPC_IN21700_30T_cycle_#456.mat
CC_CELL2,456,0.91301,2.73984,0.4521,7,charge,3,27.406,9.135,10.0,9.9,3.6722,4.0429,13.5262,11-30-21_03.22_CC2_protocol_HPPC_IN21700_30T_cycle_#456.mat
CC_CELL2,456,0.91301,2.73984,0.3605,8,discharge,0,-2.739,0.913,2.0,2.0,3.5999,3.5682,11.5719,11-30-21_03.22_CC2_protocol_HPPC_IN21700_30T_cycle_#456.mat
CC_CELL2,456,0.91301,2.73984,0.3605,8,discharge,0,-2.739,0.913,10.0,9.9,3.5999,3.558,15.2953,11-30-21_03.22_CC2_protocol_HPPC_IN21700_30T_cycle_#456.mat
CC_CELL2,456,0.91301,2.73984,0.3605,8,charge,0,1.37,0.457,2.0,2.0,3.6015,3.6171,11.3844,11-30-21_03.22_CC2_protocol_HPPC_IN21700_30T_cycle_#456.mat
CC_CELL2,456,0.91301,2.73984,0.3605,8,charge,0,1.37,0.457,10.0,9.9,3.6015,3.6216,14.6683,11-30-21_03.22_CC2_protocol_HPPC_IN21700_30T_cycle_#456.mat
CC_CELL2,456,0.91301,2.73984,0.3604,8,discharge,1,-10.964,3.655,2.0,2.0,3.6001,3.472,11.6837,11-30-21_03.22_CC2_protocol_HPPC_IN21700_30T_cycle_#456.mat
CC_CELL2,456,0.91301,2.73984,0.3604,8,discharge,1,-10.964,3.655,10.0,9.9,3.6001,3.4332,15.2225,11-30-21_03.22_CC2_protocol_HPPC_IN21700_30T_cycle_#456.mat
CC_CELL2,456,0.91301,2.73984,0.3606,8,charge,1,5.483,1.828,2.0,2.0,3.6045,3.6673,11.454,11-30-21_03.22_CC2_protocol_HPPC_IN21700_30T_cycle_#456.mat
CC_CELL2,456,0.91301,2.73984,0.3606,8,charge,1,5.483,1.828,10.0,9.9,3.6045,3.6854,14.7552,11-30-21_03.22_CC2_protocol_HPPC_IN21700_30T_cycle_#456.mat
CC_CELL2,456,0.91301,2.73984,0.3603,8,discharge,2,-21.925,7.308,2.0,2.0,3.6004,3.3435,11.7172,11-30-21_03.22_CC2_protocol_HPPC_IN21700_30T_cycle_#456.mat
CC_CELL2,456,0.91301,2.73984,0.3603,8,discharge,2,-21.925,7.308,10.0,9.9,3.6004,3.2704,15.0513,11-30-21_03.22_CC2_protocol_HPPC_IN21700_30T_cycle_#456.mat
CC_CELL2,456,0.91301,2.73984,0.3606,8,charge,2,16.445,5.482,2.0,2.0,3.6082,3.7942,11.3104,11-30-21_03.22_CC2_protocol_HPPC_IN21700_30T_cycle_#456.mat
CC_CELL2,456,0.91301,2.73984,0.3606,8,charge,2,16.445,5.482,10.0,9.9,3.6082,3.8388,14.0225,11-30-21_03.22_CC2_protocol_HPPC_IN21700_30T_cycle_#456.mat
CC_CELL2,456,0.91301,2.73984,0.3603,8,discharge,3,-31.516,10.505,2.0,2.0,3.6003,3.2335,11.6385,11-30-21_03.22_CC2_protocol_HPPC_IN21700_30T_cycle_#456.mat
CC_CELL2,456,0.91301,2.73984,0.3603,8,discharge,3,-31.516,10.505,10.0,9.9,3.6003,3.1299,14.9258,11-30-21_03.22_CC2_protocol_HPPC_IN21700_30T_cycle_#456.mat
CC_CELL2,456,0.91301,2.73984,0.3607,8,charge,3,27.407,9.136,2.0,2.0,3.6108,3.915,11.0994,11-30-21_03.22_CC2_protocol_HPPC_IN21700_30T_cycle_#456.mat
CC_CELL2,456,0.91301,2.73984,0.3607,8,charge,3,27.407,9.136,10.0,9.9,3.6108,3.9828,13.5732,11-30-21_03.22_CC2_protocol_HPPC_IN21700_30T_cycle_#456.mat
