Repository: KikETs/ECM_HYBRID_BMS_JOINT

## Results

| Arm | Model | Size | Protocol | Result | Worst cell |
|---|---|---|---|---|---|
| SOP | 2RC table + trim (A8) | 4 effective coefficients, 2 EW states | leave-one-cell-out | usable current 69.6 % discharge, 59.5 % charge (τ = 10 s) | 59.9 % / 53.5 % (BOOST_REST) |
| SOH | dQ/dV ridge | 65 coefficients | leave-one-cell-out | RMSE 0.0094, bias −0.0005 | 0.0130 (BOOST_REST) |
| SOC | 2RC EKF, low-current gate | 3 states | leave-one-cell-out | **2.34 %p** over six sensor disturbances on estimated SOH (2.325 on true SOH), per cell 2.00–2.75 | 4.60 %p (BOOST_NEGPULSE_1S, current offset −0.10 A) |

The SOH arm was a 10,945-parameter CNN until the second audit round. Nested

File: analysis/uypydj_hppc_resistance.csv (part 196 of 225)
protocol,cycle,SOH,CAP_Ah,SOC,soc_group,direction,rate_rank,I_A,CRate_rated,tau_s,tau_actual_s,V_pre_V,V_tau_V,R_mOhm,file
CC_CELL2,456,0.91301,2.73984,0.2691,9,discharge,0,-2.74,0.913,2.0,2.0,3.5205,3.4864,12.4462,11-30-21_03.22_CC2_protocol_HPPC_IN21700_30T_cycle_#456.mat
CC_CELL2,456,0.91301,2.73984,0.2691,9,discharge,0,-2.74,0.913,10.0,9.9,3.5205,3.4749,16.6436,11-30-21_03.22_CC2_protocol_HPPC_IN21700_30T_cycle_#456.mat
CC_CELL2,456,0.91301,2.73984,0.2692,9,charge,0,1.371,0.457,2.0,2.0,3.5222,3.5391,12.3313,11-30-21_03.22_CC2_protocol_HPPC_IN21700_30T_cycle_#456.mat
CC_CELL2,456,0.91301,2.73984,0.2692,9,charge,0,1.371,0.457,10.0,9.9,3.5222,3.5442,16.0525,11-30-21_03.22_CC2_protocol_HPPC_IN21700_30T_cycle_#456.mat
CC_CELL2,456,0.91301,2.73984,0.2691,9,discharge,1,-10.962,3.654,2.0,2.0,3.5209,3.3836,12.5251,11-30-21_03.22_CC2_protocol_HPPC_IN21700_30T_cycle_#456.mat
CC_CELL2,456,0.91301,2.73984,0.2691,9,discharge,1,-10.962,3.654,10.0,9.9,3.5209,3.3414,16.3747,11-30-21_03.22_CC2_protocol_HPPC_IN21700_30T_cycle_#456.mat
CC_CELL2,456,0.91301,2.73984,0.2692,9,charge,1,5.481,1.827,2.0,2.0,3.5267,3.593,12.097,11-30-21_03.22_CC2_protocol_HPPC_IN21700_30T_cycle_#456.mat
CC_CELL2,456,0.91301,2.73984,0.2692,9,charge,1,5.481,1.827,10.0,9.9,3.5267,3.6126,15.6732,11-30-21_03.22_CC2_protocol_HPPC_IN21700_30T_cycle_#456.mat
CC_CELL2,456,0.91301,2.73984,0.269,9,discharge,2,-21.927,7.309,2.0,2.0,3.5224,3.2484,12.496,11-30-21_03.22_CC2_protocol_HPPC_IN21700_30T_cycle_#456.mat
CC_CELL2,456,0.91301,2.73984,0.269,9,discharge,2,-21.927,7.309,10.0,9.9,3.5224,3.1614,16.4637,11-30-21_03.22_CC2_protocol_HPPC_IN21700_30T_cycle_#456.mat
CC_CELL2,456,0.91301,2.73984,0.2693,9,charge,2,16.445,5.482,2.0,2.0,3.5309,3.7249,11.7969,11-30-21_03.22_CC2_protocol_HPPC_IN21700_30T_cycle_#456.mat
CC_CELL2,456,0.91301,2.73984,0.2693,9,charge,2,16.445,5.482,10.0,9.9,3.5309,3.7778,15.0137,11-30-21_03.22_CC2_protocol_HPPC_IN21700_30T_cycle_#456.mat
CC_CELL2,456,0.91301,2.73984,0.2689,9,discharge,3,-31.518,10.506,2.0,2.0,3.5234,3.1327,12.3961,11-30-21_03.22_CC2_protocol_HPPC_IN21700_30T_cycle_#456.mat
CC_CELL2,456,0.91301,2.73984,0.2689,9,discharge,3,-31.518,10.506,10.0,9.9,3.5234,2.9919,16.8634,11-30-21_03.22_CC2_protocol_HPPC_IN21700_30T_cycle_#456.mat
CC_CELL2,456,0.91301,2.73984,0.2694,9,charge,3,27.406,9.135,2.0,2.0,3.535,3.8488,11.45,11-30-21_03.22_CC2_protocol_HPPC_IN21700_30T_cycle_#456.mat
CC_CELL2,456,0.91301,2.73984,0.2694,9,charge,3,27.406,9.135,10.0,9.9,3.535,3.9255,14.2487,11-30-21_03.22_CC2_protocol_HPPC_IN21700_30T_cycle_#456.mat
CC_CELL2,456,0.91301,2.73984,0.2235,10,discharge,0,-2.741,0.914,2.0,2.0,3.4714,3.4357,13.023,11-30-21_03.22_CC2_protocol_HPPC_IN21700_30T_cycle_#456.mat
CC_CELL2,456,0.91301,2.73984,0.2235,10,discharge,0,-2.741,0.914,10.0,9.9,3.4714,3.4236,17.437,11-30-21_03.22_CC2_protocol_HPPC_IN21700_30T_cycle_#456.mat
CC_CELL2,456,0.91301,2.73984,0.2235,10,charge,0,1.369,0.456,2.0,2.0,3.4734,3.4906,12.5685,11-30-21_03.22_CC2_protocol_HPPC_IN21700_30T_cycle_#456.mat
CC_CELL2,456,0.91301,2.73984,0.2235,10,charge,0,1.369,0.456,10.0,9.9,3.4734,3.4959,16.4414,11-30-21_03.22_CC2_protocol_HPPC_IN21700_30T_cycle_#456.mat
CC_CELL2,456,0.91301,2.73984,0.2234,10,discharge,1,-10.962,3.654,2.0,2.0,3.4719,3.3281,13.118,11-30-21_03.22_CC2_protocol_HPPC_IN21700_30T_cycle_#456.mat
CC_CELL2,456,0.91301,2.73984,0.2234,10,discharge,1,-10.962,3.654,10.0,9.9,3.4719,3.2803,17.4786,11-30-21_03.22_CC2_protocol_HPPC_IN21700_30T_cycle_#456.mat
CC_CELL2,456,0.91301,2.73984,0.2235,10,charge,1,5.481,1.827,2.0,1.9,3.4785,3.5461,12.3333,11-30-21_03.22_CC2_protocol_HPPC_IN21700_30T_cycle_#456.mat
CC_CELL2,456,0.91301,2.73984,0.2235,10,charge,1,5.481,1.827,10.0,9.9,3.4785,3.5658,15.9275,11-30-21_03.22_CC2_protocol_HPPC_IN21700_30T_cycle_#456.mat
CC_CELL2,456,0.91301,2.73984,0.2233,10,discharge,2,-21.927,7.309,2.0,2.0,3.4738,3.1803,13.3853,11-30-21_03.22_CC2_protocol_HPPC_IN21700_30T_cycle_#456.mat
CC_CELL2,456,0.91301,2.73984,0.2233,10,discharge,2,-21.927,7.309,10.0,9.9,3.4738,3.0555,19.0769,11-30-21_03.22_CC2_protocol_HPPC_IN21700_30T_cycle_#456.mat
CC_CELL2,456,0.91301,2.73984,0.2236,10,charge,2,16.443,5.481,2.0,2.0,3.4827,3.6814,12.0842,11-30-21_03.22_CC2_protocol_HPPC_IN21700_30T_cycle_#456.mat
CC_CELL2,456,0.91301,2.73984,0.2236,10,charge,2,16.443,5.481,10.0,9.9,3.4827,3.7359,15.3986,11-30-21_03.22_CC2_protocol_HPPC_IN21700_30T_cycle_#456.mat
CC_CELL2,456,0.91301,2.73984,0.2232,10,discharge,3,-31.516,10.505,2.0,2.0,3.4737,3.0502,13.4376,11-30-21_03.22_CC2_protocol_HPPC_IN21700_30T_cycle_#456.mat
CC_CELL2,456,0.91301,2.73984,0.2232,10,discharge,3,-31.516,10.505,10.0,9.9,3.4737,2.8194,20.7609,11-30-21_03.22_CC2_protocol_HPPC_IN21700_30T_cycle_#456.mat
CC_CELL2,456,0.91301,2.73984,0.2237,10,charge,3,27.405,9.135,2.0,2.0,3.4845,3.807,11.7679,11-30-21_03.22_CC2_protocol_HPPC_IN21700_30T_cycle_#456.mat
CC_CELL2,456,0.91301,2.73984,0.2237,10,charge,3,27.405,9.135,10.0,9.9,3.4845,3.8906,14.8185,11-30-21_03.22_CC2_protocol_HPPC_IN21700_30T_cycle_#456.mat
CC_CELL2,456,0.91301,2.73984,0.1778,11,discharge,0,-2.74,0.913,2.0,2.0,3.4272,3.3872,14.6001,11-30-21_03.22_CC2_protocol_HPPC_IN21700_30T_cycle_#456.mat
CC_CELL2,456,0.91301,2.73984,0.1778,11,discharge,0,-2.74,0.913,10.0,9.9,3.4272,3.3718,20.2212,11-30-21_03.22_CC2_protocol_HPPC_IN21700_30T_cycle_#456.mat
CC_CELL2,456,0.91301,2.73984,0.1778,11,charge,0,1.371,0.457,2.0,2.0,3.4295,3.4488,14.0814,11-30-21_03.22_CC2_protocol_HPPC_IN21700_30T_cycle_#456.mat
CC_CELL2,456,0.91301,2.73984,0.1778,11,charge,0,1.371,0.457,10.0,9.9,3.4295,3.4547,18.3861,11-30-21_03.22_CC2_protocol_HPPC_IN21700_30T_cycle_#456.mat
CC_CELL2,456,0.91301,2.73984,0.1777,11,discharge,1,-10.964,3.655,2.0,2.0,3.4276,3.2633,14.9854,11-30-21_03.22_CC2_protocol_HPPC_IN21700_30T_cycle_#456.mat
CC_CELL2,456,0.91301,2.73984,0.1777,11,discharge,1,-10.964,3.655,10.0,9.9,3.4276,3.1834,22.2729,11-30-21_03.22_CC2_protocol_HPPC_IN21700_30T_cycle_#456.mat
CC_CELL2,456,0.91301,2.73984,0.1779,11,charge,1,5.481,1.827,2.0,1.9,3.4364,3.5091,13.263,11-30-21_03.22_CC2_protocol_HPPC_IN21700_30T_cycle_#456.mat
CC_CELL2,456,0.91301,2.73984,0.1779,11,charge,1,5.481,1.827,10.0,9.9,3.4364,3.5271,16.5469,11-30-21_03.22_CC2_protocol_HPPC_IN21700_30T_cycle_#456.mat
CC_CELL2,456,0.91301,2.73984,0.1776,11,discharge,2,-21.925,7.308,2.0,2.0,3.4299,3.0942,15.3113,11-30-21_03.22_CC2_protocol_HPPC_IN21700_30T_cycle_#456.mat
CC_CELL2,456,0.91301,2.73984,0.1776,11,discharge,2,-21.925,7.308,10.0,9.9,3.4299,2.8388,26.9601,11-30-21_03.22_CC2_protocol_HPPC_IN21700_30T_cycle_#456.mat
CC_CELL2,456,0.91301,2.73984,0.1779,11,charge,2,16.445,5.482,2.0,1.9,3.4412,3.6434,12.2955,11-30-21_03.22_CC2_protocol_HPPC_IN21700_30T_cycle_#456.mat
CC_CELL2,456,0.91301,2.73984,0.1779,11,charge,2,16.445,5.482,10.0,9.9,3.4412,3.6932,15.3238,11-30-21_03.22_CC2_protocol_HPPC_IN21700_30T_cycle_#456.mat
CC_CELL2,456,0.91301,2.73984,0.1775,11,discharge,3,-31.516,10.505,2.0,1.9,3.4286,2.9459,15.316,11-30-21_03.22_CC2_protocol_HPPC_IN21700_30T_cycle_#456.mat
CC_CELL2,456,0.91301,2.73984,0.1775,11,discharge,3,-31.516,10.505,10.0,9.9,3.4286,2.4996,29.4771,11-30-21_03.22_CC2_protocol_HPPC_IN21700_30T_cycle_#456.mat
CC_CELL2,456,0.91301,2.73984,0.178,11,charge,3,27.407,9.136,2.0,1.9,3.4442,3.7637,11.6576,11-30-21_03.22_CC2_protocol_HPPC_IN21700_30T_cycle_#456.mat
CC_CELL2,456,0.91301,2.73984,0.178,11,charge,3,27.407,9.136,10.0,9.9,3.4442,3.8457,14.6495,11-30-21_03.22_CC2_protocol_HPPC_IN21700_30T_cycle_#456.mat
CC_CELL2,456,0.91301,2.73984,0.1321,12,discharge,0,-2.742,0.914,2.0,1.9,3.3748,3.3271,17.3973,11-30-21_03.22_CC2_protocol_HPPC_IN21700_30T_cycle_#456.mat
CC_CELL2,456,0.91301,2.73984,0.1321,12,discharge,0,-2.742,0.914,10.0,9.9,3.3748,3.2994,27.5002,11-30-21_03.22_CC2_protocol_HPPC_IN21700_30T_cycle_#456.mat
CC_CELL2,456,0.91301,2.73984,0.1321,12,charge,0,1.37,0.457,2.0,2.0,3.3778,3.4009,16.8589,11-30-21_03.22_CC2_protocol_HPPC_IN21700_30T_cycle_#456.mat
CC_CELL2,456,0.91301,2.73984,0.1321,12,charge,0,1.37,0.457,10.0,9.9,3.3778,3.41,23.5002,11-30-21_03.22_CC2_protocol_HPPC_IN21700_30T_cycle_#456.mat
CC_CELL2,456,0.91301,2.73984,0.132,12,discharge,1,-10.962,3.654,2.0,2.0,3.3761,3.1642,19.3304,11-30-21_03.22_CC2_protocol_HPPC_IN21700_30T_cycle_#456.mat
CC_CELL2,456,0.91301,2.73984,0.132,12,discharge,1,-10.962,3.654,10.0,9.9,3.3761,2.9676,37.2651,11-30-21_03.22_CC2_protocol_HPPC_IN21700_30T_cycle_#456.mat
CC_CELL2,456,0.91301,2.73984,0.1322,12,charge,1,5.481,1.827,2.0,2.0,3.3879,3.4701,14.9978,11-30-21_03.22_CC2_protocol_HPPC_IN21700_30T_cycle_#456.mat
CC_CELL2,456,0.91301,2.73984,0.1322,12,charge,1,5.481,1.827,10.0,9.9,3.3879,3.4944,19.4315,11-30-21_03.22_CC2_protocol_HPPC_IN21700_30T_cycle_#456.mat
CC_CELL2,456,0.91301,2.73984,0.1319,12,discharge,2,-21.924,7.308,2.0,2.0,3.379,2.919,20.9816,11-30-21_03.22_CC2_protocol_HPPC_IN21700_30T_cycle_#456.mat
CC_CELL2,456,0.91301,2.73984,0.1319,12,discharge,2,-21.924,7.308,10.0,9.9,3.379,2.4999,40.0976,11-30-21_03.22_CC2_protocol_HPPC_IN21700_30T_cycle_#456.mat
CC_CELL2,456,0.91301,2.73984,0.1323,12,charge,2,16.445,5.482,2.0,1.9,3.3952,3.6079,12.934,11-30-21_03.22_CC2_protocol_HPPC_IN21700_30T_cycle_#456.mat
CC_CELL2,456,0.91301,2.73984,0.1323,12,charge,2,16.445,5.482,10.0,9.9,3.3952,3.6535,15.7069,11-30-21_03.22_CC2_protocol_HPPC_IN21700_30T_cycle_#456.mat
CC_CELL2,456,0.91301,2.73984,0.1319,12,discharge,3,-25.247,8.416,2.0,1.9,3.3792,2.6877,27.3894,11-30-21_03.22_CC2_protocol_HPPC_IN21700_30T_cycle_#456.mat
CC_CELL2,456,0.91301,2.73984,0.1319,12,discharge,3,-25.247,8.416,10.0,9.9,3.3792,2.4999,34.8279,11-30-21_03.22_CC2_protocol_HPPC_IN21700_30T_cycle_#456.mat
CC_CELL2,456,0.91301,2.73984,0.1323,12,charge,3,27.407,9.136,2.0,2.0,3.3979,3.7337,12.2523,11-30-21_03.22_CC2_protocol_HPPC_IN21700_30T_cycle_#456.mat
CC_CELL2,456,0.91301,2.73984,0.1323,12,charge,3,27.407,9.136,10.0,9.9,3.3979,3.8059,14.8867,11-30-21_03.22_CC2_protocol_HPPC_IN21700_30T_cycle_#456.mat
CC_CELL2,493,0.90804,2.72495,1.0,0,discharge,0,-2.726,0.909,2.0,1.9,4.1471,4.1121,12.8403,12-04-21_21.02_CC2_protocol_HPPC_IN21700_30T_cycle_#493.mat
CC_CELL2,493,0.90804,2.72495,1.0,0,discharge,0,-2.726,0.909,10.0,9.7,4.1471,4.0945,19.2971,12-04-21_21.02_CC2_protocol_HPPC_IN21700_30T_cycle_#493.mat
CC_CELL2,493,0.90804,2.72495,1.0,0,charge,0,1.362,0.454,2.0,2.0,4.1586,4.1826,17.6186,12-04-21_21.02_CC2_protocol_HPPC_IN21700_30T_cycle_#493.mat
CC_CELL2,493,0.90804,2.72495,1.0,0,charge,0,1.362,0.454,10.0,9.9,4.1586,4.1928,25.1064,12-04-21_21.02_CC2_protocol_HPPC_IN21700_30T_cycle_#493.mat
CC_CELL2,493,0.90804,2.72495,0.9999,0,discharge,1,-10.903,3.634,2.0,2.0,4.1558,3.9824,15.9039,12-04-21_21.02_CC2_protocol_HPPC_IN21700_30T_cycle_#493.mat
CC_CELL2,493,0.90804,2.72495,0.9999,0,discharge,1,-10.903,3.634,10.0,9.9,4.1558,3.9407,19.7285,12-04-21_21.02_CC2_protocol_HPPC_IN21700_30T_cycle_#493.mat
CC_CELL2,493,0.90804,2.72495,1.0,0,charge,1,1.863,0.621,2.0,2.0,4.163,4.2,19.8615,12-04-21_21.02_CC2_protocol_HPPC_IN21700_30T_cycle_#493.mat
CC_CELL2,493,0.90804,2.72495,1.0,0,charge,1,1.863,0.621,10.0,9.9,4.163,4.2,19.8615,12-04-21_21.02_CC2_protocol_HPPC_IN21700_30T_cycle_#493.mat
CC_CELL2,493,0.90804,2.72495,0.9998,0,discharge,2,-21.806,7.269,2.0,2.0,4.1551,3.8309,14.8675,12-04-21_21.02_CC2_protocol_HPPC_IN21700_30T_cycle_#493.mat
CC_CELL2,493,0.90804,2.72495,0.9998,0,discharge,2,-21.806,7.269,10.0,9.9,4.1551,3.7764,17.3668,12-04-21_21.02_CC2_protocol_HPPC_IN21700_30T_cycle_#493.mat
CC_CELL2,493,0.90804,2.72495,1.0,0,charge,2,1.727,0.576,2.0,2.0,4.166,4.2,19.6839,12-04-21_21.02_CC2_protocol_HPPC_IN21700_30T_cycle_#493.mat
CC_CELL2,493,0.90804,2.72495,1.0,0,charge,2,1.727,0.576,10.0,9.9,4.166,4.2001,19.7418,12-04-21_21.02_CC2_protocol_HPPC_IN21700_30T_cycle_#493.mat
CC_CELL2,493,0.90804,2.72495,0.9998,0,discharge,3,-31.344,10.448,2.0,1.9,4.155,3.7126,14.1143,12-04-21_21.02_CC2_protocol_HPPC_IN21700_30T_cycle_#493.mat
CC_CELL2,493,0.90804,2.72495,0.9998,0,discharge,3,-31.344,10.448,10.0,9.9,4.155,3.6439,16.3062,12-04-21_21.02_CC2_protocol_HPPC_IN21700_30T_cycle_#493.mat
CC_CELL2,493,0.90804,2.72495,1.0,0,charge,3,1.636,0.545,2.0,1.9,4.1681,4.2,19.494,12-04-21_21.02_CC2_protocol_HPPC_IN21700_30T_cycle_#493.mat
CC_CELL2,493,0.90804,2.72495,1.0,0,charge,3,1.636,0.545,10.0,9.9,4.1681,4.2001,19.5551,12-04-21_21.02_CC2_protocol_HPPC_IN21700_30T_cycle_#493.mat
CC_CELL2,493,0.90804,2.72495,0.9546,1,discharge,0,-2.726,0.909,2.0,1.9,4.0972,4.0561,15.0787,12-04-21_21.02_CC2_protocol_HPPC_IN21700_30T_cycle_#493.mat
CC_CELL2,493,0.90804,2.72495,0.9546,1,discharge,0,-2.726,0.909,10.0,9.9,4.0972,4.0459,18.8209,12-04-21_21.02_CC2_protocol_HPPC_IN21700_30T_cycle_#493.mat
CC_CELL2,493,0.90804,2.72495,0.9546,1,charge,0,1.362,0.454,2.0,2.0,4.0986,4.1191,15.0492,12-04-21_21.02_CC2_protocol_HPPC_IN21700_30T_cycle_#493.mat
CC_CELL2,493,0.90804,2.72495,0.9546,1,charge,0,1.362,0.454,10.0,9.9,4.0986,4.1245,19.0134,12-04-21_21.02_CC2_protocol_HPPC_IN21700_30T_cycle_#493.mat
CC_CELL2,493,0.90804,2.72495,0.9545,1,discharge,1,-10.903,3.634,2.0,2.0,4.0973,3.9398,14.4456,12-04-21_21.02_CC2_protocol_HPPC_IN21700_30T_cycle_#493.mat
CC_CELL2,493,0.90804,2.72495,0.9545,1,discharge,1,-10.903,3.634,10.0,9.9,4.0973,3.9108,17.1054,12-04-21_21.02_CC2_protocol_HPPC_IN21700_30T_cycle_#493.mat
CC_CELL2,493,0.90804,2.72495,0.9546,1,charge,1,5.451,1.817,2.0,2.0,4.101,4.1814,14.7504,12-04-21_21.02_CC2_protocol_HPPC_IN21700_30T_cycle_#493.mat
CC_CELL2,493,0.90804,2.72495,0.9546,1,charge,1,5.451,1.817,10.0,9.9,4.101,4.2,18.1628,12-04-21_21.02_CC2_protocol_HPPC_IN21700_30T_cycle_#493.mat
CC_CELL2,493,0.90804,2.72495,0.9544,1,discharge,2,-21.802,7.267,2.0,1.9,4.0976,3.7981,13.7373,12-04-21_21.02_CC2_protocol_HPPC_IN21700_30T_cycle_#493.mat
CC_CELL2,493,0.90804,2.72495,0.9544,1,discharge,2,-21.802,7.267,10.0,9.9,4.0976,3.7485,16.0123,12-04-21_21.02_CC2_protocol_HPPC_IN21700_30T_cycle_#493.mat
CC_CELL2,493,0.90804,2.72495,0.9547,1,charge,2,5.923,1.974,2.0,1.9,4.1026,4.2001,16.461,12-04-21_21.02_CC2_protocol_HPPC_IN21700_30T_cycle_#493.mat
CC_CELL2,493,0.90804,2.72495,0.9547,1,charge,2,5.923,1.974,10.0,9.9,4.1026,4.2,16.4441,12-04-21_21.02_CC2_protocol_HPPC_IN21700_30T_cycle_#493.mat
CC_CELL2,493,0.90804,2.72495,0.9543,1,discharge,3,-31.342,10.447,2.0,2.0,4.0984,3.6807,13.3272,12-04-21_21.02_CC2_protocol_HPPC_IN21700_30T_cycle_#493.mat
CC_CELL2,493,0.90804,2.72495,0.9543,1,discharge,3,-31.342,10.447,10.0,9.9,4.0984,3.6126,15.5,12-04-21_21.02_CC2_protocol_HPPC_IN21700_30T_cycle_#493.mat
CC_CELL2,493,0.90804,2.72495,0.9547,1,charge,3,5.789,1.93,2.0,2.0,4.1056,4.2,16.3065,12-04-21_21.02_CC2_protocol_HPPC_IN21700_30T_cycle_#493.mat
CC_CELL2,493,0.90804,2.72495,0.9547,1,charge,3,5.789,1.93,10.0,9.9,4.1056,4.2,16.3065,12-04-21_21.02_CC2_protocol_HPPC_IN21700_30T_cycle_#493.mat
CC_CELL2,493,0.90804,2.72495,0.9091,2,discharge,0,-2.725,0.908,2.0,2.0,4.0808,4.0428,13.9429,12-04-21_21.02_CC2_protocol_HPPC_IN21700_30T_cycle_#493.mat
CC_CELL2,493,0.90804,2.72495,0.9091,2,discharge,0,-2.725,0.908,10.0,9.9,4.0808,4.0339,17.2085,12-04-21_21.02_CC2_protocol_HPPC_IN21700_30T_cycle_#493.mat
CC_CELL2,493,0.90804,2.72495,0.9092,2,charge,0,1.363,0.454,2.0,2.0,4.0819,4.1006,13.7217,12-04-21_21.02_CC2_protocol_HPPC_IN21700_30T_cycle_#493.mat
CC_CELL2,493,0.90804,2.72495,0.9092,2,charge,0,1.363,0.454,10.0,9.9,4.0819,4.1048,16.8036,12-04-21_21.02_CC2_protocol_HPPC_IN21700_30T_cycle_#493.mat
CC_CELL2,493,0.90804,2.72495,0.9091,2,discharge,1,-10.901,3.634,2.0,1.9,4.0801,3.9325,13.54,12-04-21_21.02_CC2_protocol_HPPC_IN21700_30T_cycle_#493.mat
CC_CELL2,493,0.90804,2.72495,0.9091,2,discharge,1,-10.901,3.634,10.0,9.9,4.0801,3.9005,16.4756,12-04-21_21.02_CC2_protocol_HPPC_IN21700_30T_cycle_#493.mat
CC_CELL2,493,0.90804,2.72495,0.9092,2,charge,1,5.449,1.816,2.0,2.0,4.0838,4.1575,13.5259,12-04-21_21.02_CC2_protocol_HPPC_IN21700_30T_cycle_#493.mat
CC_CELL2,493,0.90804,2.72495,0.9092,2,charge,1,5.449,1.816,10.0,9.9,4.0838,4.1734,16.444,12-04-21_21.02_CC2_protocol_HPPC_IN21700_30T_cycle_#493.mat
CC_CELL2,493,0.90804,2.72495,0.909,2,discharge,2,-21.804,7.268,2.0,1.9,4.0811,3.794,13.1673,12-04-21_21.02_CC2_protocol_HPPC_IN21700_30T_cycle_#493.mat
CC_CELL2,493,0.90804,2.72495,0.909,2,discharge,2,-21.804,7.268,10.0,9.9,4.0811,3.7353,15.8595,12-04-21_21.02_CC2_protocol_HPPC_IN21700_30T_cycle_#493.mat
CC_CELL2,493,0.90804,2.72495,0.9092,2,charge,2,7.896,2.632,2.0,1.9,4.0856,4.2,14.4883,12-04-21_21.02_CC2_protocol_HPPC_IN21700_30T_cycle_#493.mat
CC_CELL2,493,0.90804,2.72495,0.9092,2,charge,2,7.896,2.632,10.0,9.9,4.0856,4.2,14.4883,12-04-21_21.02_CC2_protocol_HPPC_IN21700_30T_cycle_#493.mat
CC_CELL2,493,0.90804,2.72495,0.9089,2,discharge,3,-31.344,10.448,2.0,1.9,4.0816,3.6806,12.7935,12-04-21_21.02_CC2_protocol_HPPC_IN21700_30T_cycle_#493.mat
CC_CELL2,493,0.90804,2.72495,0.9089,2,discharge,3,-31.344,10.448,10.0,9.9,4.0816,3.5975,15.4447,12-04-21_21.02_CC2_protocol_HPPC_IN21700_30T_cycle_#493.mat
CC_CELL2,493,0.90804,2.72495,0.9092,2,charge,3,7.82,2.607,2.0,2.0,4.0873,4.1999,14.3993,12-04-21_21.02_CC2_protocol_HPPC_IN21700_30T_cycle_#493.mat
CC_CELL2,493,0.90804,2.72495,0.9092,2,charge,3,7.82,2.607,10.0,9.9,4.0873,4.1999,14.3993,12-04-21_21.02_CC2_protocol_HPPC_IN21700_30T_cycle_#493.mat
CC_CELL2,493,0.90804,2.72495,0.8183,3,discharge,0,-2.725,0.908,2.0,2.0,4.0265,3.9894,13.6122,12-04-21_21.02_CC2_protocol_HPPC_IN21700_30T_cycle_#493.mat
CC_CELL2,493,0.90804,2.72495,0.8183,3,discharge,0,-2.725,0.908,10.0,9.9,4.0265,3.975,18.8956,12-04-21_21.02_CC2_protocol_HPPC_IN21700_30T_cycle_#493.mat
CC_CELL2,493,0.90804,2.72495,0.8183,3,charge,0,1.365,0.455,2.0,2.0,4.0286,4.0466,13.1916,12-04-21_21.02_CC2_protocol_HPPC_IN21700_30T_cycle_#493.mat
CC_CELL2,493,0.90804,2.72495,0.8183,3,charge,0,1.365,0.455,10.0,9.9,4.0286,4.0526,17.5889,12-04-21_21.02_CC2_protocol_HPPC_IN21700_30T_cycle_#493.mat
CC_CELL2,493,0.90804,2.72495,0.8182,3,discharge,1,-10.903,3.634,2.0,1.9,4.0269,3.8802,13.455,12-04-21_21.02_CC2_protocol_HPPC_IN21700_30T_cycle_#493.mat
CC_CELL2,493,0.90804,2.72495,0.8182,3,discharge,1,-10.903,3.634,10.0,9.9,4.0269,3.8291,18.1418,12-04-21_21.02_CC2_protocol_HPPC_IN21700_30T_cycle_#493.mat
CC_CELL2,493,0.90804,2.72495,0.8183,3,charge,1,5.451,1.817,2.0,2.0,4.0319,4.1022,12.8965,12-04-21_21.02_CC2_protocol_HPPC_IN21700_30T_cycle_#493.mat
CC_CELL2,493,0.90804,2.72495,0.8183,3,charge,1,5.451,1.817,10.0,9.9,4.0319,4.1223,16.5838,12-04-21_21.02_CC2_protocol_HPPC_IN21700_30T_cycle_#493.mat
CC_CELL2,493,0.90804,2.72495,0.8181,3,discharge,2,-21.804,7.268,2.0,2.0,4.0274,3.7375,13.2957,12-04-21_21.02_CC2_protocol_HPPC_IN21700_30T_cycle_#493.mat
CC_CELL2,493,0.90804,2.72495,0.8181,3,discharge,2,-21.804,7.268,10.0,9.9,4.0274,3.6601,16.8455,12-04-21_21.02_CC2_protocol_HPPC_IN21700_30T_cycle_#493.mat
CC_CELL2,493,0.90804,2.72495,0.8184,3,charge,2,11.937,3.979,2.0,1.9,4.0344,4.2001,13.8812,12-04-21_21.02_CC2_protocol_HPPC_IN21700_30T_cycle_#493.mat
CC_CELL2,493,0.90804,2.72495,0.8184,3,charge,2,11.937,3.979,10.0,9.9,4.0344,4.2,13.8728,12-04-21_21.02_CC2_protocol_HPPC_IN21700_30T_cycle_#493.mat
CC_CELL2,493,0.90804,2.72495,0.8181,3,discharge,3,-31.341,10.447,2.0,2.0,4.0281,3.6199,13.0245,12-04-21_21.02_CC2_protocol_HPPC_IN21700_30T_cycle_#493.mat
CC_CELL2,493,0.90804,2.72495,0.8181,3,discharge,3,-31.341,10.447,10.0,9.9,4.0281,3.5212,16.1737,12-04-21_21.02_CC2_protocol_HPPC_IN21700_30T_cycle_#493.mat
CC_CELL2,493,0.90804,2.72495,0.8184,3,charge,3,11.95,3.983,2.0,2.0,4.0363,4.2001,13.7071,12-04-21_21.02_CC2_protocol_HPPC_IN21700_30T_cycle_#493.mat
CC_CELL2,493,0.90804,2.72495,0.8184,3,charge,3,11.95,3.983,10.0,9.9,4.0363,4.2,13.6987,12-04-21_21.02_CC2_protocol_HPPC_IN21700_30T_cycle_#493.mat
CC_CELL2,493,0.90804,2.72495,0.7274,4,discharge,0,-2.726,0.909,2.0,1.9,3.9218,3.8872,12.6931,12-04-21_21.02_CC2_protocol_HPPC_IN21700_30T_cycle_#493.mat
CC_CELL2,493,0.90804,2.72495,0.7274,4,discharge,0,-2.726,0.909,10.0,9.9,3.9218,3.873,17.9023,12-04-21_21.02_CC2_protocol_HPPC_IN21700_30T_cycle_#493.mat
CC_CELL2,493,0.90804,2.72495,0.7275,4,charge,0,1.364,0.455,2.0,1.9,3.9247,3.9418,12.5357,12-04-21_21.02_CC2_protocol_HPPC_IN21700_30T_cycle_#493.mat
CC_CELL2,493,0.90804,2.72495,0.7275,4,charge,0,1.364,0.455,10.0,9.9,3.9247,3.9476,16.7876,12-04-21_21.02_CC2_protocol_HPPC_IN21700_30T_cycle_#493.mat
CC_CELL2,493,0.90804,2.72495,0.7274,4,discharge,1,-10.903,3.634,2.0,1.9,3.9227,3.783,12.813,12-04-21_21.02_CC2_protocol_HPPC_IN21700_30T_cycle_#493.mat
CC_CELL2,493,0.90804,2.72495,0.7274,4,discharge,1,-10.903,3.634,10.0,9.9,3.9227,3.7395,16.8027,12-04-21_21.02_CC2_protocol_HPPC_IN21700_30T_cycle_#493.mat
CC_CELL2,493,0.90804,2.72495,0.7275,4,charge,1,5.45,1.817,2.0,1.9,3.9281,3.9943,12.1457,12-04-21_21.02_CC2_protocol_HPPC_IN21700_30T_cycle_#493.mat
CC_CELL2,493,0.90804,2.72495,0.7275,4,charge,1,5.45,1.817,10.0,9.9,3.9281,4.0127,15.5215,12-04-21_21.02_CC2_protocol_HPPC_IN21700_30T_cycle_#493.mat
CC_CELL2,493,0.90804,2.72495,0.7273,4,discharge,2,-21.804,7.268,2.0,1.9,3.9229,3.6519,12.4289,12-04-21_21.02_CC2_protocol_HPPC_IN21700_30T_cycle_#493.mat
CC_CELL2,493,0.90804,2.72495,0.7273,4,discharge,2,-21.804,7.268,10.0,9.9,3.9229,3.5867,15.4192,12-04-21_21.02_CC2_protocol_HPPC_IN21700_30T_cycle_#493.mat
CC_CELL2,493,0.90804,2.72495,0.7276,4,charge,2,16.353,5.451,2.0,1.9,3.9305,4.1208,11.637,12-04-21_21.02_CC2_protocol_HPPC_IN21700_30T_cycle_#493.mat
CC_CELL2,493,0.90804,2.72495,0.7276,4,charge,2,16.353,5.451,10.0,9.9,3.9305,4.1724,14.7924,12-04-21_21.02_CC2_protocol_HPPC_IN21700_30T_cycle_#493.mat
CC_CELL2,493,0.90804,2.72495,0.7272,4,discharge,3,-31.342,10.447,2.0,2.0,3.9234,3.5425,12.153,12-04-21_21.02_CC2_protocol_HPPC_IN21700_30T_cycle_#493.mat
CC_CELL2,493,0.90804,2.72495,0.7272,4,discharge,3,-31.342,10.447,10.0,9.9,3.9234,3.4563,14.9033,12-04-21_21.02_CC2_protocol_HPPC_IN21700_30T_cycle_#493.mat
CC_CELL2,493,0.90804,2.72495,0.7277,4,charge,3,21.163,7.054,2.0,2.0,3.9317,4.2002,12.6872,12-04-21_21.02_CC2_protocol_HPPC_IN21700_30T_cycle_#493.mat
CC_CELL2,493,0.90804,2.72495,0.7277,4,charge,3,21.163,7.054,10.0,9.9,3.9317,4.2001,12.6825,12-04-21_21.02_CC2_protocol_HPPC_IN21700_30T_cycle_#493.mat
CC_CELL2,493,0.90804,2.72495,0.6366,5,discharge,0,-2.726,0.909,2.0,1.9,3.8433,3.8098,12.2904,12-04-21_21.02_CC2_protocol_HPPC_IN21700_30T_cycle_#493.mat
CC_CELL2,493,0.90804,2.72495,0.6366,5,discharge,0,-2.726,0.909,10.0,9.9,3.8433,3.7974,16.8397,12-04-21_21.02_CC2_protocol_HPPC_IN21700_30T_cycle_#493.mat
CC_CELL2,493,0.90804,2.72495,0.6366,5,charge,0,1.363,0.454,2.0,1.9,3.8446,3.861,12.0349,12-04-21_21.02_CC2_protocol_HPPC_IN21700_30T_cycle_#493.mat
CC_CELL2,493,0.90804,2.72495,0.6366,5,charge,0,1.363,0.454,10.0,9.9,3.8446,3.8663,15.9243,12-04-21_21.02_CC2_protocol_HPPC_IN21700_30T_cycle_#493.mat
CC_CELL2,493,0.90804,2.72495,0.6365,5,discharge,1,-10.903,3.634,2.0,2.0,3.8432,3.7109,12.1343,12-04-21_21.02_CC2_protocol_HPPC_IN21700_30T_cycle_#493.mat
CC_CELL2,493,0.90804,2.72495,0.6365,5,discharge,1,-10.903,3.634,10.0,9.9,3.8432,3.6714,15.7571,12-04-21_21.02_CC2_protocol_HPPC_IN21700_30T_cycle_#493.mat
CC_CELL2,493,0.90804,2.72495,0.6367,5,charge,1,5.451,1.817,2.0,1.9,3.8475,3.9116,11.7593,12-04-21_21.02_CC2_protocol_HPPC_IN21700_30T_cycle_#493.mat
CC_CELL2,493,0.90804,2.72495,0.6367,5,charge,1,5.451,1.817,10.0,9.9,3.8475,3.9299,15.1165,12-04-21_21.02_CC2_protocol_HPPC_IN21700_30T_cycle_#493.mat
CC_CELL2,493,0.90804,2.72495,0.6364,5,discharge,2,-21.804,7.268,2.0,2.0,3.8429,3.5847,11.8419,12-04-21_21.02_CC2_protocol_HPPC_IN21700_30T_cycle_#493.mat
CC_CELL2,493,0.90804,2.72495,0.6364,5,discharge,2,-21.804,7.268,10.0,9.9,3.8429,3.5178,14.9101,12-04-21_21.02_CC2_protocol_HPPC_IN21700_30T_cycle_#493.mat
CC_CELL2,493,0.90804,2.72495,0.6367,5,charge,2,16.353,5.451,2.0,2.0,3.8499,4.0364,11.4046,12-04-21_21.02_CC2_protocol_HPPC_IN21700_30T_cycle_#493.mat
CC_CELL2,493,0.90804,2.72495,0.6367,5,charge,2,16.353,5.451,10.0,9.9,3.8499,4.0831,14.2604,12-04-21_21.02_CC2_protocol_HPPC_IN21700_30T_cycle_#493.mat
CC_CELL2,493,0.90804,2.72495,0.6364,5,discharge,3,-31.344,10.448,2.0,1.9,3.8428,3.478,11.6386,12-04-21_21.02_CC2_protocol_HPPC_IN21700_30T_cycle_#493.mat
CC_CELL2,493,0.90804,2.72495,0.6364,5,discharge,3,-31.344,10.448,10.0,9.9,3.8428,3.3821,14.6982,12-04-21_21.02_CC2_protocol_HPPC_IN21700_30T_cycle_#493.mat
CC_CELL2,493,0.90804,2.72495,0.6368,5,charge,3,27.251,9.084,2.0,1.9,3.8516,4.1564,11.1849,12-04-21_21.02_CC2_protocol_HPPC_IN21700_30T_cycle_#493.mat
CC_CELL2,493,0.90804,2.72495,0.6368,5,charge,3,27.251,9.084,10.0,9.9,3.8516,4.2,12.7849,12-04-21_21.02_CC2_protocol_HPPC_IN21700_30T_cycle_#493.mat
CC_CELL2,493,0.90804,2.72495,0.5457,6,discharge,0,-2.726,0.909,2.0,1.9,3.7493,3.7169,11.886,12-04-21_21.02_CC2_protocol_HPPC_IN21700_30T_cycle_#493.mat
CC_CELL2,493,0.90804,2.72495,0.5457,6,discharge,0,-2.726,0.909,10.0,9.91,3.7493,3.7053,16.1415,12-04-21_21.02_CC2_protocol_HPPC_IN21700_30T_cycle_#493.mat
CC_CELL2,493,0.90804,2.72495,0.5458,6,charge,0,1.362,0.454,2.0,1.9,3.7508,3.7667,11.6714,12-04-21_21.02_CC2_protocol_HPPC_IN21700_30T_cycle_#493.mat
CC_CELL2,493,0.90804,2.72495,0.5458,6,charge,0,1.362,0.454,10.0,9.9,3.7508,3.7719,15.4885,12-04-21_21.02_CC2_protocol_HPPC_IN21700_30T_cycle_#493.mat
CC_CELL2,493,0.90804,2.72495,0.5457,6,discharge,1,-10.901,3.634,2.0,1.9,3.7495,3.62,11.8796,12-04-21_21.02_CC2_protocol_HPPC_IN21700_30T_cycle_#493.mat
CC_CELL2,493,0.90804,2.72495,0.5457,6,discharge,1,-10.901,3.634,10.0,9.9,3.7495,3.5791,15.6316,12-04-21_21.02_CC2_protocol_HPPC_IN21700_30T_cycle_#493.mat
CC_CELL2,493,0.90804,2.72495,0.5458,6,charge,1,5.45,1.817,2.0,1.9,3.7536,3.8171,11.6505,12-04-21_21.02_CC2_protocol_HPPC_IN21700_30T_cycle_#493.mat
CC_CELL2,493,0.90804,2.72495,0.5458,6,charge,1,5.45,1.817,10.0,9.9,3.7536,3.8365,15.2099,12-04-21_21.02_CC2_protocol_HPPC_IN21700_30T_cycle_#493.mat
CC_CELL2,493,0.90804,2.72495,0.5455,6,discharge,2,-21.804,7.268,2.0,1.9,3.7497,3.4935,11.7501,12-04-21_21.02_CC2_protocol_HPPC_IN21700_30T_cycle_#493.mat
CC_CELL2,493,0.90804,2.72495,0.5455,6,discharge,2,-21.804,7.268,10.0,9.9,3.7497,3.4204,15.1027,12-04-21_21.02_CC2_protocol_HPPC_IN21700_30T_cycle_#493.mat
CC_CELL2,493,0.90804,2.72495,0.5459,6,charge,2,16.353,5.451,2.0,1.9,3.7562,3.943,11.423,12-04-21_21.02_CC2_protocol_HPPC_IN21700_30T_cycle_#493.mat
CC_CELL2,493,0.90804,2.72495,0.5459,6,charge,2,16.353,5.451,10.0,9.9,3.7562,3.9928,14.4683,12-04-21_21.02_CC2_protocol_HPPC_IN21700_30T_cycle_#493.mat
CC_CELL2,493,0.90804,2.72495,0.5455,6,discharge,3,-31.342,10.447,2.0,2.0,3.7492,3.3839,11.6553,12-04-21_21.02_CC2_protocol_HPPC_IN21700_30T_cycle_#493.mat
CC_CELL2,493,0.90804,2.72495,0.5455,6,discharge,3,-31.342,10.447,10.0,9.9,3.7492,3.2847,14.8204,12-04-21_21.02_CC2_protocol_HPPC_IN21700_30T_cycle_#493.mat
CC_CELL2,493,0.90804,2.72495,0.546,6,charge,3,27.255,9.085,2.0,1.9,3.758,4.0628,11.1833,12-04-21_21.02_CC2_protocol_HPPC_IN21700_30T_cycle_#493.mat
CC_CELL2,493,0.90804,2.72495,0.546,6,charge,3,27.255,9.085,10.0,9.9,3.758,4.1417,14.0782,12-04-21_21.02_CC2_protocol_HPPC_IN21700_30T_cycle_#493.mat
CC_CELL2,493,0.90804,2.72495,0.4549,7,discharge,0,-2.726,0.909,2.0,1.9,3.6644,3.6331,11.482,12-04-21_21.02_CC2_protocol_HPPC_IN21700_30T_cycle_#493.mat
CC_CELL2,493,0.90804,2.72495,0.4549,7,discharge,0,-2.726,0.909,10.0,9.9,3.6644,3.6225,15.3705,12-04-21_21.02_CC2_protocol_HPPC_IN21700_30T_cycle_#493.mat
CC_CELL2,493,0.90804,2.72495,0.4549,7,charge,0,1.362,0.454,2.0,2.0,3.6657,3.6814,11.5255,12-04-21_21.02_CC2_protocol_HPPC_IN21700_30T_cycle_#493.mat
CC_CELL2,493,0.90804,2.72495,0.4549,7,charge,0,1.362,0.454,10.0,9.9,3.6657,3.686,14.9024,12-04-21_21.02_CC2_protocol_HPPC_IN21700_30T_cycle_#493.mat
CC_CELL2,493,0.90804,2.72495,0.4548,7,discharge,1,-10.901,3.634,2.0,1.9,3.6639,3.5392,11.4393,12-04-21_21.02_CC2_protocol_HPPC_IN21700_30T_cycle_#493.mat
CC_CELL2,493,0.90804,2.72495,0.4548,7,discharge,1,-10.901,3.634,10.0,9.9,3.6639,3.5001,15.0261,12-04-21_21.02_CC2_protocol_HPPC_IN21700_30T_cycle_#493.mat
CC_CELL2,493,0.90804,2.72495,0.4549,7,charge,1,5.45,1.817,2.0,1.9,3.6687,3.7305,11.3384,12-04-21_21.02_CC2_protocol_HPPC_IN21700_30T_cycle_#493.mat
CC_CELL2,493,0.90804,2.72495,0.4549,7,charge,1,5.45,1.817,10.0,9.9,3.6687,3.7485,14.6409,12-04-21_21.02_CC2_protocol_HPPC_IN21700_30T_cycle_#493.mat
CC_CELL2,493,0.90804,2.72495,0.4547,7,discharge,2,-21.804,7.268,2.0,1.9,3.665,3.4154,11.4474,12-04-21_21.02_CC2_protocol_HPPC_IN21700_30T_cycle_#493.mat
CC_CELL2,493,0.90804,2.72495,0.4547,7,discharge,2,-21.804,7.268,10.0,9.9,3.665,3.3444,14.7037,12-04-21_21.02_CC2_protocol_HPPC_IN21700_30T_cycle_#493.mat
CC_CELL2,493,0.90804,2.72495,0.455,7,charge,2,16.353,5.451,2.0,2.0,3.6706,3.8544,11.2395,12-04-21_21.02_CC2_protocol_HPPC_IN21700_30T_cycle_#493.mat
CC_CELL2,493,0.90804,2.72495,0.455,7,charge,2,16.353,5.451,10.0,9.9,3.6706,3.8991,13.973,12-04-21_21.02_CC2_protocol_HPPC_IN21700_30T_cycle_#493.mat
CC_CELL2,493,0.90804,2.72495,0.4546,7,discharge,3,-31.344,10.448,2.0,2.0,3.6653,3.3062,11.4567,12-04-21_21.02_CC2_protocol_HPPC_IN21700_30T_cycle_#493.mat
CC_CELL2,493,0.90804,2.72495,0.4546,7,discharge,3,-31.344,10.448,10.0,9.9,3.6653,3.2094,14.545,12-04-21_21.02_CC2_protocol_HPPC_IN21700_30T_cycle_#493.mat
CC_CELL2,493,0.90804,2.72495,0.4551,7,charge,3,27.254,9.085,2.0,2.0,3.6727,3.9756,11.114,12-04-21_21.02_CC2_protocol_HPPC_IN21700_30T_cycle_#493.mat
CC_CELL2,493,0.90804,2.72495,0.4551,7,charge,3,27.254,9.085,10.0,9.9,3.6727,4.0485,13.7888,12-04-21_21.02_CC2_protocol_HPPC_IN21700_30T_cycle_#493.mat
CC_CELL2,493,0.90804,2.72495,0.364,8,discharge,0,-2.726,0.909,2.0,2.0,3.6009,3.5681,12.0332,12-04-21_21.02_CC2_protocol_HPPC_IN21700_30T_cycle_#493.mat
CC_CELL2,493,0.90804,2.72495,0.364,8,discharge,0,-2.726,0.909,10.0,9.9,3.6009,3.5577,15.8486,12-04-21_21.02_CC2_protocol_HPPC_IN21700_30T_cycle_#493.mat
CC_CELL2,493,0.90804,2.72495,0.364,8,charge,0,1.363,0.454,2.0,2.0,3.6022,3.6183,11.8165,12-04-21_21.02_CC2_protocol_HPPC_IN21700_30T_cycle_#493.mat
CC_CELL2,493,0.90804,2.72495,0.364,8,charge,0,1.363,0.454,10.0,9.9,3.6022,3.623,15.2661,12-04-21_21.02_CC2_protocol_HPPC_IN21700_30T_cycle_#493.mat
CC_CELL2,493,0.90804,2.72495,0.364,8,discharge,1,-10.903,3.634,2.0,2.0,3.601,3.4705,11.9692,12-04-21_21.02_CC2_protocol_HPPC_IN21700_30T_cycle_#493.mat
CC_CELL2,493,0.90804,2.72495,0.364,8,discharge,1,-10.903,3.634,10.0,9.9,3.601,3.431,15.592,12-04-21_21.02_CC2_protocol_HPPC_IN21700_30T_cycle_#493.mat
CC_CELL2,493,0.90804,2.72495,0.3641,8,charge,1,5.451,1.817,2.0,2.0,3.6047,3.6694,11.8694,12-04-21_21.02_CC2_protocol_HPPC_IN21700_30T_cycle_#493.mat
CC_CELL2,493,0.90804,2.72495,0.3641,8,charge,1,5.451,1.817,10.0,9.9,3.6047,3.6877,15.2266,12-04-21_21.02_CC2_protocol_HPPC_IN21700_30T_cycle_#493.mat
CC_CELL2,493,0.90804,2.72495,0.3639,8,discharge,2,-21.804,7.268,2.0,2.0,3.6013,3.3409,11.9428,12-04-21_21.02_CC2_protocol_HPPC_IN21700_30T_cycle_#493.mat
CC_CELL2,493,0.90804,2.72495,0.3639,8,discharge,2,-21.804,7.268,10.0,9.9,3.6013,3.2666,15.3504,12-04-21_21.02_CC2_protocol_HPPC_IN21700_30T_cycle_#493.mat
CC_CELL2,493,0.90804,2.72495,0.3642,8,charge,2,16.356,5.452,2.0,2.0,3.609,3.7972,11.5065,12-04-21_21.02_CC2_protocol_HPPC_IN21700_30T_cycle_#493.mat
CC_CELL2,493,0.90804,2.72495,0.3642,8,charge,2,16.356,5.452,10.0,9.9,3.609,3.8423,14.2639,12-04-21_21.02_CC2_protocol_HPPC_IN21700_30T_cycle_#493.mat
CC_CELL2,493,0.90804,2.72495,0.3638,8,discharge,3,-31.342,10.447,2.0,2.0,3.6017,3.2304,11.8467,12-04-21_21.02_CC2_protocol_HPPC_IN21700_30T_cycle_#493.mat
CC_CELL2,493,0.90804,2.72495,0.3638,8,discharge,3,-31.342,10.447,10.0,9.9,3.6017,3.1247,15.2192,12-04-21_21.02_CC2_protocol_HPPC_IN21700_30T_cycle_#493.mat
CC_CELL2,493,0.90804,2.72495,0.3643,8,charge,3,27.254,9.085,2.0,2.0,3.612,3.9186,11.2497,12-04-21_21.02_CC2_protocol_HPPC_IN21700_30T_cycle_#493.mat
CC_CELL2,493,0.90804,2.72495,0.3643,8,charge,3,27.254,9.085,10.0,9.9,3.612,3.9872,13.7668,12-04-21_21.02_CC2_protocol_HPPC_IN21700_30T_cycle_#493.mat
CC_CELL2,493,0.90804,2.72495,0.2732,9,discharge,0,-2.724,0.908,2.0,2.0,3.5223,3.4881,12.5564,12-04-21_21.02_CC2_protocol_HPPC_IN21700_30T_cycle_#493.mat
CC_CELL2,493,0.90804,2.72495,0.2732,9,discharge,0,-2.724,0.908,10.0,9.9,3.5223,3.4766,16.7786,12-04-21_21.02_CC2_protocol_HPPC_IN21700_30T_cycle_#493.mat
CC_CELL2,493,0.90804,2.72495,0.2732,9,charge,0,1.362,0.454,2.0,2.0,3.5239,3.5406,12.2578,12-04-21_21.02_CC2_protocol_HPPC_IN21700_30T_cycle_#493.mat
CC_CELL2,493,0.90804,2.72495,0.2732,9,charge,0,1.362,0.454,10.0,9.9,3.5239,3.5458,16.0746,12-04-21_21.02_CC2_protocol_HPPC_IN21700_30T_cycle_#493.mat
CC_CELL2,493,0.90804,2.72495,0.2731,9,discharge,1,-10.901,3.634,2.0,2.0,3.522,3.3856,12.5126,12-04-21_21.02_CC2_protocol_HPPC_IN21700_30T_cycle_#493.mat
CC_CELL2,493,0.90804,2.72495,0.2731,9,discharge,1,-10.901,3.634,10.0,9.9,3.522,3.3433,16.393,12-04-21_21.02_CC2_protocol_HPPC_IN21700_30T_cycle_#493.mat
CC_CELL2,493,0.90804,2.72495,0.2733,9,charge,1,5.449,1.816,2.0,1.9,3.5282,3.594,12.0763,12-04-21_21.02_CC2_protocol_HPPC_IN21700_30T_cycle_#493.mat
CC_CELL2,493,0.90804,2.72495,0.2733,9,charge,1,5.449,1.816,10.0,9.9,3.5282,3.6138,15.7102,12-04-21_21.02_CC2_protocol_HPPC_IN21700_30T_cycle_#493.mat
CC_CELL2,493,0.90804,2.72495,0.273,9,discharge,2,-21.804,7.268,2.0,2.0,3.5233,3.2509,12.4931,12-04-21_21.02_CC2_protocol_HPPC_IN21700_30T_cycle_#493.mat
CC_CELL2,493,0.90804,2.72495,0.273,9,discharge,2,-21.804,7.268,10.0,9.9,3.5233,3.1634,16.5061,12-04-21_21.02_CC2_protocol_HPPC_IN21700_30T_cycle_#493.mat
CC_CELL2,493,0.90804,2.72495,0.2733,9,charge,2,16.354,5.451,2.0,2.0,3.5324,3.7258,11.8259,12-04-21_21.02_CC2_protocol_HPPC_IN21700_30T_cycle_#493.mat
CC_CELL2,493,0.90804,2.72495,0.2733,9,charge,2,16.354,5.451,10.0,9.9,3.5324,3.7787,15.0605,12-04-21_21.02_CC2_protocol_HPPC_IN21700_30T_cycle_#493.mat
CC_CELL2,493,0.90804,2.72495,0.273,9,discharge,3,-31.344,10.448,2.0,1.9,3.524,3.1378,12.3213,12-04-21_21.02_CC2_protocol_HPPC_IN21700_30T_cycle_#493.mat
CC_CELL2,493,0.90804,2.72495,0.273,9,discharge,3,-31.344,10.448,10.0,9.9,3.524,2.9933,16.9315,12-04-21_21.02_CC2_protocol_HPPC_IN21700_30T_cycle_#493.mat
CC_CELL2,493,0.90804,2.72495,0.2734,9,charge,3,27.255,9.085,2.0,1.9,3.5365,3.8486,11.4511,12-04-21_21.02_CC2_protocol_HPPC_IN21700_30T_cycle_#493.mat
CC_CELL2,493,0.90804,2.72495,0.2734,9,charge,3,27.255,9.085,10.0,9.9,3.5365,3.9271,14.3313,12-04-21_21.02_CC2_protocol_HPPC_IN21700_30T_cycle_#493.mat
CC_CELL2,493,0.90804,2.72495,0.2278,10,discharge,0,-2.726,0.909,2.0,2.0,3.4739,3.4369,13.5735,12-04-21_21.02_CC2_protocol_HPPC_IN21700_30T_cycle_#493.mat
CC_CELL2,493,0.90804,2.72495,0.2278,10,discharge,0,-2.726,0.909,10.0,9.9,3.4739,3.4243,18.1958,12-04-21_21.02_CC2_protocol_HPPC_IN21700_30T_cycle_#493.mat
CC_CELL2,493,0.90804,2.72495,0.2278,10,charge,0,1.363,0.454,2.0,2.0,3.476,3.4939,13.1376,12-04-21_21.02_CC2_protocol_HPPC_IN21700_30T_cycle_#493.mat
CC_CELL2,493,0.90804,2.72495,0.2278,10,charge,0,1.363,0.454,10.0,9.9,3.476,3.4992,17.0275,12-04-21_21.02_CC2_protocol_HPPC_IN21700_30T_cycle_#493.mat
CC_CELL2,493,0.90804,2.72495,0.2277,10,discharge,1,-10.901,3.634,2.0,2.0,3.4744,3.3256,13.6501,12-04-21_21.02_CC2_protocol_HPPC_IN21700_30T_cycle_#493.mat
CC_CELL2,493,0.90804,2.72495,0.2277,10,discharge,1,-10.901,3.634,10.0,9.9,3.4744,3.2757,18.2277,12-04-21_21.02_CC2_protocol_HPPC_IN21700_30T_cycle_#493.mat
CC_CELL2,493,0.90804,2.72495,0.2278,10,charge,1,5.451,1.817,2.0,2.0,3.4812,3.5513,12.8596,12-04-21_21.02_CC2_protocol_HPPC_IN21700_30T_cycle_#493.mat
CC_CELL2,493,0.90804,2.72495,0.2278,10,charge,1,5.451,1.817,10.0,9.9,3.4812,3.5707,16.4184,12-04-21_21.02_CC2_protocol_HPPC_IN21700_30T_cycle_#493.mat
CC_CELL2,493,0.90804,2.72495,0.2276,10,discharge,2,-21.804,7.268,2.0,2.0,3.4762,3.1778,13.6856,12-04-21_21.02_CC2_protocol_HPPC_IN21700_30T_cycle_#493.mat
CC_CELL2,493,0.90804,2.72495,0.2276,10,discharge,2,-21.804,7.268,10.0,9.9,3.4762,3.0493,19.579,12-04-21_21.02_CC2_protocol_HPPC_IN21700_30T_cycle_#493.mat
CC_CELL2,493,0.90804,2.72495,0.2279,10,charge,2,16.354,5.451,2.0,2.0,3.4852,3.6867,12.3211,12-04-21_21.02_CC2_protocol_HPPC_IN21700_30T_cycle_#493.mat
CC_CELL2,493,0.90804,2.72495,0.2279,10,charge,2,16.354,5.451,10.0,9.9,3.4852,3.7413,15.6598,12-04-21_21.02_CC2_protocol_HPPC_IN21700_30T_cycle_#493.mat
CC_CELL2,493,0.90804,2.72495,0.2275,10,discharge,3,-31.343,10.448,2.0,2.0,3.4764,3.0479,13.6713,12-04-21_21.02_CC2_protocol_HPPC_IN21700_30T_cycle_#493.mat
CC_CELL2,493,0.90804,2.72495,0.2275,10,discharge,3,-31.343,10.448,10.0,9.9,3.4764,2.8099,21.2647,12-04-21_21.02_CC2_protocol_HPPC_IN21700_30T_cycle_#493.mat
CC_CELL2,493,0.90804,2.72495,0.228,10,charge,3,27.255,9.085,2.0,1.9,3.488,3.8107,11.84,12-04-21_21.02_CC2_protocol_HPPC_IN21700_30T_cycle_#493.mat
CC_CELL2,493,0.90804,2.72495,0.228,10,charge,3,27.255,9.085,10.0,9.9,3.488,3.8964,14.9844,12-04-21_21.02_CC2_protocol_HPPC_IN21700_30T_cycle_#493.mat
CC_CELL2,493,0.90804,2.72495,0.1823,11,discharge,0,-2.726,0.909,2.0,2.0,3.4294,3.3891,14.7857,12-04-21_21.02_CC2_protocol_HPPC_IN21700_30T_cycle_#493.mat
CC_CELL2,493,0.90804,2.72495,0.1823,11,discharge,0,-2.726,0.909,10.0,9.9,3.4294,3.3735,20.5092,12-04-21_21.02_CC2_protocol_HPPC_IN21700_30T_cycle_#493.mat
CC_CELL2,493,0.90804,2.72495,0.1823,11,charge,0,1.363,0.454,2.0,2.0,3.4318,3.451,14.0917,12-04-21_21.02_CC2_protocol_HPPC_IN21700_30T_cycle_#493.mat
CC_CELL2,493,0.90804,2.72495,0.1823,11,charge,0,1.363,0.454,10.0,9.9,3.4318,3.4569,18.422,12-04-21_21.02_CC2_protocol_HPPC_IN21700_30T_cycle_#493.mat
CC_CELL2,493,0.90804,2.72495,0.1823,11,discharge,1,-10.901,3.634,2.0,2.0,3.4298,3.2654,15.0812,12-04-21_21.02_CC2_protocol_HPPC_IN21700_30T_cycle_#493.mat
CC_CELL2,493,0.90804,2.72495,0.1823,11,discharge,1,-10.901,3.634,10.0,9.9,3.4298,3.1861,22.3557,12-04-21_21.02_CC2_protocol_HPPC_IN21700_30T_cycle_#493.mat
CC_CELL2,493,0.90804,2.72495,0.1824,11,charge,1,5.451,1.817,2.0,2.0,3.4385,3.5118,13.4478,12-04-21_21.02_CC2_protocol_HPPC_IN21700_30T_cycle_#493.mat
CC_CELL2,493,0.90804,2.72495,0.1824,11,charge,1,5.451,1.817,10.0,9.9,3.4385,3.5295,16.6951,12-04-21_21.02_CC2_protocol_HPPC_IN21700_30T_cycle_#493.mat
CC_CELL2,493,0.90804,2.72495,0.1822,11,discharge,2,-21.806,7.269,2.0,2.0,3.432,3.0977,15.3306,12-04-21_21.02_CC2_protocol_HPPC_IN21700_30T_cycle_#493.mat
CC_CELL2,493,0.90804,2.72495,0.1822,11,discharge,2,-21.806,7.269,10.0,9.9,3.432,2.8478,26.7908,12-04-21_21.02_CC2_protocol_HPPC_IN21700_30T_cycle_#493.mat
CC_CELL2,493,0.90804,2.72495,0.1825,11,charge,2,16.356,5.452,2.0,1.9,3.4434,3.6455,12.3563,12-04-21_21.02_CC2_protocol_HPPC_IN21700_30T_cycle_#493.mat
CC_CELL2,493,0.90804,2.72495,0.1825,11,charge,2,16.356,5.452,10.0,9.9,3.4434,3.6958,15.4316,12-04-21_21.02_CC2_protocol_HPPC_IN21700_30T_cycle_#493.mat
CC_CELL2,493,0.90804,2.72495,0.1821,11,discharge,3,-31.343,10.448,2.0,2.0,3.4316,2.9463,15.4835,12-04-21_21.02_CC2_protocol_HPPC_IN21700_30T_cycle_#493.mat
CC_CELL2,493,0.90804,2.72495,0.1821,11,discharge,3,-31.343,10.448,10.0,9.9,3.4316,2.4997,29.7323,12-04-21_21.02_CC2_protocol_HPPC_IN21700_30T_cycle_#493.mat
CC_CELL2,493,0.90804,2.72495,0.1826,11,charge,3,27.253,9.084,2.0,2.0,3.4464,3.7667,11.7528,12-04-21_21.02_CC2_protocol_HPPC_IN21700_30T_cycle_#493.mat
CC_CELL2,493,0.90804,2.72495,0.1826,11,charge,3,27.253,9.084,10.0,9.9,3.4464,3.8479,14.7323,12-04-21_21.02_CC2_protocol_HPPC_IN21700_30T_cycle_#493.mat
CC_CELL2,493,0.90804,2.72495,0.1369,12,discharge,0,-2.725,0.908,2.0,2.0,3.3771,3.3279,18.0524,12-04-21_21.02_CC2_protocol_HPPC_IN21700_30T_cycle_#493.mat
CC_CELL2,493,0.90804,2.72495,0.1369,12,discharge,0,-2.725,0.908,10.0,9.9,3.3771,3.3,28.2894,12-04-21_21.02_CC2_protocol_HPPC_IN21700_30T_cycle_#493.mat
CC_CELL2,493,0.90804,2.72495,0.1369,12,charge,0,1.363,0.454,2.0,2.0,3.3815,3.4046,16.9541,12-04-21_21.02_CC2_protocol_HPPC_IN21700_30T_cycle_#493.mat
CC_CELL2,493,0.90804,2.72495,0.1369,12,charge,0,1.363,0.454,10.0,9.9,3.3815,3.4138,23.7064,12-04-21_21.02_CC2_protocol_HPPC_IN21700_30T_cycle_#493.mat
CC_CELL2,493,0.90804,2.72495,0.1368,12,discharge,1,-10.903,3.634,2.0,2.0,3.379,3.1583,20.2421,12-04-21_21.02_CC2_protocol_HPPC_IN21700_30T_cycle_#493.mat
CC_CELL2,493,0.90804,2.72495,0.1368,12,discharge,1,-10.903,3.634,10.0,9.9,3.379,2.955,38.8884,12-04-21_21.02_CC2_protocol_HPPC_IN21700_30T_cycle_#493.mat
CC_CELL2,493,0.90804,2.72495,0.137,12,charge,1,5.451,1.817,2.0,2.0,3.3904,3.4758,15.6669,12-04-21_21.02_CC2_protocol_HPPC_IN21700_30T_cycle_#493.mat
