Repository: KikETs/ECM_HYBRID_BMS_JOINT

## Results

| Arm | Model | Size | Protocol | Result | Worst cell |
|---|---|---|---|---|---|
| SOP | 2RC table + trim (A8) | 4 effective coefficients, 2 EW states | leave-one-cell-out | usable current 69.6 % discharge, 59.5 % charge (τ = 10 s) | 59.9 % / 53.5 % (BOOST_REST) |
| SOH | dQ/dV ridge | 65 coefficients | leave-one-cell-out | RMSE 0.0094, bias −0.0005 | 0.0130 (BOOST_REST) |
| SOC | 2RC EKF, low-current gate | 3 states | leave-one-cell-out | **2.34 %p** over six sensor disturbances on estimated SOH (2.325 on true SOH), per cell 2.00–2.75 | 4.60 %p (BOOST_NEGPULSE_1S, current offset −0.10 A) |

The SOH arm was a 10,945-parameter CNN until the second audit round. Nested

File: analysis/uypydj_hppc_resistance.csv (part 197 of 225)
protocol,cycle,SOH,CAP_Ah,SOC,soc_group,direction,rate_rank,I_A,CRate_rated,tau_s,tau_actual_s,V_pre_V,V_tau_V,R_mOhm,file
CC_CELL2,493,0.90804,2.72495,0.137,12,charge,1,5.451,1.817,10.0,9.9,3.3904,3.5003,20.1614,12-04-21_21.02_CC2_protocol_HPPC_IN21700_30T_cycle_#493.mat
CC_CELL2,493,0.90804,2.72495,0.1367,12,discharge,2,-21.803,7.268,2.0,2.0,3.3819,2.9053,21.8594,12-04-21_21.02_CC2_protocol_HPPC_IN21700_30T_cycle_#493.mat
CC_CELL2,493,0.90804,2.72495,0.1367,12,discharge,2,-21.803,7.268,10.0,9.9,3.3819,2.4999,40.4531,12-04-21_21.02_CC2_protocol_HPPC_IN21700_30T_cycle_#493.mat
CC_CELL2,493,0.90804,2.72495,0.1371,12,charge,2,16.352,5.451,2.0,2.0,3.3983,3.6172,13.3867,12-04-21_21.02_CC2_protocol_HPPC_IN21700_30T_cycle_#493.mat
CC_CELL2,493,0.90804,2.72495,0.1371,12,charge,2,16.352,5.451,10.0,9.9,3.3983,3.6624,16.1509,12-04-21_21.02_CC2_protocol_HPPC_IN21700_30T_cycle_#493.mat
CC_CELL2,493,0.90804,2.72495,0.1367,12,discharge,3,-25.088,8.363,2.0,2.0,3.3818,2.6709,28.3363,12-04-21_21.02_CC2_protocol_HPPC_IN21700_30T_cycle_#493.mat
CC_CELL2,493,0.90804,2.72495,0.1367,12,discharge,3,-25.088,8.363,10.0,9.9,3.3818,2.4999,35.1523,12-04-21_21.02_CC2_protocol_HPPC_IN21700_30T_cycle_#493.mat
CC_CELL2,493,0.90804,2.72495,0.1371,12,charge,3,27.254,9.085,2.0,2.0,3.4007,3.7397,12.4385,12-04-21_21.02_CC2_protocol_HPPC_IN21700_30T_cycle_#493.mat
CC_CELL2,493,0.90804,2.72495,0.1371,12,charge,3,27.254,9.085,10.0,9.9,3.4007,3.8131,15.1317,12-04-21_21.02_CC2_protocol_HPPC_IN21700_30T_cycle_#493.mat
CC_CELL2,531,0.90355,2.71146,1.0,0,discharge,0,-2.711,0.904,2.0,1.9,4.1442,4.1085,13.1681,12-12-21_21.31_CC2_protocol_HPPC_IN21700_30T_cycle_#531.mat
CC_CELL2,531,0.90355,2.71146,1.0,0,discharge,0,-2.711,0.904,10.0,9.7,4.1442,4.0905,19.8075,12-12-21_21.31_CC2_protocol_HPPC_IN21700_30T_cycle_#531.mat
CC_CELL2,531,0.90355,2.71146,1.0,0,charge,0,1.356,0.452,2.0,2.0,4.1571,4.1821,18.4427,12-12-21_21.31_CC2_protocol_HPPC_IN21700_30T_cycle_#531.mat
CC_CELL2,531,0.90355,2.71146,1.0,0,charge,0,1.356,0.452,10.0,9.9,4.1571,4.1926,26.1886,12-12-21_21.31_CC2_protocol_HPPC_IN21700_30T_cycle_#531.mat
CC_CELL2,531,0.90355,2.71146,0.9999,0,discharge,1,-10.851,3.617,2.0,2.0,4.1541,3.9739,16.6068,12-12-21_21.31_CC2_protocol_HPPC_IN21700_30T_cycle_#531.mat
CC_CELL2,531,0.90355,2.71146,0.9999,0,discharge,1,-10.851,3.617,10.0,9.9,4.1541,3.933,20.376,12-12-21_21.31_CC2_protocol_HPPC_IN21700_30T_cycle_#531.mat
CC_CELL2,531,0.90355,2.71146,1.0,0,charge,1,1.829,0.61,2.0,1.9,4.1615,4.2,21.0452,12-12-21_21.31_CC2_protocol_HPPC_IN21700_30T_cycle_#531.mat
CC_CELL2,531,0.90355,2.71146,1.0,0,charge,1,1.829,0.61,10.0,9.9,4.1615,4.2,21.0452,12-12-21_21.31_CC2_protocol_HPPC_IN21700_30T_cycle_#531.mat
CC_CELL2,531,0.90355,2.71146,0.9998,0,discharge,2,-21.703,7.234,2.0,2.0,4.1526,3.8185,15.3942,12-12-21_21.31_CC2_protocol_HPPC_IN21700_30T_cycle_#531.mat
CC_CELL2,531,0.90355,2.71146,0.9998,0,discharge,2,-21.703,7.234,10.0,9.9,4.1526,3.7661,17.8086,12-12-21_21.31_CC2_protocol_HPPC_IN21700_30T_cycle_#531.mat
CC_CELL2,531,0.90355,2.71146,1.0,0,charge,2,1.693,0.564,2.0,1.9,4.1648,4.2,20.7927,12-12-21_21.31_CC2_protocol_HPPC_IN21700_30T_cycle_#531.mat
CC_CELL2,531,0.90355,2.71146,1.0,0,charge,2,1.693,0.564,10.0,9.9,4.1648,4.2,20.7927,12-12-21_21.31_CC2_protocol_HPPC_IN21700_30T_cycle_#531.mat
CC_CELL2,531,0.90355,2.71146,0.9997,0,discharge,3,-31.198,10.399,2.0,2.0,4.1524,3.6957,14.6388,12-12-21_21.31_CC2_protocol_HPPC_IN21700_30T_cycle_#531.mat
CC_CELL2,531,0.90355,2.71146,0.9997,0,discharge,3,-31.198,10.399,10.0,9.9,4.1524,3.632,16.6806,12-12-21_21.31_CC2_protocol_HPPC_IN21700_30T_cycle_#531.mat
CC_CELL2,531,0.90355,2.71146,1.0,0,charge,3,1.596,0.532,2.0,2.0,4.1663,4.2,21.1126,12-12-21_21.31_CC2_protocol_HPPC_IN21700_30T_cycle_#531.mat
CC_CELL2,531,0.90355,2.71146,1.0,0,charge,3,1.596,0.532,10.0,9.9,4.1663,4.2,21.1126,12-12-21_21.31_CC2_protocol_HPPC_IN21700_30T_cycle_#531.mat
CC_CELL2,531,0.90355,2.71146,0.9548,1,discharge,0,-2.712,0.904,2.0,2.0,4.0964,4.0559,14.9358,12-12-21_21.31_CC2_protocol_HPPC_IN21700_30T_cycle_#531.mat
CC_CELL2,531,0.90355,2.71146,0.9548,1,discharge,0,-2.712,0.904,10.0,9.9,4.0964,4.0461,18.5499,12-12-21_21.31_CC2_protocol_HPPC_IN21700_30T_cycle_#531.mat
CC_CELL2,531,0.90355,2.71146,0.9548,1,charge,0,1.357,0.452,2.0,1.9,4.098,4.1181,14.8143,12-12-21_21.31_CC2_protocol_HPPC_IN21700_30T_cycle_#531.mat
CC_CELL2,531,0.90355,2.71146,0.9548,1,charge,0,1.357,0.452,10.0,9.9,4.098,4.1234,18.7205,12-12-21_21.31_CC2_protocol_HPPC_IN21700_30T_cycle_#531.mat
CC_CELL2,531,0.90355,2.71146,0.9547,1,discharge,1,-10.851,3.617,2.0,2.0,4.0959,3.939,14.4595,12-12-21_21.31_CC2_protocol_HPPC_IN21700_30T_cycle_#531.mat
CC_CELL2,531,0.90355,2.71146,0.9547,1,discharge,1,-10.851,3.617,10.0,9.9,4.0959,3.9106,17.0768,12-12-21_21.31_CC2_protocol_HPPC_IN21700_30T_cycle_#531.mat
CC_CELL2,531,0.90355,2.71146,0.9548,1,charge,1,5.427,1.809,2.0,2.0,4.1003,4.1809,14.8522,12-12-21_21.31_CC2_protocol_HPPC_IN21700_30T_cycle_#531.mat
CC_CELL2,531,0.90355,2.71146,0.9548,1,charge,1,5.427,1.809,10.0,9.9,4.1003,4.2,18.3718,12-12-21_21.31_CC2_protocol_HPPC_IN21700_30T_cycle_#531.mat
CC_CELL2,531,0.90355,2.71146,0.9546,1,discharge,2,-21.703,7.234,2.0,2.0,4.0971,3.7964,13.8552,12-12-21_21.31_CC2_protocol_HPPC_IN21700_30T_cycle_#531.mat
CC_CELL2,531,0.90355,2.71146,0.9546,1,discharge,2,-21.703,7.234,10.0,9.9,4.0971,3.7491,16.0346,12-12-21_21.31_CC2_protocol_HPPC_IN21700_30T_cycle_#531.mat
CC_CELL2,531,0.90355,2.71146,0.9549,1,charge,2,5.911,1.97,2.0,2.0,4.1027,4.2002,16.4941,12-12-21_21.31_CC2_protocol_HPPC_IN21700_30T_cycle_#531.mat
CC_CELL2,531,0.90355,2.71146,0.9549,1,charge,2,5.911,1.97,10.0,9.9,4.1027,4.2002,16.4941,12-12-21_21.31_CC2_protocol_HPPC_IN21700_30T_cycle_#531.mat
CC_CELL2,531,0.90355,2.71146,0.9545,1,discharge,3,-31.196,10.399,2.0,2.0,4.0978,3.6816,13.3415,12-12-21_21.31_CC2_protocol_HPPC_IN21700_30T_cycle_#531.mat
CC_CELL2,531,0.90355,2.71146,0.9545,1,discharge,3,-31.196,10.399,10.0,9.9,4.0978,3.6158,15.4507,12-12-21_21.31_CC2_protocol_HPPC_IN21700_30T_cycle_#531.mat
CC_CELL2,531,0.90355,2.71146,0.9549,1,charge,3,5.817,1.939,2.0,2.0,4.1051,4.2001,16.3327,12-12-21_21.31_CC2_protocol_HPPC_IN21700_30T_cycle_#531.mat
CC_CELL2,531,0.90355,2.71146,0.9549,1,charge,3,5.817,1.939,10.0,9.9,4.1051,4.2,16.3155,12-12-21_21.31_CC2_protocol_HPPC_IN21700_30T_cycle_#531.mat
CC_CELL2,531,0.90355,2.71146,0.9095,2,discharge,0,-2.711,0.904,2.0,2.0,4.0795,4.0415,14.0149,12-12-21_21.31_CC2_protocol_HPPC_IN21700_30T_cycle_#531.mat
CC_CELL2,531,0.90355,2.71146,0.9095,2,discharge,0,-2.711,0.904,10.0,9.9,4.0795,4.0326,17.2973,12-12-21_21.31_CC2_protocol_HPPC_IN21700_30T_cycle_#531.mat
CC_CELL2,531,0.90355,2.71146,0.9096,2,charge,0,1.357,0.452,2.0,1.9,4.0808,4.1005,14.5173,12-12-21_21.31_CC2_protocol_HPPC_IN21700_30T_cycle_#531.mat
CC_CELL2,531,0.90355,2.71146,0.9096,2,charge,0,1.357,0.452,10.0,9.9,4.0808,4.105,17.8335,12-12-21_21.31_CC2_protocol_HPPC_IN21700_30T_cycle_#531.mat
CC_CELL2,531,0.90355,2.71146,0.9095,2,discharge,1,-10.851,3.617,2.0,2.0,4.0804,3.9278,14.0632,12-12-21_21.31_CC2_protocol_HPPC_IN21700_30T_cycle_#531.mat
CC_CELL2,531,0.90355,2.71146,0.9095,2,discharge,1,-10.851,3.617,10.0,9.9,4.0804,3.8961,16.9846,12-12-21_21.31_CC2_protocol_HPPC_IN21700_30T_cycle_#531.mat
CC_CELL2,531,0.90355,2.71146,0.9096,2,charge,1,5.426,1.809,2.0,2.0,4.0834,4.1591,13.9516,12-12-21_21.31_CC2_protocol_HPPC_IN21700_30T_cycle_#531.mat
CC_CELL2,531,0.90355,2.71146,0.9096,2,charge,1,5.426,1.809,10.0,9.9,4.0834,4.1754,16.9557,12-12-21_21.31_CC2_protocol_HPPC_IN21700_30T_cycle_#531.mat
CC_CELL2,531,0.90355,2.71146,0.9094,2,discharge,2,-21.703,7.234,2.0,1.9,4.0807,3.7871,13.5281,12-12-21_21.31_CC2_protocol_HPPC_IN21700_30T_cycle_#531.mat
CC_CELL2,531,0.90355,2.71146,0.9094,2,discharge,2,-21.703,7.234,10.0,9.9,4.0807,3.7284,16.2328,12-12-21_21.31_CC2_protocol_HPPC_IN21700_30T_cycle_#531.mat
CC_CELL2,531,0.90355,2.71146,0.9096,2,charge,2,7.654,2.551,2.0,1.9,4.0852,4.2,14.9987,12-12-21_21.31_CC2_protocol_HPPC_IN21700_30T_cycle_#531.mat
CC_CELL2,531,0.90355,2.71146,0.9096,2,charge,2,7.654,2.551,10.0,9.9,4.0852,4.2,14.9987,12-12-21_21.31_CC2_protocol_HPPC_IN21700_30T_cycle_#531.mat
CC_CELL2,531,0.90355,2.71146,0.9093,2,discharge,3,-31.197,10.399,2.0,1.9,4.0803,3.6714,13.107,12-12-21_21.31_CC2_protocol_HPPC_IN21700_30T_cycle_#531.mat
CC_CELL2,531,0.90355,2.71146,0.9093,2,discharge,3,-31.197,10.399,10.0,9.9,4.0803,3.5896,15.7291,12-12-21_21.31_CC2_protocol_HPPC_IN21700_30T_cycle_#531.mat
CC_CELL2,531,0.90355,2.71146,0.9097,2,charge,3,7.549,2.516,2.0,2.0,4.0871,4.2001,14.9691,12-12-21_21.31_CC2_protocol_HPPC_IN21700_30T_cycle_#531.mat
CC_CELL2,531,0.90355,2.71146,0.9097,2,charge,3,7.549,2.516,10.0,9.9,4.0871,4.2,14.9558,12-12-21_21.31_CC2_protocol_HPPC_IN21700_30T_cycle_#531.mat
CC_CELL2,531,0.90355,2.71146,0.8191,3,discharge,0,-2.712,0.904,2.0,2.0,4.0249,3.9874,13.8264,12-12-21_21.31_CC2_protocol_HPPC_IN21700_30T_cycle_#531.mat
CC_CELL2,531,0.90355,2.71146,0.8191,3,discharge,0,-2.712,0.904,10.0,9.9,4.0249,3.9728,19.2095,12-12-21_21.31_CC2_protocol_HPPC_IN21700_30T_cycle_#531.mat
CC_CELL2,531,0.90355,2.71146,0.8192,3,charge,0,1.355,0.452,2.0,2.0,4.0269,4.0451,13.4317,12-12-21_21.31_CC2_protocol_HPPC_IN21700_30T_cycle_#531.mat
CC_CELL2,531,0.90355,2.71146,0.8192,3,charge,0,1.355,0.452,10.0,9.9,4.0269,4.0512,17.9336,12-12-21_21.31_CC2_protocol_HPPC_IN21700_30T_cycle_#531.mat
CC_CELL2,531,0.90355,2.71146,0.819,3,discharge,1,-10.853,3.618,2.0,2.0,4.0255,3.8768,13.7013,12-12-21_21.31_CC2_protocol_HPPC_IN21700_30T_cycle_#531.mat
CC_CELL2,531,0.90355,2.71146,0.819,3,discharge,1,-10.853,3.618,10.0,9.9,4.0255,3.827,18.2899,12-12-21_21.31_CC2_protocol_HPPC_IN21700_30T_cycle_#531.mat
CC_CELL2,531,0.90355,2.71146,0.8192,3,charge,1,5.425,1.808,2.0,2.0,4.0304,4.1011,13.0315,12-12-21_21.31_CC2_protocol_HPPC_IN21700_30T_cycle_#531.mat
CC_CELL2,531,0.90355,2.71146,0.8192,3,charge,1,5.425,1.808,10.0,9.9,4.0304,4.1213,16.7548,12-12-21_21.31_CC2_protocol_HPPC_IN21700_30T_cycle_#531.mat
CC_CELL2,531,0.90355,2.71146,0.819,3,discharge,2,-21.703,7.234,2.0,2.0,4.0262,3.7377,13.2931,12-12-21_21.31_CC2_protocol_HPPC_IN21700_30T_cycle_#531.mat
CC_CELL2,531,0.90355,2.71146,0.819,3,discharge,2,-21.703,7.234,10.0,9.9,4.0262,3.6613,16.8133,12-12-21_21.31_CC2_protocol_HPPC_IN21700_30T_cycle_#531.mat
CC_CELL2,531,0.90355,2.71146,0.8193,3,charge,2,12.039,4.013,2.0,1.9,4.0333,4.2001,13.855,12-12-21_21.31_CC2_protocol_HPPC_IN21700_30T_cycle_#531.mat
CC_CELL2,531,0.90355,2.71146,0.8193,3,charge,2,12.039,4.013,10.0,9.9,4.0333,4.2,13.8467,12-12-21_21.31_CC2_protocol_HPPC_IN21700_30T_cycle_#531.mat
CC_CELL2,531,0.90355,2.71146,0.8189,3,discharge,3,-31.198,10.399,2.0,2.0,4.0262,3.6247,12.8694,12-12-21_21.31_CC2_protocol_HPPC_IN21700_30T_cycle_#531.mat
CC_CELL2,531,0.90355,2.71146,0.8189,3,discharge,3,-31.198,10.399,10.0,9.9,4.0262,3.5282,15.9626,12-12-21_21.31_CC2_protocol_HPPC_IN21700_30T_cycle_#531.mat
CC_CELL2,531,0.90355,2.71146,0.8193,3,charge,3,12.03,4.01,2.0,2.0,4.0353,4.2001,13.6991,12-12-21_21.31_CC2_protocol_HPPC_IN21700_30T_cycle_#531.mat
CC_CELL2,531,0.90355,2.71146,0.8193,3,charge,3,12.03,4.01,10.0,9.9,4.0353,4.2,13.6908,12-12-21_21.31_CC2_protocol_HPPC_IN21700_30T_cycle_#531.mat
CC_CELL2,531,0.90355,2.71146,0.7287,4,discharge,0,-2.712,0.904,2.0,2.0,3.9216,3.886,13.1288,12-12-21_21.31_CC2_protocol_HPPC_IN21700_30T_cycle_#531.mat
CC_CELL2,531,0.90355,2.71146,0.7287,4,discharge,0,-2.712,0.904,10.0,9.9,3.9216,3.872,18.2918,12-12-21_21.31_CC2_protocol_HPPC_IN21700_30T_cycle_#531.mat
CC_CELL2,531,0.90355,2.71146,0.7287,4,charge,0,1.355,0.452,2.0,2.0,3.9231,3.9413,13.4317,12-12-21_21.31_CC2_protocol_HPPC_IN21700_30T_cycle_#531.mat
CC_CELL2,531,0.90355,2.71146,0.7287,4,charge,0,1.355,0.452,10.0,9.9,3.9231,3.9469,17.5646,12-12-21_21.31_CC2_protocol_HPPC_IN21700_30T_cycle_#531.mat
CC_CELL2,531,0.90355,2.71146,0.7286,4,discharge,1,-10.853,3.618,2.0,2.0,3.9218,3.7797,13.0932,12-12-21_21.31_CC2_protocol_HPPC_IN21700_30T_cycle_#531.mat
CC_CELL2,531,0.90355,2.71146,0.7286,4,discharge,1,-10.853,3.618,10.0,9.9,3.9218,3.7375,16.9815,12-12-21_21.31_CC2_protocol_HPPC_IN21700_30T_cycle_#531.mat
CC_CELL2,531,0.90355,2.71146,0.7287,4,charge,1,5.426,1.809,2.0,2.0,3.9274,3.995,12.4588,12-12-21_21.31_CC2_protocol_HPPC_IN21700_30T_cycle_#531.mat
CC_CELL2,531,0.90355,2.71146,0.7287,4,charge,1,5.426,1.809,10.0,9.9,3.9274,4.013,15.7762,12-12-21_21.31_CC2_protocol_HPPC_IN21700_30T_cycle_#531.mat
CC_CELL2,531,0.90355,2.71146,0.7285,4,discharge,2,-21.703,7.234,2.0,1.9,3.9221,3.6482,12.6204,12-12-21_21.31_CC2_protocol_HPPC_IN21700_30T_cycle_#531.mat
CC_CELL2,531,0.90355,2.71146,0.7285,4,discharge,2,-21.703,7.234,10.0,9.9,3.9221,3.5832,15.6154,12-12-21_21.31_CC2_protocol_HPPC_IN21700_30T_cycle_#531.mat
CC_CELL2,531,0.90355,2.71146,0.7289,4,charge,2,16.277,5.426,2.0,2.0,3.9298,4.1234,11.8941,12-12-21_21.31_CC2_protocol_HPPC_IN21700_30T_cycle_#531.mat
CC_CELL2,531,0.90355,2.71146,0.7289,4,charge,2,16.277,5.426,10.0,9.9,3.9298,4.1744,15.0273,12-12-21_21.31_CC2_protocol_HPPC_IN21700_30T_cycle_#531.mat
CC_CELL2,531,0.90355,2.71146,0.7285,4,discharge,3,-31.197,10.399,2.0,1.9,3.9225,3.5394,12.28,12-12-21_21.31_CC2_protocol_HPPC_IN21700_30T_cycle_#531.mat
CC_CELL2,531,0.90355,2.71146,0.7285,4,discharge,3,-31.197,10.399,10.0,9.9,3.9225,3.4519,15.0848,12-12-21_21.31_CC2_protocol_HPPC_IN21700_30T_cycle_#531.mat
CC_CELL2,531,0.90355,2.71146,0.7289,4,charge,3,20.853,6.951,2.0,2.0,3.931,4.2001,12.9046,12-12-21_21.31_CC2_protocol_HPPC_IN21700_30T_cycle_#531.mat
CC_CELL2,531,0.90355,2.71146,0.7289,4,charge,3,20.853,6.951,10.0,9.9,3.931,4.1999,12.895,12-12-21_21.31_CC2_protocol_HPPC_IN21700_30T_cycle_#531.mat
CC_CELL2,531,0.90355,2.71146,0.6382,5,discharge,0,-2.713,0.904,2.0,1.9,3.8425,3.8086,12.4945,12-12-21_21.31_CC2_protocol_HPPC_IN21700_30T_cycle_#531.mat
CC_CELL2,531,0.90355,2.71146,0.6382,5,discharge,0,-2.713,0.904,10.0,9.9,3.8425,3.7957,17.249,12-12-21_21.31_CC2_protocol_HPPC_IN21700_30T_cycle_#531.mat
CC_CELL2,531,0.90355,2.71146,0.6383,5,charge,0,1.355,0.452,2.0,2.0,3.844,3.8607,12.322,12-12-21_21.31_CC2_protocol_HPPC_IN21700_30T_cycle_#531.mat
CC_CELL2,531,0.90355,2.71146,0.6383,5,charge,0,1.355,0.452,10.0,9.9,3.844,3.8659,16.1588,12-12-21_21.31_CC2_protocol_HPPC_IN21700_30T_cycle_#531.mat
CC_CELL2,531,0.90355,2.71146,0.6382,5,discharge,1,-10.851,3.617,2.0,2.0,3.8417,3.7074,12.3767,12-12-21_21.31_CC2_protocol_HPPC_IN21700_30T_cycle_#531.mat
CC_CELL2,531,0.90355,2.71146,0.6382,5,discharge,1,-10.851,3.617,10.0,9.9,3.8417,3.6672,16.0815,12-12-21_21.31_CC2_protocol_HPPC_IN21700_30T_cycle_#531.mat
CC_CELL2,531,0.90355,2.71146,0.6383,5,charge,1,5.426,1.809,2.0,1.9,3.8467,3.9122,12.0722,12-12-21_21.31_CC2_protocol_HPPC_IN21700_30T_cycle_#531.mat
CC_CELL2,531,0.90355,2.71146,0.6383,5,charge,1,5.426,1.809,10.0,9.9,3.8467,3.931,15.5372,12-12-21_21.31_CC2_protocol_HPPC_IN21700_30T_cycle_#531.mat
CC_CELL2,531,0.90355,2.71146,0.6381,5,discharge,2,-21.703,7.234,2.0,1.9,3.8423,3.5799,12.0905,12-12-21_21.31_CC2_protocol_HPPC_IN21700_30T_cycle_#531.mat
CC_CELL2,531,0.90355,2.71146,0.6381,5,discharge,2,-21.703,7.234,10.0,9.9,3.8423,3.5106,15.2836,12-12-21_21.31_CC2_protocol_HPPC_IN21700_30T_cycle_#531.mat
CC_CELL2,531,0.90355,2.71146,0.6384,5,charge,2,16.279,5.426,2.0,2.0,3.8493,4.0395,11.6838,12-12-21_21.31_CC2_protocol_HPPC_IN21700_30T_cycle_#531.mat
CC_CELL2,531,0.90355,2.71146,0.6384,5,charge,2,16.279,5.426,10.0,9.9,3.8493,4.0867,14.5832,12-12-21_21.31_CC2_protocol_HPPC_IN21700_30T_cycle_#531.mat
CC_CELL2,531,0.90355,2.71146,0.638,5,discharge,3,-31.196,10.399,2.0,2.0,3.8423,3.4712,11.8958,12-12-21_21.31_CC2_protocol_HPPC_IN21700_30T_cycle_#531.mat
CC_CELL2,531,0.90355,2.71146,0.638,5,discharge,3,-31.196,10.399,10.0,9.9,3.8423,3.3775,14.8993,12-12-21_21.31_CC2_protocol_HPPC_IN21700_30T_cycle_#531.mat
CC_CELL2,531,0.90355,2.71146,0.6385,5,charge,3,27.126,9.042,2.0,2.0,3.8512,4.1589,11.3434,12-12-21_21.31_CC2_protocol_HPPC_IN21700_30T_cycle_#531.mat
CC_CELL2,531,0.90355,2.71146,0.6385,5,charge,3,27.126,9.042,10.0,9.9,3.8512,4.2001,12.8622,12-12-21_21.31_CC2_protocol_HPPC_IN21700_30T_cycle_#531.mat
CC_CELL2,531,0.90355,2.71146,0.5478,6,discharge,0,-2.712,0.904,2.0,2.0,3.7491,3.7173,11.727,12-12-21_21.31_CC2_protocol_HPPC_IN21700_30T_cycle_#531.mat
CC_CELL2,531,0.90355,2.71146,0.5478,6,discharge,0,-2.712,0.904,10.0,9.9,3.7491,3.7059,15.931,12-12-21_21.31_CC2_protocol_HPPC_IN21700_30T_cycle_#531.mat
CC_CELL2,531,0.90355,2.71146,0.5479,6,charge,0,1.357,0.452,2.0,1.9,3.7513,3.7673,11.7933,12-12-21_21.31_CC2_protocol_HPPC_IN21700_30T_cycle_#531.mat
CC_CELL2,531,0.90355,2.71146,0.5479,6,charge,0,1.357,0.452,10.0,9.9,3.7513,3.7724,15.5524,12-12-21_21.31_CC2_protocol_HPPC_IN21700_30T_cycle_#531.mat
CC_CELL2,531,0.90355,2.71146,0.5478,6,discharge,1,-10.852,3.617,2.0,1.9,3.7498,3.6195,12.007,12-12-21_21.31_CC2_protocol_HPPC_IN21700_30T_cycle_#531.mat
CC_CELL2,531,0.90355,2.71146,0.5478,6,discharge,1,-10.852,3.617,10.0,9.9,3.7498,3.5784,15.7943,12-12-21_21.31_CC2_protocol_HPPC_IN21700_30T_cycle_#531.mat
CC_CELL2,531,0.90355,2.71146,0.5479,6,charge,1,5.428,1.809,2.0,2.0,3.7541,3.8186,11.8839,12-12-21_21.31_CC2_protocol_HPPC_IN21700_30T_cycle_#531.mat
CC_CELL2,531,0.90355,2.71146,0.5479,6,charge,1,5.428,1.809,10.0,9.9,3.7541,3.8374,15.3478,12-12-21_21.31_CC2_protocol_HPPC_IN21700_30T_cycle_#531.mat
CC_CELL2,531,0.90355,2.71146,0.5477,6,discharge,2,-21.703,7.234,2.0,2.0,3.7492,3.4896,11.9615,12-12-21_21.31_CC2_protocol_HPPC_IN21700_30T_cycle_#531.mat
CC_CELL2,531,0.90355,2.71146,0.5477,6,discharge,2,-21.703,7.234,10.0,9.9,3.7492,3.4176,15.279,12-12-21_21.31_CC2_protocol_HPPC_IN21700_30T_cycle_#531.mat
CC_CELL2,531,0.90355,2.71146,0.548,6,charge,2,16.278,5.426,2.0,2.0,3.7568,3.9466,11.6599,12-12-21_21.31_CC2_protocol_HPPC_IN21700_30T_cycle_#531.mat
CC_CELL2,531,0.90355,2.71146,0.548,6,charge,2,16.278,5.426,10.0,9.9,3.7568,3.9953,14.6517,12-12-21_21.31_CC2_protocol_HPPC_IN21700_30T_cycle_#531.mat
CC_CELL2,531,0.90355,2.71146,0.5476,6,discharge,3,-31.197,10.399,2.0,1.9,3.7501,3.382,11.7992,12-12-21_21.31_CC2_protocol_HPPC_IN21700_30T_cycle_#531.mat
CC_CELL2,531,0.90355,2.71146,0.5476,6,discharge,3,-31.197,10.399,10.0,9.9,3.7501,3.281,15.0367,12-12-21_21.31_CC2_protocol_HPPC_IN21700_30T_cycle_#531.mat
CC_CELL2,531,0.90355,2.71146,0.5481,6,charge,3,27.129,9.043,2.0,1.9,3.7586,4.0664,11.3458,12-12-21_21.31_CC2_protocol_HPPC_IN21700_30T_cycle_#531.mat
CC_CELL2,531,0.90355,2.71146,0.5481,6,charge,3,27.129,9.043,10.0,9.9,3.7586,4.1444,14.2209,12-12-21_21.31_CC2_protocol_HPPC_IN21700_30T_cycle_#531.mat
CC_CELL2,531,0.90355,2.71146,0.4574,7,discharge,0,-2.71,0.903,2.0,2.0,3.6642,3.632,11.8837,12-12-21_21.31_CC2_protocol_HPPC_IN21700_30T_cycle_#531.mat
CC_CELL2,531,0.90355,2.71146,0.4574,7,discharge,0,-2.71,0.903,10.0,9.9,3.6642,3.6216,15.7219,12-12-21_21.31_CC2_protocol_HPPC_IN21700_30T_cycle_#531.mat
CC_CELL2,531,0.90355,2.71146,0.4574,7,charge,0,1.357,0.452,2.0,2.0,3.6658,3.6816,11.6412,12-12-21_21.31_CC2_protocol_HPPC_IN21700_30T_cycle_#531.mat
CC_CELL2,531,0.90355,2.71146,0.4574,7,charge,0,1.357,0.452,10.0,9.9,3.6658,3.6863,15.1041,12-12-21_21.31_CC2_protocol_HPPC_IN21700_30T_cycle_#531.mat
CC_CELL2,531,0.90355,2.71146,0.4573,7,discharge,1,-10.851,3.617,2.0,1.9,3.6645,3.5359,11.8514,12-12-21_21.31_CC2_protocol_HPPC_IN21700_30T_cycle_#531.mat
CC_CELL2,531,0.90355,2.71146,0.4573,7,discharge,1,-10.851,3.617,10.0,9.9,3.6645,3.4964,15.4917,12-12-21_21.31_CC2_protocol_HPPC_IN21700_30T_cycle_#531.mat
CC_CELL2,531,0.90355,2.71146,0.4575,7,charge,1,5.426,1.809,2.0,2.0,3.6685,3.7323,11.7591,12-12-21_21.31_CC2_protocol_HPPC_IN21700_30T_cycle_#531.mat
CC_CELL2,531,0.90355,2.71146,0.4575,7,charge,1,5.426,1.809,10.0,9.9,3.6685,3.7503,15.0767,12-12-21_21.31_CC2_protocol_HPPC_IN21700_30T_cycle_#531.mat
CC_CELL2,531,0.90355,2.71146,0.4573,7,discharge,2,-21.703,7.234,2.0,1.9,3.6647,3.4089,11.7864,12-12-21_21.31_CC2_protocol_HPPC_IN21700_30T_cycle_#531.mat
CC_CELL2,531,0.90355,2.71146,0.4573,7,discharge,2,-21.703,7.234,10.0,9.9,3.6647,3.3377,15.067,12-12-21_21.31_CC2_protocol_HPPC_IN21700_30T_cycle_#531.mat
CC_CELL2,531,0.90355,2.71146,0.4576,7,charge,2,16.278,5.426,2.0,2.0,3.6715,3.8585,11.4879,12-12-21_21.31_CC2_protocol_HPPC_IN21700_30T_cycle_#531.mat
CC_CELL2,531,0.90355,2.71146,0.4576,7,charge,2,16.278,5.426,10.0,9.9,3.6715,3.904,14.2831,12-12-21_21.31_CC2_protocol_HPPC_IN21700_30T_cycle_#531.mat
CC_CELL2,531,0.90355,2.71146,0.4571,7,discharge,3,-31.198,10.399,2.0,2.0,3.6644,3.299,11.7123,12-12-21_21.31_CC2_protocol_HPPC_IN21700_30T_cycle_#531.mat
CC_CELL2,531,0.90355,2.71146,0.4571,7,discharge,3,-31.198,10.399,10.0,9.9,3.6644,3.2022,14.8151,12-12-21_21.31_CC2_protocol_HPPC_IN21700_30T_cycle_#531.mat
CC_CELL2,531,0.90355,2.71146,0.4576,7,charge,3,27.128,9.043,2.0,2.0,3.6737,3.9783,11.2283,12-12-21_21.31_CC2_protocol_HPPC_IN21700_30T_cycle_#531.mat
CC_CELL2,531,0.90355,2.71146,0.4576,7,charge,3,27.128,9.043,10.0,9.9,3.6737,4.0513,13.9192,12-12-21_21.31_CC2_protocol_HPPC_IN21700_30T_cycle_#531.mat
CC_CELL2,531,0.90355,2.71146,0.367,8,discharge,0,-2.71,0.903,2.0,1.9,3.6006,3.5687,11.7708,12-12-21_21.31_CC2_protocol_HPPC_IN21700_30T_cycle_#531.mat
CC_CELL2,531,0.90355,2.71146,0.367,8,discharge,0,-2.71,0.903,10.0,9.9,3.6006,3.558,15.719,12-12-21_21.31_CC2_protocol_HPPC_IN21700_30T_cycle_#531.mat
CC_CELL2,531,0.90355,2.71146,0.367,8,charge,0,1.354,0.451,2.0,2.0,3.6021,3.618,11.7395,12-12-21_21.31_CC2_protocol_HPPC_IN21700_30T_cycle_#531.mat
CC_CELL2,531,0.90355,2.71146,0.367,8,charge,0,1.354,0.451,10.0,9.9,3.6021,3.6227,15.2097,12-12-21_21.31_CC2_protocol_HPPC_IN21700_30T_cycle_#531.mat
CC_CELL2,531,0.90355,2.71146,0.3669,8,discharge,1,-10.854,3.618,2.0,2.0,3.6009,3.4708,11.9864,12-12-21_21.31_CC2_protocol_HPPC_IN21700_30T_cycle_#531.mat
CC_CELL2,531,0.90355,2.71146,0.3669,8,discharge,1,-10.854,3.618,10.0,9.9,3.6009,3.4314,15.6164,12-12-21_21.31_CC2_protocol_HPPC_IN21700_30T_cycle_#531.mat
CC_CELL2,531,0.90355,2.71146,0.367,8,charge,1,5.423,1.808,2.0,2.0,3.6052,3.6691,11.7825,12-12-21_21.31_CC2_protocol_HPPC_IN21700_30T_cycle_#531.mat
CC_CELL2,531,0.90355,2.71146,0.367,8,charge,1,5.423,1.808,10.0,9.9,3.6052,3.6873,15.1384,12-12-21_21.31_CC2_protocol_HPPC_IN21700_30T_cycle_#531.mat
CC_CELL2,531,0.90355,2.71146,0.3668,8,discharge,2,-21.703,7.234,2.0,2.0,3.6012,3.3388,12.0905,12-12-21_21.31_CC2_protocol_HPPC_IN21700_30T_cycle_#531.mat
CC_CELL2,531,0.90355,2.71146,0.3668,8,discharge,2,-21.703,7.234,10.0,9.91,3.6012,3.2644,15.5186,12-12-21_21.31_CC2_protocol_HPPC_IN21700_30T_cycle_#531.mat
CC_CELL2,531,0.90355,2.71146,0.3671,8,charge,2,16.278,5.426,2.0,2.0,3.609,3.7988,11.6599,12-12-21_21.31_CC2_protocol_HPPC_IN21700_30T_cycle_#531.mat
CC_CELL2,531,0.90355,2.71146,0.3671,8,charge,2,16.278,5.426,10.0,9.9,3.609,3.8442,14.4489,12-12-21_21.31_CC2_protocol_HPPC_IN21700_30T_cycle_#531.mat
CC_CELL2,531,0.90355,2.71146,0.3668,8,discharge,3,-31.197,10.399,2.0,2.0,3.601,3.2262,12.014,12-12-21_21.31_CC2_protocol_HPPC_IN21700_30T_cycle_#531.mat
CC_CELL2,531,0.90355,2.71146,0.3668,8,discharge,3,-31.197,10.399,10.0,9.9,3.601,3.1204,15.4053,12-12-21_21.31_CC2_protocol_HPPC_IN21700_30T_cycle_#531.mat
CC_CELL2,531,0.90355,2.71146,0.3672,8,charge,3,27.128,9.043,2.0,2.0,3.6119,3.9216,11.4162,12-12-21_21.31_CC2_protocol_HPPC_IN21700_30T_cycle_#531.mat
CC_CELL2,531,0.90355,2.71146,0.3672,8,charge,3,27.128,9.043,10.0,9.9,3.6119,3.9901,13.9413,12-12-21_21.31_CC2_protocol_HPPC_IN21700_30T_cycle_#531.mat
CC_CELL2,531,0.90355,2.71146,0.2765,9,discharge,0,-2.712,0.904,2.0,2.0,3.5224,3.4872,12.9798,12-12-21_21.31_CC2_protocol_HPPC_IN21700_30T_cycle_#531.mat
CC_CELL2,531,0.90355,2.71146,0.2765,9,discharge,0,-2.712,0.904,10.0,9.9,3.5224,3.4754,17.331,12-12-21_21.31_CC2_protocol_HPPC_IN21700_30T_cycle_#531.mat
CC_CELL2,531,0.90355,2.71146,0.2766,9,charge,0,1.355,0.452,2.0,2.0,3.524,3.5412,12.6937,12-12-21_21.31_CC2_protocol_HPPC_IN21700_30T_cycle_#531.mat
CC_CELL2,531,0.90355,2.71146,0.2766,9,charge,0,1.355,0.452,10.0,9.9,3.524,3.5464,16.5314,12-12-21_21.31_CC2_protocol_HPPC_IN21700_30T_cycle_#531.mat
CC_CELL2,531,0.90355,2.71146,0.2765,9,discharge,1,-10.853,3.618,2.0,2.0,3.522,3.3811,12.9826,12-12-21_21.31_CC2_protocol_HPPC_IN21700_30T_cycle_#531.mat
CC_CELL2,531,0.90355,2.71146,0.2765,9,discharge,1,-10.853,3.618,10.0,9.9,3.522,3.3377,16.9815,12-12-21_21.31_CC2_protocol_HPPC_IN21700_30T_cycle_#531.mat
CC_CELL2,531,0.90355,2.71146,0.2766,9,charge,1,5.426,1.809,2.0,2.0,3.5283,3.5965,12.5703,12-12-21_21.31_CC2_protocol_HPPC_IN21700_30T_cycle_#531.mat
CC_CELL2,531,0.90355,2.71146,0.2766,9,charge,1,5.426,1.809,10.0,9.9,3.5283,3.6163,16.2197,12-12-21_21.31_CC2_protocol_HPPC_IN21700_30T_cycle_#531.mat
CC_CELL2,531,0.90355,2.71146,0.2764,9,discharge,2,-21.703,7.234,2.0,2.0,3.524,3.2415,13.0166,12-12-21_21.31_CC2_protocol_HPPC_IN21700_30T_cycle_#531.mat
CC_CELL2,531,0.90355,2.71146,0.2764,9,discharge,2,-21.703,7.234,10.0,9.9,3.524,3.1511,17.182,12-12-21_21.31_CC2_protocol_HPPC_IN21700_30T_cycle_#531.mat
CC_CELL2,531,0.90355,2.71146,0.2767,9,charge,2,16.278,5.426,2.0,2.0,3.5331,3.7311,12.1637,12-12-21_21.31_CC2_protocol_HPPC_IN21700_30T_cycle_#531.mat
CC_CELL2,531,0.90355,2.71146,0.2767,9,charge,2,16.278,5.426,10.0,9.9,3.5331,3.7843,15.4319,12-12-21_21.31_CC2_protocol_HPPC_IN21700_30T_cycle_#531.mat
CC_CELL2,531,0.90355,2.71146,0.2763,9,discharge,3,-31.197,10.399,2.0,2.0,3.5248,3.1223,12.9019,12-12-21_21.31_CC2_protocol_HPPC_IN21700_30T_cycle_#531.mat
CC_CELL2,531,0.90355,2.71146,0.2763,9,discharge,3,-31.197,10.399,10.0,9.9,3.5248,2.9743,17.6459,12-12-21_21.31_CC2_protocol_HPPC_IN21700_30T_cycle_#531.mat
CC_CELL2,531,0.90355,2.71146,0.2768,9,charge,3,27.127,9.042,2.0,2.0,3.5366,3.8569,11.8074,12-12-21_21.31_CC2_protocol_HPPC_IN21700_30T_cycle_#531.mat
CC_CELL2,531,0.90355,2.71146,0.2768,9,charge,3,27.127,9.042,10.0,9.9,3.5366,3.9337,14.6386,12-12-21_21.31_CC2_protocol_HPPC_IN21700_30T_cycle_#531.mat
CC_CELL2,531,0.90355,2.71146,0.2313,10,discharge,0,-2.712,0.904,2.0,1.9,3.4743,3.4378,13.4602,12-12-21_21.31_CC2_protocol_HPPC_IN21700_30T_cycle_#531.mat
CC_CELL2,531,0.90355,2.71146,0.2313,10,discharge,0,-2.712,0.904,10.0,9.9,3.4743,3.4251,18.1436,12-12-21_21.31_CC2_protocol_HPPC_IN21700_30T_cycle_#531.mat
CC_CELL2,531,0.90355,2.71146,0.2314,10,charge,0,1.355,0.452,2.0,2.0,3.4764,3.4942,13.1365,12-12-21_21.31_CC2_protocol_HPPC_IN21700_30T_cycle_#531.mat
CC_CELL2,531,0.90355,2.71146,0.2314,10,charge,0,1.355,0.452,10.0,9.9,3.4764,3.4995,17.048,12-12-21_21.31_CC2_protocol_HPPC_IN21700_30T_cycle_#531.mat
CC_CELL2,531,0.90355,2.71146,0.2313,10,discharge,1,-10.853,3.618,2.0,2.0,3.4742,3.3267,13.5907,12-12-21_21.31_CC2_protocol_HPPC_IN21700_30T_cycle_#531.mat
CC_CELL2,531,0.90355,2.71146,0.2313,10,discharge,1,-10.853,3.618,10.0,9.9,3.4742,3.2768,18.1885,12-12-21_21.31_CC2_protocol_HPPC_IN21700_30T_cycle_#531.mat
CC_CELL2,531,0.90355,2.71146,0.2314,10,charge,1,5.425,1.808,2.0,2.0,3.4815,3.5512,12.8472,12-12-21_21.31_CC2_protocol_HPPC_IN21700_30T_cycle_#531.mat
CC_CELL2,531,0.90355,2.71146,0.2314,10,charge,1,5.425,1.808,10.0,9.9,3.4815,3.5703,16.3678,12-12-21_21.31_CC2_protocol_HPPC_IN21700_30T_cycle_#531.mat
CC_CELL2,531,0.90355,2.71146,0.2312,10,discharge,2,-21.703,7.234,2.0,2.0,3.4766,3.18,13.6663,12-12-21_21.31_CC2_protocol_HPPC_IN21700_30T_cycle_#531.mat
CC_CELL2,531,0.90355,2.71146,0.2312,10,discharge,2,-21.703,7.234,10.0,9.9,3.4766,3.0517,19.5779,12-12-21_21.31_CC2_protocol_HPPC_IN21700_30T_cycle_#531.mat
CC_CELL2,531,0.90355,2.71146,0.2315,10,charge,2,16.278,5.426,2.0,1.9,3.4858,3.6851,12.2435,12-12-21_21.31_CC2_protocol_HPPC_IN21700_30T_cycle_#531.mat
CC_CELL2,531,0.90355,2.71146,0.2315,10,charge,2,16.278,5.426,10.0,9.9,3.4858,3.7401,15.6223,12-12-21_21.31_CC2_protocol_HPPC_IN21700_30T_cycle_#531.mat
CC_CELL2,531,0.90355,2.71146,0.2311,10,discharge,3,-31.197,10.399,2.0,2.0,3.4768,3.0431,13.902,12-12-21_21.31_CC2_protocol_HPPC_IN21700_30T_cycle_#531.mat
CC_CELL2,531,0.90355,2.71146,0.2311,10,discharge,3,-31.197,10.399,10.0,9.9,3.4768,2.8018,21.6367,12-12-21_21.31_CC2_protocol_HPPC_IN21700_30T_cycle_#531.mat
CC_CELL2,531,0.90355,2.71146,0.2316,10,charge,3,27.127,9.042,2.0,2.0,3.4887,3.8152,12.036,12-12-21_21.31_CC2_protocol_HPPC_IN21700_30T_cycle_#531.mat
CC_CELL2,531,0.90355,2.71146,0.2316,10,charge,3,27.127,9.042,10.0,9.9,3.4887,3.8983,15.0993,12-12-21_21.31_CC2_protocol_HPPC_IN21700_30T_cycle_#531.mat
CC_CELL2,531,0.90355,2.71146,0.1861,11,discharge,0,-2.712,0.904,2.0,2.0,3.4302,3.3885,15.3767,12-12-21_21.31_CC2_protocol_HPPC_IN21700_30T_cycle_#531.mat
CC_CELL2,531,0.90355,2.71146,0.1861,11,discharge,0,-2.712,0.904,10.0,9.9,3.4302,3.3725,21.2766,12-12-21_21.31_CC2_protocol_HPPC_IN21700_30T_cycle_#531.mat
CC_CELL2,531,0.90355,2.71146,0.1861,11,charge,0,1.359,0.453,2.0,2.0,3.4328,3.4527,14.6485,12-12-21_21.31_CC2_protocol_HPPC_IN21700_30T_cycle_#531.mat
CC_CELL2,531,0.90355,2.71146,0.1861,11,charge,0,1.359,0.453,10.0,9.9,3.4328,3.4588,19.1388,12-12-21_21.31_CC2_protocol_HPPC_IN21700_30T_cycle_#531.mat
CC_CELL2,531,0.90355,2.71146,0.1861,11,discharge,1,-10.852,3.617,2.0,2.0,3.4307,3.2594,15.7851,12-12-21_21.31_CC2_protocol_HPPC_IN21700_30T_cycle_#531.mat
CC_CELL2,531,0.90355,2.71146,0.1861,11,discharge,1,-10.852,3.617,10.0,9.9,3.4307,3.1753,23.5348,12-12-21_21.31_CC2_protocol_HPPC_IN21700_30T_cycle_#531.mat
CC_CELL2,531,0.90355,2.71146,0.1862,11,charge,1,5.425,1.808,2.0,2.0,3.4388,3.5152,14.0829,12-12-21_21.31_CC2_protocol_HPPC_IN21700_30T_cycle_#531.mat
CC_CELL2,531,0.90355,2.71146,0.1862,11,charge,1,5.425,1.808,10.0,9.9,3.4388,3.533,17.3641,12-12-21_21.31_CC2_protocol_HPPC_IN21700_30T_cycle_#531.mat
CC_CELL2,531,0.90355,2.71146,0.186,11,discharge,2,-21.704,7.235,2.0,2.0,3.4329,3.0843,16.0616,12-12-21_21.31_CC2_protocol_HPPC_IN21700_30T_cycle_#531.mat
CC_CELL2,531,0.90355,2.71146,0.186,11,discharge,2,-21.704,7.235,10.0,9.9,3.4329,2.82,28.239,12-12-21_21.31_CC2_protocol_HPPC_IN21700_30T_cycle_#531.mat
CC_CELL2,531,0.90355,2.71146,0.1863,11,charge,2,16.277,5.426,2.0,1.9,3.4446,3.6519,12.7358,12-12-21_21.31_CC2_protocol_HPPC_IN21700_30T_cycle_#531.mat
CC_CELL2,531,0.90355,2.71146,0.1863,11,charge,2,16.277,5.426,10.0,9.91,3.4446,3.7019,15.8076,12-12-21_21.31_CC2_protocol_HPPC_IN21700_30T_cycle_#531.mat
CC_CELL2,531,0.90355,2.71146,0.1859,11,discharge,3,-31.197,10.399,2.0,1.9,3.4327,2.9315,16.0656,12-12-21_21.31_CC2_protocol_HPPC_IN21700_30T_cycle_#531.mat
CC_CELL2,531,0.90355,2.71146,0.1859,11,discharge,3,-31.197,10.399,10.0,9.9,3.4327,2.4997,29.9067,12-12-21_21.31_CC2_protocol_HPPC_IN21700_30T_cycle_#531.mat
CC_CELL2,531,0.90355,2.71146,0.1864,11,charge,3,27.128,9.043,2.0,2.0,3.4477,3.7749,12.0613,12-12-21_21.31_CC2_protocol_HPPC_IN21700_30T_cycle_#531.mat
CC_CELL2,531,0.90355,2.71146,0.1864,11,charge,3,27.128,9.043,10.0,9.9,3.4477,3.8556,15.0361,12-12-21_21.31_CC2_protocol_HPPC_IN21700_30T_cycle_#531.mat
CC_CELL2,531,0.90355,2.71146,0.1409,12,discharge,0,-2.712,0.904,2.0,2.0,3.3783,3.328,18.5506,12-12-21_21.31_CC2_protocol_HPPC_IN21700_30T_cycle_#531.mat
CC_CELL2,531,0.90355,2.71146,0.1409,12,discharge,0,-2.712,0.904,10.0,9.9,3.3783,3.3,28.877,12-12-21_21.31_CC2_protocol_HPPC_IN21700_30T_cycle_#531.mat
CC_CELL2,531,0.90355,2.71146,0.141,12,charge,0,1.357,0.452,2.0,1.9,3.3819,3.4049,16.9504,12-12-21_21.31_CC2_protocol_HPPC_IN21700_30T_cycle_#531.mat
CC_CELL2,531,0.90355,2.71146,0.141,12,charge,0,1.357,0.452,10.0,9.9,3.3819,3.4144,23.9517,12-12-21_21.31_CC2_protocol_HPPC_IN21700_30T_cycle_#531.mat
CC_CELL2,531,0.90355,2.71146,0.1408,12,discharge,1,-10.851,3.617,2.0,2.0,3.3797,3.1592,20.3207,12-12-21_21.31_CC2_protocol_HPPC_IN21700_30T_cycle_#531.mat
CC_CELL2,531,0.90355,2.71146,0.1408,12,discharge,1,-10.851,3.617,10.0,9.9,3.3797,2.9588,38.7891,12-12-21_21.31_CC2_protocol_HPPC_IN21700_30T_cycle_#531.mat
CC_CELL2,531,0.90355,2.71146,0.141,12,charge,1,5.425,1.808,2.0,2.0,3.3914,3.4763,15.6486,12-12-21_21.31_CC2_protocol_HPPC_IN21700_30T_cycle_#531.mat
CC_CELL2,531,0.90355,2.71146,0.141,12,charge,1,5.425,1.808,10.0,9.9,3.3914,3.501,20.2013,12-12-21_21.31_CC2_protocol_HPPC_IN21700_30T_cycle_#531.mat
CC_CELL2,531,0.90355,2.71146,0.1407,12,discharge,2,-21.702,7.234,2.0,2.0,3.3825,2.9101,21.7676,12-12-21_21.31_CC2_protocol_HPPC_IN21700_30T_cycle_#531.mat
CC_CELL2,531,0.90355,2.71146,0.1407,12,discharge,2,-21.702,7.234,10.0,9.9,3.3825,2.4999,40.6691,12-12-21_21.31_CC2_protocol_HPPC_IN21700_30T_cycle_#531.mat
CC_CELL2,531,0.90355,2.71146,0.141,12,charge,2,16.278,5.426,2.0,2.0,3.3997,3.6169,13.3432,12-12-21_21.31_CC2_protocol_HPPC_IN21700_30T_cycle_#531.mat
CC_CELL2,531,0.90355,2.71146,0.141,12,charge,2,16.278,5.426,10.0,9.9,3.3997,3.6617,16.0953,12-12-21_21.31_CC2_protocol_HPPC_IN21700_30T_cycle_#531.mat
CC_CELL2,531,0.90355,2.71146,0.1407,12,discharge,3,-25.673,8.558,2.0,2.0,3.3828,2.6824,27.2816,12-12-21_21.31_CC2_protocol_HPPC_IN21700_30T_cycle_#531.mat
CC_CELL2,531,0.90355,2.71146,0.1407,12,discharge,3,-25.673,8.558,10.0,9.9,3.3828,2.4999,34.3902,12-12-21_21.31_CC2_protocol_HPPC_IN21700_30T_cycle_#531.mat
CC_CELL2,531,0.90355,2.71146,0.1411,12,charge,3,27.128,9.043,2.0,2.0,3.4017,3.7378,12.3894,12-12-21_21.31_CC2_protocol_HPPC_IN21700_30T_cycle_#531.mat
CC_CELL2,531,0.90355,2.71146,0.1411,12,charge,3,27.128,9.043,10.0,9.9,3.4017,3.8102,15.0582,12-12-21_21.31_CC2_protocol_HPPC_IN21700_30T_cycle_#531.mat
CC_CELL2,568,0.89613,2.68919,1.0,0,discharge,0,-2.691,0.897,2.0,2.0,4.1537,4.112,15.4978,12-18-21_10.17_CC2_protocol_HPPC_IN21700_30T_cycle_#568.mat
CC_CELL2,568,0.89613,2.68919,1.0,0,discharge,0,-2.691,0.897,10.0,9.7,4.1537,4.0928,22.6335,12-18-21_10.17_CC2_protocol_HPPC_IN21700_30T_cycle_#568.mat
CC_CELL2,568,0.89613,2.68919,1.0,0,charge,0,1.345,0.448,2.0,2.0,4.1669,4.1931,19.4781,12-18-21_10.17_CC2_protocol_HPPC_IN21700_30T_cycle_#568.mat
CC_CELL2,568,0.89613,2.68919,1.0,0,charge,0,1.345,0.448,10.0,9.9,4.1669,4.2,24.6078,12-18-21_10.17_CC2_protocol_HPPC_IN21700_30T_cycle_#568.mat
CC_CELL2,568,0.89613,2.68919,0.9999,0,discharge,1,-10.76,3.587,2.0,1.9,4.164,3.9714,17.8996,12-18-21_10.17_CC2_protocol_HPPC_IN21700_30T_cycle_#568.mat
CC_CELL2,568,0.89613,2.68919,0.9999,0,discharge,1,-10.76,3.587,10.0,9.9,4.164,3.927,22.026,12-18-21_10.17_CC2_protocol_HPPC_IN21700_30T_cycle_#568.mat
CC_CELL2,568,0.89613,2.68919,1.0,0,charge,1,1.296,0.432,2.0,2.0,4.1726,4.2001,21.2175,12-18-21_10.17_CC2_protocol_HPPC_IN21700_30T_cycle_#568.mat
CC_CELL2,568,0.89613,2.68919,0.9998,0,discharge,2,-21.523,7.174,2.0,2.0,4.1645,3.811,16.4243,12-18-21_10.17_CC2_protocol_HPPC_IN21700_30T_cycle_#568.mat
CC_CELL2,568,0.89613,2.68919,0.9998,0,discharge,2,-21.523,7.174,10.0,9.9,4.1645,3.7581,18.8821,12-18-21_10.17_CC2_protocol_HPPC_IN21700_30T_cycle_#568.mat
CC_CELL2,568,0.89613,2.68919,0.9993,0,charge,2,1.3,0.433,2.0,2.0,4.174,4.2,20.0077,12-18-21_10.17_CC2_protocol_HPPC_IN21700_30T_cycle_#568.mat
CC_CELL2,568,0.89613,2.68919,0.999,0,discharge,3,-30.938,10.313,2.0,2.0,4.1635,3.6877,15.3791,12-18-21_10.17_CC2_protocol_HPPC_IN21700_30T_cycle_#568.mat
CC_CELL2,568,0.89613,2.68919,0.999,0,discharge,3,-30.938,10.313,10.0,9.9,4.1635,3.6255,17.3896,12-18-21_10.17_CC2_protocol_HPPC_IN21700_30T_cycle_#568.mat
CC_CELL2,568,0.89613,2.68919,0.9979,0,charge,3,1.303,0.434,2.0,2.0,4.1749,4.2,19.2573,12-18-21_10.17_CC2_protocol_HPPC_IN21700_30T_cycle_#568.mat
CC_CELL2,568,0.89613,2.68919,0.9531,1,discharge,0,-2.691,0.897,2.0,2.0,4.0987,4.0553,16.129,12-18-21_10.17_CC2_protocol_HPPC_IN21700_30T_cycle_#568.mat
CC_CELL2,568,0.89613,2.68919,0.9531,1,discharge,0,-2.691,0.897,10.0,9.9,4.0987,4.0448,20.0312,12-18-21_10.17_CC2_protocol_HPPC_IN21700_30T_cycle_#568.mat
CC_CELL2,568,0.89613,2.68919,0.9531,1,charge,0,1.344,0.448,2.0,2.0,4.1003,4.1218,15.997,12-18-21_10.17_CC2_protocol_HPPC_IN21700_30T_cycle_#568.mat
CC_CELL2,568,0.89613,2.68919,0.9531,1,charge,0,1.344,0.448,10.0,9.9,4.1003,4.1277,20.3869,12-18-21_10.17_CC2_protocol_HPPC_IN21700_30T_cycle_#568.mat
CC_CELL2,568,0.89613,2.68919,0.953,1,discharge,1,-10.761,3.587,2.0,2.0,4.0992,3.9306,15.6677,12-18-21_10.17_CC2_protocol_HPPC_IN21700_30T_cycle_#568.mat
CC_CELL2,568,0.89613,2.68919,0.953,1,discharge,1,-10.761,3.587,10.0,9.9,4.0992,3.9016,18.3626,12-18-21_10.17_CC2_protocol_HPPC_IN21700_30T_cycle_#568.mat
CC_CELL2,568,0.89613,2.68919,0.9531,1,charge,1,5.325,1.775,2.0,2.0,4.1029,4.1901,16.3762,12-18-21_10.17_CC2_protocol_HPPC_IN21700_30T_cycle_#568.mat
CC_CELL2,568,0.89613,2.68919,0.9531,1,charge,1,5.325,1.775,10.0,9.9,4.1029,4.2,18.2354,12-18-21_10.17_CC2_protocol_HPPC_IN21700_30T_cycle_#568.mat
CC_CELL2,568,0.89613,2.68919,0.9529,1,discharge,2,-21.522,7.174,2.0,2.0,4.0994,3.7817,14.7616,12-18-21_10.17_CC2_protocol_HPPC_IN21700_30T_cycle_#568.mat
CC_CELL2,568,0.89613,2.68919,0.9529,1,discharge,2,-21.522,7.174,10.0,9.9,4.0994,3.7356,16.9036,12-18-21_10.17_CC2_protocol_HPPC_IN21700_30T_cycle_#568.mat
CC_CELL2,568,0.89613,2.68919,0.9532,1,charge,2,5.208,1.736,2.0,2.0,4.106,4.2,18.0478,12-18-21_10.17_CC2_protocol_HPPC_IN21700_30T_cycle_#568.mat
CC_CELL2,568,0.89613,2.68919,0.9532,1,charge,2,5.208,1.736,10.0,9.9,4.106,4.2,18.0478,12-18-21_10.17_CC2_protocol_HPPC_IN21700_30T_cycle_#568.mat
CC_CELL2,568,0.89613,2.68919,0.9528,1,discharge,3,-30.939,10.313,2.0,2.0,4.0995,3.6631,14.1052,12-18-21_10.17_CC2_protocol_HPPC_IN21700_30T_cycle_#568.mat
CC_CELL2,568,0.89613,2.68919,0.9528,1,discharge,3,-30.939,10.313,10.0,9.9,4.0995,3.5995,16.1608,12-18-21_10.17_CC2_protocol_HPPC_IN21700_30T_cycle_#568.mat
CC_CELL2,568,0.89613,2.68919,0.9532,1,charge,3,5.056,1.685,2.0,1.9,4.1085,4.2,18.0955,12-18-21_10.17_CC2_protocol_HPPC_IN21700_30T_cycle_#568.mat
CC_CELL2,568,0.89613,2.68919,0.9532,1,charge,3,5.056,1.685,10.0,9.9,4.1085,4.2,18.0955,12-18-21_10.17_CC2_protocol_HPPC_IN21700_30T_cycle_#568.mat
CC_CELL2,568,0.89613,2.68919,0.9082,2,discharge,0,-2.692,0.897,2.0,1.9,4.0812,4.0408,15.0069,12-18-21_10.17_CC2_protocol_HPPC_IN21700_30T_cycle_#568.mat
CC_CELL2,568,0.89613,2.68919,0.9082,2,discharge,0,-2.692,0.897,10.0,9.9,4.0812,4.0315,18.4614,12-18-21_10.17_CC2_protocol_HPPC_IN21700_30T_cycle_#568.mat
CC_CELL2,568,0.89613,2.68919,0.9083,2,charge,0,1.347,0.449,2.0,2.0,4.0816,4.1025,15.5171,12-18-21_10.17_CC2_protocol_HPPC_IN21700_30T_cycle_#568.mat
CC_CELL2,568,0.89613,2.68919,0.9083,2,charge,0,1.347,0.449,10.0,9.9,4.0816,4.1069,18.7839,12-18-21_10.17_CC2_protocol_HPPC_IN21700_30T_cycle_#568.mat
CC_CELL2,568,0.89613,2.68919,0.9082,2,discharge,1,-10.762,3.587,2.0,1.9,4.0814,3.9241,14.6162,12-18-21_10.17_CC2_protocol_HPPC_IN21700_30T_cycle_#568.mat
CC_CELL2,568,0.89613,2.68919,0.9082,2,discharge,1,-10.762,3.587,10.0,9.9,4.0814,3.8922,17.5804,12-18-21_10.17_CC2_protocol_HPPC_IN21700_30T_cycle_#568.mat
CC_CELL2,568,0.89613,2.68919,0.9083,2,charge,1,5.383,1.794,2.0,2.0,4.0844,4.1633,14.6578,12-18-21_10.17_CC2_protocol_HPPC_IN21700_30T_cycle_#568.mat
CC_CELL2,568,0.89613,2.68919,0.9083,2,charge,1,5.383,1.794,10.0,9.9,4.0844,4.1807,17.8903,12-18-21_10.17_CC2_protocol_HPPC_IN21700_30T_cycle_#568.mat
CC_CELL2,568,0.89613,2.68919,0.9081,2,discharge,2,-21.521,7.174,2.0,2.0,4.0815,3.7795,14.0328,12-18-21_10.17_CC2_protocol_HPPC_IN21700_30T_cycle_#568.mat
CC_CELL2,568,0.89613,2.68919,0.9081,2,discharge,2,-21.521,7.174,10.0,9.9,4.0815,3.7244,16.5931,12-18-21_10.17_CC2_protocol_HPPC_IN21700_30T_cycle_#568.mat
CC_CELL2,568,0.89613,2.68919,0.9083,2,charge,2,7.212,2.404,2.0,1.9,4.0865,4.2001,15.7522,12-18-21_10.17_CC2_protocol_HPPC_IN21700_30T_cycle_#568.mat
CC_CELL2,568,0.89613,2.68919,0.9083,2,charge,2,7.212,2.404,10.0,9.9,4.0865,4.2,15.7383,12-18-21_10.17_CC2_protocol_HPPC_IN21700_30T_cycle_#568.mat
CC_CELL2,568,0.89613,2.68919,0.908,2,discharge,3,-30.938,10.313,2.0,2.0,4.0823,3.6634,13.54,12-18-21_10.17_CC2_protocol_HPPC_IN21700_30T_cycle_#568.mat
CC_CELL2,568,0.89613,2.68919,0.908,2,discharge,3,-30.938,10.313,10.0,9.9,4.0823,3.5861,16.0385,12-18-21_10.17_CC2_protocol_HPPC_IN21700_30T_cycle_#568.mat
CC_CELL2,568,0.89613,2.68919,0.9083,2,charge,3,7.118,2.373,2.0,2.0,4.0884,4.2001,15.6928,12-18-21_10.17_CC2_protocol_HPPC_IN21700_30T_cycle_#568.mat
CC_CELL2,568,0.89613,2.68919,0.9083,2,charge,3,7.118,2.373,10.0,9.9,4.0884,4.2,15.6788,12-18-21_10.17_CC2_protocol_HPPC_IN21700_30T_cycle_#568.mat
CC_CELL2,568,0.89613,2.68919,0.8185,3,discharge,0,-2.689,0.896,2.0,1.9,4.0325,3.9953,13.8316,12-18-21_10.17_CC2_protocol_HPPC_IN21700_30T_cycle_#568.mat
CC_CELL2,568,0.89613,2.68919,0.8185,3,discharge,0,-2.689,0.896,10.0,9.9,4.0325,3.9806,19.2973,12-18-21_10.17_CC2_protocol_HPPC_IN21700_30T_cycle_#568.mat
