Repository: KikETs/ECM_HYBRID_BMS_JOINT

## Results

| Arm | Model | Size | Protocol | Result | Worst cell |
|---|---|---|---|---|---|
| SOP | 2RC table + trim (A8) | 4 effective coefficients, 2 EW states | leave-one-cell-out | usable current 69.6 % discharge, 59.5 % charge (τ = 10 s) | 59.9 % / 53.5 % (BOOST_REST) |
| SOH | dQ/dV ridge | 65 coefficients | leave-one-cell-out | RMSE 0.0094, bias −0.0005 | 0.0130 (BOOST_REST) |
| SOC | 2RC EKF, low-current gate | 3 states | leave-one-cell-out | **2.34 %p** over six sensor disturbances on estimated SOH (2.325 on true SOH), per cell 2.00–2.75 | 4.60 %p (BOOST_NEGPULSE_1S, current offset −0.10 A) |

The SOH arm was a 10,945-parameter CNN until the second audit round. Nested

File: analysis/uypydj_hppc_resistance.csv (part 198 of 225)
protocol,cycle,SOH,CAP_Ah,SOC,soc_group,direction,rate_rank,I_A,CRate_rated,tau_s,tau_actual_s,V_pre_V,V_tau_V,R_mOhm,file
CC_CELL2,568,0.89613,2.68919,0.8186,3,charge,0,1.345,0.448,2.0,2.0,4.0345,4.0529,13.6762,12-18-21_10.17_CC2_protocol_HPPC_IN21700_30T_cycle_#568.mat
CC_CELL2,568,0.89613,2.68919,0.8186,3,charge,0,1.345,0.448,10.0,9.9,4.0345,4.0589,18.1359,12-18-21_10.17_CC2_protocol_HPPC_IN21700_30T_cycle_#568.mat
CC_CELL2,568,0.89613,2.68919,0.8185,3,discharge,1,-10.761,3.587,2.0,2.0,4.0333,3.8844,13.837,12-18-21_10.17_CC2_protocol_HPPC_IN21700_30T_cycle_#568.mat
CC_CELL2,568,0.89613,2.68919,0.8185,3,discharge,1,-10.761,3.587,10.0,9.9,4.0333,3.8348,18.4462,12-18-21_10.17_CC2_protocol_HPPC_IN21700_30T_cycle_#568.mat
CC_CELL2,568,0.89613,2.68919,0.8186,3,charge,1,5.382,1.794,2.0,2.0,4.0375,4.1094,13.3586,12-18-21_10.17_CC2_protocol_HPPC_IN21700_30T_cycle_#568.mat
CC_CELL2,568,0.89613,2.68919,0.8186,3,charge,1,5.382,1.794,10.0,9.9,4.0375,4.1292,17.0373,12-18-21_10.17_CC2_protocol_HPPC_IN21700_30T_cycle_#568.mat
CC_CELL2,568,0.89613,2.68919,0.8184,3,discharge,2,-21.522,7.174,2.0,2.0,4.0341,3.7438,13.4885,12-18-21_10.17_CC2_protocol_HPPC_IN21700_30T_cycle_#568.mat
CC_CELL2,568,0.89613,2.68919,0.8184,3,discharge,2,-21.522,7.174,10.0,9.9,4.0341,3.6669,17.0616,12-18-21_10.17_CC2_protocol_HPPC_IN21700_30T_cycle_#568.mat
CC_CELL2,568,0.89613,2.68919,0.8187,3,charge,2,11.206,3.735,2.0,2.0,4.0415,4.2002,14.1621,12-18-21_10.17_CC2_protocol_HPPC_IN21700_30T_cycle_#568.mat
CC_CELL2,568,0.89613,2.68919,0.8187,3,charge,2,11.206,3.735,10.0,9.9,4.0415,4.2002,14.1621,12-18-21_10.17_CC2_protocol_HPPC_IN21700_30T_cycle_#568.mat
CC_CELL2,568,0.89613,2.68919,0.8183,3,discharge,3,-30.937,10.312,2.0,2.0,4.0342,3.6238,13.2657,12-18-21_10.17_CC2_protocol_HPPC_IN21700_30T_cycle_#568.mat
CC_CELL2,568,0.89613,2.68919,0.8183,3,discharge,3,-30.937,10.312,10.0,9.9,4.0342,3.5257,16.4366,12-18-21_10.17_CC2_protocol_HPPC_IN21700_30T_cycle_#568.mat
CC_CELL2,568,0.89613,2.68919,0.8187,3,charge,3,10.982,3.661,2.0,1.9,4.0437,4.2001,14.2415,12-18-21_10.17_CC2_protocol_HPPC_IN21700_30T_cycle_#568.mat
CC_CELL2,568,0.89613,2.68919,0.8187,3,charge,3,10.982,3.661,10.0,9.9,4.0437,4.2,14.2324,12-18-21_10.17_CC2_protocol_HPPC_IN21700_30T_cycle_#568.mat
CC_CELL2,568,0.89613,2.68919,0.7289,4,discharge,0,-2.692,0.897,2.0,2.0,3.9287,3.8923,13.5215,12-18-21_10.17_CC2_protocol_HPPC_IN21700_30T_cycle_#568.mat
CC_CELL2,568,0.89613,2.68919,0.7289,4,discharge,0,-2.692,0.897,10.0,9.9,3.9287,3.8781,18.7964,12-18-21_10.17_CC2_protocol_HPPC_IN21700_30T_cycle_#568.mat
CC_CELL2,568,0.89613,2.68919,0.7289,4,charge,0,1.345,0.448,2.0,2.0,3.9308,3.9485,13.1569,12-18-21_10.17_CC2_protocol_HPPC_IN21700_30T_cycle_#568.mat
CC_CELL2,568,0.89613,2.68919,0.7289,4,charge,0,1.345,0.448,10.0,9.9,3.9308,3.9542,17.3939,12-18-21_10.17_CC2_protocol_HPPC_IN21700_30T_cycle_#568.mat
CC_CELL2,568,0.89613,2.68919,0.7288,4,discharge,1,-10.76,3.587,2.0,2.0,3.9288,3.785,13.3643,12-18-21_10.17_CC2_protocol_HPPC_IN21700_30T_cycle_#568.mat
CC_CELL2,568,0.89613,2.68919,0.7288,4,discharge,1,-10.76,3.587,10.0,9.9,3.9288,3.7417,17.3885,12-18-21_10.17_CC2_protocol_HPPC_IN21700_30T_cycle_#568.mat
CC_CELL2,568,0.89613,2.68919,0.729,4,charge,1,5.38,1.793,2.0,1.9,3.9345,4.0026,12.6571,12-18-21_10.17_CC2_protocol_HPPC_IN21700_30T_cycle_#568.mat
CC_CELL2,568,0.89613,2.68919,0.729,4,charge,1,5.38,1.793,10.0,9.9,3.9345,4.0212,16.114,12-18-21_10.17_CC2_protocol_HPPC_IN21700_30T_cycle_#568.mat
CC_CELL2,568,0.89613,2.68919,0.7287,4,discharge,2,-21.522,7.174,2.0,2.0,3.9293,3.6506,12.9495,12-18-21_10.17_CC2_protocol_HPPC_IN21700_30T_cycle_#568.mat
CC_CELL2,568,0.89613,2.68919,0.7287,4,discharge,2,-21.522,7.174,10.0,9.9,3.9293,3.586,15.9511,12-18-21_10.17_CC2_protocol_HPPC_IN21700_30T_cycle_#568.mat
CC_CELL2,568,0.89613,2.68919,0.729,4,charge,2,16.142,5.381,2.0,2.0,3.937,4.1333,12.1608,12-18-21_10.17_CC2_protocol_HPPC_IN21700_30T_cycle_#568.mat
CC_CELL2,568,0.89613,2.68919,0.729,4,charge,2,16.142,5.381,10.0,9.9,3.937,4.1861,15.4318,12-18-21_10.17_CC2_protocol_HPPC_IN21700_30T_cycle_#568.mat
CC_CELL2,568,0.89613,2.68919,0.7286,4,discharge,3,-30.938,10.313,2.0,2.0,3.9291,3.5406,12.5574,12-18-21_10.17_CC2_protocol_HPPC_IN21700_30T_cycle_#568.mat
CC_CELL2,568,0.89613,2.68919,0.7286,4,discharge,3,-30.938,10.313,10.0,9.9,3.9291,3.4541,15.3533,12-18-21_10.17_CC2_protocol_HPPC_IN21700_30T_cycle_#568.mat
CC_CELL2,568,0.89613,2.68919,0.7291,4,charge,3,19.797,6.599,2.0,1.9,3.9386,4.2,13.204,12-18-21_10.17_CC2_protocol_HPPC_IN21700_30T_cycle_#568.mat
CC_CELL2,568,0.89613,2.68919,0.7291,4,charge,3,19.797,6.599,10.0,9.9,3.9386,4.2002,13.2141,12-18-21_10.17_CC2_protocol_HPPC_IN21700_30T_cycle_#568.mat
CC_CELL2,568,0.89613,2.68919,0.6392,5,discharge,0,-2.69,0.897,2.0,2.0,3.8434,3.8174,9.6658,12-18-21_10.17_CC2_protocol_HPPC_IN21700_30T_cycle_#568.mat
CC_CELL2,568,0.89613,2.68919,0.6392,5,discharge,0,-2.69,0.897,10.0,9.7,3.8434,3.8048,14.35,12-18-21_10.17_CC2_protocol_HPPC_IN21700_30T_cycle_#568.mat
CC_CELL2,568,0.89613,2.68919,0.6392,5,charge,0,1.343,0.448,2.0,2.0,3.8537,3.8706,12.5847,12-18-21_10.17_CC2_protocol_HPPC_IN21700_30T_cycle_#568.mat
CC_CELL2,568,0.89613,2.68919,0.6392,5,charge,0,1.343,0.448,10.0,9.9,3.8537,3.876,16.6059,12-18-21_10.17_CC2_protocol_HPPC_IN21700_30T_cycle_#568.mat
CC_CELL2,568,0.89613,2.68919,0.6391,5,discharge,1,-10.762,3.587,2.0,2.0,3.852,3.7141,12.8136,12-18-21_10.17_CC2_protocol_HPPC_IN21700_30T_cycle_#568.mat
CC_CELL2,568,0.89613,2.68919,0.6391,5,discharge,1,-10.762,3.587,10.0,9.9,3.852,3.6734,16.5954,12-18-21_10.17_CC2_protocol_HPPC_IN21700_30T_cycle_#568.mat
CC_CELL2,568,0.89613,2.68919,0.6393,5,charge,1,5.382,1.794,2.0,2.0,3.8565,3.9235,12.4482,12-18-21_10.17_CC2_protocol_HPPC_IN21700_30T_cycle_#568.mat
CC_CELL2,568,0.89613,2.68919,0.6393,5,charge,1,5.382,1.794,10.0,9.9,3.8565,3.9419,15.8668,12-18-21_10.17_CC2_protocol_HPPC_IN21700_30T_cycle_#568.mat
CC_CELL2,568,0.89613,2.68919,0.639,5,discharge,2,-21.522,7.174,2.0,2.0,3.8511,3.5828,12.4663,12-18-21_10.17_CC2_protocol_HPPC_IN21700_30T_cycle_#568.mat
CC_CELL2,568,0.89613,2.68919,0.639,5,discharge,2,-21.522,7.174,10.0,9.9,3.8511,3.5143,15.6491,12-18-21_10.17_CC2_protocol_HPPC_IN21700_30T_cycle_#568.mat
CC_CELL2,568,0.89613,2.68919,0.6394,5,charge,2,16.142,5.381,2.0,1.9,3.8591,4.0517,11.9316,12-18-21_10.17_CC2_protocol_HPPC_IN21700_30T_cycle_#568.mat
CC_CELL2,568,0.89613,2.68919,0.6394,5,charge,2,16.142,5.381,10.0,9.9,3.8591,4.1,14.9238,12-18-21_10.17_CC2_protocol_HPPC_IN21700_30T_cycle_#568.mat
CC_CELL2,568,0.89613,2.68919,0.639,5,discharge,3,-30.939,10.313,2.0,2.0,3.8517,3.473,12.2402,12-18-21_10.17_CC2_protocol_HPPC_IN21700_30T_cycle_#568.mat
CC_CELL2,568,0.89613,2.68919,0.639,5,discharge,3,-30.939,10.313,10.0,9.9,3.8517,3.3785,15.2946,12-18-21_10.17_CC2_protocol_HPPC_IN21700_30T_cycle_#568.mat
CC_CELL2,568,0.89613,2.68919,0.6394,5,charge,3,26.552,8.851,2.0,2.0,3.8608,4.1743,11.807,12-18-21_10.17_CC2_protocol_HPPC_IN21700_30T_cycle_#568.mat
CC_CELL2,568,0.89613,2.68919,0.6394,5,charge,3,26.552,8.851,10.0,9.9,3.8608,4.2001,12.7787,12-18-21_10.17_CC2_protocol_HPPC_IN21700_30T_cycle_#568.mat
CC_CELL2,568,0.89613,2.68919,0.5495,6,discharge,0,-2.692,0.897,2.0,1.9,3.7613,3.728,12.3714,12-18-21_10.17_CC2_protocol_HPPC_IN21700_30T_cycle_#568.mat
CC_CELL2,568,0.89613,2.68919,0.5495,6,discharge,0,-2.692,0.897,10.0,9.9,3.7613,3.7162,16.7552,12-18-21_10.17_CC2_protocol_HPPC_IN21700_30T_cycle_#568.mat
CC_CELL2,568,0.89613,2.68919,0.5496,6,charge,0,1.347,0.449,2.0,2.0,3.7627,3.7793,12.3228,12-18-21_10.17_CC2_protocol_HPPC_IN21700_30T_cycle_#568.mat
CC_CELL2,568,0.89613,2.68919,0.5496,6,charge,0,1.347,0.449,10.0,9.9,3.7627,3.7845,16.1829,12-18-21_10.17_CC2_protocol_HPPC_IN21700_30T_cycle_#568.mat
CC_CELL2,568,0.89613,2.68919,0.5495,6,discharge,1,-10.762,3.587,2.0,2.0,3.7615,3.6285,12.3583,12-18-21_10.17_CC2_protocol_HPPC_IN21700_30T_cycle_#568.mat
CC_CELL2,568,0.89613,2.68919,0.5495,6,discharge,1,-10.762,3.587,10.0,9.9,3.7615,3.5874,16.1773,12-18-21_10.17_CC2_protocol_HPPC_IN21700_30T_cycle_#568.mat
CC_CELL2,568,0.89613,2.68919,0.5496,6,charge,1,5.382,1.794,2.0,2.0,3.7656,3.8308,12.1142,12-18-21_10.17_CC2_protocol_HPPC_IN21700_30T_cycle_#568.mat
CC_CELL2,568,0.89613,2.68919,0.5496,6,charge,1,5.382,1.794,10.0,9.9,3.7656,3.85,15.6816,12-18-21_10.17_CC2_protocol_HPPC_IN21700_30T_cycle_#568.mat
CC_CELL2,568,0.89613,2.68919,0.5494,6,discharge,2,-21.522,7.174,2.0,1.9,3.7608,3.501,12.0714,12-18-21_10.17_CC2_protocol_HPPC_IN21700_30T_cycle_#568.mat
CC_CELL2,568,0.89613,2.68919,0.5494,6,discharge,2,-21.522,7.174,10.0,9.9,3.7608,3.4271,15.5051,12-18-21_10.17_CC2_protocol_HPPC_IN21700_30T_cycle_#568.mat
CC_CELL2,568,0.89613,2.68919,0.5497,6,charge,2,16.142,5.381,2.0,2.0,3.7683,3.9591,11.8201,12-18-21_10.17_CC2_protocol_HPPC_IN21700_30T_cycle_#568.mat
CC_CELL2,568,0.89613,2.68919,0.5497,6,charge,2,16.142,5.381,10.0,9.9,3.7683,4.0078,14.8371,12-18-21_10.17_CC2_protocol_HPPC_IN21700_30T_cycle_#568.mat
CC_CELL2,568,0.89613,2.68919,0.5493,6,discharge,3,-30.938,10.313,2.0,2.0,3.7618,3.3907,11.995,12-18-21_10.17_CC2_protocol_HPPC_IN21700_30T_cycle_#568.mat
CC_CELL2,568,0.89613,2.68919,0.5493,6,discharge,3,-30.938,10.313,10.0,9.9,3.7618,3.2912,15.2111,12-18-21_10.17_CC2_protocol_HPPC_IN21700_30T_cycle_#568.mat
CC_CELL2,568,0.89613,2.68919,0.5498,6,charge,3,26.902,8.967,2.0,2.0,3.7703,4.0796,11.4973,12-18-21_10.17_CC2_protocol_HPPC_IN21700_30T_cycle_#568.mat
CC_CELL2,568,0.89613,2.68919,0.5498,6,charge,3,26.902,8.967,10.0,9.9,3.7703,4.1557,14.3261,12-18-21_10.17_CC2_protocol_HPPC_IN21700_30T_cycle_#568.mat
CC_CELL2,568,0.89613,2.68919,0.4599,7,discharge,0,-2.69,0.897,2.0,2.0,3.6728,3.6404,12.0455,12-18-21_10.17_CC2_protocol_HPPC_IN21700_30T_cycle_#568.mat
CC_CELL2,568,0.89613,2.68919,0.4599,7,discharge,0,-2.69,0.897,10.0,9.9,3.6728,3.6298,15.9863,12-18-21_10.17_CC2_protocol_HPPC_IN21700_30T_cycle_#568.mat
CC_CELL2,568,0.89613,2.68919,0.4599,7,charge,0,1.345,0.448,2.0,1.9,3.6743,3.6902,11.8224,12-18-21_10.17_CC2_protocol_HPPC_IN21700_30T_cycle_#568.mat
CC_CELL2,568,0.89613,2.68919,0.4599,7,charge,0,1.345,0.448,10.0,9.9,3.6743,3.6951,15.4658,12-18-21_10.17_CC2_protocol_HPPC_IN21700_30T_cycle_#568.mat
CC_CELL2,568,0.89613,2.68919,0.4598,7,discharge,1,-10.762,3.587,2.0,2.0,3.6731,3.542,12.1818,12-18-21_10.17_CC2_protocol_HPPC_IN21700_30T_cycle_#568.mat
CC_CELL2,568,0.89613,2.68919,0.4598,7,discharge,1,-10.762,3.587,10.0,9.9,3.6731,3.5027,15.8335,12-18-21_10.17_CC2_protocol_HPPC_IN21700_30T_cycle_#568.mat
CC_CELL2,568,0.89613,2.68919,0.4599,7,charge,1,5.382,1.794,2.0,2.0,3.6773,3.7416,11.947,12-18-21_10.17_CC2_protocol_HPPC_IN21700_30T_cycle_#568.mat
CC_CELL2,568,0.89613,2.68919,0.4599,7,charge,1,5.382,1.794,10.0,9.9,3.6773,3.7599,15.3472,12-18-21_10.17_CC2_protocol_HPPC_IN21700_30T_cycle_#568.mat
CC_CELL2,568,0.89613,2.68919,0.4597,7,discharge,2,-21.52,7.173,2.0,2.0,3.6732,3.4126,12.1097,12-18-21_10.17_CC2_protocol_HPPC_IN21700_30T_cycle_#568.mat
CC_CELL2,568,0.89613,2.68919,0.4597,7,discharge,2,-21.52,7.173,10.0,9.9,3.6732,3.3419,15.395,12-18-21_10.17_CC2_protocol_HPPC_IN21700_30T_cycle_#568.mat
CC_CELL2,568,0.89613,2.68919,0.46,7,charge,2,16.142,5.381,2.0,1.9,3.68,3.8686,11.6838,12-18-21_10.17_CC2_protocol_HPPC_IN21700_30T_cycle_#568.mat
CC_CELL2,568,0.89613,2.68919,0.46,7,charge,2,16.142,5.381,10.0,9.9,3.68,3.9168,14.6698,12-18-21_10.17_CC2_protocol_HPPC_IN21700_30T_cycle_#568.mat
CC_CELL2,568,0.89613,2.68919,0.4596,7,discharge,3,-30.937,10.312,2.0,1.9,3.6735,3.3043,11.9339,12-18-21_10.17_CC2_protocol_HPPC_IN21700_30T_cycle_#568.mat
CC_CELL2,568,0.89613,2.68919,0.4596,7,discharge,3,-30.937,10.312,10.0,9.9,3.6735,3.204,15.176,12-18-21_10.17_CC2_protocol_HPPC_IN21700_30T_cycle_#568.mat
CC_CELL2,568,0.89613,2.68919,0.4601,7,charge,3,26.903,8.968,2.0,2.0,3.6822,3.9915,11.4969,12-18-21_10.17_CC2_protocol_HPPC_IN21700_30T_cycle_#568.mat
CC_CELL2,568,0.89613,2.68919,0.4601,7,charge,3,26.903,8.968,10.0,9.9,3.6822,4.0664,14.2809,12-18-21_10.17_CC2_protocol_HPPC_IN21700_30T_cycle_#568.mat
CC_CELL2,568,0.89613,2.68919,0.3702,8,discharge,0,-2.692,0.897,2.0,1.9,3.608,3.5751,12.2223,12-18-21_10.17_CC2_protocol_HPPC_IN21700_30T_cycle_#568.mat
CC_CELL2,568,0.89613,2.68919,0.3702,8,discharge,0,-2.692,0.897,10.0,9.9,3.608,3.5642,16.2716,12-18-21_10.17_CC2_protocol_HPPC_IN21700_30T_cycle_#568.mat
CC_CELL2,568,0.89613,2.68919,0.3702,8,charge,0,1.347,0.449,2.0,2.0,3.6095,3.6257,12.0285,12-18-21_10.17_CC2_protocol_HPPC_IN21700_30T_cycle_#568.mat
CC_CELL2,568,0.89613,2.68919,0.3702,8,charge,0,1.347,0.449,10.0,9.9,3.6095,3.6305,15.5925,12-18-21_10.17_CC2_protocol_HPPC_IN21700_30T_cycle_#568.mat
CC_CELL2,568,0.89613,2.68919,0.3701,8,discharge,1,-10.76,3.587,2.0,2.0,3.6082,3.4756,12.3234,12-18-21_10.17_CC2_protocol_HPPC_IN21700_30T_cycle_#568.mat
CC_CELL2,568,0.89613,2.68919,0.3701,8,discharge,1,-10.76,3.587,10.0,9.9,3.6082,3.4359,16.013,12-18-21_10.17_CC2_protocol_HPPC_IN21700_30T_cycle_#568.mat
CC_CELL2,568,0.89613,2.68919,0.3702,8,charge,1,5.382,1.794,2.0,2.0,3.6126,3.6776,12.0771,12-18-21_10.17_CC2_protocol_HPPC_IN21700_30T_cycle_#568.mat
CC_CELL2,568,0.89613,2.68919,0.3702,8,charge,1,5.382,1.794,10.0,9.9,3.6126,3.696,15.4958,12-18-21_10.17_CC2_protocol_HPPC_IN21700_30T_cycle_#568.mat
CC_CELL2,568,0.89613,2.68919,0.37,8,discharge,2,-21.524,7.175,2.0,2.0,3.6085,3.3444,12.27,12-18-21_10.17_CC2_protocol_HPPC_IN21700_30T_cycle_#568.mat
CC_CELL2,568,0.89613,2.68919,0.37,8,discharge,2,-21.524,7.175,10.0,9.9,3.6085,3.2702,15.7173,12-18-21_10.17_CC2_protocol_HPPC_IN21700_30T_cycle_#568.mat
CC_CELL2,568,0.89613,2.68919,0.3703,8,charge,2,16.141,5.38,2.0,2.0,3.6164,3.8068,11.796,12-18-21_10.17_CC2_protocol_HPPC_IN21700_30T_cycle_#568.mat
CC_CELL2,568,0.89613,2.68919,0.3703,8,charge,2,16.141,5.38,10.0,9.9,3.6164,3.8522,14.6088,12-18-21_10.17_CC2_protocol_HPPC_IN21700_30T_cycle_#568.mat
CC_CELL2,568,0.89613,2.68919,0.3699,8,discharge,3,-30.94,10.313,2.0,2.0,3.6089,3.2334,12.1364,12-18-21_10.17_CC2_protocol_HPPC_IN21700_30T_cycle_#568.mat
CC_CELL2,568,0.89613,2.68919,0.3699,8,discharge,3,-30.94,10.313,10.0,9.9,3.6089,3.1284,15.5301,12-18-21_10.17_CC2_protocol_HPPC_IN21700_30T_cycle_#568.mat
CC_CELL2,568,0.89613,2.68919,0.3704,8,charge,3,26.904,8.968,2.0,2.0,3.6191,3.9286,11.5039,12-18-21_10.17_CC2_protocol_HPPC_IN21700_30T_cycle_#568.mat
CC_CELL2,568,0.89613,2.68919,0.3704,8,charge,3,26.904,8.968,10.0,9.9,3.6191,3.9976,14.0685,12-18-21_10.17_CC2_protocol_HPPC_IN21700_30T_cycle_#568.mat
CC_CELL2,568,0.89613,2.68919,0.2805,9,discharge,0,-2.692,0.897,2.0,1.9,3.5328,3.499,12.5567,12-18-21_10.17_CC2_protocol_HPPC_IN21700_30T_cycle_#568.mat
CC_CELL2,568,0.89613,2.68919,0.2805,9,discharge,0,-2.692,0.897,10.0,9.9,3.5328,3.4874,16.866,12-18-21_10.17_CC2_protocol_HPPC_IN21700_30T_cycle_#568.mat
CC_CELL2,568,0.89613,2.68919,0.2805,9,charge,0,1.347,0.449,2.0,2.0,3.5351,3.552,12.5483,12-18-21_10.17_CC2_protocol_HPPC_IN21700_30T_cycle_#568.mat
CC_CELL2,568,0.89613,2.68919,0.2805,9,charge,0,1.347,0.449,10.0,9.9,3.5351,3.557,16.2608,12-18-21_10.17_CC2_protocol_HPPC_IN21700_30T_cycle_#568.mat
CC_CELL2,568,0.89613,2.68919,0.2804,9,discharge,1,-10.76,3.587,2.0,2.0,3.533,3.3935,12.9647,12-18-21_10.17_CC2_protocol_HPPC_IN21700_30T_cycle_#568.mat
CC_CELL2,568,0.89613,2.68919,0.2804,9,discharge,1,-10.76,3.587,10.0,9.9,3.533,3.3504,16.9703,12-18-21_10.17_CC2_protocol_HPPC_IN21700_30T_cycle_#568.mat
CC_CELL2,568,0.89613,2.68919,0.2806,9,charge,1,5.382,1.794,2.0,1.9,3.5391,3.6067,12.5604,12-18-21_10.17_CC2_protocol_HPPC_IN21700_30T_cycle_#568.mat
CC_CELL2,568,0.89613,2.68919,0.2806,9,charge,1,5.382,1.794,10.0,9.9,3.5391,3.6266,16.2579,12-18-21_10.17_CC2_protocol_HPPC_IN21700_30T_cycle_#568.mat
CC_CELL2,568,0.89613,2.68919,0.2803,9,discharge,2,-21.523,7.174,2.0,1.9,3.534,3.2542,13.0,12-18-21_10.17_CC2_protocol_HPPC_IN21700_30T_cycle_#568.mat
CC_CELL2,568,0.89613,2.68919,0.2803,9,discharge,2,-21.523,7.174,10.0,9.9,3.534,3.1642,17.1816,12-18-21_10.17_CC2_protocol_HPPC_IN21700_30T_cycle_#568.mat
CC_CELL2,568,0.89613,2.68919,0.2806,9,charge,2,16.142,5.381,2.0,2.0,3.544,3.7426,12.3033,12-18-21_10.17_CC2_protocol_HPPC_IN21700_30T_cycle_#568.mat
CC_CELL2,568,0.89613,2.68919,0.2806,9,charge,2,16.142,5.381,10.0,9.9,3.544,3.7951,15.5557,12-18-21_10.17_CC2_protocol_HPPC_IN21700_30T_cycle_#568.mat
CC_CELL2,568,0.89613,2.68919,0.2803,9,discharge,3,-30.937,10.312,2.0,1.9,3.5355,3.1352,12.9392,12-18-21_10.17_CC2_protocol_HPPC_IN21700_30T_cycle_#568.mat
CC_CELL2,568,0.89613,2.68919,0.2803,9,discharge,3,-30.937,10.312,10.0,9.9,3.5355,2.9901,17.6294,12-18-21_10.17_CC2_protocol_HPPC_IN21700_30T_cycle_#568.mat
CC_CELL2,568,0.89613,2.68919,0.2807,9,charge,3,26.903,8.968,2.0,2.0,3.5473,3.87,11.9949,12-18-21_10.17_CC2_protocol_HPPC_IN21700_30T_cycle_#568.mat
CC_CELL2,568,0.89613,2.68919,0.2807,9,charge,3,26.903,8.968,10.0,9.9,3.5473,3.9458,14.8125,12-18-21_10.17_CC2_protocol_HPPC_IN21700_30T_cycle_#568.mat
CC_CELL2,568,0.89613,2.68919,0.2356,10,discharge,0,-2.692,0.897,2.0,2.0,3.4879,3.4503,13.9689,12-18-21_10.17_CC2_protocol_HPPC_IN21700_30T_cycle_#568.mat
CC_CELL2,568,0.89613,2.68919,0.2356,10,discharge,0,-2.692,0.897,10.0,9.9,3.4879,3.4376,18.6871,12-18-21_10.17_CC2_protocol_HPPC_IN21700_30T_cycle_#568.mat
CC_CELL2,568,0.89613,2.68919,0.2357,10,charge,0,1.345,0.448,2.0,1.9,3.4897,3.5079,13.5296,12-18-21_10.17_CC2_protocol_HPPC_IN21700_30T_cycle_#568.mat
CC_CELL2,568,0.89613,2.68919,0.2357,10,charge,0,1.345,0.448,10.0,9.9,3.4897,3.5133,17.5439,12-18-21_10.17_CC2_protocol_HPPC_IN21700_30T_cycle_#568.mat
CC_CELL2,568,0.89613,2.68919,0.2356,10,discharge,1,-10.76,3.587,2.0,2.0,3.4882,3.3373,14.0242,12-18-21_10.17_CC2_protocol_HPPC_IN21700_30T_cycle_#568.mat
CC_CELL2,568,0.89613,2.68919,0.2356,10,discharge,1,-10.76,3.587,10.0,9.9,3.4882,3.2875,18.6524,12-18-21_10.17_CC2_protocol_HPPC_IN21700_30T_cycle_#568.mat
CC_CELL2,568,0.89613,2.68919,0.2357,10,charge,1,5.382,1.794,2.0,2.0,3.4946,3.5658,13.2293,12-18-21_10.17_CC2_protocol_HPPC_IN21700_30T_cycle_#568.mat
CC_CELL2,568,0.89613,2.68919,0.2357,10,charge,1,5.382,1.794,10.0,9.9,3.4946,3.5855,16.8896,12-18-21_10.17_CC2_protocol_HPPC_IN21700_30T_cycle_#568.mat
CC_CELL2,568,0.89613,2.68919,0.2355,10,discharge,2,-21.524,7.175,2.0,2.0,3.4898,3.1884,14.003,12-18-21_10.17_CC2_protocol_HPPC_IN21700_30T_cycle_#568.mat
CC_CELL2,568,0.89613,2.68919,0.2355,10,discharge,2,-21.524,7.175,10.0,9.9,3.4898,3.0665,19.6664,12-18-21_10.17_CC2_protocol_HPPC_IN21700_30T_cycle_#568.mat
CC_CELL2,568,0.89613,2.68919,0.2358,10,charge,2,16.141,5.38,2.0,1.9,3.499,3.7023,12.5953,12-18-21_10.17_CC2_protocol_HPPC_IN21700_30T_cycle_#568.mat
CC_CELL2,568,0.89613,2.68919,0.2358,10,charge,2,16.141,5.38,10.0,9.9,3.499,3.7576,16.0213,12-18-21_10.17_CC2_protocol_HPPC_IN21700_30T_cycle_#568.mat
CC_CELL2,568,0.89613,2.68919,0.2354,10,discharge,3,-30.938,10.313,2.0,1.9,3.4904,3.0629,13.818,12-18-21_10.17_CC2_protocol_HPPC_IN21700_30T_cycle_#568.mat
CC_CELL2,568,0.89613,2.68919,0.2354,10,discharge,3,-30.938,10.313,10.0,9.9,3.4904,2.8406,21.0033,12-18-21_10.17_CC2_protocol_HPPC_IN21700_30T_cycle_#568.mat
CC_CELL2,568,0.89613,2.68919,0.2359,10,charge,3,26.904,8.968,2.0,2.0,3.5021,3.8296,12.1729,12-18-21_10.17_CC2_protocol_HPPC_IN21700_30T_cycle_#568.mat
CC_CELL2,568,0.89613,2.68919,0.2359,10,charge,3,26.904,8.968,10.0,9.9,3.5021,3.9115,15.2171,12-18-21_10.17_CC2_protocol_HPPC_IN21700_30T_cycle_#568.mat
CC_CELL2,568,0.89613,2.68919,0.1908,11,discharge,0,-2.69,0.897,2.0,2.0,3.4416,3.4013,14.9825,12-18-21_10.17_CC2_protocol_HPPC_IN21700_30T_cycle_#568.mat
CC_CELL2,568,0.89613,2.68919,0.1908,11,discharge,0,-2.69,0.897,10.0,9.9,3.4416,3.3864,20.522,12-18-21_10.17_CC2_protocol_HPPC_IN21700_30T_cycle_#568.mat
CC_CELL2,568,0.89613,2.68919,0.1909,11,charge,0,1.345,0.448,2.0,2.0,3.4432,3.4634,15.0186,12-18-21_10.17_CC2_protocol_HPPC_IN21700_30T_cycle_#568.mat
CC_CELL2,568,0.89613,2.68919,0.1909,11,charge,0,1.345,0.448,10.0,9.9,3.4432,3.4691,19.2565,12-18-21_10.17_CC2_protocol_HPPC_IN21700_30T_cycle_#568.mat
CC_CELL2,568,0.89613,2.68919,0.1908,11,discharge,1,-10.76,3.587,2.0,1.9,3.442,3.2795,15.1022,12-18-21_10.17_CC2_protocol_HPPC_IN21700_30T_cycle_#568.mat
CC_CELL2,568,0.89613,2.68919,0.1908,11,discharge,1,-10.76,3.587,10.0,9.9,3.442,3.2063,21.9052,12-18-21_10.17_CC2_protocol_HPPC_IN21700_30T_cycle_#568.mat
CC_CELL2,568,0.89613,2.68919,0.1909,11,charge,1,5.382,1.794,2.0,2.0,3.4501,3.5237,13.6755,12-18-21_10.17_CC2_protocol_HPPC_IN21700_30T_cycle_#568.mat
CC_CELL2,568,0.89613,2.68919,0.1909,11,charge,1,5.382,1.794,10.0,9.9,3.4501,3.5418,17.0386,12-18-21_10.17_CC2_protocol_HPPC_IN21700_30T_cycle_#568.mat
CC_CELL2,568,0.89613,2.68919,0.1907,11,discharge,2,-21.521,7.174,2.0,2.0,3.4441,3.1142,15.3292,12-18-21_10.17_CC2_protocol_HPPC_IN21700_30T_cycle_#568.mat
CC_CELL2,568,0.89613,2.68919,0.1907,11,discharge,2,-21.521,7.174,10.0,9.9,3.4441,2.8992,25.3195,12-18-21_10.17_CC2_protocol_HPPC_IN21700_30T_cycle_#568.mat
CC_CELL2,568,0.89613,2.68919,0.191,11,charge,2,16.141,5.38,2.0,2.0,3.4548,3.6598,12.7006,12-18-21_10.17_CC2_protocol_HPPC_IN21700_30T_cycle_#568.mat
CC_CELL2,568,0.89613,2.68919,0.191,11,charge,2,16.141,5.38,10.0,9.9,3.4548,3.7101,15.8169,12-18-21_10.17_CC2_protocol_HPPC_IN21700_30T_cycle_#568.mat
CC_CELL2,568,0.89613,2.68919,0.1906,11,discharge,3,-30.938,10.313,2.0,2.0,3.4439,2.9623,15.5666,12-18-21_10.17_CC2_protocol_HPPC_IN21700_30T_cycle_#568.mat
CC_CELL2,568,0.89613,2.68919,0.1906,11,discharge,3,-30.938,10.313,10.0,9.9,3.4439,2.554,28.764,12-18-21_10.17_CC2_protocol_HPPC_IN21700_30T_cycle_#568.mat
CC_CELL2,568,0.89613,2.68919,0.1911,11,charge,3,26.903,8.968,2.0,2.0,3.4575,3.7861,12.2143,12-18-21_10.17_CC2_protocol_HPPC_IN21700_30T_cycle_#568.mat
CC_CELL2,568,0.89613,2.68919,0.1911,11,charge,3,26.903,8.968,10.0,9.9,3.4575,3.8678,15.2511,12-18-21_10.17_CC2_protocol_HPPC_IN21700_30T_cycle_#568.mat
CC_CELL2,568,0.89613,2.68919,0.146,12,discharge,0,-2.69,0.897,2.0,2.0,3.395,3.3471,17.8047,12-18-21_10.17_CC2_protocol_HPPC_IN21700_30T_cycle_#568.mat
CC_CELL2,568,0.89613,2.68919,0.146,12,discharge,0,-2.69,0.897,10.0,9.9,3.395,3.3227,26.8743,12-18-21_10.17_CC2_protocol_HPPC_IN21700_30T_cycle_#568.mat
CC_CELL2,568,0.89613,2.68919,0.146,12,charge,0,1.345,0.448,2.0,2.0,3.399,3.4218,16.9529,12-18-21_10.17_CC2_protocol_HPPC_IN21700_30T_cycle_#568.mat
CC_CELL2,568,0.89613,2.68919,0.146,12,charge,0,1.345,0.448,10.0,9.9,3.399,3.4301,23.1244,12-18-21_10.17_CC2_protocol_HPPC_IN21700_30T_cycle_#568.mat
CC_CELL2,568,0.89613,2.68919,0.1459,12,discharge,1,-10.76,3.587,2.0,2.0,3.3966,3.1868,19.4981,12-18-21_10.17_CC2_protocol_HPPC_IN21700_30T_cycle_#568.mat
CC_CELL2,568,0.89613,2.68919,0.1459,12,discharge,1,-10.76,3.587,10.0,9.9,3.3966,3.0189,35.1022,12-18-21_10.17_CC2_protocol_HPPC_IN21700_30T_cycle_#568.mat
CC_CELL2,568,0.89613,2.68919,0.146,12,charge,1,5.382,1.794,2.0,2.0,3.4078,3.4917,15.5887,12-18-21_10.17_CC2_protocol_HPPC_IN21700_30T_cycle_#568.mat
CC_CELL2,568,0.89613,2.68919,0.146,12,charge,1,5.382,1.794,10.0,9.9,3.4078,3.5136,19.6578,12-18-21_10.17_CC2_protocol_HPPC_IN21700_30T_cycle_#568.mat
CC_CELL2,568,0.89613,2.68919,0.1458,12,discharge,2,-21.522,7.174,2.0,2.0,3.3987,2.9543,20.6486,12-18-21_10.17_CC2_protocol_HPPC_IN21700_30T_cycle_#568.mat
CC_CELL2,568,0.89613,2.68919,0.1458,12,discharge,2,-21.522,7.174,10.0,9.9,3.3987,2.4998,41.7666,12-18-21_10.17_CC2_protocol_HPPC_IN21700_30T_cycle_#568.mat
CC_CELL2,568,0.89613,2.68919,0.1461,12,charge,2,16.141,5.38,2.0,2.0,3.4151,3.632,13.4378,12-18-21_10.17_CC2_protocol_HPPC_IN21700_30T_cycle_#568.mat
CC_CELL2,568,0.89613,2.68919,0.1461,12,charge,2,16.141,5.38,10.0,9.9,3.4151,3.6774,16.2505,12-18-21_10.17_CC2_protocol_HPPC_IN21700_30T_cycle_#568.mat
CC_CELL2,568,0.89613,2.68919,0.1458,12,discharge,3,-28.639,9.546,2.0,2.0,3.3995,2.7435,22.9058,12-18-21_10.17_CC2_protocol_HPPC_IN21700_30T_cycle_#568.mat
CC_CELL2,568,0.89613,2.68919,0.1458,12,discharge,3,-28.639,9.546,10.0,9.9,3.3995,2.4999,31.4117,12-18-21_10.17_CC2_protocol_HPPC_IN21700_30T_cycle_#568.mat
CC_CELL2,568,0.89613,2.68919,0.1462,12,charge,3,26.902,8.967,2.0,2.0,3.4172,3.7544,12.5344,12-18-21_10.17_CC2_protocol_HPPC_IN21700_30T_cycle_#568.mat
CC_CELL2,568,0.89613,2.68919,0.1462,12,charge,3,26.902,8.967,10.0,9.9,3.4172,3.8293,15.3186,12-18-21_10.17_CC2_protocol_HPPC_IN21700_30T_cycle_#568.mat
CC_CELL2,606,0.89117,2.6743,1.0,0,discharge,0,-2.674,0.891,2.0,2.0,4.1425,4.1028,14.8478,12-26-21_15.10_CC2_protocol_HPPC_IN21700_30T_cycle_#606.mat
CC_CELL2,606,0.89117,2.6743,1.0,0,discharge,0,-2.674,0.891,10.0,9.7,4.1425,4.0852,21.4302,12-26-21_15.10_CC2_protocol_HPPC_IN21700_30T_cycle_#606.mat
CC_CELL2,606,0.89117,2.6743,1.0,0,charge,0,1.339,0.446,2.0,1.9,4.1554,4.1806,18.82,12-26-21_15.10_CC2_protocol_HPPC_IN21700_30T_cycle_#606.mat
CC_CELL2,606,0.89117,2.6743,1.0,0,charge,0,1.339,0.446,10.0,9.9,4.1554,4.1918,27.1845,12-26-21_15.10_CC2_protocol_HPPC_IN21700_30T_cycle_#606.mat
CC_CELL2,606,0.89117,2.6743,0.9999,0,discharge,1,-10.701,3.567,2.0,2.0,4.1514,3.9632,17.5871,12-26-21_15.10_CC2_protocol_HPPC_IN21700_30T_cycle_#606.mat
CC_CELL2,606,0.89117,2.6743,0.9999,0,discharge,1,-10.701,3.567,10.0,9.9,4.1514,3.9235,21.2971,12-26-21_15.10_CC2_protocol_HPPC_IN21700_30T_cycle_#606.mat
CC_CELL2,606,0.89117,2.6743,1.0,0,charge,1,1.817,0.606,2.0,2.0,4.1592,4.2,22.4608,12-26-21_15.10_CC2_protocol_HPPC_IN21700_30T_cycle_#606.mat
CC_CELL2,606,0.89117,2.6743,1.0,0,charge,1,1.817,0.606,10.0,9.9,4.1592,4.1999,22.4057,12-26-21_15.10_CC2_protocol_HPPC_IN21700_30T_cycle_#606.mat
CC_CELL2,606,0.89117,2.6743,0.9998,0,discharge,2,-21.401,7.134,2.0,2.0,4.1508,3.8045,16.1815,12-26-21_15.10_CC2_protocol_HPPC_IN21700_30T_cycle_#606.mat
CC_CELL2,606,0.89117,2.6743,0.9998,0,discharge,2,-21.401,7.134,10.0,9.9,4.1508,3.7535,18.5646,12-26-21_15.10_CC2_protocol_HPPC_IN21700_30T_cycle_#606.mat
CC_CELL2,606,0.89117,2.6743,1.0,0,charge,2,1.681,0.56,2.0,2.0,4.1626,4.2,22.2434,12-26-21_15.10_CC2_protocol_HPPC_IN21700_30T_cycle_#606.mat
CC_CELL2,606,0.89117,2.6743,1.0,0,charge,2,1.681,0.56,10.0,9.9,4.1626,4.2,22.2434,12-26-21_15.10_CC2_protocol_HPPC_IN21700_30T_cycle_#606.mat
CC_CELL2,606,0.89117,2.6743,0.9997,0,discharge,3,-30.763,10.254,2.0,2.0,4.1506,3.6803,15.2878,12-26-21_15.10_CC2_protocol_HPPC_IN21700_30T_cycle_#606.mat
CC_CELL2,606,0.89117,2.6743,0.9997,0,discharge,3,-30.763,10.254,10.0,9.9,4.1506,3.6177,17.3228,12-26-21_15.10_CC2_protocol_HPPC_IN21700_30T_cycle_#606.mat
CC_CELL2,606,0.89117,2.6743,1.0,0,charge,3,1.581,0.527,2.0,1.9,4.1651,4.2,22.0746,12-26-21_15.10_CC2_protocol_HPPC_IN21700_30T_cycle_#606.mat
CC_CELL2,606,0.89117,2.6743,1.0,0,charge,3,1.581,0.527,10.0,9.9,4.1651,4.1999,22.0114,12-26-21_15.10_CC2_protocol_HPPC_IN21700_30T_cycle_#606.mat
CC_CELL2,606,0.89117,2.6743,0.9554,1,discharge,0,-2.676,0.892,2.0,2.0,4.0956,4.0522,16.2182,12-26-21_15.10_CC2_protocol_HPPC_IN21700_30T_cycle_#606.mat
CC_CELL2,606,0.89117,2.6743,0.9554,1,discharge,0,-2.676,0.892,10.0,9.9,4.0956,4.0421,19.9925,12-26-21_15.10_CC2_protocol_HPPC_IN21700_30T_cycle_#606.mat
CC_CELL2,606,0.89117,2.6743,0.9554,1,charge,0,1.339,0.446,2.0,2.0,4.0969,4.1184,16.058,12-26-21_15.10_CC2_protocol_HPPC_IN21700_30T_cycle_#606.mat
CC_CELL2,606,0.89117,2.6743,0.9554,1,charge,0,1.339,0.446,10.0,9.9,4.0969,4.1239,20.1658,12-26-21_15.10_CC2_protocol_HPPC_IN21700_30T_cycle_#606.mat
CC_CELL2,606,0.89117,2.6743,0.9553,1,discharge,1,-10.702,3.567,2.0,2.0,4.0957,3.9292,15.5578,12-26-21_15.10_CC2_protocol_HPPC_IN21700_30T_cycle_#606.mat
CC_CELL2,606,0.89117,2.6743,0.9553,1,discharge,1,-10.702,3.567,10.0,9.9,4.0957,3.9007,18.2209,12-26-21_15.10_CC2_protocol_HPPC_IN21700_30T_cycle_#606.mat
CC_CELL2,606,0.89117,2.6743,0.9555,1,charge,1,5.351,1.784,2.0,2.0,4.0986,4.1852,16.1836,12-26-21_15.10_CC2_protocol_HPPC_IN21700_30T_cycle_#606.mat
CC_CELL2,606,0.89117,2.6743,0.9555,1,charge,1,5.351,1.784,10.0,9.9,4.0986,4.2,18.9494,12-26-21_15.10_CC2_protocol_HPPC_IN21700_30T_cycle_#606.mat
CC_CELL2,606,0.89117,2.6743,0.9552,1,discharge,2,-21.401,7.134,2.0,2.0,4.096,3.782,14.6722,12-26-21_15.10_CC2_protocol_HPPC_IN21700_30T_cycle_#606.mat
CC_CELL2,606,0.89117,2.6743,0.9552,1,discharge,2,-21.401,7.134,10.0,9.9,4.096,3.7345,16.8917,12-26-21_15.10_CC2_protocol_HPPC_IN21700_30T_cycle_#606.mat
CC_CELL2,606,0.89117,2.6743,0.9555,1,charge,2,5.535,1.845,2.0,2.0,4.1021,4.2,17.689,12-26-21_15.10_CC2_protocol_HPPC_IN21700_30T_cycle_#606.mat
CC_CELL2,606,0.89117,2.6743,0.9555,1,charge,2,5.535,1.845,10.0,9.9,4.1021,4.1999,17.671,12-26-21_15.10_CC2_protocol_HPPC_IN21700_30T_cycle_#606.mat
CC_CELL2,606,0.89117,2.6743,0.9552,1,discharge,3,-30.764,10.255,2.0,2.0,4.0969,3.6644,14.0586,12-26-21_15.10_CC2_protocol_HPPC_IN21700_30T_cycle_#606.mat
CC_CELL2,606,0.89117,2.6743,0.9552,1,discharge,3,-30.764,10.255,10.0,9.9,4.0969,3.598,16.217,12-26-21_15.10_CC2_protocol_HPPC_IN21700_30T_cycle_#606.mat
CC_CELL2,606,0.89117,2.6743,0.9555,1,charge,3,5.413,1.804,2.0,1.9,4.1044,4.2002,17.6991,12-26-21_15.10_CC2_protocol_HPPC_IN21700_30T_cycle_#606.mat
CC_CELL2,606,0.89117,2.6743,0.9555,1,charge,3,5.413,1.804,10.0,9.9,4.1044,4.2,17.6622,12-26-21_15.10_CC2_protocol_HPPC_IN21700_30T_cycle_#606.mat
CC_CELL2,606,0.89117,2.6743,0.9108,2,discharge,0,-2.674,0.891,2.0,2.0,4.0799,4.0405,14.735,12-26-21_15.10_CC2_protocol_HPPC_IN21700_30T_cycle_#606.mat
CC_CELL2,606,0.89117,2.6743,0.9108,2,discharge,0,-2.674,0.891,10.0,9.9,4.0799,4.0316,18.0635,12-26-21_15.10_CC2_protocol_HPPC_IN21700_30T_cycle_#606.mat
CC_CELL2,606,0.89117,2.6743,0.9108,2,charge,0,1.339,0.446,2.0,1.9,4.0812,4.1006,14.4873,12-26-21_15.10_CC2_protocol_HPPC_IN21700_30T_cycle_#606.mat
CC_CELL2,606,0.89117,2.6743,0.9108,2,charge,0,1.339,0.446,10.0,9.9,4.0812,4.1047,17.5491,12-26-21_15.10_CC2_protocol_HPPC_IN21700_30T_cycle_#606.mat
CC_CELL2,606,0.89117,2.6743,0.9107,2,discharge,1,-10.7,3.567,2.0,1.9,4.0803,3.926,14.4206,12-26-21_15.10_CC2_protocol_HPPC_IN21700_30T_cycle_#606.mat
CC_CELL2,606,0.89117,2.6743,0.9107,2,discharge,1,-10.7,3.567,10.0,9.9,4.0803,3.8934,17.4673,12-26-21_15.10_CC2_protocol_HPPC_IN21700_30T_cycle_#606.mat
CC_CELL2,606,0.89117,2.6743,0.9109,2,charge,1,5.352,1.784,2.0,2.0,4.083,4.1604,14.4619,12-26-21_15.10_CC2_protocol_HPPC_IN21700_30T_cycle_#606.mat
CC_CELL2,606,0.89117,2.6743,0.9109,2,charge,1,5.352,1.784,10.0,9.9,4.083,4.1768,17.5262,12-26-21_15.10_CC2_protocol_HPPC_IN21700_30T_cycle_#606.mat
CC_CELL2,606,0.89117,2.6743,0.9106,2,discharge,2,-21.401,7.134,2.0,2.0,4.0804,3.7783,14.1162,12-26-21_15.10_CC2_protocol_HPPC_IN21700_30T_cycle_#606.mat
CC_CELL2,606,0.89117,2.6743,0.9106,2,discharge,2,-21.401,7.134,10.0,9.9,4.0804,3.72,16.8403,12-26-21_15.10_CC2_protocol_HPPC_IN21700_30T_cycle_#606.mat
CC_CELL2,606,0.89117,2.6743,0.9109,2,charge,2,7.284,2.428,2.0,2.0,4.085,4.2001,15.8022,12-26-21_15.10_CC2_protocol_HPPC_IN21700_30T_cycle_#606.mat
CC_CELL2,606,0.89117,2.6743,0.9109,2,charge,2,7.284,2.428,10.0,9.9,4.085,4.2001,15.8022,12-26-21_15.10_CC2_protocol_HPPC_IN21700_30T_cycle_#606.mat
CC_CELL2,606,0.89117,2.6743,0.9106,2,discharge,3,-30.764,10.255,2.0,2.0,4.081,3.6586,13.7303,12-26-21_15.10_CC2_protocol_HPPC_IN21700_30T_cycle_#606.mat
CC_CELL2,606,0.89117,2.6743,0.9106,2,discharge,3,-30.764,10.255,10.0,9.9,4.081,3.5772,16.3763,12-26-21_15.10_CC2_protocol_HPPC_IN21700_30T_cycle_#606.mat
CC_CELL2,606,0.89117,2.6743,0.9109,2,charge,3,7.143,2.381,2.0,2.0,4.0868,4.2,15.8486,12-26-21_15.10_CC2_protocol_HPPC_IN21700_30T_cycle_#606.mat
CC_CELL2,606,0.89117,2.6743,0.9109,2,charge,3,7.143,2.381,10.0,9.9,4.0868,4.2,15.8486,12-26-21_15.10_CC2_protocol_HPPC_IN21700_30T_cycle_#606.mat
CC_CELL2,606,0.89117,2.6743,0.8216,3,discharge,0,-2.674,0.891,2.0,2.0,4.0237,3.9849,14.509,12-26-21_15.10_CC2_protocol_HPPC_IN21700_30T_cycle_#606.mat
CC_CELL2,606,0.89117,2.6743,0.8216,3,discharge,0,-2.674,0.891,10.0,9.9,4.0237,3.9698,20.1556,12-26-21_15.10_CC2_protocol_HPPC_IN21700_30T_cycle_#606.mat
CC_CELL2,606,0.89117,2.6743,0.8217,3,charge,0,1.339,0.446,2.0,2.0,4.0258,4.0447,14.1171,12-26-21_15.10_CC2_protocol_HPPC_IN21700_30T_cycle_#606.mat
CC_CELL2,606,0.89117,2.6743,0.8217,3,charge,0,1.339,0.446,10.0,9.9,4.0258,4.0509,18.7481,12-26-21_15.10_CC2_protocol_HPPC_IN21700_30T_cycle_#606.mat
CC_CELL2,606,0.89117,2.6743,0.8216,3,discharge,1,-10.701,3.567,2.0,2.0,4.0244,3.8708,14.3538,12-26-21_15.10_CC2_protocol_HPPC_IN21700_30T_cycle_#606.mat
CC_CELL2,606,0.89117,2.6743,0.8216,3,discharge,1,-10.701,3.567,10.0,9.9,4.0244,3.8202,19.0823,12-26-21_15.10_CC2_protocol_HPPC_IN21700_30T_cycle_#606.mat
CC_CELL2,606,0.89117,2.6743,0.8217,3,charge,1,5.35,1.783,2.0,2.0,4.0295,4.1029,13.7201,12-26-21_15.10_CC2_protocol_HPPC_IN21700_30T_cycle_#606.mat
CC_CELL2,606,0.89117,2.6743,0.8217,3,charge,1,5.35,1.783,10.0,9.9,4.0295,4.1238,17.6268,12-26-21_15.10_CC2_protocol_HPPC_IN21700_30T_cycle_#606.mat
CC_CELL2,606,0.89117,2.6743,0.8215,3,discharge,2,-21.401,7.134,2.0,2.0,4.0243,3.7277,13.8592,12-26-21_15.10_CC2_protocol_HPPC_IN21700_30T_cycle_#606.mat
CC_CELL2,606,0.89117,2.6743,0.8215,3,discharge,2,-21.401,7.134,10.0,9.9,4.0243,3.6506,17.4618,12-26-21_15.10_CC2_protocol_HPPC_IN21700_30T_cycle_#606.mat
CC_CELL2,606,0.89117,2.6743,0.8218,3,charge,2,11.479,3.826,2.0,2.0,4.0319,4.2,14.6441,12-26-21_15.10_CC2_protocol_HPPC_IN21700_30T_cycle_#606.mat
CC_CELL2,606,0.89117,2.6743,0.8218,3,charge,2,11.479,3.826,10.0,9.9,4.0319,4.2,14.6441,12-26-21_15.10_CC2_protocol_HPPC_IN21700_30T_cycle_#606.mat
CC_CELL2,606,0.89117,2.6743,0.8214,3,discharge,3,-30.764,10.255,2.0,2.0,4.026,3.6118,13.4638,12-26-21_15.10_CC2_protocol_HPPC_IN21700_30T_cycle_#606.mat
CC_CELL2,606,0.89117,2.6743,0.8214,3,discharge,3,-30.764,10.255,10.0,9.9,4.026,3.5145,16.6266,12-26-21_15.10_CC2_protocol_HPPC_IN21700_30T_cycle_#606.mat
CC_CELL2,606,0.89117,2.6743,0.8218,3,charge,3,11.433,3.811,2.0,2.0,4.0349,4.2001,14.4494,12-26-21_15.10_CC2_protocol_HPPC_IN21700_30T_cycle_#606.mat
CC_CELL2,606,0.89117,2.6743,0.8218,3,charge,3,11.433,3.811,10.0,9.9,4.0349,4.2,14.4407,12-26-21_15.10_CC2_protocol_HPPC_IN21700_30T_cycle_#606.mat
CC_CELL2,606,0.89117,2.6743,0.7324,4,discharge,0,-2.675,0.892,2.0,2.0,3.9208,3.8849,13.4221,12-26-21_15.10_CC2_protocol_HPPC_IN21700_30T_cycle_#606.mat
CC_CELL2,606,0.89117,2.6743,0.7324,4,discharge,0,-2.675,0.892,10.0,9.9,3.9208,3.8712,18.5441,12-26-21_15.10_CC2_protocol_HPPC_IN21700_30T_cycle_#606.mat
CC_CELL2,606,0.89117,2.6743,0.7325,4,charge,0,1.337,0.446,2.0,2.0,3.9228,3.9403,13.087,12-26-21_15.10_CC2_protocol_HPPC_IN21700_30T_cycle_#606.mat
CC_CELL2,606,0.89117,2.6743,0.7325,4,charge,0,1.337,0.446,10.0,9.9,3.9228,3.9459,17.2749,12-26-21_15.10_CC2_protocol_HPPC_IN21700_30T_cycle_#606.mat
CC_CELL2,606,0.89117,2.6743,0.7324,4,discharge,1,-10.701,3.567,2.0,2.0,3.921,3.779,13.2698,12-26-21_15.10_CC2_protocol_HPPC_IN21700_30T_cycle_#606.mat
CC_CELL2,606,0.89117,2.6743,0.7324,4,discharge,1,-10.701,3.567,10.0,9.9,3.921,3.7373,17.1666,12-26-21_15.10_CC2_protocol_HPPC_IN21700_30T_cycle_#606.mat
CC_CELL2,606,0.89117,2.6743,0.7325,4,charge,1,5.353,1.784,2.0,2.0,3.9256,3.9944,12.8536,12-26-21_15.10_CC2_protocol_HPPC_IN21700_30T_cycle_#606.mat
CC_CELL2,606,0.89117,2.6743,0.7325,4,charge,1,5.353,1.784,10.0,9.9,3.9256,4.0129,16.3098,12-26-21_15.10_CC2_protocol_HPPC_IN21700_30T_cycle_#606.mat
CC_CELL2,606,0.89117,2.6743,0.7323,4,discharge,2,-21.4,7.133,2.0,1.9,3.9204,3.6484,12.7103,12-26-21_15.10_CC2_protocol_HPPC_IN21700_30T_cycle_#606.mat
CC_CELL2,606,0.89117,2.6743,0.7323,4,discharge,2,-21.4,7.133,10.0,9.9,3.9204,3.5831,15.7617,12-26-21_15.10_CC2_protocol_HPPC_IN21700_30T_cycle_#606.mat
CC_CELL2,606,0.89117,2.6743,0.7326,4,charge,2,16.051,5.35,2.0,2.0,3.929,4.1235,12.1176,12-26-21_15.10_CC2_protocol_HPPC_IN21700_30T_cycle_#606.mat
CC_CELL2,606,0.89117,2.6743,0.7326,4,charge,2,16.051,5.35,10.0,9.9,3.929,4.175,15.3261,12-26-21_15.10_CC2_protocol_HPPC_IN21700_30T_cycle_#606.mat
CC_CELL2,606,0.89117,2.6743,0.7323,4,discharge,3,-30.763,10.254,2.0,2.0,3.9216,3.5314,12.6841,12-26-21_15.10_CC2_protocol_HPPC_IN21700_30T_cycle_#606.mat
CC_CELL2,606,0.89117,2.6743,0.7323,4,discharge,3,-30.763,10.254,10.0,9.9,3.9216,3.4444,15.5121,12-26-21_15.10_CC2_protocol_HPPC_IN21700_30T_cycle_#606.mat
CC_CELL2,606,0.89117,2.6743,0.7327,4,charge,3,20.121,6.707,2.0,1.9,3.9307,4.2001,13.389,12-26-21_15.10_CC2_protocol_HPPC_IN21700_30T_cycle_#606.mat
CC_CELL2,606,0.89117,2.6743,0.7327,4,charge,3,20.121,6.707,10.0,9.9,3.9307,4.1999,13.3791,12-26-21_15.10_CC2_protocol_HPPC_IN21700_30T_cycle_#606.mat
CC_CELL2,606,0.89117,2.6743,0.6433,5,discharge,0,-2.674,0.891,2.0,2.0,3.8432,3.8083,13.0516,12-26-21_15.10_CC2_protocol_HPPC_IN21700_30T_cycle_#606.mat
CC_CELL2,606,0.89117,2.6743,0.6433,5,discharge,0,-2.674,0.891,10.0,9.9,3.8432,3.7959,17.6889,12-26-21_15.10_CC2_protocol_HPPC_IN21700_30T_cycle_#606.mat
CC_CELL2,606,0.89117,2.6743,0.6433,5,charge,0,1.337,0.446,2.0,2.0,3.8448,3.8618,12.7169,12-26-21_15.10_CC2_protocol_HPPC_IN21700_30T_cycle_#606.mat
CC_CELL2,606,0.89117,2.6743,0.6433,5,charge,0,1.337,0.446,10.0,9.9,3.8448,3.8671,16.6816,12-26-21_15.10_CC2_protocol_HPPC_IN21700_30T_cycle_#606.mat
CC_CELL2,606,0.89117,2.6743,0.6432,5,discharge,1,-10.701,3.567,2.0,2.0,3.8433,3.7051,12.9147,12-26-21_15.10_CC2_protocol_HPPC_IN21700_30T_cycle_#606.mat
CC_CELL2,606,0.89117,2.6743,0.6432,5,discharge,1,-10.701,3.567,10.0,9.9,3.8433,3.6642,16.7368,12-26-21_15.10_CC2_protocol_HPPC_IN21700_30T_cycle_#606.mat
CC_CELL2,606,0.89117,2.6743,0.6434,5,charge,1,5.352,1.784,2.0,1.9,3.8479,3.9146,12.4624,12-26-21_15.10_CC2_protocol_HPPC_IN21700_30T_cycle_#606.mat
CC_CELL2,606,0.89117,2.6743,0.6434,5,charge,1,5.352,1.784,10.0,9.9,3.8479,3.9335,15.9937,12-26-21_15.10_CC2_protocol_HPPC_IN21700_30T_cycle_#606.mat
CC_CELL2,606,0.89117,2.6743,0.6432,5,discharge,2,-21.399,7.133,2.0,2.0,3.843,3.5726,12.6361,12-26-21_15.10_CC2_protocol_HPPC_IN21700_30T_cycle_#606.mat
CC_CELL2,606,0.89117,2.6743,0.6432,5,discharge,2,-21.399,7.133,10.0,9.9,3.843,3.5029,15.8933,12-26-21_15.10_CC2_protocol_HPPC_IN21700_30T_cycle_#606.mat
CC_CELL2,606,0.89117,2.6743,0.6434,5,charge,2,16.052,5.351,2.0,2.0,3.8504,4.0453,12.1418,12-26-21_15.10_CC2_protocol_HPPC_IN21700_30T_cycle_#606.mat
CC_CELL2,606,0.89117,2.6743,0.6434,5,charge,2,16.052,5.351,10.0,9.9,3.8504,4.0926,15.0885,12-26-21_15.10_CC2_protocol_HPPC_IN21700_30T_cycle_#606.mat
CC_CELL2,606,0.89117,2.6743,0.6431,5,discharge,3,-30.763,10.254,2.0,2.0,3.8432,3.462,12.3915,12-26-21_15.10_CC2_protocol_HPPC_IN21700_30T_cycle_#606.mat
CC_CELL2,606,0.89117,2.6743,0.6431,5,discharge,3,-30.763,10.254,10.0,9.9,3.8432,3.3659,15.5154,12-26-21_15.10_CC2_protocol_HPPC_IN21700_30T_cycle_#606.mat
CC_CELL2,606,0.89117,2.6743,0.6435,5,charge,3,26.711,8.904,2.0,1.9,3.8522,4.1659,11.7442,12-26-21_15.10_CC2_protocol_HPPC_IN21700_30T_cycle_#606.mat
CC_CELL2,606,0.89117,2.6743,0.6435,5,charge,3,26.711,8.904,10.0,9.9,3.8522,4.2,13.0209,12-26-21_15.10_CC2_protocol_HPPC_IN21700_30T_cycle_#606.mat
CC_CELL2,606,0.89117,2.6743,0.5541,6,discharge,0,-2.674,0.891,2.0,1.9,3.753,3.7197,12.4533,12-26-21_15.10_CC2_protocol_HPPC_IN21700_30T_cycle_#606.mat
CC_CELL2,606,0.89117,2.6743,0.5541,6,discharge,0,-2.674,0.891,10.0,9.9,3.753,3.7079,16.8661,12-26-21_15.10_CC2_protocol_HPPC_IN21700_30T_cycle_#606.mat
CC_CELL2,606,0.89117,2.6743,0.5542,6,charge,0,1.337,0.446,2.0,2.0,3.7546,3.7711,12.3438,12-26-21_15.10_CC2_protocol_HPPC_IN21700_30T_cycle_#606.mat
CC_CELL2,606,0.89117,2.6743,0.5542,6,charge,0,1.337,0.446,10.0,9.9,3.7546,3.7763,16.234,12-26-21_15.10_CC2_protocol_HPPC_IN21700_30T_cycle_#606.mat
CC_CELL2,606,0.89117,2.6743,0.5541,6,discharge,1,-10.703,3.568,2.0,1.9,3.7531,3.6211,12.333,12-26-21_15.10_CC2_protocol_HPPC_IN21700_30T_cycle_#606.mat
CC_CELL2,606,0.89117,2.6743,0.5541,6,discharge,1,-10.703,3.568,10.0,9.9,3.7531,3.5786,16.3038,12-26-21_15.10_CC2_protocol_HPPC_IN21700_30T_cycle_#606.mat
CC_CELL2,606,0.89117,2.6743,0.5542,6,charge,1,5.35,1.783,2.0,2.0,3.7576,3.8228,12.1874,12-26-21_15.10_CC2_protocol_HPPC_IN21700_30T_cycle_#606.mat
CC_CELL2,606,0.89117,2.6743,0.5542,6,charge,1,5.35,1.783,10.0,9.9,3.7576,3.8418,15.7389,12-26-21_15.10_CC2_protocol_HPPC_IN21700_30T_cycle_#606.mat
CC_CELL2,606,0.89117,2.6743,0.554,6,discharge,2,-21.401,7.134,2.0,2.0,3.7527,3.4907,12.2424,12-26-21_15.10_CC2_protocol_HPPC_IN21700_30T_cycle_#606.mat
CC_CELL2,606,0.89117,2.6743,0.554,6,discharge,2,-21.401,7.134,10.0,9.9,3.7527,3.4179,15.6441,12-26-21_15.10_CC2_protocol_HPPC_IN21700_30T_cycle_#606.mat
