Repository: KikETs/ECM_HYBRID_BMS_JOINT

## Results

| Arm | Model | Size | Protocol | Result | Worst cell |
|---|---|---|---|---|---|
| SOP | 2RC table + trim (A8) | 4 effective coefficients, 2 EW states | leave-one-cell-out | usable current 69.6 % discharge, 59.5 % charge (τ = 10 s) | 59.9 % / 53.5 % (BOOST_REST) |
| SOH | dQ/dV ridge | 65 coefficients | leave-one-cell-out | RMSE 0.0094, bias −0.0005 | 0.0130 (BOOST_REST) |
| SOC | 2RC EKF, low-current gate | 3 states | leave-one-cell-out | **2.34 %p** over six sensor disturbances on estimated SOH (2.325 on true SOH), per cell 2.00–2.75 | 4.60 %p (BOOST_NEGPULSE_1S, current offset −0.10 A) |

The SOH arm was a 10,945-parameter CNN until the second audit round. Nested

File: analysis/uypydj_hppc_resistance.csv (part 199 of 225)
protocol,cycle,SOH,CAP_Ah,SOC,soc_group,direction,rate_rank,I_A,CRate_rated,tau_s,tau_actual_s,V_pre_V,V_tau_V,R_mOhm,file
CC_CELL2,606,0.89117,2.6743,0.5543,6,charge,2,16.05,5.35,2.0,2.0,3.7603,3.9512,11.8941,12-26-21_15.10_CC2_protocol_HPPC_IN21700_30T_cycle_#606.mat
CC_CELL2,606,0.89117,2.6743,0.5543,6,charge,2,16.05,5.35,10.0,9.9,3.7603,3.9993,14.891,12-26-21_15.10_CC2_protocol_HPPC_IN21700_30T_cycle_#606.mat
CC_CELL2,606,0.89117,2.6743,0.5539,6,discharge,3,-30.764,10.255,2.0,2.0,3.7536,3.3819,12.0823,12-26-21_15.10_CC2_protocol_HPPC_IN21700_30T_cycle_#606.mat
CC_CELL2,606,0.89117,2.6743,0.5539,6,discharge,3,-30.764,10.255,10.0,9.9,3.7536,3.2821,15.3264,12-26-21_15.10_CC2_protocol_HPPC_IN21700_30T_cycle_#606.mat
CC_CELL2,606,0.89117,2.6743,0.5544,6,charge,3,26.751,8.917,2.0,2.0,3.7623,4.0714,11.5547,12-26-21_15.10_CC2_protocol_HPPC_IN21700_30T_cycle_#606.mat
CC_CELL2,606,0.89117,2.6743,0.5544,6,charge,3,26.751,8.917,10.0,9.9,3.7623,4.1467,14.3696,12-26-21_15.10_CC2_protocol_HPPC_IN21700_30T_cycle_#606.mat
CC_CELL2,606,0.89117,2.6743,0.4649,7,discharge,0,-2.672,0.891,2.0,2.0,3.6668,3.6334,12.4991,12-26-21_15.10_CC2_protocol_HPPC_IN21700_30T_cycle_#606.mat
CC_CELL2,606,0.89117,2.6743,0.4649,7,discharge,0,-2.672,0.891,10.0,9.9,3.6668,3.6228,16.4658,12-26-21_15.10_CC2_protocol_HPPC_IN21700_30T_cycle_#606.mat
CC_CELL2,606,0.89117,2.6743,0.465,7,charge,0,1.339,0.446,2.0,2.0,3.6676,3.6847,12.7745,12-26-21_15.10_CC2_protocol_HPPC_IN21700_30T_cycle_#606.mat
CC_CELL2,606,0.89117,2.6743,0.465,7,charge,0,1.339,0.446,10.0,9.9,3.6676,3.6895,16.3604,12-26-21_15.10_CC2_protocol_HPPC_IN21700_30T_cycle_#606.mat
CC_CELL2,606,0.89117,2.6743,0.4649,7,discharge,1,-10.703,3.568,2.0,1.9,3.6669,3.535,12.3236,12-26-21_15.10_CC2_protocol_HPPC_IN21700_30T_cycle_#606.mat
CC_CELL2,606,0.89117,2.6743,0.4649,7,discharge,1,-10.703,3.568,10.0,9.9,3.6669,3.4946,16.0983,12-26-21_15.10_CC2_protocol_HPPC_IN21700_30T_cycle_#606.mat
CC_CELL2,606,0.89117,2.6743,0.465,7,charge,1,5.35,1.783,2.0,2.0,3.6713,3.7365,12.1876,12-26-21_15.10_CC2_protocol_HPPC_IN21700_30T_cycle_#606.mat
CC_CELL2,606,0.89117,2.6743,0.465,7,charge,1,5.35,1.783,10.0,9.9,3.6713,3.755,15.6457,12-26-21_15.10_CC2_protocol_HPPC_IN21700_30T_cycle_#606.mat
CC_CELL2,606,0.89117,2.6743,0.4648,7,discharge,2,-21.4,7.133,2.0,2.0,3.6673,3.4032,12.3411,12-26-21_15.10_CC2_protocol_HPPC_IN21700_30T_cycle_#606.mat
CC_CELL2,606,0.89117,2.6743,0.4648,7,discharge,2,-21.4,7.133,10.0,9.9,3.6673,3.3322,15.6589,12-26-21_15.10_CC2_protocol_HPPC_IN21700_30T_cycle_#606.mat
CC_CELL2,606,0.89117,2.6743,0.4651,7,charge,2,16.05,5.35,2.0,1.9,3.6734,3.8649,11.9315,12-26-21_15.10_CC2_protocol_HPPC_IN21700_30T_cycle_#606.mat
CC_CELL2,606,0.89117,2.6743,0.4651,7,charge,2,16.05,5.35,10.0,9.9,3.6734,3.9126,14.9034,12-26-21_15.10_CC2_protocol_HPPC_IN21700_30T_cycle_#606.mat
CC_CELL2,606,0.89117,2.6743,0.4647,7,discharge,3,-30.764,10.255,2.0,2.0,3.6675,3.2919,12.2091,12-26-21_15.10_CC2_protocol_HPPC_IN21700_30T_cycle_#606.mat
CC_CELL2,606,0.89117,2.6743,0.4647,7,discharge,3,-30.764,10.255,10.0,9.9,3.6675,3.1934,15.4109,12-26-21_15.10_CC2_protocol_HPPC_IN21700_30T_cycle_#606.mat
CC_CELL2,606,0.89117,2.6743,0.4652,7,charge,3,26.751,8.917,2.0,2.0,3.6766,3.9886,11.6631,12-26-21_15.10_CC2_protocol_HPPC_IN21700_30T_cycle_#606.mat
CC_CELL2,606,0.89117,2.6743,0.4652,7,charge,3,26.751,8.917,10.0,9.9,3.6766,4.0624,14.4219,12-26-21_15.10_CC2_protocol_HPPC_IN21700_30T_cycle_#606.mat
CC_CELL2,606,0.89117,2.6743,0.3758,8,discharge,0,-2.674,0.891,2.0,2.0,3.6024,3.5691,12.4537,12-26-21_15.10_CC2_protocol_HPPC_IN21700_30T_cycle_#606.mat
CC_CELL2,606,0.89117,2.6743,0.3758,8,discharge,0,-2.674,0.891,10.0,9.9,3.6024,3.5584,16.4554,12-26-21_15.10_CC2_protocol_HPPC_IN21700_30T_cycle_#606.mat
CC_CELL2,606,0.89117,2.6743,0.3758,8,charge,0,1.339,0.446,2.0,2.0,3.6039,3.6203,12.2489,12-26-21_15.10_CC2_protocol_HPPC_IN21700_30T_cycle_#606.mat
CC_CELL2,606,0.89117,2.6743,0.3758,8,charge,0,1.339,0.446,10.0,9.9,3.6039,3.6252,15.9086,12-26-21_15.10_CC2_protocol_HPPC_IN21700_30T_cycle_#606.mat
CC_CELL2,606,0.89117,2.6743,0.3757,8,discharge,1,-10.701,3.567,2.0,2.0,3.6027,3.4689,12.5035,12-26-21_15.10_CC2_protocol_HPPC_IN21700_30T_cycle_#606.mat
CC_CELL2,606,0.89117,2.6743,0.3757,8,discharge,1,-10.701,3.567,10.0,9.9,3.6027,3.4289,16.2415,12-26-21_15.10_CC2_protocol_HPPC_IN21700_30T_cycle_#606.mat
CC_CELL2,606,0.89117,2.6743,0.3758,8,charge,1,5.352,1.784,2.0,1.9,3.6072,3.6724,12.183,12-26-21_15.10_CC2_protocol_HPPC_IN21700_30T_cycle_#606.mat
CC_CELL2,606,0.89117,2.6743,0.3758,8,charge,1,5.352,1.784,10.0,9.9,3.6072,3.6911,15.6773,12-26-21_15.10_CC2_protocol_HPPC_IN21700_30T_cycle_#606.mat
CC_CELL2,606,0.89117,2.6743,0.3756,8,discharge,2,-21.399,7.133,2.0,2.0,3.6031,3.3373,12.4211,12-26-21_15.10_CC2_protocol_HPPC_IN21700_30T_cycle_#606.mat
CC_CELL2,606,0.89117,2.6743,0.3756,8,discharge,2,-21.399,7.133,10.0,9.9,3.6031,3.2621,15.9353,12-26-21_15.10_CC2_protocol_HPPC_IN21700_30T_cycle_#606.mat
CC_CELL2,606,0.89117,2.6743,0.3759,8,charge,2,16.052,5.351,2.0,2.0,3.611,3.8026,11.9362,12-26-21_15.10_CC2_protocol_HPPC_IN21700_30T_cycle_#606.mat
CC_CELL2,606,0.89117,2.6743,0.3759,8,charge,2,16.052,5.351,10.0,9.9,3.611,3.8483,14.7832,12-26-21_15.10_CC2_protocol_HPPC_IN21700_30T_cycle_#606.mat
CC_CELL2,606,0.89117,2.6743,0.3756,8,discharge,3,-30.763,10.254,2.0,2.0,3.6035,3.2261,12.268,12-26-21_15.10_CC2_protocol_HPPC_IN21700_30T_cycle_#606.mat
CC_CELL2,606,0.89117,2.6743,0.3756,8,discharge,3,-30.763,10.254,10.0,9.9,3.6035,3.1196,15.7299,12-26-21_15.10_CC2_protocol_HPPC_IN21700_30T_cycle_#606.mat
CC_CELL2,606,0.89117,2.6743,0.376,8,charge,3,26.752,8.917,2.0,2.0,3.6133,3.9245,11.6328,12-26-21_15.10_CC2_protocol_HPPC_IN21700_30T_cycle_#606.mat
CC_CELL2,606,0.89117,2.6743,0.376,8,charge,3,26.752,8.917,10.0,9.9,3.6133,3.9929,14.1896,12-26-21_15.10_CC2_protocol_HPPC_IN21700_30T_cycle_#606.mat
CC_CELL2,606,0.89117,2.6743,0.2866,9,discharge,0,-2.674,0.891,2.0,2.0,3.5256,3.4892,13.6105,12-26-21_15.10_CC2_protocol_HPPC_IN21700_30T_cycle_#606.mat
CC_CELL2,606,0.89117,2.6743,0.2866,9,discharge,0,-2.674,0.891,10.0,9.9,3.5256,3.4773,18.0601,12-26-21_15.10_CC2_protocol_HPPC_IN21700_30T_cycle_#606.mat
CC_CELL2,606,0.89117,2.6743,0.2866,9,charge,0,1.338,0.446,2.0,2.0,3.527,3.5449,13.3742,12-26-21_15.10_CC2_protocol_HPPC_IN21700_30T_cycle_#606.mat
CC_CELL2,606,0.89117,2.6743,0.2866,9,charge,0,1.338,0.446,10.0,9.9,3.527,3.5501,17.2594,12-26-21_15.10_CC2_protocol_HPPC_IN21700_30T_cycle_#606.mat
CC_CELL2,606,0.89117,2.6743,0.2865,9,discharge,1,-10.703,3.568,2.0,2.0,3.5258,3.3797,13.6504,12-26-21_15.10_CC2_protocol_HPPC_IN21700_30T_cycle_#606.mat
CC_CELL2,606,0.89117,2.6743,0.2865,9,discharge,1,-10.703,3.568,10.0,9.9,3.5258,3.3354,17.7894,12-26-21_15.10_CC2_protocol_HPPC_IN21700_30T_cycle_#606.mat
CC_CELL2,606,0.89117,2.6743,0.2867,9,charge,1,5.352,1.784,2.0,2.0,3.5314,3.6014,13.08,12-26-21_15.10_CC2_protocol_HPPC_IN21700_30T_cycle_#606.mat
CC_CELL2,606,0.89117,2.6743,0.2867,9,charge,1,5.352,1.784,10.0,9.9,3.5314,3.6214,16.8171,12-26-21_15.10_CC2_protocol_HPPC_IN21700_30T_cycle_#606.mat
CC_CELL2,606,0.89117,2.6743,0.2864,9,discharge,2,-21.4,7.133,2.0,2.0,3.5269,3.2367,13.5607,12-26-21_15.10_CC2_protocol_HPPC_IN21700_30T_cycle_#606.mat
CC_CELL2,606,0.89117,2.6743,0.2864,9,discharge,2,-21.4,7.133,10.0,9.9,3.5269,3.1439,17.8972,12-26-21_15.10_CC2_protocol_HPPC_IN21700_30T_cycle_#606.mat
CC_CELL2,606,0.89117,2.6743,0.2867,9,charge,2,16.051,5.35,2.0,2.0,3.5362,3.7388,12.6223,12-26-21_15.10_CC2_protocol_HPPC_IN21700_30T_cycle_#606.mat
CC_CELL2,606,0.89117,2.6743,0.2867,9,charge,2,16.051,5.35,10.0,9.9,3.5362,3.7922,15.9492,12-26-21_15.10_CC2_protocol_HPPC_IN21700_30T_cycle_#606.mat
CC_CELL2,606,0.89117,2.6743,0.2864,9,discharge,3,-30.765,10.255,2.0,2.0,3.5278,3.115,13.4178,12-26-21_15.10_CC2_protocol_HPPC_IN21700_30T_cycle_#606.mat
CC_CELL2,606,0.89117,2.6743,0.2864,9,discharge,3,-30.765,10.255,10.0,9.9,3.5278,2.9613,18.4138,12-26-21_15.10_CC2_protocol_HPPC_IN21700_30T_cycle_#606.mat
CC_CELL2,606,0.89117,2.6743,0.2868,9,charge,3,26.752,8.917,2.0,1.9,3.5398,3.8651,12.1598,12-26-21_15.10_CC2_protocol_HPPC_IN21700_30T_cycle_#606.mat
CC_CELL2,606,0.89117,2.6743,0.2868,9,charge,3,26.752,8.917,10.0,9.9,3.5398,3.9434,15.0867,12-26-21_15.10_CC2_protocol_HPPC_IN21700_30T_cycle_#606.mat
CC_CELL2,606,0.89117,2.6743,0.242,10,discharge,0,-2.674,0.891,2.0,2.0,3.4796,3.4409,14.4722,12-26-21_15.10_CC2_protocol_HPPC_IN21700_30T_cycle_#606.mat
CC_CELL2,606,0.89117,2.6743,0.242,10,discharge,0,-2.674,0.891,10.0,9.9,3.4796,3.4279,19.3336,12-26-21_15.10_CC2_protocol_HPPC_IN21700_30T_cycle_#606.mat
CC_CELL2,606,0.89117,2.6743,0.2421,10,charge,0,1.339,0.446,2.0,2.0,3.4814,3.5,13.893,12-26-21_15.10_CC2_protocol_HPPC_IN21700_30T_cycle_#606.mat
CC_CELL2,606,0.89117,2.6743,0.2421,10,charge,0,1.339,0.446,10.0,9.9,3.4814,3.5053,17.8518,12-26-21_15.10_CC2_protocol_HPPC_IN21700_30T_cycle_#606.mat
CC_CELL2,606,0.89117,2.6743,0.242,10,discharge,1,-10.702,3.567,2.0,2.0,3.4798,3.3253,14.4366,12-26-21_15.10_CC2_protocol_HPPC_IN21700_30T_cycle_#606.mat
CC_CELL2,606,0.89117,2.6743,0.242,10,discharge,1,-10.702,3.567,10.0,9.9,3.4798,3.2729,19.3328,12-26-21_15.10_CC2_protocol_HPPC_IN21700_30T_cycle_#606.mat
CC_CELL2,606,0.89117,2.6743,0.2421,10,charge,1,5.35,1.783,2.0,2.0,3.4864,3.5585,13.4771,12-26-21_15.10_CC2_protocol_HPPC_IN21700_30T_cycle_#606.mat
CC_CELL2,606,0.89117,2.6743,0.2421,10,charge,1,5.35,1.783,10.0,9.9,3.4864,3.5778,17.0848,12-26-21_15.10_CC2_protocol_HPPC_IN21700_30T_cycle_#606.mat
CC_CELL2,606,0.89117,2.6743,0.2419,10,discharge,2,-21.4,7.133,2.0,2.0,3.4815,3.1744,14.3505,12-26-21_15.10_CC2_protocol_HPPC_IN21700_30T_cycle_#606.mat
CC_CELL2,606,0.89117,2.6743,0.2419,10,discharge,2,-21.4,7.133,10.0,9.9,3.4815,3.0406,20.6028,12-26-21_15.10_CC2_protocol_HPPC_IN21700_30T_cycle_#606.mat
CC_CELL2,606,0.89117,2.6743,0.2422,10,charge,2,16.052,5.351,2.0,1.9,3.4908,3.6949,12.7149,12-26-21_15.10_CC2_protocol_HPPC_IN21700_30T_cycle_#606.mat
CC_CELL2,606,0.89117,2.6743,0.2422,10,charge,2,16.052,5.351,10.0,9.9,3.4908,3.7501,16.1538,12-26-21_15.10_CC2_protocol_HPPC_IN21700_30T_cycle_#606.mat
CC_CELL2,606,0.89117,2.6743,0.2418,10,discharge,3,-30.763,10.254,2.0,1.9,3.4817,3.0468,14.1371,12-26-21_15.10_CC2_protocol_HPPC_IN21700_30T_cycle_#606.mat
CC_CELL2,606,0.89117,2.6743,0.2418,10,discharge,3,-30.763,10.254,10.0,9.9,3.4817,2.8012,22.1207,12-26-21_15.10_CC2_protocol_HPPC_IN21700_30T_cycle_#606.mat
CC_CELL2,606,0.89117,2.6743,0.2423,10,charge,3,26.753,8.918,2.0,2.0,3.4938,3.8214,12.2454,12-26-21_15.10_CC2_protocol_HPPC_IN21700_30T_cycle_#606.mat
CC_CELL2,606,0.89117,2.6743,0.2423,10,charge,3,26.753,8.918,10.0,9.9,3.4938,3.9036,15.3179,12-26-21_15.10_CC2_protocol_HPPC_IN21700_30T_cycle_#606.mat
CC_CELL2,606,0.89117,2.6743,0.1974,11,discharge,0,-2.675,0.892,2.0,2.0,3.4355,3.3926,16.0404,12-26-21_15.10_CC2_protocol_HPPC_IN21700_30T_cycle_#606.mat
CC_CELL2,606,0.89117,2.6743,0.1974,11,discharge,0,-2.675,0.892,10.0,9.9,3.4355,3.3761,22.2098,12-26-21_15.10_CC2_protocol_HPPC_IN21700_30T_cycle_#606.mat
CC_CELL2,606,0.89117,2.6743,0.1975,11,charge,0,1.339,0.446,2.0,2.0,3.4372,3.4586,15.988,12-26-21_15.10_CC2_protocol_HPPC_IN21700_30T_cycle_#606.mat
CC_CELL2,606,0.89117,2.6743,0.1975,11,charge,0,1.339,0.446,10.0,9.9,3.4372,3.4647,20.5454,12-26-21_15.10_CC2_protocol_HPPC_IN21700_30T_cycle_#606.mat
CC_CELL2,606,0.89117,2.6743,0.1974,11,discharge,1,-10.703,3.568,2.0,2.0,3.4359,3.2595,16.4814,12-26-21_15.10_CC2_protocol_HPPC_IN21700_30T_cycle_#606.mat
CC_CELL2,606,0.89117,2.6743,0.1974,11,discharge,1,-10.703,3.568,10.0,9.9,3.4359,3.1742,24.4511,12-26-21_15.10_CC2_protocol_HPPC_IN21700_30T_cycle_#606.mat
CC_CELL2,606,0.89117,2.6743,0.1975,11,charge,1,5.351,1.784,2.0,2.0,3.4447,3.5222,14.4819,12-26-21_15.10_CC2_protocol_HPPC_IN21700_30T_cycle_#606.mat
CC_CELL2,606,0.89117,2.6743,0.1975,11,charge,1,5.351,1.784,10.0,9.9,3.4447,3.5403,17.8642,12-26-21_15.10_CC2_protocol_HPPC_IN21700_30T_cycle_#606.mat
CC_CELL2,606,0.89117,2.6743,0.1973,11,discharge,2,-21.4,7.133,2.0,2.0,3.438,3.0817,16.6495,12-26-21_15.10_CC2_protocol_HPPC_IN21700_30T_cycle_#606.mat
CC_CELL2,606,0.89117,2.6743,0.1973,11,discharge,2,-21.4,7.133,10.0,9.9,3.438,2.8215,28.8084,12-26-21_15.10_CC2_protocol_HPPC_IN21700_30T_cycle_#606.mat
CC_CELL2,606,0.89117,2.6743,0.1976,11,charge,2,16.05,5.35,2.0,2.0,3.4499,3.6624,13.2399,12-26-21_15.10_CC2_protocol_HPPC_IN21700_30T_cycle_#606.mat
CC_CELL2,606,0.89117,2.6743,0.1976,11,charge,2,16.05,5.35,10.0,9.9,3.4499,3.7116,16.3053,12-26-21_15.10_CC2_protocol_HPPC_IN21700_30T_cycle_#606.mat
CC_CELL2,606,0.89117,2.6743,0.1972,11,discharge,3,-30.765,10.255,2.0,2.0,3.4378,2.922,16.7658,12-26-21_15.10_CC2_protocol_HPPC_IN21700_30T_cycle_#606.mat
CC_CELL2,606,0.89117,2.6743,0.1972,11,discharge,3,-30.765,10.255,10.0,9.9,3.4378,2.4997,30.4924,12-26-21_15.10_CC2_protocol_HPPC_IN21700_30T_cycle_#606.mat
CC_CELL2,606,0.89117,2.6743,0.1977,11,charge,3,26.753,8.918,2.0,1.9,3.4531,3.7842,12.3762,12-26-21_15.10_CC2_protocol_HPPC_IN21700_30T_cycle_#606.mat
CC_CELL2,606,0.89117,2.6743,0.1977,11,charge,3,26.753,8.918,10.0,9.9,3.4531,3.8661,15.4375,12-26-21_15.10_CC2_protocol_HPPC_IN21700_30T_cycle_#606.mat
CC_CELL2,606,0.89117,2.6743,0.1528,12,discharge,0,-2.675,0.892,2.0,2.0,3.3849,3.3333,19.2926,12-26-21_15.10_CC2_protocol_HPPC_IN21700_30T_cycle_#606.mat
CC_CELL2,606,0.89117,2.6743,0.1528,12,discharge,0,-2.675,0.892,10.0,9.9,3.3849,3.3052,29.7988,12-26-21_15.10_CC2_protocol_HPPC_IN21700_30T_cycle_#606.mat
CC_CELL2,606,0.89117,2.6743,0.1529,12,charge,0,1.338,0.446,2.0,2.0,3.3886,3.4124,17.7824,12-26-21_15.10_CC2_protocol_HPPC_IN21700_30T_cycle_#606.mat
CC_CELL2,606,0.89117,2.6743,0.1529,12,charge,0,1.338,0.446,10.0,9.9,3.3886,3.4217,24.731,12-26-21_15.10_CC2_protocol_HPPC_IN21700_30T_cycle_#606.mat
CC_CELL2,606,0.89117,2.6743,0.1528,12,discharge,1,-10.703,3.568,2.0,2.0,3.3861,3.1617,20.9661,12-26-21_15.10_CC2_protocol_HPPC_IN21700_30T_cycle_#606.mat
CC_CELL2,606,0.89117,2.6743,0.1528,12,discharge,1,-10.703,3.568,10.0,9.9,3.3861,2.9671,39.1479,12-26-21_15.10_CC2_protocol_HPPC_IN21700_30T_cycle_#606.mat
CC_CELL2,606,0.89117,2.6743,0.1529,12,charge,1,5.351,1.784,2.0,2.0,3.3981,3.4853,16.2951,12-26-21_15.10_CC2_protocol_HPPC_IN21700_30T_cycle_#606.mat
CC_CELL2,606,0.89117,2.6743,0.1529,12,charge,1,5.351,1.784,10.0,9.9,3.3981,3.5097,20.8547,12-26-21_15.10_CC2_protocol_HPPC_IN21700_30T_cycle_#606.mat
CC_CELL2,606,0.89117,2.6743,0.1527,12,discharge,2,-21.399,7.133,2.0,2.0,3.3892,2.9136,22.2253,12-26-21_15.10_CC2_protocol_HPPC_IN21700_30T_cycle_#606.mat
CC_CELL2,606,0.89117,2.6743,0.1527,12,discharge,2,-21.399,7.133,10.0,9.9,3.3892,2.4998,41.5627,12-26-21_15.10_CC2_protocol_HPPC_IN21700_30T_cycle_#606.mat
CC_CELL2,606,0.89117,2.6743,0.153,12,charge,2,16.051,5.35,2.0,2.0,3.4066,3.628,13.7935,12-26-21_15.10_CC2_protocol_HPPC_IN21700_30T_cycle_#606.mat
CC_CELL2,606,0.89117,2.6743,0.153,12,charge,2,16.051,5.35,10.0,9.9,3.4066,3.6729,16.5909,12-26-21_15.10_CC2_protocol_HPPC_IN21700_30T_cycle_#606.mat
CC_CELL2,606,0.89117,2.6743,0.1526,12,discharge,3,-26.012,8.671,2.0,2.0,3.3895,2.69,26.8914,12-26-21_15.10_CC2_protocol_HPPC_IN21700_30T_cycle_#606.mat
CC_CELL2,606,0.89117,2.6743,0.1526,12,discharge,3,-26.012,8.671,10.0,9.9,3.3895,2.4999,34.1996,12-26-21_15.10_CC2_protocol_HPPC_IN21700_30T_cycle_#606.mat
CC_CELL2,606,0.89117,2.6743,0.1531,12,charge,3,26.752,8.917,2.0,2.0,3.4087,3.7501,12.7617,12-26-21_15.10_CC2_protocol_HPPC_IN21700_30T_cycle_#606.mat
CC_CELL2,606,0.89117,2.6743,0.1531,12,charge,3,26.752,8.917,10.0,9.9,3.4087,3.8229,15.483,12-26-21_15.10_CC2_protocol_HPPC_IN21700_30T_cycle_#606.mat
CC_CELL2,643,0.88943,2.66908,1.0,0,discharge,0,-2.667,0.889,2.0,1.9,4.1406,4.1012,14.7704,01-05-22_18.54_CC2_protocol_HPPC_IN21700_30T_cycle_#643.mat
CC_CELL2,643,0.88943,2.66908,1.0,0,discharge,0,-2.667,0.889,10.0,9.7,4.1406,4.0833,21.4808,01-05-22_18.54_CC2_protocol_HPPC_IN21700_30T_cycle_#643.mat
CC_CELL2,643,0.88943,2.66908,1.0,0,charge,0,1.333,0.444,2.0,1.9,4.1536,4.1789,18.9797,01-05-22_18.54_CC2_protocol_HPPC_IN21700_30T_cycle_#643.mat
CC_CELL2,643,0.88943,2.66908,1.0,0,charge,0,1.333,0.444,10.0,9.9,4.1536,4.1897,27.0818,01-05-22_18.54_CC2_protocol_HPPC_IN21700_30T_cycle_#643.mat
CC_CELL2,643,0.88943,2.66908,0.9999,0,discharge,1,-10.678,3.559,2.0,2.0,4.1494,3.9616,17.5876,01-05-22_18.54_CC2_protocol_HPPC_IN21700_30T_cycle_#643.mat
CC_CELL2,643,0.88943,2.66908,0.9999,0,discharge,1,-10.678,3.559,10.0,9.9,4.1494,3.9227,21.2306,01-05-22_18.54_CC2_protocol_HPPC_IN21700_30T_cycle_#643.mat
CC_CELL2,643,0.88943,2.66908,1.0,0,charge,1,1.911,0.637,2.0,2.0,4.157,4.2001,22.5536,01-05-22_18.54_CC2_protocol_HPPC_IN21700_30T_cycle_#643.mat
CC_CELL2,643,0.88943,2.66908,1.0,0,charge,1,1.911,0.637,10.0,9.9,4.157,4.2,22.5013,01-05-22_18.54_CC2_protocol_HPPC_IN21700_30T_cycle_#643.mat
CC_CELL2,643,0.88943,2.66908,0.9998,0,discharge,2,-21.351,7.117,2.0,2.0,4.1485,3.8042,16.1257,01-05-22_18.54_CC2_protocol_HPPC_IN21700_30T_cycle_#643.mat
CC_CELL2,643,0.88943,2.66908,0.9998,0,discharge,2,-21.351,7.117,10.0,9.9,4.1485,3.754,18.4769,01-05-22_18.54_CC2_protocol_HPPC_IN21700_30T_cycle_#643.mat
CC_CELL2,643,0.88943,2.66908,1.0,0,charge,2,1.796,0.599,2.0,2.0,4.1601,4.2,22.2148,01-05-22_18.54_CC2_protocol_HPPC_IN21700_30T_cycle_#643.mat
CC_CELL2,643,0.88943,2.66908,1.0,0,charge,2,1.796,0.599,10.0,9.9,4.1601,4.2,22.2148,01-05-22_18.54_CC2_protocol_HPPC_IN21700_30T_cycle_#643.mat
CC_CELL2,643,0.88943,2.66908,0.9998,0,discharge,3,-30.693,10.231,2.0,2.0,4.1482,3.6818,15.1956,01-05-22_18.54_CC2_protocol_HPPC_IN21700_30T_cycle_#643.mat
CC_CELL2,643,0.88943,2.66908,0.9998,0,discharge,3,-30.693,10.231,10.0,9.9,4.1482,3.6193,17.2319,01-05-22_18.54_CC2_protocol_HPPC_IN21700_30T_cycle_#643.mat
CC_CELL2,643,0.88943,2.66908,1.0,0,charge,3,1.716,0.572,2.0,2.0,4.1624,4.2002,22.0331,01-05-22_18.54_CC2_protocol_HPPC_IN21700_30T_cycle_#643.mat
CC_CELL2,643,0.88943,2.66908,1.0,0,charge,3,1.716,0.572,10.0,9.9,4.1624,4.2001,21.9748,01-05-22_18.54_CC2_protocol_HPPC_IN21700_30T_cycle_#643.mat
CC_CELL2,643,0.88943,2.66908,0.9555,1,discharge,0,-2.666,0.889,2.0,1.9,4.0946,4.0507,16.4654,01-05-22_18.54_CC2_protocol_HPPC_IN21700_30T_cycle_#643.mat
CC_CELL2,643,0.88943,2.66908,0.9555,1,discharge,0,-2.666,0.889,10.0,9.9,4.0946,4.0402,20.4036,01-05-22_18.54_CC2_protocol_HPPC_IN21700_30T_cycle_#643.mat
CC_CELL2,643,0.88943,2.66908,0.9555,1,charge,0,1.333,0.444,2.0,1.9,4.0962,4.1179,16.2778,01-05-22_18.54_CC2_protocol_HPPC_IN21700_30T_cycle_#643.mat
CC_CELL2,643,0.88943,2.66908,0.9555,1,charge,0,1.333,0.444,10.0,9.9,4.0962,4.1237,20.6286,01-05-22_18.54_CC2_protocol_HPPC_IN21700_30T_cycle_#643.mat
CC_CELL2,643,0.88943,2.66908,0.9554,1,discharge,1,-10.677,3.559,2.0,2.0,4.0949,3.9243,15.9783,01-05-22_18.54_CC2_protocol_HPPC_IN21700_30T_cycle_#643.mat
CC_CELL2,643,0.88943,2.66908,0.9554,1,discharge,1,-10.677,3.559,10.0,9.9,4.0949,3.8956,18.6663,01-05-22_18.54_CC2_protocol_HPPC_IN21700_30T_cycle_#643.mat
CC_CELL2,643,0.88943,2.66908,0.9556,1,charge,1,5.337,1.779,2.0,2.0,4.0986,4.1867,16.5071,01-05-22_18.54_CC2_protocol_HPPC_IN21700_30T_cycle_#643.mat
CC_CELL2,643,0.88943,2.66908,0.9556,1,charge,1,5.337,1.779,10.0,9.9,4.0986,4.2001,19.0178,01-05-22_18.54_CC2_protocol_HPPC_IN21700_30T_cycle_#643.mat
CC_CELL2,643,0.88943,2.66908,0.9553,1,discharge,2,-21.351,7.117,2.0,2.0,4.0952,3.7741,15.0391,01-05-22_18.54_CC2_protocol_HPPC_IN21700_30T_cycle_#643.mat
CC_CELL2,643,0.88943,2.66908,0.9553,1,discharge,2,-21.351,7.117,10.0,9.9,4.0952,3.7259,17.2966,01-05-22_18.54_CC2_protocol_HPPC_IN21700_30T_cycle_#643.mat
CC_CELL2,643,0.88943,2.66908,0.9556,1,charge,2,5.406,1.802,2.0,2.0,4.1013,4.1999,18.238,01-05-22_18.54_CC2_protocol_HPPC_IN21700_30T_cycle_#643.mat
CC_CELL2,643,0.88943,2.66908,0.9556,1,charge,2,5.406,1.802,10.0,9.9,4.1013,4.1999,18.238,01-05-22_18.54_CC2_protocol_HPPC_IN21700_30T_cycle_#643.mat
CC_CELL2,643,0.88943,2.66908,0.9553,1,discharge,3,-30.693,10.231,2.0,2.0,4.0952,3.6545,14.3583,01-05-22_18.54_CC2_protocol_HPPC_IN21700_30T_cycle_#643.mat
CC_CELL2,643,0.88943,2.66908,0.9553,1,discharge,3,-30.693,10.231,10.0,9.9,4.0952,3.5868,16.564,01-05-22_18.54_CC2_protocol_HPPC_IN21700_30T_cycle_#643.mat
CC_CELL2,643,0.88943,2.66908,0.9556,1,charge,3,5.266,1.755,2.0,2.0,4.1037,4.2001,18.3061,01-05-22_18.54_CC2_protocol_HPPC_IN21700_30T_cycle_#643.mat
CC_CELL2,643,0.88943,2.66908,0.9556,1,charge,3,5.266,1.755,10.0,9.9,4.1037,4.2,18.2871,01-05-22_18.54_CC2_protocol_HPPC_IN21700_30T_cycle_#643.mat
CC_CELL2,643,0.88943,2.66908,0.911,2,discharge,0,-2.668,0.889,2.0,2.0,4.0793,4.0384,15.331,01-05-22_18.54_CC2_protocol_HPPC_IN21700_30T_cycle_#643.mat
CC_CELL2,643,0.88943,2.66908,0.911,2,discharge,0,-2.668,0.889,10.0,9.9,4.0793,4.0292,18.7795,01-05-22_18.54_CC2_protocol_HPPC_IN21700_30T_cycle_#643.mat
CC_CELL2,643,0.88943,2.66908,0.911,2,charge,0,1.335,0.445,2.0,2.0,4.0805,4.1009,15.2809,01-05-22_18.54_CC2_protocol_HPPC_IN21700_30T_cycle_#643.mat
CC_CELL2,643,0.88943,2.66908,0.911,2,charge,0,1.335,0.445,10.0,9.9,4.0805,4.1053,18.5768,01-05-22_18.54_CC2_protocol_HPPC_IN21700_30T_cycle_#643.mat
CC_CELL2,643,0.88943,2.66908,0.9109,2,discharge,1,-10.676,3.559,2.0,2.0,4.0796,3.9202,14.9307,01-05-22_18.54_CC2_protocol_HPPC_IN21700_30T_cycle_#643.mat
CC_CELL2,643,0.88943,2.66908,0.9109,2,discharge,1,-10.676,3.559,10.0,9.9,4.0796,3.8872,18.0217,01-05-22_18.54_CC2_protocol_HPPC_IN21700_30T_cycle_#643.mat
CC_CELL2,643,0.88943,2.66908,0.9111,2,charge,1,5.338,1.779,2.0,2.0,4.0826,4.162,14.8748,01-05-22_18.54_CC2_protocol_HPPC_IN21700_30T_cycle_#643.mat
CC_CELL2,643,0.88943,2.66908,0.9111,2,charge,1,5.338,1.779,10.0,9.9,4.0826,4.1787,18.0033,01-05-22_18.54_CC2_protocol_HPPC_IN21700_30T_cycle_#643.mat
CC_CELL2,643,0.88943,2.66908,0.9109,2,discharge,2,-21.353,7.118,2.0,1.9,4.0799,3.7767,14.1994,01-05-22_18.54_CC2_protocol_HPPC_IN21700_30T_cycle_#643.mat
CC_CELL2,643,0.88943,2.66908,0.9109,2,discharge,2,-21.353,7.118,10.0,9.9,4.0799,3.716,17.0421,01-05-22_18.54_CC2_protocol_HPPC_IN21700_30T_cycle_#643.mat
CC_CELL2,643,0.88943,2.66908,0.9111,2,charge,2,7.264,2.421,2.0,2.0,4.0845,4.2,15.9001,01-05-22_18.54_CC2_protocol_HPPC_IN21700_30T_cycle_#643.mat
CC_CELL2,643,0.88943,2.66908,0.9111,2,charge,2,7.264,2.421,10.0,9.9,4.0845,4.2,15.9001,01-05-22_18.54_CC2_protocol_HPPC_IN21700_30T_cycle_#643.mat
CC_CELL2,643,0.88943,2.66908,0.9108,2,discharge,3,-30.693,10.231,2.0,2.0,4.0805,3.659,13.7328,01-05-22_18.54_CC2_protocol_HPPC_IN21700_30T_cycle_#643.mat
CC_CELL2,643,0.88943,2.66908,0.9108,2,discharge,3,-30.693,10.231,10.0,9.9,4.0805,3.5765,16.4207,01-05-22_18.54_CC2_protocol_HPPC_IN21700_30T_cycle_#643.mat
CC_CELL2,643,0.88943,2.66908,0.9111,2,charge,3,7.185,2.395,2.0,1.9,4.0866,4.2001,15.7966,01-05-22_18.54_CC2_protocol_HPPC_IN21700_30T_cycle_#643.mat
CC_CELL2,643,0.88943,2.66908,0.9111,2,charge,3,7.185,2.395,10.0,9.9,4.0866,4.2,15.7827,01-05-22_18.54_CC2_protocol_HPPC_IN21700_30T_cycle_#643.mat
CC_CELL2,643,0.88943,2.66908,0.822,3,discharge,0,-2.668,0.889,2.0,1.9,4.0212,3.9815,14.8784,01-05-22_18.54_CC2_protocol_HPPC_IN21700_30T_cycle_#643.mat
CC_CELL2,643,0.88943,2.66908,0.822,3,discharge,0,-2.668,0.889,10.0,9.9,4.0212,3.9661,20.6499,01-05-22_18.54_CC2_protocol_HPPC_IN21700_30T_cycle_#643.mat
CC_CELL2,643,0.88943,2.66908,0.8221,3,charge,0,1.335,0.445,2.0,2.0,4.0233,4.0425,14.3863,01-05-22_18.54_CC2_protocol_HPPC_IN21700_30T_cycle_#643.mat
CC_CELL2,643,0.88943,2.66908,0.8221,3,charge,0,1.335,0.445,10.0,9.9,4.0233,4.0489,19.1818,01-05-22_18.54_CC2_protocol_HPPC_IN21700_30T_cycle_#643.mat
CC_CELL2,643,0.88943,2.66908,0.822,3,discharge,1,-10.677,3.559,2.0,1.9,4.021,3.8664,14.4797,01-05-22_18.54_CC2_protocol_HPPC_IN21700_30T_cycle_#643.mat
CC_CELL2,643,0.88943,2.66908,0.822,3,discharge,1,-10.677,3.559,10.0,9.9,4.021,3.8147,19.3219,01-05-22_18.54_CC2_protocol_HPPC_IN21700_30T_cycle_#643.mat
CC_CELL2,643,0.88943,2.66908,0.8221,3,charge,1,5.338,1.779,2.0,2.0,4.0272,4.1019,13.994,01-05-22_18.54_CC2_protocol_HPPC_IN21700_30T_cycle_#643.mat
CC_CELL2,643,0.88943,2.66908,0.8221,3,charge,1,5.338,1.779,10.0,9.9,4.0272,4.1232,17.9843,01-05-22_18.54_CC2_protocol_HPPC_IN21700_30T_cycle_#643.mat
CC_CELL2,643,0.88943,2.66908,0.8219,3,discharge,2,-21.352,7.117,2.0,2.0,4.0227,3.7207,14.1439,01-05-22_18.54_CC2_protocol_HPPC_IN21700_30T_cycle_#643.mat
CC_CELL2,643,0.88943,2.66908,0.8219,3,discharge,2,-21.352,7.117,10.0,9.9,4.0227,3.6434,17.7641,01-05-22_18.54_CC2_protocol_HPPC_IN21700_30T_cycle_#643.mat
CC_CELL2,643,0.88943,2.66908,0.8222,3,charge,2,11.408,3.803,2.0,2.0,4.0297,4.2,14.9281,01-05-22_18.54_CC2_protocol_HPPC_IN21700_30T_cycle_#643.mat
CC_CELL2,643,0.88943,2.66908,0.8222,3,charge,2,11.408,3.803,10.0,9.9,4.0297,4.2,14.9281,01-05-22_18.54_CC2_protocol_HPPC_IN21700_30T_cycle_#643.mat
CC_CELL2,643,0.88943,2.66908,0.8218,3,discharge,3,-30.69,10.23,2.0,2.0,4.0228,3.6031,13.6755,01-05-22_18.54_CC2_protocol_HPPC_IN21700_30T_cycle_#643.mat
CC_CELL2,643,0.88943,2.66908,0.8218,3,discharge,3,-30.69,10.23,10.0,9.9,4.0228,3.5055,16.8557,01-05-22_18.54_CC2_protocol_HPPC_IN21700_30T_cycle_#643.mat
CC_CELL2,643,0.88943,2.66908,0.8222,3,charge,3,11.337,3.779,2.0,2.0,4.0326,4.2001,14.7746,01-05-22_18.54_CC2_protocol_HPPC_IN21700_30T_cycle_#643.mat
CC_CELL2,643,0.88943,2.66908,0.8222,3,charge,3,11.337,3.779,10.0,9.9,4.0326,4.2001,14.7746,01-05-22_18.54_CC2_protocol_HPPC_IN21700_30T_cycle_#643.mat
CC_CELL2,643,0.88943,2.66908,0.7331,4,discharge,0,-2.668,0.889,2.0,1.9,3.9203,3.8835,13.7941,01-05-22_18.54_CC2_protocol_HPPC_IN21700_30T_cycle_#643.mat
CC_CELL2,643,0.88943,2.66908,0.7331,4,discharge,0,-2.668,0.889,10.0,9.9,3.9203,3.8689,19.2668,01-05-22_18.54_CC2_protocol_HPPC_IN21700_30T_cycle_#643.mat
CC_CELL2,643,0.88943,2.66908,0.7331,4,charge,0,1.335,0.445,2.0,2.0,3.9224,3.9405,13.5581,01-05-22_18.54_CC2_protocol_HPPC_IN21700_30T_cycle_#643.mat
CC_CELL2,643,0.88943,2.66908,0.7331,4,charge,0,1.335,0.445,10.0,9.9,3.9224,3.9463,17.9026,01-05-22_18.54_CC2_protocol_HPPC_IN21700_30T_cycle_#643.mat
CC_CELL2,643,0.88943,2.66908,0.733,4,discharge,1,-10.676,3.559,2.0,2.0,3.9204,3.7738,13.7317,01-05-22_18.54_CC2_protocol_HPPC_IN21700_30T_cycle_#643.mat
CC_CELL2,643,0.88943,2.66908,0.733,4,discharge,1,-10.676,3.559,10.0,9.9,3.9204,3.7311,17.7314,01-05-22_18.54_CC2_protocol_HPPC_IN21700_30T_cycle_#643.mat
CC_CELL2,643,0.88943,2.66908,0.7331,4,charge,1,5.338,1.779,2.0,2.0,3.926,3.9959,13.095,01-05-22_18.54_CC2_protocol_HPPC_IN21700_30T_cycle_#643.mat
CC_CELL2,643,0.88943,2.66908,0.7331,4,charge,1,5.338,1.779,10.0,9.9,3.926,4.0146,16.5983,01-05-22_18.54_CC2_protocol_HPPC_IN21700_30T_cycle_#643.mat
CC_CELL2,643,0.88943,2.66908,0.7329,4,discharge,2,-21.353,7.118,2.0,2.0,3.9207,3.6378,13.2487,01-05-22_18.54_CC2_protocol_HPPC_IN21700_30T_cycle_#643.mat
CC_CELL2,643,0.88943,2.66908,0.7329,4,discharge,2,-21.353,7.118,10.0,9.9,3.9207,3.5726,16.3022,01-05-22_18.54_CC2_protocol_HPPC_IN21700_30T_cycle_#643.mat
CC_CELL2,643,0.88943,2.66908,0.7332,4,charge,2,16.014,5.338,2.0,1.9,3.9287,4.1274,12.4079,01-05-22_18.54_CC2_protocol_HPPC_IN21700_30T_cycle_#643.mat
CC_CELL2,643,0.88943,2.66908,0.7332,4,charge,2,16.014,5.338,10.0,9.9,3.9287,4.1799,15.6863,01-05-22_18.54_CC2_protocol_HPPC_IN21700_30T_cycle_#643.mat
CC_CELL2,643,0.88943,2.66908,0.7328,4,discharge,3,-30.691,10.23,2.0,2.0,3.9212,3.5272,12.8376,01-05-22_18.54_CC2_protocol_HPPC_IN21700_30T_cycle_#643.mat
CC_CELL2,643,0.88943,2.66908,0.7328,4,discharge,3,-30.691,10.23,10.0,9.9,3.9212,3.4393,15.7017,01-05-22_18.54_CC2_protocol_HPPC_IN21700_30T_cycle_#643.mat
CC_CELL2,643,0.88943,2.66908,0.7333,4,charge,3,20.095,6.698,2.0,1.9,3.9303,4.2002,13.4312,01-05-22_18.54_CC2_protocol_HPPC_IN21700_30T_cycle_#643.mat
CC_CELL2,643,0.88943,2.66908,0.7333,4,charge,3,20.095,6.698,10.0,9.9,3.9303,4.2,13.4212,01-05-22_18.54_CC2_protocol_HPPC_IN21700_30T_cycle_#643.mat
CC_CELL2,643,0.88943,2.66908,0.6441,5,discharge,0,-2.668,0.889,2.0,2.0,3.8404,3.8058,12.968,01-05-22_18.54_CC2_protocol_HPPC_IN21700_30T_cycle_#643.mat
CC_CELL2,643,0.88943,2.66908,0.6441,5,discharge,0,-2.668,0.889,10.0,9.9,3.8404,3.7937,17.5031,01-05-22_18.54_CC2_protocol_HPPC_IN21700_30T_cycle_#643.mat
CC_CELL2,643,0.88943,2.66908,0.6441,5,charge,0,1.335,0.445,2.0,2.0,3.8419,3.8589,12.736,01-05-22_18.54_CC2_protocol_HPPC_IN21700_30T_cycle_#643.mat
CC_CELL2,643,0.88943,2.66908,0.6441,5,charge,0,1.335,0.445,10.0,9.9,3.8419,3.8641,16.6317,01-05-22_18.54_CC2_protocol_HPPC_IN21700_30T_cycle_#643.mat
CC_CELL2,643,0.88943,2.66908,0.644,5,discharge,1,-10.676,3.559,2.0,2.0,3.8396,3.7021,12.8794,01-05-22_18.54_CC2_protocol_HPPC_IN21700_30T_cycle_#643.mat
CC_CELL2,643,0.88943,2.66908,0.644,5,discharge,1,-10.676,3.559,10.0,9.9,3.8396,3.6619,16.6448,01-05-22_18.54_CC2_protocol_HPPC_IN21700_30T_cycle_#643.mat
CC_CELL2,643,0.88943,2.66908,0.6442,5,charge,1,5.338,1.779,2.0,2.0,3.8448,3.9125,12.6824,01-05-22_18.54_CC2_protocol_HPPC_IN21700_30T_cycle_#643.mat
CC_CELL2,643,0.88943,2.66908,0.6442,5,charge,1,5.338,1.779,10.0,9.9,3.8448,3.931,16.1481,01-05-22_18.54_CC2_protocol_HPPC_IN21700_30T_cycle_#643.mat
CC_CELL2,643,0.88943,2.66908,0.644,5,discharge,2,-21.352,7.117,2.0,1.9,3.8401,3.5691,12.692,01-05-22_18.54_CC2_protocol_HPPC_IN21700_30T_cycle_#643.mat
CC_CELL2,643,0.88943,2.66908,0.644,5,discharge,2,-21.352,7.117,10.0,9.9,3.8401,3.4975,16.0453,01-05-22_18.54_CC2_protocol_HPPC_IN21700_30T_cycle_#643.mat
CC_CELL2,643,0.88943,2.66908,0.6443,5,charge,2,16.014,5.338,2.0,2.0,3.8476,4.0448,12.3142,01-05-22_18.54_CC2_protocol_HPPC_IN21700_30T_cycle_#643.mat
CC_CELL2,643,0.88943,2.66908,0.6443,5,charge,2,16.014,5.338,10.0,9.9,3.8476,4.0934,15.3491,01-05-22_18.54_CC2_protocol_HPPC_IN21700_30T_cycle_#643.mat
CC_CELL2,643,0.88943,2.66908,0.6439,5,discharge,3,-30.693,10.231,2.0,2.0,3.8402,3.4555,12.5338,01-05-22_18.54_CC2_protocol_HPPC_IN21700_30T_cycle_#643.mat
CC_CELL2,643,0.88943,2.66908,0.6439,5,discharge,3,-30.693,10.231,10.0,9.9,3.8402,3.3585,15.6941,01-05-22_18.54_CC2_protocol_HPPC_IN21700_30T_cycle_#643.mat
CC_CELL2,643,0.88943,2.66908,0.6443,5,charge,3,26.588,8.863,2.0,2.0,3.8495,4.1686,12.0017,01-05-22_18.54_CC2_protocol_HPPC_IN21700_30T_cycle_#643.mat
CC_CELL2,643,0.88943,2.66908,0.6443,5,charge,3,26.588,8.863,10.0,9.9,3.8495,4.2,13.1826,01-05-22_18.54_CC2_protocol_HPPC_IN21700_30T_cycle_#643.mat
CC_CELL2,643,0.88943,2.66908,0.5551,6,discharge,0,-2.668,0.889,2.0,2.0,3.7509,3.7167,12.8191,01-05-22_18.54_CC2_protocol_HPPC_IN21700_30T_cycle_#643.mat
CC_CELL2,643,0.88943,2.66908,0.5551,6,discharge,0,-2.668,0.889,10.0,9.9,3.7509,3.7049,17.242,01-05-22_18.54_CC2_protocol_HPPC_IN21700_30T_cycle_#643.mat
CC_CELL2,643,0.88943,2.66908,0.5552,6,charge,0,1.335,0.445,2.0,2.0,3.7518,3.7695,13.2604,01-05-22_18.54_CC2_protocol_HPPC_IN21700_30T_cycle_#643.mat
CC_CELL2,643,0.88943,2.66908,0.5552,6,charge,0,1.335,0.445,10.0,9.9,3.7518,3.7748,17.231,01-05-22_18.54_CC2_protocol_HPPC_IN21700_30T_cycle_#643.mat
CC_CELL2,643,0.88943,2.66908,0.5551,6,discharge,1,-10.678,3.559,2.0,2.0,3.7511,3.6146,12.7833,01-05-22_18.54_CC2_protocol_HPPC_IN21700_30T_cycle_#643.mat
CC_CELL2,643,0.88943,2.66908,0.5551,6,discharge,1,-10.678,3.559,10.0,9.9,3.7511,3.5723,16.7447,01-05-22_18.54_CC2_protocol_HPPC_IN21700_30T_cycle_#643.mat
CC_CELL2,643,0.88943,2.66908,0.5552,6,charge,1,5.338,1.779,2.0,2.0,3.7556,3.8226,12.5518,01-05-22_18.54_CC2_protocol_HPPC_IN21700_30T_cycle_#643.mat
CC_CELL2,643,0.88943,2.66908,0.5552,6,charge,1,5.338,1.779,10.0,9.9,3.7556,3.842,16.1861,01-05-22_18.54_CC2_protocol_HPPC_IN21700_30T_cycle_#643.mat
CC_CELL2,643,0.88943,2.66908,0.555,6,discharge,2,-21.352,7.117,2.0,2.0,3.7514,3.4819,12.6218,01-05-22_18.54_CC2_protocol_HPPC_IN21700_30T_cycle_#643.mat
CC_CELL2,643,0.88943,2.66908,0.555,6,discharge,2,-21.352,7.117,10.0,9.9,3.7514,3.4077,16.0969,01-05-22_18.54_CC2_protocol_HPPC_IN21700_30T_cycle_#643.mat
CC_CELL2,643,0.88943,2.66908,0.5553,6,charge,2,16.014,5.338,2.0,2.0,3.7584,3.9537,12.1956,01-05-22_18.54_CC2_protocol_HPPC_IN21700_30T_cycle_#643.mat
CC_CELL2,643,0.88943,2.66908,0.5553,6,charge,2,16.014,5.338,10.0,9.9,3.7584,4.0022,15.2242,01-05-22_18.54_CC2_protocol_HPPC_IN21700_30T_cycle_#643.mat
CC_CELL2,643,0.88943,2.66908,0.5549,6,discharge,3,-30.693,10.231,2.0,2.0,3.7516,3.3704,12.4198,01-05-22_18.54_CC2_protocol_HPPC_IN21700_30T_cycle_#643.mat
CC_CELL2,643,0.88943,2.66908,0.5549,6,discharge,3,-30.693,10.231,10.0,9.9,3.7516,3.2688,15.73,01-05-22_18.54_CC2_protocol_HPPC_IN21700_30T_cycle_#643.mat
CC_CELL2,643,0.88943,2.66908,0.5554,6,charge,3,26.689,8.896,2.0,2.0,3.7597,4.0767,11.8776,01-05-22_18.54_CC2_protocol_HPPC_IN21700_30T_cycle_#643.mat
CC_CELL2,643,0.88943,2.66908,0.5554,6,charge,3,26.689,8.896,10.0,9.9,3.7597,4.152,14.6989,01-05-22_18.54_CC2_protocol_HPPC_IN21700_30T_cycle_#643.mat
CC_CELL2,643,0.88943,2.66908,0.4662,7,discharge,0,-2.668,0.889,2.0,1.9,3.666,3.6331,12.3323,01-05-22_18.54_CC2_protocol_HPPC_IN21700_30T_cycle_#643.mat
CC_CELL2,643,0.88943,2.66908,0.4662,7,discharge,0,-2.668,0.889,10.0,9.9,3.666,3.6223,16.3805,01-05-22_18.54_CC2_protocol_HPPC_IN21700_30T_cycle_#643.mat
CC_CELL2,643,0.88943,2.66908,0.4662,7,charge,0,1.335,0.445,2.0,2.0,3.6674,3.6837,12.2116,01-05-22_18.54_CC2_protocol_HPPC_IN21700_30T_cycle_#643.mat
CC_CELL2,643,0.88943,2.66908,0.4662,7,charge,0,1.335,0.445,10.0,9.9,3.6674,3.6885,15.8076,01-05-22_18.54_CC2_protocol_HPPC_IN21700_30T_cycle_#643.mat
CC_CELL2,643,0.88943,2.66908,0.4661,7,discharge,1,-10.676,3.559,2.0,2.0,3.666,3.5332,12.4391,01-05-22_18.54_CC2_protocol_HPPC_IN21700_30T_cycle_#643.mat
CC_CELL2,643,0.88943,2.66908,0.4661,7,discharge,1,-10.676,3.559,10.0,9.9,3.666,3.4937,16.139,01-05-22_18.54_CC2_protocol_HPPC_IN21700_30T_cycle_#643.mat
CC_CELL2,643,0.88943,2.66908,0.4662,7,charge,1,5.338,1.779,2.0,2.0,3.6704,3.7359,12.2705,01-05-22_18.54_CC2_protocol_HPPC_IN21700_30T_cycle_#643.mat
CC_CELL2,643,0.88943,2.66908,0.4662,7,charge,1,5.338,1.779,10.0,9.9,3.6704,3.7543,15.7175,01-05-22_18.54_CC2_protocol_HPPC_IN21700_30T_cycle_#643.mat
CC_CELL2,643,0.88943,2.66908,0.466,7,discharge,2,-21.353,7.118,2.0,2.0,3.6655,3.3987,12.4947,01-05-22_18.54_CC2_protocol_HPPC_IN21700_30T_cycle_#643.mat
CC_CELL2,643,0.88943,2.66908,0.466,7,discharge,2,-21.353,7.118,10.0,9.9,3.6655,3.3267,15.8666,01-05-22_18.54_CC2_protocol_HPPC_IN21700_30T_cycle_#643.mat
CC_CELL2,643,0.88943,2.66908,0.4663,7,charge,2,16.014,5.338,2.0,2.0,3.6733,3.8677,12.1394,01-05-22_18.54_CC2_protocol_HPPC_IN21700_30T_cycle_#643.mat
CC_CELL2,643,0.88943,2.66908,0.4663,7,charge,2,16.014,5.338,10.0,9.9,3.6733,3.9142,15.0431,01-05-22_18.54_CC2_protocol_HPPC_IN21700_30T_cycle_#643.mat
CC_CELL2,643,0.88943,2.66908,0.4659,7,discharge,3,-30.692,10.231,2.0,2.0,3.6665,3.2818,12.5342,01-05-22_18.54_CC2_protocol_HPPC_IN21700_30T_cycle_#643.mat
CC_CELL2,643,0.88943,2.66908,0.4659,7,discharge,3,-30.692,10.231,10.0,9.9,3.6665,3.1814,15.8054,01-05-22_18.54_CC2_protocol_HPPC_IN21700_30T_cycle_#643.mat
CC_CELL2,643,0.88943,2.66908,0.4664,7,charge,3,26.69,8.897,2.0,2.0,3.6755,3.9951,11.9745,01-05-22_18.54_CC2_protocol_HPPC_IN21700_30T_cycle_#643.mat
CC_CELL2,643,0.88943,2.66908,0.4664,7,charge,3,26.69,8.897,10.0,9.9,3.6755,4.0692,14.7508,01-05-22_18.54_CC2_protocol_HPPC_IN21700_30T_cycle_#643.mat
CC_CELL2,643,0.88943,2.66908,0.3772,8,discharge,0,-2.668,0.889,2.0,2.0,3.6018,3.5671,13.0065,01-05-22_18.54_CC2_protocol_HPPC_IN21700_30T_cycle_#643.mat
CC_CELL2,643,0.88943,2.66908,0.3772,8,discharge,0,-2.668,0.889,10.0,9.9,3.6018,3.5564,17.0171,01-05-22_18.54_CC2_protocol_HPPC_IN21700_30T_cycle_#643.mat
CC_CELL2,643,0.88943,2.66908,0.3772,8,charge,0,1.333,0.444,2.0,2.0,3.6034,3.6201,12.5281,01-05-22_18.54_CC2_protocol_HPPC_IN21700_30T_cycle_#643.mat
CC_CELL2,643,0.88943,2.66908,0.3772,8,charge,0,1.333,0.444,10.0,9.9,3.6034,3.625,16.2041,01-05-22_18.54_CC2_protocol_HPPC_IN21700_30T_cycle_#643.mat
CC_CELL2,643,0.88943,2.66908,0.3771,8,discharge,1,-10.676,3.559,2.0,2.0,3.602,3.464,12.9262,01-05-22_18.54_CC2_protocol_HPPC_IN21700_30T_cycle_#643.mat
CC_CELL2,643,0.88943,2.66908,0.3771,8,discharge,1,-10.676,3.559,10.0,9.9,3.602,3.4232,16.7478,01-05-22_18.54_CC2_protocol_HPPC_IN21700_30T_cycle_#643.mat
CC_CELL2,643,0.88943,2.66908,0.3773,8,charge,1,5.338,1.779,2.0,1.9,3.6067,3.6738,12.5705,01-05-22_18.54_CC2_protocol_HPPC_IN21700_30T_cycle_#643.mat
CC_CELL2,643,0.88943,2.66908,0.3773,8,charge,1,5.338,1.779,10.0,9.9,3.6067,3.6929,16.1487,01-05-22_18.54_CC2_protocol_HPPC_IN21700_30T_cycle_#643.mat
CC_CELL2,643,0.88943,2.66908,0.3771,8,discharge,2,-21.353,7.118,2.0,2.0,3.6024,3.3285,12.8272,01-05-22_18.54_CC2_protocol_HPPC_IN21700_30T_cycle_#643.mat
CC_CELL2,643,0.88943,2.66908,0.3771,8,discharge,2,-21.353,7.118,10.0,9.9,3.6024,3.2517,16.4239,01-05-22_18.54_CC2_protocol_HPPC_IN21700_30T_cycle_#643.mat
CC_CELL2,643,0.88943,2.66908,0.3773,8,charge,2,16.014,5.338,2.0,2.0,3.6106,3.8077,12.308,01-05-22_18.54_CC2_protocol_HPPC_IN21700_30T_cycle_#643.mat
CC_CELL2,643,0.88943,2.66908,0.3773,8,charge,2,16.014,5.338,10.0,9.9,3.6106,3.8537,15.1805,01-05-22_18.54_CC2_protocol_HPPC_IN21700_30T_cycle_#643.mat
CC_CELL2,643,0.88943,2.66908,0.377,8,discharge,3,-30.693,10.231,2.0,2.0,3.602,3.2139,12.6446,01-05-22_18.54_CC2_protocol_HPPC_IN21700_30T_cycle_#643.mat
CC_CELL2,643,0.88943,2.66908,0.377,8,discharge,3,-30.693,10.231,10.0,9.9,3.602,3.1045,16.2089,01-05-22_18.54_CC2_protocol_HPPC_IN21700_30T_cycle_#643.mat
CC_CELL2,643,0.88943,2.66908,0.3775,8,charge,3,26.691,8.897,2.0,2.0,3.6131,3.9325,11.9666,01-05-22_18.54_CC2_protocol_HPPC_IN21700_30T_cycle_#643.mat
CC_CELL2,643,0.88943,2.66908,0.3775,8,charge,3,26.691,8.897,10.0,9.9,3.6131,4.0011,14.5367,01-05-22_18.54_CC2_protocol_HPPC_IN21700_30T_cycle_#643.mat
CC_CELL2,643,0.88943,2.66908,0.2882,9,discharge,0,-2.668,0.889,2.0,2.0,3.5245,3.4882,13.6072,01-05-22_18.54_CC2_protocol_HPPC_IN21700_30T_cycle_#643.mat
CC_CELL2,643,0.88943,2.66908,0.2882,9,discharge,0,-2.668,0.889,10.0,9.9,3.5245,3.476,18.1805,01-05-22_18.54_CC2_protocol_HPPC_IN21700_30T_cycle_#643.mat
CC_CELL2,643,0.88943,2.66908,0.2883,9,charge,0,1.335,0.445,2.0,2.0,3.5262,3.544,13.3333,01-05-22_18.54_CC2_protocol_HPPC_IN21700_30T_cycle_#643.mat
CC_CELL2,643,0.88943,2.66908,0.2883,9,charge,0,1.335,0.445,10.0,9.9,3.5262,3.5492,17.2285,01-05-22_18.54_CC2_protocol_HPPC_IN21700_30T_cycle_#643.mat
CC_CELL2,643,0.88943,2.66908,0.2882,9,discharge,1,-10.676,3.559,2.0,2.0,3.5242,3.3787,13.6287,01-05-22_18.54_CC2_protocol_HPPC_IN21700_30T_cycle_#643.mat
CC_CELL2,643,0.88943,2.66908,0.2882,9,discharge,1,-10.676,3.559,10.0,9.9,3.5242,3.3337,17.8438,01-05-22_18.54_CC2_protocol_HPPC_IN21700_30T_cycle_#643.mat
CC_CELL2,643,0.88943,2.66908,0.2883,9,charge,1,5.338,1.779,2.0,1.9,3.5305,3.6003,13.0768,01-05-22_18.54_CC2_protocol_HPPC_IN21700_30T_cycle_#643.mat
CC_CELL2,643,0.88943,2.66908,0.2883,9,charge,1,5.338,1.779,10.0,9.9,3.5305,3.6206,16.8799,01-05-22_18.54_CC2_protocol_HPPC_IN21700_30T_cycle_#643.mat
CC_CELL2,643,0.88943,2.66908,0.2881,9,discharge,2,-21.353,7.118,2.0,2.0,3.526,3.2359,13.5859,01-05-22_18.54_CC2_protocol_HPPC_IN21700_30T_cycle_#643.mat
CC_CELL2,643,0.88943,2.66908,0.2881,9,discharge,2,-21.353,7.118,10.0,9.9,3.526,3.1422,17.9741,01-05-22_18.54_CC2_protocol_HPPC_IN21700_30T_cycle_#643.mat
CC_CELL2,643,0.88943,2.66908,0.2884,9,charge,2,16.014,5.338,2.0,2.0,3.5352,3.7372,12.614,01-05-22_18.54_CC2_protocol_HPPC_IN21700_30T_cycle_#643.mat
CC_CELL2,643,0.88943,2.66908,0.2884,9,charge,2,16.014,5.338,10.0,9.9,3.5352,3.7905,15.9423,01-05-22_18.54_CC2_protocol_HPPC_IN21700_30T_cycle_#643.mat
CC_CELL2,643,0.88943,2.66908,0.288,9,discharge,3,-30.692,10.231,2.0,2.0,3.5268,3.1148,13.4237,01-05-22_18.54_CC2_protocol_HPPC_IN21700_30T_cycle_#643.mat
CC_CELL2,643,0.88943,2.66908,0.288,9,discharge,3,-30.692,10.231,10.0,9.9,3.5268,2.961,18.4348,01-05-22_18.54_CC2_protocol_HPPC_IN21700_30T_cycle_#643.mat
CC_CELL2,643,0.88943,2.66908,0.2885,9,charge,3,26.689,8.896,2.0,2.0,3.5389,3.8652,12.226,01-05-22_18.54_CC2_protocol_HPPC_IN21700_30T_cycle_#643.mat
CC_CELL2,643,0.88943,2.66908,0.2885,9,charge,3,26.689,8.896,10.0,9.9,3.5389,3.9418,15.0961,01-05-22_18.54_CC2_protocol_HPPC_IN21700_30T_cycle_#643.mat
CC_CELL2,643,0.88943,2.66908,0.2438,10,discharge,0,-2.668,0.889,2.0,2.0,3.4768,3.437,14.9175,01-05-22_18.54_CC2_protocol_HPPC_IN21700_30T_cycle_#643.mat
CC_CELL2,643,0.88943,2.66908,0.2438,10,discharge,0,-2.668,0.889,10.0,9.9,3.4768,3.4236,19.94,01-05-22_18.54_CC2_protocol_HPPC_IN21700_30T_cycle_#643.mat
