Repository: KikETs/ECM_HYBRID_BMS_JOINT

## Results

| Arm | Model | Size | Protocol | Result | Worst cell |
|---|---|---|---|---|---|
| SOP | 2RC table + trim (A8) | 4 effective coefficients, 2 EW states | leave-one-cell-out | usable current 69.6 % discharge, 59.5 % charge (τ = 10 s) | 59.9 % / 53.5 % (BOOST_REST) |
| SOH | dQ/dV ridge | 65 coefficients | leave-one-cell-out | RMSE 0.0094, bias −0.0005 | 0.0130 (BOOST_REST) |
| SOC | 2RC EKF, low-current gate | 3 states | leave-one-cell-out | **2.34 %p** over six sensor disturbances on estimated SOH (2.325 on true SOH), per cell 2.00–2.75 | 4.60 %p (BOOST_NEGPULSE_1S, current offset −0.10 A) |

The SOH arm was a 10,945-parameter CNN until the second audit round. Nested

File: analysis/uypydj_hppc_resistance.csv (part 200 of 225)
protocol,cycle,SOH,CAP_Ah,SOC,soc_group,direction,rate_rank,I_A,CRate_rated,tau_s,tau_actual_s,V_pre_V,V_tau_V,R_mOhm,file
CC_CELL2,643,0.88943,2.66908,0.2438,10,charge,0,1.335,0.445,2.0,2.0,3.4787,3.4979,14.3831,01-05-22_18.54_CC2_protocol_HPPC_IN21700_30T_cycle_#643.mat
CC_CELL2,643,0.88943,2.66908,0.2438,10,charge,0,1.335,0.445,10.0,9.9,3.4787,3.5035,18.5782,01-05-22_18.54_CC2_protocol_HPPC_IN21700_30T_cycle_#643.mat
CC_CELL2,643,0.88943,2.66908,0.2437,10,discharge,1,-10.678,3.559,2.0,2.0,3.4771,3.3169,15.0028,01-05-22_18.54_CC2_protocol_HPPC_IN21700_30T_cycle_#643.mat
CC_CELL2,643,0.88943,2.66908,0.2437,10,discharge,1,-10.678,3.559,10.0,9.9,3.4771,3.2633,20.0225,01-05-22_18.54_CC2_protocol_HPPC_IN21700_30T_cycle_#643.mat
CC_CELL2,643,0.88943,2.66908,0.2438,10,charge,1,5.338,1.779,2.0,2.0,3.4837,3.5583,13.9755,01-05-22_18.54_CC2_protocol_HPPC_IN21700_30T_cycle_#643.mat
CC_CELL2,643,0.88943,2.66908,0.2438,10,charge,1,5.338,1.779,10.0,9.9,3.4837,3.5782,17.7036,01-05-22_18.54_CC2_protocol_HPPC_IN21700_30T_cycle_#643.mat
CC_CELL2,643,0.88943,2.66908,0.2436,10,discharge,2,-21.351,7.117,2.0,2.0,3.4787,3.1596,14.9454,01-05-22_18.54_CC2_protocol_HPPC_IN21700_30T_cycle_#643.mat
CC_CELL2,643,0.88943,2.66908,0.2436,10,discharge,2,-21.351,7.117,10.0,9.9,3.4787,3.0216,21.4088,01-05-22_18.54_CC2_protocol_HPPC_IN21700_30T_cycle_#643.mat
CC_CELL2,643,0.88943,2.66908,0.2439,10,charge,2,16.014,5.338,2.0,2.0,3.4881,3.6995,13.2009,01-05-22_18.54_CC2_protocol_HPPC_IN21700_30T_cycle_#643.mat
CC_CELL2,643,0.88943,2.66908,0.2439,10,charge,2,16.014,5.338,10.0,9.9,3.4881,3.7546,16.6417,01-05-22_18.54_CC2_protocol_HPPC_IN21700_30T_cycle_#643.mat
CC_CELL2,643,0.88943,2.66908,0.2435,10,discharge,3,-30.693,10.231,2.0,2.0,3.479,3.0234,14.8438,01-05-22_18.54_CC2_protocol_HPPC_IN21700_30T_cycle_#643.mat
CC_CELL2,643,0.88943,2.66908,0.2435,10,discharge,3,-30.693,10.231,10.0,9.9,3.479,2.7686,23.1453,01-05-22_18.54_CC2_protocol_HPPC_IN21700_30T_cycle_#643.mat
CC_CELL2,643,0.88943,2.66908,0.244,10,charge,3,26.689,8.896,2.0,2.0,3.4912,3.8274,12.597,01-05-22_18.54_CC2_protocol_HPPC_IN21700_30T_cycle_#643.mat
CC_CELL2,643,0.88943,2.66908,0.244,10,charge,3,26.689,8.896,10.0,9.9,3.4912,3.9105,15.7106,01-05-22_18.54_CC2_protocol_HPPC_IN21700_30T_cycle_#643.mat
CC_CELL2,643,0.88943,2.66908,0.1993,11,discharge,0,-2.668,0.889,2.0,2.0,3.4339,3.3908,16.155,01-05-22_18.54_CC2_protocol_HPPC_IN21700_30T_cycle_#643.mat
CC_CELL2,643,0.88943,2.66908,0.1993,11,discharge,0,-2.668,0.889,10.0,9.9,3.4339,3.3743,22.3397,01-05-22_18.54_CC2_protocol_HPPC_IN21700_30T_cycle_#643.mat
CC_CELL2,643,0.88943,2.66908,0.1993,11,charge,0,1.333,0.444,2.0,2.0,3.4364,3.457,15.4539,01-05-22_18.54_CC2_protocol_HPPC_IN21700_30T_cycle_#643.mat
CC_CELL2,643,0.88943,2.66908,0.1993,11,charge,0,1.333,0.444,10.0,9.9,3.4364,3.463,19.955,01-05-22_18.54_CC2_protocol_HPPC_IN21700_30T_cycle_#643.mat
CC_CELL2,643,0.88943,2.66908,0.1992,11,discharge,1,-10.676,3.559,2.0,2.0,3.4343,3.257,16.6073,01-05-22_18.54_CC2_protocol_HPPC_IN21700_30T_cycle_#643.mat
CC_CELL2,643,0.88943,2.66908,0.1992,11,discharge,1,-10.676,3.559,10.0,9.9,3.4343,3.1718,24.5879,01-05-22_18.54_CC2_protocol_HPPC_IN21700_30T_cycle_#643.mat
CC_CELL2,643,0.88943,2.66908,0.1993,11,charge,1,5.338,1.779,2.0,2.0,3.4431,3.5209,14.575,01-05-22_18.54_CC2_protocol_HPPC_IN21700_30T_cycle_#643.mat
CC_CELL2,643,0.88943,2.66908,0.1993,11,charge,1,5.338,1.779,10.0,9.9,3.4431,3.5383,17.8347,01-05-22_18.54_CC2_protocol_HPPC_IN21700_30T_cycle_#643.mat
CC_CELL2,643,0.88943,2.66908,0.1991,11,discharge,2,-21.355,7.118,2.0,2.0,3.4364,3.0802,16.6799,01-05-22_18.54_CC2_protocol_HPPC_IN21700_30T_cycle_#643.mat
CC_CELL2,643,0.88943,2.66908,0.1991,11,discharge,2,-21.355,7.118,10.0,9.9,3.4364,2.8188,28.9206,01-05-22_18.54_CC2_protocol_HPPC_IN21700_30T_cycle_#643.mat
CC_CELL2,643,0.88943,2.66908,0.1994,11,charge,2,16.013,5.338,2.0,2.0,3.4482,3.66,13.2268,01-05-22_18.54_CC2_protocol_HPPC_IN21700_30T_cycle_#643.mat
CC_CELL2,643,0.88943,2.66908,0.1994,11,charge,2,16.013,5.338,10.0,9.9,3.4482,3.7084,16.2493,01-05-22_18.54_CC2_protocol_HPPC_IN21700_30T_cycle_#643.mat
CC_CELL2,643,0.88943,2.66908,0.199,11,discharge,3,-30.693,10.231,2.0,2.0,3.4361,2.923,16.7172,01-05-22_18.54_CC2_protocol_HPPC_IN21700_30T_cycle_#643.mat
CC_CELL2,643,0.88943,2.66908,0.199,11,discharge,3,-30.693,10.231,10.0,9.9,3.4361,2.4997,30.5086,01-05-22_18.54_CC2_protocol_HPPC_IN21700_30T_cycle_#643.mat
CC_CELL2,643,0.88943,2.66908,0.1995,11,charge,3,26.689,8.896,2.0,2.0,3.4514,3.7817,12.3759,01-05-22_18.54_CC2_protocol_HPPC_IN21700_30T_cycle_#643.mat
CC_CELL2,643,0.88943,2.66908,0.1995,11,charge,3,26.689,8.896,10.0,9.9,3.4514,3.8618,15.3771,01-05-22_18.54_CC2_protocol_HPPC_IN21700_30T_cycle_#643.mat
CC_CELL2,643,0.88943,2.66908,0.1548,12,discharge,0,-2.668,0.889,2.0,2.0,3.3861,3.333,19.9011,01-05-22_18.54_CC2_protocol_HPPC_IN21700_30T_cycle_#643.mat
CC_CELL2,643,0.88943,2.66908,0.1548,12,discharge,0,-2.668,0.889,10.0,9.9,3.3861,3.3042,30.6949,01-05-22_18.54_CC2_protocol_HPPC_IN21700_30T_cycle_#643.mat
CC_CELL2,643,0.88943,2.66908,0.1548,12,charge,0,1.335,0.445,2.0,1.9,3.3898,3.4141,18.2036,01-05-22_18.54_CC2_protocol_HPPC_IN21700_30T_cycle_#643.mat
CC_CELL2,643,0.88943,2.66908,0.1548,12,charge,0,1.335,0.445,10.0,9.9,3.3898,3.4239,25.545,01-05-22_18.54_CC2_protocol_HPPC_IN21700_30T_cycle_#643.mat
CC_CELL2,643,0.88943,2.66908,0.1547,12,discharge,1,-10.677,3.559,2.0,1.9,3.3874,3.1575,21.5323,01-05-22_18.54_CC2_protocol_HPPC_IN21700_30T_cycle_#643.mat
CC_CELL2,643,0.88943,2.66908,0.1547,12,discharge,1,-10.677,3.559,10.0,9.9,3.3874,2.9503,40.9385,01-05-22_18.54_CC2_protocol_HPPC_IN21700_30T_cycle_#643.mat
CC_CELL2,643,0.88943,2.66908,0.1548,12,charge,1,5.338,1.779,2.0,2.0,3.3995,3.4888,16.7291,01-05-22_18.54_CC2_protocol_HPPC_IN21700_30T_cycle_#643.mat
CC_CELL2,643,0.88943,2.66908,0.1548,12,charge,1,5.338,1.779,10.0,9.9,3.3995,3.5125,21.169,01-05-22_18.54_CC2_protocol_HPPC_IN21700_30T_cycle_#643.mat
CC_CELL2,643,0.88943,2.66908,0.1546,12,discharge,2,-21.353,7.118,2.0,1.9,3.3905,2.9033,22.8165,01-05-22_18.54_CC2_protocol_HPPC_IN21700_30T_cycle_#643.mat
CC_CELL2,643,0.88943,2.66908,0.1546,12,discharge,2,-21.353,7.118,10.0,9.9,3.3905,2.4999,41.7084,01-05-22_18.54_CC2_protocol_HPPC_IN21700_30T_cycle_#643.mat
CC_CELL2,643,0.88943,2.66908,0.1549,12,charge,2,16.014,5.338,2.0,2.0,3.4079,3.6333,14.0752,01-05-22_18.54_CC2_protocol_HPPC_IN21700_30T_cycle_#643.mat
CC_CELL2,643,0.88943,2.66908,0.1549,12,charge,2,16.014,5.338,10.0,9.9,3.4079,3.6772,16.8165,01-05-22_18.54_CC2_protocol_HPPC_IN21700_30T_cycle_#643.mat
CC_CELL2,643,0.88943,2.66908,0.1546,12,discharge,3,-24.717,8.239,2.0,2.0,3.391,2.6611,29.5303,01-05-22_18.54_CC2_protocol_HPPC_IN21700_30T_cycle_#643.mat
CC_CELL2,643,0.88943,2.66908,0.1546,12,discharge,3,-24.717,8.239,10.0,9.9,3.391,2.4999,36.0521,01-05-22_18.54_CC2_protocol_HPPC_IN21700_30T_cycle_#643.mat
CC_CELL2,643,0.88943,2.66908,0.155,12,charge,3,26.689,8.896,2.0,2.0,3.41,3.7573,13.0129,01-05-22_18.54_CC2_protocol_HPPC_IN21700_30T_cycle_#643.mat
CC_CELL2,643,0.88943,2.66908,0.155,12,charge,3,26.689,8.896,10.0,9.9,3.41,3.8292,15.7068,01-05-22_18.54_CC2_protocol_HPPC_IN21700_30T_cycle_#643.mat
CC_CELL2,681,0.88374,2.65203,1.0,0,discharge,0,-2.654,0.885,2.0,2.0,4.1391,4.0986,15.2623,01-13-22_11.42_CC2_protocol_HPPC_IN21700_30T_cycle_#681.mat
CC_CELL2,681,0.88374,2.65203,1.0,0,discharge,0,-2.654,0.885,10.0,9.7,4.1391,4.081,21.8948,01-13-22_11.42_CC2_protocol_HPPC_IN21700_30T_cycle_#681.mat
CC_CELL2,681,0.88374,2.65203,1.0,0,charge,0,1.327,0.442,2.0,2.0,4.1523,4.1781,19.4453,01-13-22_11.42_CC2_protocol_HPPC_IN21700_30T_cycle_#681.mat
CC_CELL2,681,0.88374,2.65203,1.0,0,charge,0,1.327,0.442,10.0,9.9,4.1523,4.1891,27.7359,01-13-22_11.42_CC2_protocol_HPPC_IN21700_30T_cycle_#681.mat
CC_CELL2,681,0.88374,2.65203,0.9999,0,discharge,1,-10.611,3.537,2.0,2.0,4.148,3.9564,18.0567,01-13-22_11.42_CC2_protocol_HPPC_IN21700_30T_cycle_#681.mat
CC_CELL2,681,0.88374,2.65203,0.9999,0,discharge,1,-10.611,3.537,10.0,9.9,4.148,3.9182,21.6568,01-13-22_11.42_CC2_protocol_HPPC_IN21700_30T_cycle_#681.mat
CC_CELL2,681,0.88374,2.65203,1.0,0,charge,1,1.888,0.629,2.0,2.0,4.1558,4.2,23.4123,01-13-22_11.42_CC2_protocol_HPPC_IN21700_30T_cycle_#681.mat
CC_CELL2,681,0.88374,2.65203,1.0,0,charge,1,1.888,0.629,10.0,9.9,4.1558,4.2,23.4123,01-13-22_11.42_CC2_protocol_HPPC_IN21700_30T_cycle_#681.mat
CC_CELL2,681,0.88374,2.65203,0.9998,0,discharge,2,-21.222,7.074,2.0,1.9,4.1471,3.7922,16.7232,01-13-22_11.42_CC2_protocol_HPPC_IN21700_30T_cycle_#681.mat
CC_CELL2,681,0.88374,2.65203,0.9998,0,discharge,2,-21.222,7.074,10.0,9.9,4.1471,3.7414,19.117,01-13-22_11.42_CC2_protocol_HPPC_IN21700_30T_cycle_#681.mat
CC_CELL2,681,0.88374,2.65203,1.0,0,charge,2,1.721,0.574,2.0,2.0,4.1594,4.1999,23.5287,01-13-22_11.42_CC2_protocol_HPPC_IN21700_30T_cycle_#681.mat
CC_CELL2,681,0.88374,2.65203,1.0,0,charge,2,1.721,0.574,10.0,9.9,4.1594,4.1999,23.5287,01-13-22_11.42_CC2_protocol_HPPC_IN21700_30T_cycle_#681.mat
CC_CELL2,681,0.88374,2.65203,0.9997,0,discharge,3,-30.506,10.169,2.0,1.9,4.1469,3.6656,15.7772,01-13-22_11.42_CC2_protocol_HPPC_IN21700_30T_cycle_#681.mat
CC_CELL2,681,0.88374,2.65203,0.9997,0,discharge,3,-30.506,10.169,10.0,9.9,4.1469,3.6022,17.8555,01-13-22_11.42_CC2_protocol_HPPC_IN21700_30T_cycle_#681.mat
CC_CELL2,681,0.88374,2.65203,1.0,0,charge,3,1.621,0.54,2.0,2.0,4.162,4.2,23.4423,01-13-22_11.42_CC2_protocol_HPPC_IN21700_30T_cycle_#681.mat
CC_CELL2,681,0.88374,2.65203,1.0,0,charge,3,1.621,0.54,10.0,9.9,4.162,4.2,23.4423,01-13-22_11.42_CC2_protocol_HPPC_IN21700_30T_cycle_#681.mat
CC_CELL2,681,0.88374,2.65203,0.9558,1,discharge,0,-2.654,0.885,2.0,2.0,4.0939,4.0485,17.1069,01-13-22_11.42_CC2_protocol_HPPC_IN21700_30T_cycle_#681.mat
CC_CELL2,681,0.88374,2.65203,0.9558,1,discharge,0,-2.654,0.885,10.0,9.9,4.0939,4.0383,20.9503,01-13-22_11.42_CC2_protocol_HPPC_IN21700_30T_cycle_#681.mat
CC_CELL2,681,0.88374,2.65203,0.9558,1,charge,0,1.327,0.442,2.0,1.9,4.0947,4.118,17.5584,01-13-22_11.42_CC2_protocol_HPPC_IN21700_30T_cycle_#681.mat
CC_CELL2,681,0.88374,2.65203,0.9558,1,charge,0,1.327,0.442,10.0,9.9,4.0947,4.124,22.0799,01-13-22_11.42_CC2_protocol_HPPC_IN21700_30T_cycle_#681.mat
CC_CELL2,681,0.88374,2.65203,0.9557,1,discharge,1,-10.61,3.537,2.0,2.0,4.0943,3.9197,16.4562,01-13-22_11.42_CC2_protocol_HPPC_IN21700_30T_cycle_#681.mat
CC_CELL2,681,0.88374,2.65203,0.9557,1,discharge,1,-10.61,3.537,10.0,9.9,4.0943,3.8909,19.1706,01-13-22_11.42_CC2_protocol_HPPC_IN21700_30T_cycle_#681.mat
CC_CELL2,681,0.88374,2.65203,0.9558,1,charge,1,5.302,1.767,2.0,2.0,4.0981,4.1884,17.032,01-13-22_11.42_CC2_protocol_HPPC_IN21700_30T_cycle_#681.mat
CC_CELL2,681,0.88374,2.65203,0.9558,1,charge,1,5.302,1.767,10.0,9.9,4.0981,4.2,19.2199,01-13-22_11.42_CC2_protocol_HPPC_IN21700_30T_cycle_#681.mat
CC_CELL2,681,0.88374,2.65203,0.9556,1,discharge,2,-21.222,7.074,2.0,1.9,4.0947,3.7693,15.3331,01-13-22_11.42_CC2_protocol_HPPC_IN21700_30T_cycle_#681.mat
CC_CELL2,681,0.88374,2.65203,0.9556,1,discharge,2,-21.222,7.074,10.0,9.9,4.0947,3.7201,17.6515,01-13-22_11.42_CC2_protocol_HPPC_IN21700_30T_cycle_#681.mat
CC_CELL2,681,0.88374,2.65203,0.9559,1,charge,2,5.264,1.755,2.0,2.0,4.1009,4.2001,18.8443,01-13-22_11.42_CC2_protocol_HPPC_IN21700_30T_cycle_#681.mat
CC_CELL2,681,0.88374,2.65203,0.9559,1,charge,2,5.264,1.755,10.0,9.9,4.1009,4.2,18.8253,01-13-22_11.42_CC2_protocol_HPPC_IN21700_30T_cycle_#681.mat
CC_CELL2,681,0.88374,2.65203,0.9555,1,discharge,3,-30.507,10.169,2.0,2.0,4.0955,3.6478,14.6753,01-13-22_11.42_CC2_protocol_HPPC_IN21700_30T_cycle_#681.mat
CC_CELL2,681,0.88374,2.65203,0.9555,1,discharge,3,-30.507,10.169,10.0,9.9,4.0955,3.5805,16.8814,01-13-22_11.42_CC2_protocol_HPPC_IN21700_30T_cycle_#681.mat
CC_CELL2,681,0.88374,2.65203,0.9559,1,charge,3,5.129,1.71,2.0,1.9,4.1033,4.2001,18.8738,01-13-22_11.42_CC2_protocol_HPPC_IN21700_30T_cycle_#681.mat
CC_CELL2,681,0.88374,2.65203,0.9559,1,charge,3,5.129,1.71,10.0,9.9,4.1033,4.2,18.8543,01-13-22_11.42_CC2_protocol_HPPC_IN21700_30T_cycle_#681.mat
CC_CELL2,681,0.88374,2.65203,0.9115,2,discharge,0,-2.652,0.884,2.0,2.0,4.0791,4.0376,15.6503,01-13-22_11.42_CC2_protocol_HPPC_IN21700_30T_cycle_#681.mat
CC_CELL2,681,0.88374,2.65203,0.9115,2,discharge,0,-2.652,0.884,10.0,9.9,4.0791,4.0282,19.1952,01-13-22_11.42_CC2_protocol_HPPC_IN21700_30T_cycle_#681.mat
CC_CELL2,681,0.88374,2.65203,0.9116,2,charge,0,1.327,0.442,2.0,2.0,4.0801,4.1007,15.5237,01-13-22_11.42_CC2_protocol_HPPC_IN21700_30T_cycle_#681.mat
CC_CELL2,681,0.88374,2.65203,0.9116,2,charge,0,1.327,0.442,10.0,9.9,4.0801,4.105,18.7641,01-13-22_11.42_CC2_protocol_HPPC_IN21700_30T_cycle_#681.mat
CC_CELL2,681,0.88374,2.65203,0.9115,2,discharge,1,-10.611,3.537,2.0,2.0,4.0784,3.9178,15.1352,01-13-22_11.42_CC2_protocol_HPPC_IN21700_30T_cycle_#681.mat
CC_CELL2,681,0.88374,2.65203,0.9115,2,discharge,1,-10.611,3.537,10.0,9.9,4.0784,3.8846,18.2641,01-13-22_11.42_CC2_protocol_HPPC_IN21700_30T_cycle_#681.mat
CC_CELL2,681,0.88374,2.65203,0.9116,2,charge,1,5.306,1.769,2.0,2.0,4.0823,4.163,15.2086,01-13-22_11.42_CC2_protocol_HPPC_IN21700_30T_cycle_#681.mat
CC_CELL2,681,0.88374,2.65203,0.9116,2,charge,1,5.306,1.769,10.0,9.9,4.0823,4.1799,18.3936,01-13-22_11.42_CC2_protocol_HPPC_IN21700_30T_cycle_#681.mat
CC_CELL2,681,0.88374,2.65203,0.9114,2,discharge,2,-21.224,7.075,2.0,2.0,4.0795,3.772,14.4883,01-13-22_11.42_CC2_protocol_HPPC_IN21700_30T_cycle_#681.mat
CC_CELL2,681,0.88374,2.65203,0.9114,2,discharge,2,-21.224,7.075,10.0,9.9,4.0795,3.7124,17.2965,01-13-22_11.42_CC2_protocol_HPPC_IN21700_30T_cycle_#681.mat
CC_CELL2,681,0.88374,2.65203,0.9117,2,charge,2,7.121,2.374,2.0,2.0,4.0844,4.2,16.2344,01-13-22_11.42_CC2_protocol_HPPC_IN21700_30T_cycle_#681.mat
CC_CELL2,681,0.88374,2.65203,0.9117,2,charge,2,7.121,2.374,10.0,9.9,4.0844,4.2,16.2344,01-13-22_11.42_CC2_protocol_HPPC_IN21700_30T_cycle_#681.mat
CC_CELL2,681,0.88374,2.65203,0.9113,2,discharge,3,-30.505,10.168,2.0,2.0,4.0802,3.6516,14.0502,01-13-22_11.42_CC2_protocol_HPPC_IN21700_30T_cycle_#681.mat
CC_CELL2,681,0.88374,2.65203,0.9113,2,discharge,3,-30.505,10.168,10.0,9.9,4.0802,3.5688,16.7645,01-13-22_11.42_CC2_protocol_HPPC_IN21700_30T_cycle_#681.mat
CC_CELL2,681,0.88374,2.65203,0.9117,2,charge,3,6.866,2.289,2.0,2.0,4.0864,4.2002,16.5747,01-13-22_11.42_CC2_protocol_HPPC_IN21700_30T_cycle_#681.mat
CC_CELL2,681,0.88374,2.65203,0.9117,2,charge,3,6.866,2.289,10.0,9.9,4.0864,4.2002,16.5747,01-13-22_11.42_CC2_protocol_HPPC_IN21700_30T_cycle_#681.mat
CC_CELL2,681,0.88374,2.65203,0.8231,3,discharge,0,-2.654,0.885,2.0,2.0,4.0201,3.9798,15.1852,01-13-22_11.42_CC2_protocol_HPPC_IN21700_30T_cycle_#681.mat
CC_CELL2,681,0.88374,2.65203,0.8231,3,discharge,0,-2.654,0.885,10.0,9.9,4.0201,3.9644,20.988,01-13-22_11.42_CC2_protocol_HPPC_IN21700_30T_cycle_#681.mat
CC_CELL2,681,0.88374,2.65203,0.8232,3,charge,0,1.327,0.442,2.0,1.9,4.0223,4.0417,14.6205,01-13-22_11.42_CC2_protocol_HPPC_IN21700_30T_cycle_#681.mat
CC_CELL2,681,0.88374,2.65203,0.8232,3,charge,0,1.327,0.442,10.0,9.9,4.0223,4.0485,19.7453,01-13-22_11.42_CC2_protocol_HPPC_IN21700_30T_cycle_#681.mat
CC_CELL2,681,0.88374,2.65203,0.8231,3,discharge,1,-10.611,3.537,2.0,2.0,4.0209,3.8618,14.9939,01-13-22_11.42_CC2_protocol_HPPC_IN21700_30T_cycle_#681.mat
CC_CELL2,681,0.88374,2.65203,0.8231,3,discharge,1,-10.611,3.537,10.0,9.9,4.0209,3.8107,19.8096,01-13-22_11.42_CC2_protocol_HPPC_IN21700_30T_cycle_#681.mat
CC_CELL2,681,0.88374,2.65203,0.8232,3,charge,1,5.306,1.769,2.0,2.0,4.0264,4.1025,14.3428,01-13-22_11.42_CC2_protocol_HPPC_IN21700_30T_cycle_#681.mat
CC_CELL2,681,0.88374,2.65203,0.8232,3,charge,1,5.306,1.769,10.0,9.9,4.0264,4.1242,18.4327,01-13-22_11.42_CC2_protocol_HPPC_IN21700_30T_cycle_#681.mat
CC_CELL2,681,0.88374,2.65203,0.823,3,discharge,2,-21.222,7.074,2.0,2.0,4.021,3.7156,14.3907,01-13-22_11.42_CC2_protocol_HPPC_IN21700_30T_cycle_#681.mat
CC_CELL2,681,0.88374,2.65203,0.823,3,discharge,2,-21.222,7.074,10.0,9.9,4.021,3.6381,18.0426,01-13-22_11.42_CC2_protocol_HPPC_IN21700_30T_cycle_#681.mat
CC_CELL2,681,0.88374,2.65203,0.8233,3,charge,2,11.179,3.726,2.0,2.0,4.0297,4.2001,15.2429,01-13-22_11.42_CC2_protocol_HPPC_IN21700_30T_cycle_#681.mat
CC_CELL2,681,0.88374,2.65203,0.8233,3,charge,2,11.179,3.726,10.0,9.9,4.0297,4.2,15.2339,01-13-22_11.42_CC2_protocol_HPPC_IN21700_30T_cycle_#681.mat
CC_CELL2,681,0.88374,2.65203,0.8229,3,discharge,3,-30.507,10.169,2.0,2.0,4.0229,3.5972,13.9542,01-13-22_11.42_CC2_protocol_HPPC_IN21700_30T_cycle_#681.mat
CC_CELL2,681,0.88374,2.65203,0.8229,3,discharge,3,-30.507,10.169,10.0,9.9,4.0229,3.4998,17.1469,01-13-22_11.42_CC2_protocol_HPPC_IN21700_30T_cycle_#681.mat
CC_CELL2,681,0.88374,2.65203,0.8233,3,charge,3,11.11,3.703,2.0,2.0,4.0316,4.2001,15.1665,01-13-22_11.42_CC2_protocol_HPPC_IN21700_30T_cycle_#681.mat
CC_CELL2,681,0.88374,2.65203,0.8233,3,charge,3,11.11,3.703,10.0,9.9,4.0316,4.2,15.1575,01-13-22_11.42_CC2_protocol_HPPC_IN21700_30T_cycle_#681.mat
CC_CELL2,681,0.88374,2.65203,0.7347,4,discharge,0,-2.654,0.885,2.0,1.9,3.9187,3.8819,13.8674,01-13-22_11.42_CC2_protocol_HPPC_IN21700_30T_cycle_#681.mat
CC_CELL2,681,0.88374,2.65203,0.7347,4,discharge,0,-2.654,0.885,10.0,9.9,3.9187,3.8679,19.1431,01-13-22_11.42_CC2_protocol_HPPC_IN21700_30T_cycle_#681.mat
CC_CELL2,681,0.88374,2.65203,0.7347,4,charge,0,1.327,0.442,2.0,2.0,3.9209,3.9391,13.7162,01-13-22_11.42_CC2_protocol_HPPC_IN21700_30T_cycle_#681.mat
CC_CELL2,681,0.88374,2.65203,0.7347,4,charge,0,1.327,0.442,10.0,9.9,3.9209,3.9448,18.0119,01-13-22_11.42_CC2_protocol_HPPC_IN21700_30T_cycle_#681.mat
CC_CELL2,681,0.88374,2.65203,0.7346,4,discharge,1,-10.611,3.537,2.0,2.0,3.919,3.7729,13.7687,01-13-22_11.42_CC2_protocol_HPPC_IN21700_30T_cycle_#681.mat
CC_CELL2,681,0.88374,2.65203,0.7346,4,discharge,1,-10.611,3.537,10.0,9.9,3.919,3.7308,17.7363,01-13-22_11.42_CC2_protocol_HPPC_IN21700_30T_cycle_#681.mat
CC_CELL2,681,0.88374,2.65203,0.7348,4,charge,1,5.304,1.768,2.0,2.0,3.9238,3.9949,13.4042,01-13-22_11.42_CC2_protocol_HPPC_IN21700_30T_cycle_#681.mat
CC_CELL2,681,0.88374,2.65203,0.7348,4,charge,1,5.304,1.768,10.0,9.9,3.9238,4.0139,16.9862,01-13-22_11.42_CC2_protocol_HPPC_IN21700_30T_cycle_#681.mat
CC_CELL2,681,0.88374,2.65203,0.7346,4,discharge,2,-21.223,7.074,2.0,2.0,3.9193,3.6373,13.2875,01-13-22_11.42_CC2_protocol_HPPC_IN21700_30T_cycle_#681.mat
CC_CELL2,681,0.88374,2.65203,0.7346,4,discharge,2,-21.223,7.074,10.0,9.9,3.9193,3.5722,16.3549,01-13-22_11.42_CC2_protocol_HPPC_IN21700_30T_cycle_#681.mat
CC_CELL2,681,0.88374,2.65203,0.7349,4,charge,2,15.916,5.305,2.0,1.9,3.9273,4.1267,12.5283,01-13-22_11.42_CC2_protocol_HPPC_IN21700_30T_cycle_#681.mat
CC_CELL2,681,0.88374,2.65203,0.7349,4,charge,2,15.916,5.305,10.0,9.9,3.9273,4.18,15.8771,01-13-22_11.42_CC2_protocol_HPPC_IN21700_30T_cycle_#681.mat
CC_CELL2,681,0.88374,2.65203,0.7345,4,discharge,3,-30.504,10.168,2.0,2.0,3.9189,3.5265,12.8639,01-13-22_11.42_CC2_protocol_HPPC_IN21700_30T_cycle_#681.mat
CC_CELL2,681,0.88374,2.65203,0.7345,4,discharge,3,-30.504,10.168,10.0,9.9,3.9189,3.4388,15.7389,01-13-22_11.42_CC2_protocol_HPPC_IN21700_30T_cycle_#681.mat
CC_CELL2,681,0.88374,2.65203,0.7349,4,charge,3,19.82,6.607,2.0,2.0,3.9291,4.2002,13.6781,01-13-22_11.42_CC2_protocol_HPPC_IN21700_30T_cycle_#681.mat
CC_CELL2,681,0.88374,2.65203,0.7349,4,charge,3,19.82,6.607,10.0,9.9,3.9291,4.2001,13.6731,01-13-22_11.42_CC2_protocol_HPPC_IN21700_30T_cycle_#681.mat
CC_CELL2,681,0.88374,2.65203,0.6463,5,discharge,0,-2.654,0.885,2.0,2.0,3.8404,3.8048,13.4137,01-13-22_11.42_CC2_protocol_HPPC_IN21700_30T_cycle_#681.mat
CC_CELL2,681,0.88374,2.65203,0.6463,5,discharge,0,-2.654,0.885,10.0,9.9,3.8404,3.7925,18.0482,01-13-22_11.42_CC2_protocol_HPPC_IN21700_30T_cycle_#681.mat
CC_CELL2,681,0.88374,2.65203,0.6463,5,charge,0,1.327,0.442,2.0,2.0,3.8421,3.8597,13.265,01-13-22_11.42_CC2_protocol_HPPC_IN21700_30T_cycle_#681.mat
CC_CELL2,681,0.88374,2.65203,0.6463,5,charge,0,1.327,0.442,10.0,9.9,3.8421,3.8651,17.3349,01-13-22_11.42_CC2_protocol_HPPC_IN21700_30T_cycle_#681.mat
CC_CELL2,681,0.88374,2.65203,0.6462,5,discharge,1,-10.611,3.537,2.0,1.9,3.8406,3.7,13.2504,01-13-22_11.42_CC2_protocol_HPPC_IN21700_30T_cycle_#681.mat
CC_CELL2,681,0.88374,2.65203,0.6462,5,discharge,1,-10.611,3.537,10.0,9.9,3.8406,3.6577,17.2368,01-13-22_11.42_CC2_protocol_HPPC_IN21700_30T_cycle_#681.mat
CC_CELL2,681,0.88374,2.65203,0.6463,5,charge,1,5.305,1.768,2.0,2.0,3.845,3.9143,13.0631,01-13-22_11.42_CC2_protocol_HPPC_IN21700_30T_cycle_#681.mat
CC_CELL2,681,0.88374,2.65203,0.6463,5,charge,1,5.305,1.768,10.0,9.9,3.845,3.933,16.5881,01-13-22_11.42_CC2_protocol_HPPC_IN21700_30T_cycle_#681.mat
CC_CELL2,681,0.88374,2.65203,0.6461,5,discharge,2,-21.223,7.074,2.0,2.0,3.8398,3.5637,13.0095,01-13-22_11.42_CC2_protocol_HPPC_IN21700_30T_cycle_#681.mat
CC_CELL2,681,0.88374,2.65203,0.6461,5,discharge,2,-21.223,7.074,10.0,9.9,3.8398,3.4927,16.3549,01-13-22_11.42_CC2_protocol_HPPC_IN21700_30T_cycle_#681.mat
CC_CELL2,681,0.88374,2.65203,0.6464,5,charge,2,15.914,5.305,2.0,1.9,3.8479,4.0465,12.4796,01-13-22_11.42_CC2_protocol_HPPC_IN21700_30T_cycle_#681.mat
CC_CELL2,681,0.88374,2.65203,0.6464,5,charge,2,15.914,5.305,10.0,9.9,3.8479,4.0957,15.5712,01-13-22_11.42_CC2_protocol_HPPC_IN21700_30T_cycle_#681.mat
CC_CELL2,681,0.88374,2.65203,0.646,5,discharge,3,-30.507,10.169,2.0,2.0,3.8405,3.4512,12.761,01-13-22_11.42_CC2_protocol_HPPC_IN21700_30T_cycle_#681.mat
CC_CELL2,681,0.88374,2.65203,0.646,5,discharge,3,-30.507,10.169,10.0,9.9,3.8405,3.3534,15.9668,01-13-22_11.42_CC2_protocol_HPPC_IN21700_30T_cycle_#681.mat
CC_CELL2,681,0.88374,2.65203,0.6465,5,charge,3,26.311,8.77,2.0,1.9,3.85,4.1704,12.1774,01-13-22_11.42_CC2_protocol_HPPC_IN21700_30T_cycle_#681.mat
CC_CELL2,681,0.88374,2.65203,0.6465,5,charge,3,26.311,8.77,10.0,9.9,3.85,4.2002,13.31,01-13-22_11.42_CC2_protocol_HPPC_IN21700_30T_cycle_#681.mat
CC_CELL2,681,0.88374,2.65203,0.5579,6,discharge,0,-2.654,0.885,2.0,2.0,3.7521,3.7179,12.8872,01-13-22_11.42_CC2_protocol_HPPC_IN21700_30T_cycle_#681.mat
CC_CELL2,681,0.88374,2.65203,0.5579,6,discharge,0,-2.654,0.885,10.0,9.9,3.7521,3.7061,17.3336,01-13-22_11.42_CC2_protocol_HPPC_IN21700_30T_cycle_#681.mat
CC_CELL2,681,0.88374,2.65203,0.5579,6,charge,0,1.325,0.442,2.0,2.0,3.7538,3.7706,12.6802,01-13-22_11.42_CC2_protocol_HPPC_IN21700_30T_cycle_#681.mat
CC_CELL2,681,0.88374,2.65203,0.5579,6,charge,0,1.325,0.442,10.0,9.9,3.7538,3.7759,16.6805,01-13-22_11.42_CC2_protocol_HPPC_IN21700_30T_cycle_#681.mat
CC_CELL2,681,0.88374,2.65203,0.5578,6,discharge,1,-10.611,3.537,2.0,1.9,3.7523,3.617,12.7509,01-13-22_11.42_CC2_protocol_HPPC_IN21700_30T_cycle_#681.mat
CC_CELL2,681,0.88374,2.65203,0.5578,6,discharge,1,-10.611,3.537,10.0,9.9,3.7523,3.5735,16.8504,01-13-22_11.42_CC2_protocol_HPPC_IN21700_30T_cycle_#681.mat
CC_CELL2,681,0.88374,2.65203,0.5579,6,charge,1,5.305,1.768,2.0,2.0,3.7569,3.8237,12.5921,01-13-22_11.42_CC2_protocol_HPPC_IN21700_30T_cycle_#681.mat
CC_CELL2,681,0.88374,2.65203,0.5579,6,charge,1,5.305,1.768,10.0,9.9,3.7569,3.8431,16.2491,01-13-22_11.42_CC2_protocol_HPPC_IN21700_30T_cycle_#681.mat
CC_CELL2,681,0.88374,2.65203,0.5577,6,discharge,2,-21.221,7.074,2.0,2.0,3.7528,3.4838,12.6761,01-13-22_11.42_CC2_protocol_HPPC_IN21700_30T_cycle_#681.mat
CC_CELL2,681,0.88374,2.65203,0.5577,6,discharge,2,-21.221,7.074,10.0,9.9,3.7528,3.4095,16.1774,01-13-22_11.42_CC2_protocol_HPPC_IN21700_30T_cycle_#681.mat
CC_CELL2,681,0.88374,2.65203,0.558,6,charge,2,15.916,5.305,2.0,1.9,3.7599,3.9532,12.145,01-13-22_11.42_CC2_protocol_HPPC_IN21700_30T_cycle_#681.mat
CC_CELL2,681,0.88374,2.65203,0.558,6,charge,2,15.916,5.305,10.0,9.9,3.7599,4.0025,15.2425,01-13-22_11.42_CC2_protocol_HPPC_IN21700_30T_cycle_#681.mat
CC_CELL2,681,0.88374,2.65203,0.5576,6,discharge,3,-30.508,10.169,2.0,2.0,3.753,3.373,12.4557,01-13-22_11.42_CC2_protocol_HPPC_IN21700_30T_cycle_#681.mat
CC_CELL2,681,0.88374,2.65203,0.5576,6,discharge,3,-30.508,10.169,10.0,9.9,3.753,3.2717,15.7762,01-13-22_11.42_CC2_protocol_HPPC_IN21700_30T_cycle_#681.mat
CC_CELL2,681,0.88374,2.65203,0.5581,6,charge,3,26.529,8.843,2.0,1.9,3.7619,4.0758,11.8323,01-13-22_11.42_CC2_protocol_HPPC_IN21700_30T_cycle_#681.mat
CC_CELL2,681,0.88374,2.65203,0.5581,6,charge,3,26.529,8.843,10.0,9.9,3.7619,4.1522,14.7122,01-13-22_11.42_CC2_protocol_HPPC_IN21700_30T_cycle_#681.mat
CC_CELL2,681,0.88374,2.65203,0.4694,7,discharge,0,-2.654,0.885,2.0,1.9,3.6664,3.6323,12.85,01-13-22_11.42_CC2_protocol_HPPC_IN21700_30T_cycle_#681.mat
CC_CELL2,681,0.88374,2.65203,0.4694,7,discharge,0,-2.654,0.885,10.0,9.9,3.6664,3.6212,17.0328,01-13-22_11.42_CC2_protocol_HPPC_IN21700_30T_cycle_#681.mat
CC_CELL2,681,0.88374,2.65203,0.4695,7,charge,0,1.327,0.442,2.0,2.0,3.6679,3.6846,12.5857,01-13-22_11.42_CC2_protocol_HPPC_IN21700_30T_cycle_#681.mat
CC_CELL2,681,0.88374,2.65203,0.4695,7,charge,0,1.327,0.442,10.0,9.9,3.6679,3.6896,16.3539,01-13-22_11.42_CC2_protocol_HPPC_IN21700_30T_cycle_#681.mat
CC_CELL2,681,0.88374,2.65203,0.4693,7,discharge,1,-10.611,3.537,2.0,1.9,3.6665,3.5304,12.8263,01-13-22_11.42_CC2_protocol_HPPC_IN21700_30T_cycle_#681.mat
CC_CELL2,681,0.88374,2.65203,0.4693,7,discharge,1,-10.611,3.537,10.0,9.9,3.6665,3.4895,16.6808,01-13-22_11.42_CC2_protocol_HPPC_IN21700_30T_cycle_#681.mat
CC_CELL2,681,0.88374,2.65203,0.4695,7,charge,1,5.305,1.768,2.0,2.0,3.671,3.7383,12.6861,01-13-22_11.42_CC2_protocol_HPPC_IN21700_30T_cycle_#681.mat
CC_CELL2,681,0.88374,2.65203,0.4695,7,charge,1,5.305,1.768,10.0,9.9,3.671,3.7572,16.2488,01-13-22_11.42_CC2_protocol_HPPC_IN21700_30T_cycle_#681.mat
CC_CELL2,681,0.88374,2.65203,0.4693,7,discharge,2,-21.223,7.074,2.0,2.0,3.6669,3.3954,12.7927,01-13-22_11.42_CC2_protocol_HPPC_IN21700_30T_cycle_#681.mat
CC_CELL2,681,0.88374,2.65203,0.4693,7,discharge,2,-21.223,7.074,10.0,9.9,3.6669,3.3229,16.2088,01-13-22_11.42_CC2_protocol_HPPC_IN21700_30T_cycle_#681.mat
CC_CELL2,681,0.88374,2.65203,0.4696,7,charge,2,15.916,5.305,2.0,2.0,3.6742,3.8708,12.3523,01-13-22_11.42_CC2_protocol_HPPC_IN21700_30T_cycle_#681.mat
CC_CELL2,681,0.88374,2.65203,0.4696,7,charge,2,15.916,5.305,10.0,9.9,3.6742,3.9178,15.3054,01-13-22_11.42_CC2_protocol_HPPC_IN21700_30T_cycle_#681.mat
CC_CELL2,681,0.88374,2.65203,0.4692,7,discharge,3,-30.507,10.169,2.0,2.0,3.6673,3.282,12.6299,01-13-22_11.42_CC2_protocol_HPPC_IN21700_30T_cycle_#681.mat
CC_CELL2,681,0.88374,2.65203,0.4692,7,discharge,3,-30.507,10.169,10.0,9.9,3.6673,3.1819,15.9111,01-13-22_11.42_CC2_protocol_HPPC_IN21700_30T_cycle_#681.mat
CC_CELL2,681,0.88374,2.65203,0.4696,7,charge,3,26.528,8.843,2.0,2.0,3.6758,3.9952,12.0401,01-13-22_11.42_CC2_protocol_HPPC_IN21700_30T_cycle_#681.mat
CC_CELL2,681,0.88374,2.65203,0.4696,7,charge,3,26.528,8.843,10.0,9.9,3.6758,4.069,14.8221,01-13-22_11.42_CC2_protocol_HPPC_IN21700_30T_cycle_#681.mat
CC_CELL2,681,0.88374,2.65203,0.381,8,discharge,0,-2.654,0.885,2.0,1.9,3.6021,3.5679,12.8877,01-13-22_11.42_CC2_protocol_HPPC_IN21700_30T_cycle_#681.mat
CC_CELL2,681,0.88374,2.65203,0.381,8,discharge,0,-2.654,0.885,10.0,9.9,3.6021,3.5568,17.0705,01-13-22_11.42_CC2_protocol_HPPC_IN21700_30T_cycle_#681.mat
CC_CELL2,681,0.88374,2.65203,0.381,8,charge,0,1.327,0.442,2.0,2.0,3.6038,3.6206,12.662,01-13-22_11.42_CC2_protocol_HPPC_IN21700_30T_cycle_#681.mat
CC_CELL2,681,0.88374,2.65203,0.381,8,charge,0,1.327,0.442,10.0,9.9,3.6038,3.6256,16.4305,01-13-22_11.42_CC2_protocol_HPPC_IN21700_30T_cycle_#681.mat
CC_CELL2,681,0.88374,2.65203,0.3809,8,discharge,1,-10.611,3.537,2.0,2.0,3.6024,3.4646,12.9865,01-13-22_11.42_CC2_protocol_HPPC_IN21700_30T_cycle_#681.mat
CC_CELL2,681,0.88374,2.65203,0.3809,8,discharge,1,-10.611,3.537,10.0,9.9,3.6024,3.4238,16.8316,01-13-22_11.42_CC2_protocol_HPPC_IN21700_30T_cycle_#681.mat
CC_CELL2,681,0.88374,2.65203,0.381,8,charge,1,5.304,1.768,2.0,2.0,3.6071,3.6743,12.6694,01-13-22_11.42_CC2_protocol_HPPC_IN21700_30T_cycle_#681.mat
CC_CELL2,681,0.88374,2.65203,0.381,8,charge,1,5.304,1.768,10.0,9.9,3.6071,3.6931,16.2139,01-13-22_11.42_CC2_protocol_HPPC_IN21700_30T_cycle_#681.mat
CC_CELL2,681,0.88374,2.65203,0.3809,8,discharge,2,-21.224,7.075,2.0,2.0,3.6028,3.33,12.8534,01-13-22_11.42_CC2_protocol_HPPC_IN21700_30T_cycle_#681.mat
CC_CELL2,681,0.88374,2.65203,0.3809,8,discharge,2,-21.224,7.075,10.0,9.9,3.6028,3.2533,16.4672,01-13-22_11.42_CC2_protocol_HPPC_IN21700_30T_cycle_#681.mat
CC_CELL2,681,0.88374,2.65203,0.3811,8,charge,2,15.914,5.305,2.0,2.0,3.6113,3.8071,12.3036,01-13-22_11.42_CC2_protocol_HPPC_IN21700_30T_cycle_#681.mat
CC_CELL2,681,0.88374,2.65203,0.3811,8,charge,2,15.914,5.305,10.0,9.9,3.6113,3.8532,15.2005,01-13-22_11.42_CC2_protocol_HPPC_IN21700_30T_cycle_#681.mat
CC_CELL2,681,0.88374,2.65203,0.3807,8,discharge,3,-30.507,10.169,2.0,2.0,3.6025,3.217,12.6364,01-13-22_11.42_CC2_protocol_HPPC_IN21700_30T_cycle_#681.mat
CC_CELL2,681,0.88374,2.65203,0.3807,8,discharge,3,-30.507,10.169,10.0,9.9,3.6025,3.1081,16.2061,01-13-22_11.42_CC2_protocol_HPPC_IN21700_30T_cycle_#681.mat
CC_CELL2,681,0.88374,2.65203,0.3813,8,charge,3,26.526,8.842,2.0,2.0,3.6143,3.9307,11.9279,01-13-22_11.42_CC2_protocol_HPPC_IN21700_30T_cycle_#681.mat
CC_CELL2,681,0.88374,2.65203,0.3813,8,charge,3,26.526,8.842,10.0,9.9,3.6143,3.9991,14.5065,01-13-22_11.42_CC2_protocol_HPPC_IN21700_30T_cycle_#681.mat
CC_CELL2,681,0.88374,2.65203,0.2926,9,discharge,0,-2.654,0.885,2.0,2.0,3.5243,3.4873,13.9396,01-13-22_11.42_CC2_protocol_HPPC_IN21700_30T_cycle_#681.mat
CC_CELL2,681,0.88374,2.65203,0.2926,9,discharge,0,-2.654,0.885,10.0,9.9,3.5243,3.4749,18.6113,01-13-22_11.42_CC2_protocol_HPPC_IN21700_30T_cycle_#681.mat
CC_CELL2,681,0.88374,2.65203,0.2926,9,charge,0,1.325,0.442,2.0,2.0,3.5268,3.5451,13.8165,01-13-22_11.42_CC2_protocol_HPPC_IN21700_30T_cycle_#681.mat
CC_CELL2,681,0.88374,2.65203,0.2926,9,charge,0,1.325,0.442,10.0,9.9,3.5268,3.5505,17.8935,01-13-22_11.42_CC2_protocol_HPPC_IN21700_30T_cycle_#681.mat
CC_CELL2,681,0.88374,2.65203,0.2925,9,discharge,1,-10.611,3.537,2.0,1.9,3.5248,3.3744,14.174,01-13-22_11.42_CC2_protocol_HPPC_IN21700_30T_cycle_#681.mat
CC_CELL2,681,0.88374,2.65203,0.2925,9,discharge,1,-10.611,3.537,10.0,9.9,3.5248,3.3278,18.5656,01-13-22_11.42_CC2_protocol_HPPC_IN21700_30T_cycle_#681.mat
CC_CELL2,681,0.88374,2.65203,0.2926,9,charge,1,5.304,1.768,2.0,2.0,3.5311,3.6039,13.7252,01-13-22_11.42_CC2_protocol_HPPC_IN21700_30T_cycle_#681.mat
CC_CELL2,681,0.88374,2.65203,0.2926,9,charge,1,5.304,1.768,10.0,9.9,3.5311,3.6243,17.5713,01-13-22_11.42_CC2_protocol_HPPC_IN21700_30T_cycle_#681.mat
CC_CELL2,681,0.88374,2.65203,0.2924,9,discharge,2,-21.224,7.075,2.0,2.0,3.5265,3.2259,14.1632,01-13-22_11.42_CC2_protocol_HPPC_IN21700_30T_cycle_#681.mat
CC_CELL2,681,0.88374,2.65203,0.2924,9,discharge,2,-21.224,7.075,10.0,9.9,3.5265,3.1291,18.7241,01-13-22_11.42_CC2_protocol_HPPC_IN21700_30T_cycle_#681.mat
CC_CELL2,681,0.88374,2.65203,0.2927,9,charge,2,15.916,5.305,2.0,2.0,3.536,3.7445,13.1,01-13-22_11.42_CC2_protocol_HPPC_IN21700_30T_cycle_#681.mat
CC_CELL2,681,0.88374,2.65203,0.2927,9,charge,2,15.916,5.305,10.0,9.9,3.536,3.7983,16.4803,01-13-22_11.42_CC2_protocol_HPPC_IN21700_30T_cycle_#681.mat
CC_CELL2,681,0.88374,2.65203,0.2923,9,discharge,3,-30.507,10.169,2.0,1.9,3.5273,3.104,13.8755,01-13-22_11.42_CC2_protocol_HPPC_IN21700_30T_cycle_#681.mat
CC_CELL2,681,0.88374,2.65203,0.2923,9,discharge,3,-30.507,10.169,10.0,9.9,3.5273,2.9395,19.2677,01-13-22_11.42_CC2_protocol_HPPC_IN21700_30T_cycle_#681.mat
CC_CELL2,681,0.88374,2.65203,0.2928,9,charge,3,26.528,8.843,2.0,2.0,3.5398,3.8741,12.6018,01-13-22_11.42_CC2_protocol_HPPC_IN21700_30T_cycle_#681.mat
CC_CELL2,681,0.88374,2.65203,0.2928,9,charge,3,26.528,8.843,10.0,9.9,3.5398,3.9512,15.5081,01-13-22_11.42_CC2_protocol_HPPC_IN21700_30T_cycle_#681.mat
CC_CELL2,681,0.88374,2.65203,0.2484,10,discharge,0,-2.654,0.885,2.0,2.0,3.4788,3.4389,15.0339,01-13-22_11.42_CC2_protocol_HPPC_IN21700_30T_cycle_#681.mat
CC_CELL2,681,0.88374,2.65203,0.2484,10,discharge,0,-2.654,0.885,10.0,9.9,3.4788,3.4254,20.1206,01-13-22_11.42_CC2_protocol_HPPC_IN21700_30T_cycle_#681.mat
CC_CELL2,681,0.88374,2.65203,0.2484,10,charge,0,1.327,0.442,2.0,2.0,3.48,3.5001,15.1515,01-13-22_11.42_CC2_protocol_HPPC_IN21700_30T_cycle_#681.mat
CC_CELL2,681,0.88374,2.65203,0.2484,10,charge,0,1.327,0.442,10.0,9.9,3.48,3.5056,19.2975,01-13-22_11.42_CC2_protocol_HPPC_IN21700_30T_cycle_#681.mat
CC_CELL2,681,0.88374,2.65203,0.2483,10,discharge,1,-10.611,3.537,2.0,2.0,3.4791,3.319,15.0881,01-13-22_11.42_CC2_protocol_HPPC_IN21700_30T_cycle_#681.mat
CC_CELL2,681,0.88374,2.65203,0.2483,10,discharge,1,-10.611,3.537,10.0,9.9,3.4791,3.2645,20.2243,01-13-22_11.42_CC2_protocol_HPPC_IN21700_30T_cycle_#681.mat
CC_CELL2,681,0.88374,2.65203,0.2484,10,charge,1,5.304,1.768,2.0,2.0,3.4856,3.5601,14.0457,01-13-22_11.42_CC2_protocol_HPPC_IN21700_30T_cycle_#681.mat
CC_CELL2,681,0.88374,2.65203,0.2484,10,charge,1,5.304,1.768,10.0,9.9,3.4856,3.5797,17.741,01-13-22_11.42_CC2_protocol_HPPC_IN21700_30T_cycle_#681.mat
CC_CELL2,681,0.88374,2.65203,0.2482,10,discharge,2,-21.222,7.074,2.0,2.0,3.4806,3.1634,14.9468,01-13-22_11.42_CC2_protocol_HPPC_IN21700_30T_cycle_#681.mat
CC_CELL2,681,0.88374,2.65203,0.2482,10,discharge,2,-21.222,7.074,10.0,9.9,3.4806,3.0242,21.506,01-13-22_11.42_CC2_protocol_HPPC_IN21700_30T_cycle_#681.mat
CC_CELL2,681,0.88374,2.65203,0.2485,10,charge,2,15.916,5.305,2.0,2.0,3.4902,3.7004,13.2068,01-13-22_11.42_CC2_protocol_HPPC_IN21700_30T_cycle_#681.mat
CC_CELL2,681,0.88374,2.65203,0.2485,10,charge,2,15.916,5.305,10.0,9.9,3.4902,3.7551,16.6436,01-13-22_11.42_CC2_protocol_HPPC_IN21700_30T_cycle_#681.mat
CC_CELL2,681,0.88374,2.65203,0.2481,10,discharge,3,-30.507,10.169,2.0,2.0,3.4802,3.0292,14.7835,01-13-22_11.42_CC2_protocol_HPPC_IN21700_30T_cycle_#681.mat
CC_CELL2,681,0.88374,2.65203,0.2481,10,discharge,3,-30.507,10.169,10.0,9.9,3.4802,2.7772,23.0439,01-13-22_11.42_CC2_protocol_HPPC_IN21700_30T_cycle_#681.mat
CC_CELL2,681,0.88374,2.65203,0.2486,10,charge,3,26.528,8.843,2.0,2.0,3.4931,3.827,12.5867,01-13-22_11.42_CC2_protocol_HPPC_IN21700_30T_cycle_#681.mat
CC_CELL2,681,0.88374,2.65203,0.2486,10,charge,3,26.528,8.843,10.0,9.9,3.4931,3.9095,15.6966,01-13-22_11.42_CC2_protocol_HPPC_IN21700_30T_cycle_#681.mat
CC_CELL2,681,0.88374,2.65203,0.2041,11,discharge,0,-2.652,0.884,2.0,2.0,3.4356,3.3907,16.9287,01-13-22_11.42_CC2_protocol_HPPC_IN21700_30T_cycle_#681.mat
CC_CELL2,681,0.88374,2.65203,0.2041,11,discharge,0,-2.652,0.884,10.0,9.9,3.4356,3.3736,23.3759,01-13-22_11.42_CC2_protocol_HPPC_IN21700_30T_cycle_#681.mat
CC_CELL2,681,0.88374,2.65203,0.2042,11,charge,0,1.325,0.442,2.0,1.9,3.4381,3.4595,16.157,01-13-22_11.42_CC2_protocol_HPPC_IN21700_30T_cycle_#681.mat
CC_CELL2,681,0.88374,2.65203,0.2042,11,charge,0,1.325,0.442,10.0,9.9,3.4381,3.4657,20.8381,01-13-22_11.42_CC2_protocol_HPPC_IN21700_30T_cycle_#681.mat
CC_CELL2,681,0.88374,2.65203,0.2041,11,discharge,1,-10.611,3.537,2.0,2.0,3.436,3.252,17.3405,01-13-22_11.42_CC2_protocol_HPPC_IN21700_30T_cycle_#681.mat
CC_CELL2,681,0.88374,2.65203,0.2041,11,discharge,1,-10.611,3.537,10.0,9.9,3.436,3.1624,25.7846,01-13-22_11.42_CC2_protocol_HPPC_IN21700_30T_cycle_#681.mat
CC_CELL2,681,0.88374,2.65203,0.2042,11,charge,1,5.304,1.768,2.0,2.0,3.445,3.5253,15.1392,01-13-22_11.42_CC2_protocol_HPPC_IN21700_30T_cycle_#681.mat
CC_CELL2,681,0.88374,2.65203,0.2042,11,charge,1,5.304,1.768,10.0,9.9,3.445,3.5432,18.514,01-13-22_11.42_CC2_protocol_HPPC_IN21700_30T_cycle_#681.mat
CC_CELL2,681,0.88374,2.65203,0.204,11,discharge,2,-21.223,7.074,2.0,2.0,3.4382,3.0677,17.4575,01-13-22_11.42_CC2_protocol_HPPC_IN21700_30T_cycle_#681.mat
CC_CELL2,681,0.88374,2.65203,0.204,11,discharge,2,-21.223,7.074,10.0,9.9,3.4382,2.7966,30.2314,01-13-22_11.42_CC2_protocol_HPPC_IN21700_30T_cycle_#681.mat
CC_CELL2,681,0.88374,2.65203,0.2043,11,charge,2,15.917,5.306,2.0,1.9,3.4496,3.6671,13.6646,01-13-22_11.42_CC2_protocol_HPPC_IN21700_30T_cycle_#681.mat
CC_CELL2,681,0.88374,2.65203,0.2043,11,charge,2,15.917,5.306,10.0,9.9,3.4496,3.7171,16.8059,01-13-22_11.42_CC2_protocol_HPPC_IN21700_30T_cycle_#681.mat
CC_CELL2,681,0.88374,2.65203,0.2039,11,discharge,3,-30.505,10.168,2.0,2.0,3.4379,2.904,17.502,01-13-22_11.42_CC2_protocol_HPPC_IN21700_30T_cycle_#681.mat
CC_CELL2,681,0.88374,2.65203,0.2039,11,discharge,3,-30.505,10.168,10.0,9.9,3.4379,2.4997,30.7556,01-13-22_11.42_CC2_protocol_HPPC_IN21700_30T_cycle_#681.mat
CC_CELL2,681,0.88374,2.65203,0.2044,11,charge,3,26.528,8.843,2.0,1.9,3.4536,3.7906,12.7036,01-13-22_11.42_CC2_protocol_HPPC_IN21700_30T_cycle_#681.mat
CC_CELL2,681,0.88374,2.65203,0.2044,11,charge,3,26.528,8.843,10.0,9.9,3.4536,3.8726,15.7946,01-13-22_11.42_CC2_protocol_HPPC_IN21700_30T_cycle_#681.mat
CC_CELL2,681,0.88374,2.65203,0.1599,12,discharge,0,-2.652,0.884,2.0,2.0,3.3868,3.3336,20.0603,01-13-22_11.42_CC2_protocol_HPPC_IN21700_30T_cycle_#681.mat
CC_CELL2,681,0.88374,2.65203,0.1599,12,discharge,0,-2.652,0.884,10.0,9.9,3.3868,3.3047,30.9578,01-13-22_11.42_CC2_protocol_HPPC_IN21700_30T_cycle_#681.mat
CC_CELL2,681,0.88374,2.65203,0.16,12,charge,0,1.327,0.442,2.0,1.9,3.3906,3.415,18.3901,01-13-22_11.42_CC2_protocol_HPPC_IN21700_30T_cycle_#681.mat
CC_CELL2,681,0.88374,2.65203,0.16,12,charge,0,1.327,0.442,10.0,9.9,3.3906,3.4246,25.6256,01-13-22_11.42_CC2_protocol_HPPC_IN21700_30T_cycle_#681.mat
CC_CELL2,681,0.88374,2.65203,0.1599,12,discharge,1,-10.611,3.537,2.0,2.0,3.3882,3.1569,21.7981,01-13-22_11.42_CC2_protocol_HPPC_IN21700_30T_cycle_#681.mat
CC_CELL2,681,0.88374,2.65203,0.1599,12,discharge,1,-10.611,3.537,10.0,9.9,3.3882,2.9584,40.5051,01-13-22_11.42_CC2_protocol_HPPC_IN21700_30T_cycle_#681.mat
CC_CELL2,681,0.88374,2.65203,0.16,12,charge,1,5.306,1.769,2.0,2.0,3.4003,3.4896,16.831,01-13-22_11.42_CC2_protocol_HPPC_IN21700_30T_cycle_#681.mat
CC_CELL2,681,0.88374,2.65203,0.16,12,charge,1,5.306,1.769,10.0,9.9,3.4003,3.5138,21.3921,01-13-22_11.42_CC2_protocol_HPPC_IN21700_30T_cycle_#681.mat
CC_CELL2,681,0.88374,2.65203,0.1598,12,discharge,2,-21.223,7.074,2.0,2.0,3.3905,2.904,22.9232,01-13-22_11.42_CC2_protocol_HPPC_IN21700_30T_cycle_#681.mat
CC_CELL2,681,0.88374,2.65203,0.1598,12,discharge,2,-21.223,7.074,10.0,9.9,3.3905,2.4998,41.9686,01-13-22_11.42_CC2_protocol_HPPC_IN21700_30T_cycle_#681.mat
CC_CELL2,681,0.88374,2.65203,0.1601,12,charge,2,15.916,5.305,2.0,2.0,3.4089,3.6339,14.1367,01-13-22_11.42_CC2_protocol_HPPC_IN21700_30T_cycle_#681.mat
CC_CELL2,681,0.88374,2.65203,0.1601,12,charge,2,15.916,5.305,10.0,9.9,3.4089,3.6781,16.9138,01-13-22_11.42_CC2_protocol_HPPC_IN21700_30T_cycle_#681.mat
CC_CELL2,681,0.88374,2.65203,0.1597,12,discharge,3,-25.424,8.475,2.0,2.0,3.3918,2.6782,28.068,01-13-22_11.42_CC2_protocol_HPPC_IN21700_30T_cycle_#681.mat
CC_CELL2,681,0.88374,2.65203,0.1597,12,discharge,3,-25.424,8.475,10.0,9.9,3.3918,2.4999,35.081,01-13-22_11.42_CC2_protocol_HPPC_IN21700_30T_cycle_#681.mat
CC_CELL2,681,0.88374,2.65203,0.1602,12,charge,3,26.528,8.843,2.0,1.9,3.4111,3.7554,12.9787,01-13-22_11.42_CC2_protocol_HPPC_IN21700_30T_cycle_#681.mat
CC_CELL2,681,0.88374,2.65203,0.1602,12,charge,3,26.528,8.843,10.0,9.9,3.4111,3.8286,15.7381,01-13-22_11.42_CC2_protocol_HPPC_IN21700_30T_cycle_#681.mat
CC_CELL2,718,0.87935,2.63885,1.0,0,discharge,0,-2.639,0.88,2.0,2.0,4.1381,4.0946,16.486,01-18-22_05.50_CC2_protocol_HPPC_IN21700_30T_cycle_#718.mat
CC_CELL2,718,0.87935,2.63885,1.0,0,discharge,0,-2.639,0.88,10.0,9.7,4.1381,4.0766,23.3078,01-18-22_05.50_CC2_protocol_HPPC_IN21700_30T_cycle_#718.mat
CC_CELL2,718,0.87935,2.63885,1.0,0,charge,0,1.321,0.44,2.0,2.0,4.1517,4.1793,20.8964,01-18-22_05.50_CC2_protocol_HPPC_IN21700_30T_cycle_#718.mat
CC_CELL2,718,0.87935,2.63885,1.0,0,charge,0,1.321,0.44,10.0,9.9,4.1517,4.191,29.7547,01-18-22_05.50_CC2_protocol_HPPC_IN21700_30T_cycle_#718.mat
CC_CELL2,718,0.87935,2.63885,0.9999,0,discharge,1,-10.56,3.52,2.0,2.0,4.1475,3.9462,19.0625,01-18-22_05.50_CC2_protocol_HPPC_IN21700_30T_cycle_#718.mat
CC_CELL2,718,0.87935,2.63885,0.9999,0,discharge,1,-10.56,3.52,10.0,9.9,4.1475,3.9076,22.7178,01-18-22_05.50_CC2_protocol_HPPC_IN21700_30T_cycle_#718.mat
CC_CELL2,718,0.87935,2.63885,1.0,0,charge,1,1.8,0.6,2.0,2.0,4.1555,4.2001,24.7736,01-18-22_05.50_CC2_protocol_HPPC_IN21700_30T_cycle_#718.mat
CC_CELL2,718,0.87935,2.63885,1.0,0,charge,1,1.8,0.6,10.0,9.9,4.1555,4.2001,24.7736,01-18-22_05.50_CC2_protocol_HPPC_IN21700_30T_cycle_#718.mat
CC_CELL2,718,0.87935,2.63885,0.9998,0,discharge,2,-21.119,7.04,2.0,2.0,4.1465,3.782,17.2593,01-18-22_05.50_CC2_protocol_HPPC_IN21700_30T_cycle_#718.mat
