Repository: KikETs/ECM_HYBRID_BMS_JOINT

## Results

| Arm | Model | Size | Protocol | Result | Worst cell |
|---|---|---|---|---|---|
| SOP | 2RC table + trim (A8) | 4 effective coefficients, 2 EW states | leave-one-cell-out | usable current 69.6 % discharge, 59.5 % charge (τ = 10 s) | 59.9 % / 53.5 % (BOOST_REST) |
| SOH | dQ/dV ridge | 65 coefficients | leave-one-cell-out | RMSE 0.0094, bias −0.0005 | 0.0130 (BOOST_REST) |
| SOC | 2RC EKF, low-current gate | 3 states | leave-one-cell-out | **2.34 %p** over six sensor disturbances on estimated SOH (2.325 on true SOH), per cell 2.00–2.75 | 4.60 %p (BOOST_NEGPULSE_1S, current offset −0.10 A) |

The SOH arm was a 10,945-parameter CNN until the second audit round. Nested

File: analysis/uypydj_hppc_resistance.csv (part 201 of 225)
protocol,cycle,SOH,CAP_Ah,SOC,soc_group,direction,rate_rank,I_A,CRate_rated,tau_s,tau_actual_s,V_pre_V,V_tau_V,R_mOhm,file
CC_CELL2,718,0.87935,2.63885,0.9998,0,discharge,2,-21.119,7.04,10.0,9.9,4.1465,3.7314,19.6553,01-18-22_05.50_CC2_protocol_HPPC_IN21700_30T_cycle_#718.mat
CC_CELL2,718,0.87935,2.63885,1.0,0,charge,2,1.673,0.558,2.0,1.9,4.1583,4.2,24.9193,01-18-22_05.50_CC2_protocol_HPPC_IN21700_30T_cycle_#718.mat
CC_CELL2,718,0.87935,2.63885,1.0,0,charge,2,1.673,0.558,10.0,9.9,4.1583,4.1999,24.8596,01-18-22_05.50_CC2_protocol_HPPC_IN21700_30T_cycle_#718.mat
CC_CELL2,718,0.87935,2.63885,0.9998,0,discharge,3,-30.359,10.12,2.0,2.0,4.1461,3.6547,16.1863,01-18-22_05.50_CC2_protocol_HPPC_IN21700_30T_cycle_#718.mat
CC_CELL2,718,0.87935,2.63885,0.9998,0,discharge,3,-30.359,10.12,10.0,9.9,4.1461,3.5901,18.3142,01-18-22_05.50_CC2_protocol_HPPC_IN21700_30T_cycle_#718.mat
CC_CELL2,718,0.87935,2.63885,1.0,0,charge,3,1.58,0.527,2.0,2.0,4.1618,4.2,24.1818,01-18-22_05.50_CC2_protocol_HPPC_IN21700_30T_cycle_#718.mat
CC_CELL2,718,0.87935,2.63885,1.0,0,charge,3,1.58,0.527,10.0,9.9,4.1618,4.2,24.1818,01-18-22_05.50_CC2_protocol_HPPC_IN21700_30T_cycle_#718.mat
CC_CELL2,718,0.87935,2.63885,0.956,1,discharge,0,-2.64,0.88,2.0,2.0,4.094,4.0471,17.7652,01-18-22_05.50_CC2_protocol_HPPC_IN21700_30T_cycle_#718.mat
CC_CELL2,718,0.87935,2.63885,0.956,1,discharge,0,-2.64,0.88,10.0,9.9,4.094,4.0369,21.6288,01-18-22_05.50_CC2_protocol_HPPC_IN21700_30T_cycle_#718.mat
CC_CELL2,718,0.87935,2.63885,0.956,1,charge,0,1.321,0.44,2.0,1.9,4.0944,4.1184,18.1667,01-18-22_05.50_CC2_protocol_HPPC_IN21700_30T_cycle_#718.mat
CC_CELL2,718,0.87935,2.63885,0.956,1,charge,0,1.321,0.44,10.0,9.9,4.0944,4.1245,22.784,01-18-22_05.50_CC2_protocol_HPPC_IN21700_30T_cycle_#718.mat
CC_CELL2,718,0.87935,2.63885,0.9559,1,discharge,1,-10.561,3.52,2.0,2.0,4.0941,3.9164,16.8261,01-18-22_05.50_CC2_protocol_HPPC_IN21700_30T_cycle_#718.mat
CC_CELL2,718,0.87935,2.63885,0.9559,1,discharge,1,-10.561,3.52,10.0,9.9,4.0941,3.887,19.6099,01-18-22_05.50_CC2_protocol_HPPC_IN21700_30T_cycle_#718.mat
CC_CELL2,718,0.87935,2.63885,0.956,1,charge,1,5.234,1.745,2.0,2.0,4.098,4.1901,17.5951,01-18-22_05.50_CC2_protocol_HPPC_IN21700_30T_cycle_#718.mat
CC_CELL2,718,0.87935,2.63885,0.956,1,charge,1,5.234,1.745,10.0,9.9,4.098,4.2001,19.5056,01-18-22_05.50_CC2_protocol_HPPC_IN21700_30T_cycle_#718.mat
CC_CELL2,718,0.87935,2.63885,0.9558,1,discharge,2,-21.118,7.039,2.0,2.0,4.0945,3.7634,15.6786,01-18-22_05.50_CC2_protocol_HPPC_IN21700_30T_cycle_#718.mat
CC_CELL2,718,0.87935,2.63885,0.9558,1,discharge,2,-21.118,7.039,10.0,9.9,4.0945,3.7137,18.032,01-18-22_05.50_CC2_protocol_HPPC_IN21700_30T_cycle_#718.mat
CC_CELL2,718,0.87935,2.63885,0.9561,1,charge,2,5.159,1.72,2.0,2.0,4.1009,4.2,19.2099,01-18-22_05.50_CC2_protocol_HPPC_IN21700_30T_cycle_#718.mat
CC_CELL2,718,0.87935,2.63885,0.9561,1,charge,2,5.159,1.72,10.0,9.9,4.1009,4.2,19.2099,01-18-22_05.50_CC2_protocol_HPPC_IN21700_30T_cycle_#718.mat
CC_CELL2,718,0.87935,2.63885,0.9558,1,discharge,3,-30.358,10.119,2.0,2.0,4.0953,3.643,14.8989,01-18-22_05.50_CC2_protocol_HPPC_IN21700_30T_cycle_#718.mat
CC_CELL2,718,0.87935,2.63885,0.9558,1,discharge,3,-30.358,10.119,10.0,9.9,4.0953,3.5723,17.2277,01-18-22_05.50_CC2_protocol_HPPC_IN21700_30T_cycle_#718.mat
CC_CELL2,718,0.87935,2.63885,0.9561,1,charge,3,5.033,1.678,2.0,2.0,4.1033,4.2001,19.2342,01-18-22_05.50_CC2_protocol_HPPC_IN21700_30T_cycle_#718.mat
CC_CELL2,718,0.87935,2.63885,0.9561,1,charge,3,5.033,1.678,10.0,9.9,4.1033,4.2001,19.2342,01-18-22_05.50_CC2_protocol_HPPC_IN21700_30T_cycle_#718.mat
CC_CELL2,718,0.87935,2.63885,0.912,2,discharge,0,-2.639,0.88,2.0,2.0,4.0789,4.036,16.2592,01-18-22_05.50_CC2_protocol_HPPC_IN21700_30T_cycle_#718.mat
CC_CELL2,718,0.87935,2.63885,0.912,2,discharge,0,-2.639,0.88,10.0,9.9,4.0789,4.0264,19.8977,01-18-22_05.50_CC2_protocol_HPPC_IN21700_30T_cycle_#718.mat
CC_CELL2,718,0.87935,2.63885,0.912,2,charge,0,1.321,0.44,2.0,2.0,4.0803,4.1014,15.9752,01-18-22_05.50_CC2_protocol_HPPC_IN21700_30T_cycle_#718.mat
CC_CELL2,718,0.87935,2.63885,0.912,2,charge,0,1.321,0.44,10.0,9.9,4.0803,4.1059,19.3822,01-18-22_05.50_CC2_protocol_HPPC_IN21700_30T_cycle_#718.mat
CC_CELL2,718,0.87935,2.63885,0.9119,2,discharge,1,-10.559,3.52,2.0,2.0,4.0792,3.9103,15.9958,01-18-22_05.50_CC2_protocol_HPPC_IN21700_30T_cycle_#718.mat
CC_CELL2,718,0.87935,2.63885,0.9119,2,discharge,1,-10.559,3.52,10.0,9.9,4.0792,3.8757,19.2727,01-18-22_05.50_CC2_protocol_HPPC_IN21700_30T_cycle_#718.mat
CC_CELL2,718,0.87935,2.63885,0.912,2,charge,1,5.281,1.76,2.0,2.0,4.0816,4.1673,16.2292,01-18-22_05.50_CC2_protocol_HPPC_IN21700_30T_cycle_#718.mat
CC_CELL2,718,0.87935,2.63885,0.912,2,charge,1,5.281,1.76,10.0,9.9,4.0816,4.185,19.5811,01-18-22_05.50_CC2_protocol_HPPC_IN21700_30T_cycle_#718.mat
CC_CELL2,718,0.87935,2.63885,0.9118,2,discharge,2,-21.117,7.039,2.0,2.0,4.0795,3.756,15.3194,01-18-22_05.50_CC2_protocol_HPPC_IN21700_30T_cycle_#718.mat
CC_CELL2,718,0.87935,2.63885,0.9118,2,discharge,2,-21.117,7.039,10.0,9.9,4.0795,3.6938,18.2649,01-18-22_05.50_CC2_protocol_HPPC_IN21700_30T_cycle_#718.mat
CC_CELL2,718,0.87935,2.63885,0.9121,2,charge,2,6.628,2.209,2.0,2.0,4.0846,4.1999,17.3956,01-18-22_05.50_CC2_protocol_HPPC_IN21700_30T_cycle_#718.mat
CC_CELL2,718,0.87935,2.63885,0.9121,2,charge,2,6.628,2.209,10.0,9.9,4.0846,4.1999,17.3956,01-18-22_05.50_CC2_protocol_HPPC_IN21700_30T_cycle_#718.mat
CC_CELL2,718,0.87935,2.63885,0.9118,2,discharge,3,-30.359,10.12,2.0,2.0,4.08,3.6289,14.8589,01-18-22_05.50_CC2_protocol_HPPC_IN21700_30T_cycle_#718.mat
CC_CELL2,718,0.87935,2.63885,0.9118,2,discharge,3,-30.359,10.12,10.0,9.9,4.08,3.5417,17.7312,01-18-22_05.50_CC2_protocol_HPPC_IN21700_30T_cycle_#718.mat
CC_CELL2,718,0.87935,2.63885,0.9121,2,charge,3,6.44,2.147,2.0,2.0,4.0865,4.2,17.625,01-18-22_05.50_CC2_protocol_HPPC_IN21700_30T_cycle_#718.mat
CC_CELL2,718,0.87935,2.63885,0.9121,2,charge,3,6.44,2.147,10.0,9.9,4.0865,4.2,17.625,01-18-22_05.50_CC2_protocol_HPPC_IN21700_30T_cycle_#718.mat
CC_CELL2,718,0.87935,2.63885,0.824,3,discharge,0,-2.64,0.88,2.0,2.0,4.0187,3.9786,15.1877,01-18-22_05.50_CC2_protocol_HPPC_IN21700_30T_cycle_#718.mat
CC_CELL2,718,0.87935,2.63885,0.824,3,discharge,0,-2.64,0.88,10.0,9.9,4.0187,3.9629,21.134,01-18-22_05.50_CC2_protocol_HPPC_IN21700_30T_cycle_#718.mat
CC_CELL2,718,0.87935,2.63885,0.824,3,charge,0,1.321,0.44,2.0,2.0,4.021,4.0419,15.8249,01-18-22_05.50_CC2_protocol_HPPC_IN21700_30T_cycle_#718.mat
CC_CELL2,718,0.87935,2.63885,0.824,3,charge,0,1.321,0.44,10.0,9.9,4.021,4.0485,20.8223,01-18-22_05.50_CC2_protocol_HPPC_IN21700_30T_cycle_#718.mat
CC_CELL2,718,0.87935,2.63885,0.8239,3,discharge,1,-10.56,3.52,2.0,2.0,4.0203,3.8582,15.3504,01-18-22_05.50_CC2_protocol_HPPC_IN21700_30T_cycle_#718.mat
CC_CELL2,718,0.87935,2.63885,0.8239,3,discharge,1,-10.56,3.52,10.0,9.9,4.0203,3.8065,20.2462,01-18-22_05.50_CC2_protocol_HPPC_IN21700_30T_cycle_#718.mat
CC_CELL2,718,0.87935,2.63885,0.824,3,charge,1,5.278,1.759,2.0,1.9,4.0259,4.1032,14.6454,01-18-22_05.50_CC2_protocol_HPPC_IN21700_30T_cycle_#718.mat
CC_CELL2,718,0.87935,2.63885,0.824,3,charge,1,5.278,1.759,10.0,9.9,4.0259,4.1255,18.8704,01-18-22_05.50_CC2_protocol_HPPC_IN21700_30T_cycle_#718.mat
CC_CELL2,718,0.87935,2.63885,0.8238,3,discharge,2,-21.119,7.04,2.0,2.0,4.0212,3.7099,14.7403,01-18-22_05.50_CC2_protocol_HPPC_IN21700_30T_cycle_#718.mat
CC_CELL2,718,0.87935,2.63885,0.8238,3,discharge,2,-21.119,7.04,10.0,9.9,4.0212,3.6313,18.462,01-18-22_05.50_CC2_protocol_HPPC_IN21700_30T_cycle_#718.mat
CC_CELL2,718,0.87935,2.63885,0.8241,3,charge,2,10.932,3.644,2.0,2.0,4.0296,4.2001,15.5964,01-18-22_05.50_CC2_protocol_HPPC_IN21700_30T_cycle_#718.mat
CC_CELL2,718,0.87935,2.63885,0.8241,3,charge,2,10.932,3.644,10.0,9.9,4.0296,4.2,15.5873,01-18-22_05.50_CC2_protocol_HPPC_IN21700_30T_cycle_#718.mat
CC_CELL2,718,0.87935,2.63885,0.8238,3,discharge,3,-30.358,10.119,2.0,2.0,4.0224,3.5906,14.2236,01-18-22_05.50_CC2_protocol_HPPC_IN21700_30T_cycle_#718.mat
CC_CELL2,718,0.87935,2.63885,0.8238,3,discharge,3,-30.358,10.119,10.0,9.9,4.0224,3.4904,17.5242,01-18-22_05.50_CC2_protocol_HPPC_IN21700_30T_cycle_#718.mat
CC_CELL2,718,0.87935,2.63885,0.8241,3,charge,3,10.874,3.625,2.0,1.9,4.0321,4.2001,15.4497,01-18-22_05.50_CC2_protocol_HPPC_IN21700_30T_cycle_#718.mat
CC_CELL2,718,0.87935,2.63885,0.8241,3,charge,3,10.874,3.625,10.0,9.9,4.0321,4.2,15.4405,01-18-22_05.50_CC2_protocol_HPPC_IN21700_30T_cycle_#718.mat
CC_CELL2,718,0.87935,2.63885,0.736,4,discharge,0,-2.639,0.88,2.0,1.9,3.9184,3.8811,14.1336,01-18-22_05.50_CC2_protocol_HPPC_IN21700_30T_cycle_#718.mat
CC_CELL2,718,0.87935,2.63885,0.736,4,discharge,0,-2.639,0.88,10.0,9.9,3.9184,3.8668,19.5521,01-18-22_05.50_CC2_protocol_HPPC_IN21700_30T_cycle_#718.mat
CC_CELL2,718,0.87935,2.63885,0.736,4,charge,0,1.321,0.44,2.0,2.0,3.9207,3.939,13.8584,01-18-22_05.50_CC2_protocol_HPPC_IN21700_30T_cycle_#718.mat
CC_CELL2,718,0.87935,2.63885,0.736,4,charge,0,1.321,0.44,10.0,9.9,3.9207,3.9448,18.2507,01-18-22_05.50_CC2_protocol_HPPC_IN21700_30T_cycle_#718.mat
CC_CELL2,718,0.87935,2.63885,0.7359,4,discharge,1,-10.56,3.52,2.0,2.0,3.918,3.7707,13.9489,01-18-22_05.50_CC2_protocol_HPPC_IN21700_30T_cycle_#718.mat
CC_CELL2,718,0.87935,2.63885,0.7359,4,discharge,1,-10.56,3.52,10.0,9.9,3.918,3.7283,17.964,01-18-22_05.50_CC2_protocol_HPPC_IN21700_30T_cycle_#718.mat
CC_CELL2,718,0.87935,2.63885,0.736,4,charge,1,5.279,1.76,2.0,2.0,3.9243,3.9958,13.5429,01-18-22_05.50_CC2_protocol_HPPC_IN21700_30T_cycle_#718.mat
CC_CELL2,718,0.87935,2.63885,0.736,4,charge,1,5.279,1.76,10.0,9.9,3.9243,4.0152,17.2175,01-18-22_05.50_CC2_protocol_HPPC_IN21700_30T_cycle_#718.mat
CC_CELL2,718,0.87935,2.63885,0.7358,4,discharge,2,-21.121,7.04,2.0,2.0,3.9189,3.6332,13.5268,01-18-22_05.50_CC2_protocol_HPPC_IN21700_30T_cycle_#718.mat
CC_CELL2,718,0.87935,2.63885,0.7358,4,discharge,2,-21.121,7.04,10.0,9.9,3.9189,3.5668,16.6706,01-18-22_05.50_CC2_protocol_HPPC_IN21700_30T_cycle_#718.mat
CC_CELL2,718,0.87935,2.63885,0.7362,4,charge,2,15.838,5.279,2.0,2.0,3.9273,4.1309,12.8552,01-18-22_05.50_CC2_protocol_HPPC_IN21700_30T_cycle_#718.mat
CC_CELL2,718,0.87935,2.63885,0.7362,4,charge,2,15.838,5.279,10.0,9.9,3.9273,4.1838,16.1952,01-18-22_05.50_CC2_protocol_HPPC_IN21700_30T_cycle_#718.mat
CC_CELL2,718,0.87935,2.63885,0.7358,4,discharge,3,-30.357,10.119,2.0,2.0,3.9195,3.5187,13.2029,01-18-22_05.50_CC2_protocol_HPPC_IN21700_30T_cycle_#718.mat
CC_CELL2,718,0.87935,2.63885,0.7358,4,discharge,3,-30.357,10.119,10.0,9.9,3.9195,3.4278,16.1973,01-18-22_05.50_CC2_protocol_HPPC_IN21700_30T_cycle_#718.mat
CC_CELL2,718,0.87935,2.63885,0.7362,4,charge,3,19.304,6.435,2.0,2.0,3.9292,4.2,14.0282,01-18-22_05.50_CC2_protocol_HPPC_IN21700_30T_cycle_#718.mat
CC_CELL2,718,0.87935,2.63885,0.7362,4,charge,3,19.304,6.435,10.0,9.9,3.9292,4.1999,14.023,01-18-22_05.50_CC2_protocol_HPPC_IN21700_30T_cycle_#718.mat
CC_CELL2,718,0.87935,2.63885,0.648,5,discharge,0,-2.64,0.88,2.0,2.0,3.8409,3.8047,13.7126,01-18-22_05.50_CC2_protocol_HPPC_IN21700_30T_cycle_#718.mat
CC_CELL2,718,0.87935,2.63885,0.648,5,discharge,0,-2.64,0.88,10.0,9.9,3.8409,3.7922,18.4477,01-18-22_05.50_CC2_protocol_HPPC_IN21700_30T_cycle_#718.mat
CC_CELL2,718,0.87935,2.63885,0.648,5,charge,0,1.321,0.44,2.0,2.0,3.8426,3.8605,13.5493,01-18-22_05.50_CC2_protocol_HPPC_IN21700_30T_cycle_#718.mat
CC_CELL2,718,0.87935,2.63885,0.648,5,charge,0,1.321,0.44,10.0,9.9,3.8426,3.8658,17.5611,01-18-22_05.50_CC2_protocol_HPPC_IN21700_30T_cycle_#718.mat
CC_CELL2,718,0.87935,2.63885,0.6479,5,discharge,1,-10.56,3.52,2.0,2.0,3.841,3.6972,13.6174,01-18-22_05.50_CC2_protocol_HPPC_IN21700_30T_cycle_#718.mat
CC_CELL2,718,0.87935,2.63885,0.6479,5,discharge,1,-10.56,3.52,10.0,9.9,3.841,3.6554,17.5758,01-18-22_05.50_CC2_protocol_HPPC_IN21700_30T_cycle_#718.mat
CC_CELL2,718,0.87935,2.63885,0.6481,5,charge,1,5.28,1.76,2.0,2.0,3.8456,3.9159,13.3146,01-18-22_05.50_CC2_protocol_HPPC_IN21700_30T_cycle_#718.mat
CC_CELL2,718,0.87935,2.63885,0.6481,5,charge,1,5.28,1.76,10.0,9.9,3.8456,3.9347,16.8753,01-18-22_05.50_CC2_protocol_HPPC_IN21700_30T_cycle_#718.mat
CC_CELL2,718,0.87935,2.63885,0.6478,5,discharge,2,-21.118,7.039,2.0,2.0,3.841,3.5599,13.3109,01-18-22_05.50_CC2_protocol_HPPC_IN21700_30T_cycle_#718.mat
CC_CELL2,718,0.87935,2.63885,0.6478,5,discharge,2,-21.118,7.039,10.0,9.9,3.841,3.4873,16.7487,01-18-22_05.50_CC2_protocol_HPPC_IN21700_30T_cycle_#718.mat
CC_CELL2,718,0.87935,2.63885,0.6482,5,charge,2,15.839,5.28,2.0,1.9,3.8486,4.0502,12.7281,01-18-22_05.50_CC2_protocol_HPPC_IN21700_30T_cycle_#718.mat
CC_CELL2,718,0.87935,2.63885,0.6482,5,charge,2,15.839,5.28,10.0,9.9,3.8486,4.0997,15.8533,01-18-22_05.50_CC2_protocol_HPPC_IN21700_30T_cycle_#718.mat
CC_CELL2,718,0.87935,2.63885,0.6478,5,discharge,3,-30.356,10.119,2.0,1.9,3.841,3.4481,12.9431,01-18-22_05.50_CC2_protocol_HPPC_IN21700_30T_cycle_#718.mat
CC_CELL2,718,0.87935,2.63885,0.6478,5,discharge,3,-30.356,10.119,10.0,9.9,3.841,3.3448,16.346,01-18-22_05.50_CC2_protocol_HPPC_IN21700_30T_cycle_#718.mat
CC_CELL2,718,0.87935,2.63885,0.6483,5,charge,3,25.856,8.619,2.0,2.0,3.8507,4.1771,12.6238,01-18-22_05.50_CC2_protocol_HPPC_IN21700_30T_cycle_#718.mat
CC_CELL2,718,0.87935,2.63885,0.6483,5,charge,3,25.856,8.619,10.0,9.9,3.8507,4.2001,13.5133,01-18-22_05.50_CC2_protocol_HPPC_IN21700_30T_cycle_#718.mat
CC_CELL2,718,0.87935,2.63885,0.56,6,discharge,0,-2.638,0.879,2.0,2.0,3.7535,3.7186,13.2317,01-18-22_05.50_CC2_protocol_HPPC_IN21700_30T_cycle_#718.mat
CC_CELL2,718,0.87935,2.63885,0.56,6,discharge,0,-2.638,0.879,10.0,9.9,3.7535,3.7066,17.7813,01-18-22_05.50_CC2_protocol_HPPC_IN21700_30T_cycle_#718.mat
CC_CELL2,718,0.87935,2.63885,0.56,6,charge,0,1.321,0.44,2.0,2.0,3.7551,3.7721,12.871,01-18-22_05.50_CC2_protocol_HPPC_IN21700_30T_cycle_#718.mat
CC_CELL2,718,0.87935,2.63885,0.56,6,charge,0,1.321,0.44,10.0,9.9,3.7551,3.7775,16.9594,01-18-22_05.50_CC2_protocol_HPPC_IN21700_30T_cycle_#718.mat
CC_CELL2,718,0.87935,2.63885,0.5599,6,discharge,1,-10.56,3.52,2.0,2.0,3.7536,3.6152,13.1061,01-18-22_05.50_CC2_protocol_HPPC_IN21700_30T_cycle_#718.mat
CC_CELL2,718,0.87935,2.63885,0.5599,6,discharge,1,-10.56,3.52,10.0,9.9,3.7536,3.572,17.197,01-18-22_05.50_CC2_protocol_HPPC_IN21700_30T_cycle_#718.mat
CC_CELL2,718,0.87935,2.63885,0.5601,6,charge,1,5.279,1.76,2.0,1.9,3.7583,3.8259,12.8062,01-18-22_05.50_CC2_protocol_HPPC_IN21700_30T_cycle_#718.mat
CC_CELL2,718,0.87935,2.63885,0.5601,6,charge,1,5.279,1.76,10.0,9.9,3.7583,3.8456,16.5382,01-18-22_05.50_CC2_protocol_HPPC_IN21700_30T_cycle_#718.mat
CC_CELL2,718,0.87935,2.63885,0.5599,6,discharge,2,-21.119,7.04,2.0,1.9,3.754,3.4826,12.851,01-18-22_05.50_CC2_protocol_HPPC_IN21700_30T_cycle_#718.mat
CC_CELL2,718,0.87935,2.63885,0.5599,6,discharge,2,-21.119,7.04,10.0,9.9,3.754,3.4051,16.5207,01-18-22_05.50_CC2_protocol_HPPC_IN21700_30T_cycle_#718.mat
CC_CELL2,718,0.87935,2.63885,0.5602,6,charge,2,15.839,5.28,2.0,2.0,3.7614,3.9589,12.4692,01-18-22_05.50_CC2_protocol_HPPC_IN21700_30T_cycle_#718.mat
CC_CELL2,718,0.87935,2.63885,0.5602,6,charge,2,15.839,5.28,10.0,9.9,3.7614,4.0072,15.5187,01-18-22_05.50_CC2_protocol_HPPC_IN21700_30T_cycle_#718.mat
CC_CELL2,718,0.87935,2.63885,0.5598,6,discharge,3,-30.358,10.119,2.0,1.9,3.7543,3.3708,12.6326,01-18-22_05.50_CC2_protocol_HPPC_IN21700_30T_cycle_#718.mat
CC_CELL2,718,0.87935,2.63885,0.5598,6,discharge,3,-30.358,10.119,10.0,9.9,3.7543,3.264,16.1506,01-18-22_05.50_CC2_protocol_HPPC_IN21700_30T_cycle_#718.mat
CC_CELL2,718,0.87935,2.63885,0.5602,6,charge,3,26.397,8.799,2.0,1.9,3.7635,4.0848,12.1718,01-18-22_05.50_CC2_protocol_HPPC_IN21700_30T_cycle_#718.mat
CC_CELL2,718,0.87935,2.63885,0.5602,6,charge,3,26.397,8.799,10.0,9.9,3.7635,4.1618,15.0888,01-18-22_05.50_CC2_protocol_HPPC_IN21700_30T_cycle_#718.mat
CC_CELL2,718,0.87935,2.63885,0.472,7,discharge,0,-2.641,0.88,2.0,1.9,3.6675,3.6327,13.1758,01-18-22_05.50_CC2_protocol_HPPC_IN21700_30T_cycle_#718.mat
CC_CELL2,718,0.87935,2.63885,0.472,7,discharge,0,-2.641,0.88,10.0,9.9,3.6675,3.6214,17.4542,01-18-22_05.50_CC2_protocol_HPPC_IN21700_30T_cycle_#718.mat
CC_CELL2,718,0.87935,2.63885,0.472,7,charge,0,1.32,0.44,2.0,2.0,3.669,3.6861,12.9506,01-18-22_05.50_CC2_protocol_HPPC_IN21700_30T_cycle_#718.mat
CC_CELL2,718,0.87935,2.63885,0.472,7,charge,0,1.32,0.44,10.0,9.9,3.669,3.6912,16.8131,01-18-22_05.50_CC2_protocol_HPPC_IN21700_30T_cycle_#718.mat
CC_CELL2,718,0.87935,2.63885,0.4719,7,discharge,1,-10.56,3.52,2.0,1.9,3.6677,3.5292,13.1155,01-18-22_05.50_CC2_protocol_HPPC_IN21700_30T_cycle_#718.mat
CC_CELL2,718,0.87935,2.63885,0.4719,7,discharge,1,-10.56,3.52,10.0,9.9,3.6677,3.4872,17.0928,01-18-22_05.50_CC2_protocol_HPPC_IN21700_30T_cycle_#718.mat
CC_CELL2,718,0.87935,2.63885,0.4721,7,charge,1,5.28,1.76,2.0,2.0,3.6723,3.7406,12.9356,01-18-22_05.50_CC2_protocol_HPPC_IN21700_30T_cycle_#718.mat
CC_CELL2,718,0.87935,2.63885,0.4721,7,charge,1,5.28,1.76,10.0,9.9,3.6723,3.7599,16.5909,01-18-22_05.50_CC2_protocol_HPPC_IN21700_30T_cycle_#718.mat
CC_CELL2,718,0.87935,2.63885,0.4719,7,discharge,2,-21.119,7.04,2.0,2.0,3.6673,3.3919,13.0404,01-18-22_05.50_CC2_protocol_HPPC_IN21700_30T_cycle_#718.mat
CC_CELL2,718,0.87935,2.63885,0.4719,7,discharge,2,-21.119,7.04,10.0,9.9,3.6673,3.3178,16.5491,01-18-22_05.50_CC2_protocol_HPPC_IN21700_30T_cycle_#718.mat
CC_CELL2,718,0.87935,2.63885,0.4722,7,charge,2,15.839,5.28,2.0,1.9,3.6755,3.8743,12.5513,01-18-22_05.50_CC2_protocol_HPPC_IN21700_30T_cycle_#718.mat
CC_CELL2,718,0.87935,2.63885,0.4722,7,charge,2,15.839,5.28,10.0,9.9,3.6755,3.923,15.626,01-18-22_05.50_CC2_protocol_HPPC_IN21700_30T_cycle_#718.mat
CC_CELL2,718,0.87935,2.63885,0.4718,7,discharge,3,-30.358,10.119,2.0,1.9,3.6684,3.279,12.8269,01-18-22_05.50_CC2_protocol_HPPC_IN21700_30T_cycle_#718.mat
CC_CELL2,718,0.87935,2.63885,0.4718,7,discharge,3,-30.358,10.119,10.0,9.9,3.6684,3.1734,16.3054,01-18-22_05.50_CC2_protocol_HPPC_IN21700_30T_cycle_#718.mat
CC_CELL2,718,0.87935,2.63885,0.4723,7,charge,3,26.398,8.799,2.0,2.0,3.678,4.0014,12.2509,01-18-22_05.50_CC2_protocol_HPPC_IN21700_30T_cycle_#718.mat
CC_CELL2,718,0.87935,2.63885,0.4723,7,charge,3,26.398,8.799,10.0,9.9,3.678,4.076,15.0769,01-18-22_05.50_CC2_protocol_HPPC_IN21700_30T_cycle_#718.mat
CC_CELL2,718,0.87935,2.63885,0.384,8,discharge,0,-2.639,0.88,2.0,2.0,3.6032,3.5679,13.3768,01-18-22_05.50_CC2_protocol_HPPC_IN21700_30T_cycle_#718.mat
CC_CELL2,718,0.87935,2.63885,0.384,8,discharge,0,-2.639,0.88,10.0,9.9,3.6032,3.5569,17.5452,01-18-22_05.50_CC2_protocol_HPPC_IN21700_30T_cycle_#718.mat
CC_CELL2,718,0.87935,2.63885,0.384,8,charge,0,1.32,0.44,2.0,2.0,3.6048,3.6219,12.9526,01-18-22_05.50_CC2_protocol_HPPC_IN21700_30T_cycle_#718.mat
CC_CELL2,718,0.87935,2.63885,0.384,8,charge,0,1.32,0.44,10.0,9.9,3.6048,3.6269,16.7399,01-18-22_05.50_CC2_protocol_HPPC_IN21700_30T_cycle_#718.mat
CC_CELL2,718,0.87935,2.63885,0.384,8,discharge,1,-10.559,3.52,2.0,2.0,3.6032,3.4627,13.3062,01-18-22_05.50_CC2_protocol_HPPC_IN21700_30T_cycle_#718.mat
CC_CELL2,718,0.87935,2.63885,0.384,8,discharge,1,-10.559,3.52,10.0,9.9,3.6032,3.4211,17.246,01-18-22_05.50_CC2_protocol_HPPC_IN21700_30T_cycle_#718.mat
CC_CELL2,718,0.87935,2.63885,0.3841,8,charge,1,5.28,1.76,2.0,1.9,3.6082,3.6764,12.9172,01-18-22_05.50_CC2_protocol_HPPC_IN21700_30T_cycle_#718.mat
CC_CELL2,718,0.87935,2.63885,0.3841,8,charge,1,5.28,1.76,10.0,9.9,3.6082,3.6961,16.6484,01-18-22_05.50_CC2_protocol_HPPC_IN21700_30T_cycle_#718.mat
CC_CELL2,718,0.87935,2.63885,0.3839,8,discharge,2,-21.119,7.04,2.0,2.0,3.6039,3.3257,13.173,01-18-22_05.50_CC2_protocol_HPPC_IN21700_30T_cycle_#718.mat
CC_CELL2,718,0.87935,2.63885,0.3839,8,discharge,2,-21.119,7.04,10.0,9.9,3.6039,3.2473,16.8853,01-18-22_05.50_CC2_protocol_HPPC_IN21700_30T_cycle_#718.mat
CC_CELL2,718,0.87935,2.63885,0.3842,8,charge,2,15.838,5.279,2.0,2.0,3.6123,3.8119,12.6026,01-18-22_05.50_CC2_protocol_HPPC_IN21700_30T_cycle_#718.mat
CC_CELL2,718,0.87935,2.63885,0.3842,8,charge,2,15.838,5.279,10.0,9.9,3.6123,3.8586,15.5512,01-18-22_05.50_CC2_protocol_HPPC_IN21700_30T_cycle_#718.mat
CC_CELL2,718,0.87935,2.63885,0.3838,8,discharge,3,-30.358,10.119,2.0,2.0,3.6042,3.2108,12.9587,01-18-22_05.50_CC2_protocol_HPPC_IN21700_30T_cycle_#718.mat
CC_CELL2,718,0.87935,2.63885,0.3838,8,discharge,3,-30.358,10.119,10.0,9.9,3.6042,3.0982,16.6678,01-18-22_05.50_CC2_protocol_HPPC_IN21700_30T_cycle_#718.mat
CC_CELL2,718,0.87935,2.63885,0.3842,8,charge,3,26.398,8.799,2.0,2.0,3.6155,3.9373,12.1903,01-18-22_05.50_CC2_protocol_HPPC_IN21700_30T_cycle_#718.mat
CC_CELL2,718,0.87935,2.63885,0.3842,8,charge,3,26.398,8.799,10.0,9.9,3.6155,4.0065,14.8117,01-18-22_05.50_CC2_protocol_HPPC_IN21700_30T_cycle_#718.mat
CC_CELL2,718,0.87935,2.63885,0.296,9,discharge,0,-2.639,0.88,2.0,1.9,3.5264,3.4883,14.4351,01-18-22_05.50_CC2_protocol_HPPC_IN21700_30T_cycle_#718.mat
CC_CELL2,718,0.87935,2.63885,0.296,9,discharge,0,-2.639,0.88,10.0,9.9,3.5264,3.4754,19.3226,01-18-22_05.50_CC2_protocol_HPPC_IN21700_30T_cycle_#718.mat
CC_CELL2,718,0.87935,2.63885,0.296,9,charge,0,1.32,0.44,2.0,2.0,3.5285,3.5473,14.2392,01-18-22_05.50_CC2_protocol_HPPC_IN21700_30T_cycle_#718.mat
CC_CELL2,718,0.87935,2.63885,0.296,9,charge,0,1.32,0.44,10.0,9.9,3.5285,3.5527,18.3292,01-18-22_05.50_CC2_protocol_HPPC_IN21700_30T_cycle_#718.mat
CC_CELL2,718,0.87935,2.63885,0.296,9,discharge,1,-10.56,3.52,2.0,2.0,3.5271,3.3725,14.6402,01-18-22_05.50_CC2_protocol_HPPC_IN21700_30T_cycle_#718.mat
CC_CELL2,718,0.87935,2.63885,0.296,9,discharge,1,-10.56,3.52,10.0,9.9,3.5271,3.3258,19.0625,01-18-22_05.50_CC2_protocol_HPPC_IN21700_30T_cycle_#718.mat
CC_CELL2,718,0.87935,2.63885,0.2961,9,charge,1,5.28,1.76,2.0,2.0,3.5328,3.6067,13.9959,01-18-22_05.50_CC2_protocol_HPPC_IN21700_30T_cycle_#718.mat
CC_CELL2,718,0.87935,2.63885,0.2961,9,charge,1,5.28,1.76,10.0,9.9,3.5328,3.6273,17.8974,01-18-22_05.50_CC2_protocol_HPPC_IN21700_30T_cycle_#718.mat
CC_CELL2,718,0.87935,2.63885,0.2959,9,discharge,2,-21.12,7.04,2.0,2.0,3.528,3.2228,14.4508,01-18-22_05.50_CC2_protocol_HPPC_IN21700_30T_cycle_#718.mat
CC_CELL2,718,0.87935,2.63885,0.2959,9,discharge,2,-21.12,7.04,10.0,9.9,3.528,3.1235,19.1525,01-18-22_05.50_CC2_protocol_HPPC_IN21700_30T_cycle_#718.mat
CC_CELL2,718,0.87935,2.63885,0.2962,9,charge,2,15.837,5.279,2.0,2.0,3.5371,3.7496,13.4179,01-18-22_05.50_CC2_protocol_HPPC_IN21700_30T_cycle_#718.mat
CC_CELL2,718,0.87935,2.63885,0.2962,9,charge,2,15.837,5.279,10.0,9.9,3.5371,3.8039,16.8466,01-18-22_05.50_CC2_protocol_HPPC_IN21700_30T_cycle_#718.mat
CC_CELL2,718,0.87935,2.63885,0.2958,9,discharge,3,-30.358,10.119,2.0,1.9,3.5288,3.099,14.1577,01-18-22_05.50_CC2_protocol_HPPC_IN21700_30T_cycle_#718.mat
CC_CELL2,718,0.87935,2.63885,0.2958,9,discharge,3,-30.358,10.119,10.0,9.9,3.5288,2.928,19.7905,01-18-22_05.50_CC2_protocol_HPPC_IN21700_30T_cycle_#718.mat
CC_CELL2,718,0.87935,2.63885,0.2962,9,charge,3,26.397,8.799,2.0,1.9,3.5408,3.8787,12.8007,01-18-22_05.50_CC2_protocol_HPPC_IN21700_30T_cycle_#718.mat
CC_CELL2,718,0.87935,2.63885,0.2962,9,charge,3,26.397,8.799,10.0,9.9,3.5408,3.9582,15.8124,01-18-22_05.50_CC2_protocol_HPPC_IN21700_30T_cycle_#718.mat
CC_CELL2,718,0.87935,2.63885,0.252,10,discharge,0,-2.641,0.88,2.0,2.0,3.4811,3.4402,15.4883,01-18-22_05.50_CC2_protocol_HPPC_IN21700_30T_cycle_#718.mat
CC_CELL2,718,0.87935,2.63885,0.252,10,discharge,0,-2.641,0.88,10.0,9.9,3.4811,3.4265,20.6763,01-18-22_05.50_CC2_protocol_HPPC_IN21700_30T_cycle_#718.mat
CC_CELL2,718,0.87935,2.63885,0.252,10,charge,0,1.32,0.44,2.0,2.0,3.483,3.5028,14.9955,01-18-22_05.50_CC2_protocol_HPPC_IN21700_30T_cycle_#718.mat
CC_CELL2,718,0.87935,2.63885,0.252,10,charge,0,1.32,0.44,10.0,9.9,3.483,3.5083,19.1609,01-18-22_05.50_CC2_protocol_HPPC_IN21700_30T_cycle_#718.mat
CC_CELL2,718,0.87935,2.63885,0.252,10,discharge,1,-10.558,3.519,2.0,2.0,3.4814,3.318,15.4764,01-18-22_05.50_CC2_protocol_HPPC_IN21700_30T_cycle_#718.mat
CC_CELL2,718,0.87935,2.63885,0.252,10,discharge,1,-10.558,3.519,10.0,9.9,3.4814,3.2621,20.771,01-18-22_05.50_CC2_protocol_HPPC_IN21700_30T_cycle_#718.mat
CC_CELL2,718,0.87935,2.63885,0.2521,10,charge,1,5.28,1.76,2.0,2.0,3.488,3.564,14.395,01-18-22_05.50_CC2_protocol_HPPC_IN21700_30T_cycle_#718.mat
CC_CELL2,718,0.87935,2.63885,0.2521,10,charge,1,5.28,1.76,10.0,9.9,3.488,3.584,18.1832,01-18-22_05.50_CC2_protocol_HPPC_IN21700_30T_cycle_#718.mat
CC_CELL2,718,0.87935,2.63885,0.2519,10,discharge,2,-21.118,7.039,2.0,2.0,3.4828,3.1597,15.2997,01-18-22_05.50_CC2_protocol_HPPC_IN21700_30T_cycle_#718.mat
CC_CELL2,718,0.87935,2.63885,0.2519,10,discharge,2,-21.118,7.039,10.0,9.9,3.4828,3.017,22.057,01-18-22_05.50_CC2_protocol_HPPC_IN21700_30T_cycle_#718.mat
CC_CELL2,718,0.87935,2.63885,0.2522,10,charge,2,15.838,5.279,2.0,2.0,3.4924,3.7065,13.5181,01-18-22_05.50_CC2_protocol_HPPC_IN21700_30T_cycle_#718.mat
CC_CELL2,718,0.87935,2.63885,0.2522,10,charge,2,15.838,5.279,10.0,9.9,3.4924,3.7617,17.0034,01-18-22_05.50_CC2_protocol_HPPC_IN21700_30T_cycle_#718.mat
CC_CELL2,718,0.87935,2.63885,0.2518,10,discharge,3,-30.36,10.12,2.0,2.0,3.4826,3.0239,15.1087,01-18-22_05.50_CC2_protocol_HPPC_IN21700_30T_cycle_#718.mat
CC_CELL2,718,0.87935,2.63885,0.2518,10,discharge,3,-30.36,10.12,10.0,9.9,3.4826,2.7616,23.7484,01-18-22_05.50_CC2_protocol_HPPC_IN21700_30T_cycle_#718.mat
CC_CELL2,718,0.87935,2.63885,0.2522,10,charge,3,26.398,8.799,2.0,2.0,3.4957,3.8346,12.8381,01-18-22_05.50_CC2_protocol_HPPC_IN21700_30T_cycle_#718.mat
CC_CELL2,718,0.87935,2.63885,0.2522,10,charge,3,26.398,8.799,10.0,9.9,3.4957,3.9177,15.9861,01-18-22_05.50_CC2_protocol_HPPC_IN21700_30T_cycle_#718.mat
CC_CELL2,718,0.87935,2.63885,0.208,11,discharge,0,-2.641,0.88,2.0,2.0,3.4379,3.3923,17.2681,01-18-22_05.50_CC2_protocol_HPPC_IN21700_30T_cycle_#718.mat
CC_CELL2,718,0.87935,2.63885,0.208,11,discharge,0,-2.641,0.88,10.0,9.9,3.4379,3.3748,23.8952,01-18-22_05.50_CC2_protocol_HPPC_IN21700_30T_cycle_#718.mat
CC_CELL2,718,0.87935,2.63885,0.2081,11,charge,0,1.321,0.44,2.0,2.0,3.4404,3.4622,16.5064,01-18-22_05.50_CC2_protocol_HPPC_IN21700_30T_cycle_#718.mat
CC_CELL2,718,0.87935,2.63885,0.2081,11,charge,0,1.321,0.44,10.0,9.9,3.4404,3.4685,21.2766,01-18-22_05.50_CC2_protocol_HPPC_IN21700_30T_cycle_#718.mat
CC_CELL2,718,0.87935,2.63885,0.2079,11,discharge,1,-10.56,3.52,2.0,1.9,3.4383,3.2529,17.5568,01-18-22_05.50_CC2_protocol_HPPC_IN21700_30T_cycle_#718.mat
CC_CELL2,718,0.87935,2.63885,0.2079,11,discharge,1,-10.56,3.52,10.0,9.9,3.4383,3.1611,26.25,01-18-22_05.50_CC2_protocol_HPPC_IN21700_30T_cycle_#718.mat
CC_CELL2,718,0.87935,2.63885,0.2081,11,charge,1,5.28,1.76,2.0,2.0,3.4472,3.5289,15.4738,01-18-22_05.50_CC2_protocol_HPPC_IN21700_30T_cycle_#718.mat
CC_CELL2,718,0.87935,2.63885,0.2081,11,charge,1,5.28,1.76,10.0,9.9,3.4472,3.5471,18.9208,01-18-22_05.50_CC2_protocol_HPPC_IN21700_30T_cycle_#718.mat
CC_CELL2,718,0.87935,2.63885,0.2079,11,discharge,2,-21.117,7.039,2.0,2.0,3.4402,3.0662,17.7108,01-18-22_05.50_CC2_protocol_HPPC_IN21700_30T_cycle_#718.mat
CC_CELL2,718,0.87935,2.63885,0.2079,11,discharge,2,-21.117,7.039,10.0,9.9,3.4402,2.795,30.5536,01-18-22_05.50_CC2_protocol_HPPC_IN21700_30T_cycle_#718.mat
CC_CELL2,718,0.87935,2.63885,0.2082,11,charge,2,15.837,5.279,2.0,2.0,3.4525,3.6732,13.9357,01-18-22_05.50_CC2_protocol_HPPC_IN21700_30T_cycle_#718.mat
CC_CELL2,718,0.87935,2.63885,0.2082,11,charge,2,15.837,5.279,10.0,9.9,3.4525,3.723,17.0803,01-18-22_05.50_CC2_protocol_HPPC_IN21700_30T_cycle_#718.mat
CC_CELL2,718,0.87935,2.63885,0.2078,11,discharge,3,-30.359,10.12,2.0,2.0,3.44,2.9014,17.741,01-18-22_05.50_CC2_protocol_HPPC_IN21700_30T_cycle_#718.mat
CC_CELL2,718,0.87935,2.63885,0.2078,11,discharge,3,-30.359,10.12,10.0,9.9,3.44,2.4998,30.9694,01-18-22_05.50_CC2_protocol_HPPC_IN21700_30T_cycle_#718.mat
CC_CELL2,718,0.87935,2.63885,0.2083,11,charge,3,26.398,8.799,2.0,2.0,3.456,3.7986,12.9783,01-18-22_05.50_CC2_protocol_HPPC_IN21700_30T_cycle_#718.mat
CC_CELL2,718,0.87935,2.63885,0.2083,11,charge,3,26.398,8.799,10.0,9.9,3.456,3.8802,16.0694,01-18-22_05.50_CC2_protocol_HPPC_IN21700_30T_cycle_#718.mat
CC_CELL2,718,0.87935,2.63885,0.164,12,discharge,0,-2.641,0.88,2.0,2.0,3.3898,3.3357,20.4854,01-18-22_05.50_CC2_protocol_HPPC_IN21700_30T_cycle_#718.mat
CC_CELL2,718,0.87935,2.63885,0.164,12,discharge,0,-2.641,0.88,10.0,9.9,3.3898,3.3065,31.5423,01-18-22_05.50_CC2_protocol_HPPC_IN21700_30T_cycle_#718.mat
CC_CELL2,718,0.87935,2.63885,0.1641,12,charge,0,1.322,0.441,2.0,2.0,3.3935,3.4186,18.9806,01-18-22_05.50_CC2_protocol_HPPC_IN21700_30T_cycle_#718.mat
CC_CELL2,718,0.87935,2.63885,0.1641,12,charge,0,1.322,0.441,10.0,9.9,3.3935,3.4281,26.1645,01-18-22_05.50_CC2_protocol_HPPC_IN21700_30T_cycle_#718.mat
CC_CELL2,718,0.87935,2.63885,0.1639,12,discharge,1,-10.561,3.52,2.0,2.0,3.391,3.1568,22.1759,01-18-22_05.50_CC2_protocol_HPPC_IN21700_30T_cycle_#718.mat
CC_CELL2,718,0.87935,2.63885,0.1639,12,discharge,1,-10.561,3.52,10.0,9.9,3.391,2.9598,40.8295,01-18-22_05.50_CC2_protocol_HPPC_IN21700_30T_cycle_#718.mat
CC_CELL2,718,0.87935,2.63885,0.1641,12,charge,1,5.28,1.76,2.0,2.0,3.4027,3.4942,17.3309,01-18-22_05.50_CC2_protocol_HPPC_IN21700_30T_cycle_#718.mat
CC_CELL2,718,0.87935,2.63885,0.1641,12,charge,1,5.28,1.76,10.0,9.9,3.4027,3.5183,21.8956,01-18-22_05.50_CC2_protocol_HPPC_IN21700_30T_cycle_#718.mat
CC_CELL2,718,0.87935,2.63885,0.1639,12,discharge,2,-21.118,7.039,2.0,1.9,3.3941,2.9117,22.8431,01-18-22_05.50_CC2_protocol_HPPC_IN21700_30T_cycle_#718.mat
CC_CELL2,718,0.87935,2.63885,0.1639,12,discharge,2,-21.118,7.039,10.0,9.9,3.3941,2.4999,42.343,01-18-22_05.50_CC2_protocol_HPPC_IN21700_30T_cycle_#718.mat
CC_CELL2,718,0.87935,2.63885,0.1642,12,charge,2,15.838,5.279,2.0,1.9,3.4121,3.6392,14.3389,01-18-22_05.50_CC2_protocol_HPPC_IN21700_30T_cycle_#718.mat
CC_CELL2,718,0.87935,2.63885,0.1642,12,charge,2,15.838,5.279,10.0,9.9,3.4121,3.6848,17.2181,01-18-22_05.50_CC2_protocol_HPPC_IN21700_30T_cycle_#718.mat
CC_CELL2,718,0.87935,2.63885,0.1638,12,discharge,3,-25.385,8.462,2.0,2.0,3.394,2.679,28.1662,01-18-22_05.50_CC2_protocol_HPPC_IN21700_30T_cycle_#718.mat
CC_CELL2,718,0.87935,2.63885,0.1638,12,discharge,3,-25.385,8.462,10.0,9.9,3.394,2.4999,35.2216,01-18-22_05.50_CC2_protocol_HPPC_IN21700_30T_cycle_#718.mat
CC_CELL2,718,0.87935,2.63885,0.1643,12,charge,3,26.397,8.799,2.0,2.0,3.4142,3.7641,13.2553,01-18-22_05.50_CC2_protocol_HPPC_IN21700_30T_cycle_#718.mat
CC_CELL2,718,0.87935,2.63885,0.1643,12,charge,3,26.397,8.799,10.0,9.9,3.4142,3.8373,16.0283,01-18-22_05.50_CC2_protocol_HPPC_IN21700_30T_cycle_#718.mat
CC_CELL2,756,0.875,2.62579,1.0,0,discharge,0,-2.628,0.876,2.0,2.0,4.136,4.0916,16.8937,01-24-22_13.19_CC2_protocol_HPPC_IN21700_30T_cycle_#756.mat
CC_CELL2,756,0.875,2.62579,1.0,0,discharge,0,-2.628,0.876,10.0,9.7,4.136,4.0736,23.7425,01-24-22_13.19_CC2_protocol_HPPC_IN21700_30T_cycle_#756.mat
CC_CELL2,756,0.875,2.62579,1.0,0,charge,0,1.315,0.438,2.0,1.9,4.1497,4.1776,21.2167,01-24-22_13.19_CC2_protocol_HPPC_IN21700_30T_cycle_#756.mat
CC_CELL2,756,0.875,2.62579,1.0,0,charge,0,1.315,0.438,10.0,9.9,4.1497,4.1894,30.1901,01-24-22_13.19_CC2_protocol_HPPC_IN21700_30T_cycle_#756.mat
CC_CELL2,756,0.875,2.62579,0.9999,0,discharge,1,-10.509,3.503,2.0,1.9,4.1451,3.9432,19.2121,01-24-22_13.19_CC2_protocol_HPPC_IN21700_30T_cycle_#756.mat
CC_CELL2,756,0.875,2.62579,0.9999,0,discharge,1,-10.509,3.503,10.0,9.9,4.1451,3.9038,22.9613,01-24-22_13.19_CC2_protocol_HPPC_IN21700_30T_cycle_#756.mat
CC_CELL2,756,0.875,2.62579,1.0,0,charge,1,1.858,0.619,2.0,2.0,4.1531,4.2,25.2422,01-24-22_13.19_CC2_protocol_HPPC_IN21700_30T_cycle_#756.mat
CC_CELL2,756,0.875,2.62579,1.0,0,charge,1,1.858,0.619,10.0,9.9,4.1531,4.2,25.2422,01-24-22_13.19_CC2_protocol_HPPC_IN21700_30T_cycle_#756.mat
CC_CELL2,756,0.875,2.62579,0.9998,0,discharge,2,-21.019,7.006,2.0,2.0,4.1441,3.7781,17.4128,01-24-22_13.19_CC2_protocol_HPPC_IN21700_30T_cycle_#756.mat
CC_CELL2,756,0.875,2.62579,0.9998,0,discharge,2,-21.019,7.006,10.0,9.9,4.1441,3.7281,19.7916,01-24-22_13.19_CC2_protocol_HPPC_IN21700_30T_cycle_#756.mat
CC_CELL2,756,0.875,2.62579,1.0,0,charge,2,1.754,0.585,2.0,2.0,4.1566,4.2,24.742,01-24-22_13.19_CC2_protocol_HPPC_IN21700_30T_cycle_#756.mat
CC_CELL2,756,0.875,2.62579,1.0,0,charge,2,1.754,0.585,10.0,9.9,4.1566,4.2,24.742,01-24-22_13.19_CC2_protocol_HPPC_IN21700_30T_cycle_#756.mat
CC_CELL2,756,0.875,2.62579,0.9998,0,discharge,3,-30.214,10.071,2.0,2.0,4.1438,3.652,16.2772,01-24-22_13.19_CC2_protocol_HPPC_IN21700_30T_cycle_#756.mat
CC_CELL2,756,0.875,2.62579,0.9998,0,discharge,3,-30.214,10.071,10.0,9.9,4.1438,3.5876,18.4087,01-24-22_13.19_CC2_protocol_HPPC_IN21700_30T_cycle_#756.mat
CC_CELL2,756,0.875,2.62579,1.0,0,charge,3,1.675,0.558,2.0,1.9,4.159,4.2,24.4776,01-24-22_13.19_CC2_protocol_HPPC_IN21700_30T_cycle_#756.mat
CC_CELL2,756,0.875,2.62579,1.0,0,charge,3,1.675,0.558,10.0,9.9,4.159,4.2,24.4776,01-24-22_13.19_CC2_protocol_HPPC_IN21700_30T_cycle_#756.mat
CC_CELL2,756,0.875,2.62579,0.9562,1,discharge,0,-2.629,0.876,2.0,2.0,4.0931,4.0459,17.9563,01-24-22_13.19_CC2_protocol_HPPC_IN21700_30T_cycle_#756.mat
CC_CELL2,756,0.875,2.62579,0.9562,1,discharge,0,-2.629,0.876,10.0,9.9,4.0931,4.0356,21.8748,01-24-22_13.19_CC2_protocol_HPPC_IN21700_30T_cycle_#756.mat
CC_CELL2,756,0.875,2.62579,0.9562,1,charge,0,1.313,0.438,2.0,2.0,4.0938,4.1183,18.6638,01-24-22_13.19_CC2_protocol_HPPC_IN21700_30T_cycle_#756.mat
CC_CELL2,756,0.875,2.62579,0.9562,1,charge,0,1.313,0.438,10.0,9.9,4.0938,4.1241,23.0822,01-24-22_13.19_CC2_protocol_HPPC_IN21700_30T_cycle_#756.mat
CC_CELL2,756,0.875,2.62579,0.9561,1,discharge,1,-10.51,3.503,2.0,2.0,4.0936,3.9116,17.3168,01-24-22_13.19_CC2_protocol_HPPC_IN21700_30T_cycle_#756.mat
CC_CELL2,756,0.875,2.62579,0.9561,1,discharge,1,-10.51,3.503,10.0,9.9,4.0936,3.882,20.1332,01-24-22_13.19_CC2_protocol_HPPC_IN21700_30T_cycle_#756.mat
CC_CELL2,756,0.875,2.62579,0.9563,1,charge,1,5.137,1.712,2.0,2.0,4.0973,4.1917,18.3761,01-24-22_13.19_CC2_protocol_HPPC_IN21700_30T_cycle_#756.mat
CC_CELL2,756,0.875,2.62579,0.9563,1,charge,1,5.137,1.712,10.0,9.9,4.0973,4.2,19.9918,01-24-22_13.19_CC2_protocol_HPPC_IN21700_30T_cycle_#756.mat
CC_CELL2,756,0.875,2.62579,0.956,1,discharge,2,-21.02,7.007,2.0,2.0,4.0937,3.7552,16.1037,01-24-22_13.19_CC2_protocol_HPPC_IN21700_30T_cycle_#756.mat
CC_CELL2,756,0.875,2.62579,0.956,1,discharge,2,-21.02,7.007,10.0,9.9,4.0937,3.7048,18.5014,01-24-22_13.19_CC2_protocol_HPPC_IN21700_30T_cycle_#756.mat
CC_CELL2,756,0.875,2.62579,0.9563,1,charge,2,5.003,1.668,2.0,1.9,4.1002,4.2001,19.9696,01-24-22_13.19_CC2_protocol_HPPC_IN21700_30T_cycle_#756.mat
CC_CELL2,756,0.875,2.62579,0.9563,1,charge,2,5.003,1.668,10.0,9.9,4.1002,4.2,19.9496,01-24-22_13.19_CC2_protocol_HPPC_IN21700_30T_cycle_#756.mat
CC_CELL2,756,0.875,2.62579,0.956,1,discharge,3,-30.214,10.071,2.0,2.0,4.0943,3.6318,15.3075,01-24-22_13.19_CC2_protocol_HPPC_IN21700_30T_cycle_#756.mat
CC_CELL2,756,0.875,2.62579,0.956,1,discharge,3,-30.214,10.071,10.0,9.9,4.0943,3.56,17.6839,01-24-22_13.19_CC2_protocol_HPPC_IN21700_30T_cycle_#756.mat
CC_CELL2,756,0.875,2.62579,0.9563,1,charge,3,4.854,1.618,2.0,2.0,4.1028,4.2001,20.0457,01-24-22_13.19_CC2_protocol_HPPC_IN21700_30T_cycle_#756.mat
CC_CELL2,756,0.875,2.62579,0.9563,1,charge,3,4.854,1.618,10.0,9.9,4.1028,4.2,20.0251,01-24-22_13.19_CC2_protocol_HPPC_IN21700_30T_cycle_#756.mat
CC_CELL2,756,0.875,2.62579,0.9124,2,discharge,0,-2.628,0.876,2.0,2.0,4.0784,4.0341,16.8537,01-24-22_13.19_CC2_protocol_HPPC_IN21700_30T_cycle_#756.mat
CC_CELL2,756,0.875,2.62579,0.9124,2,discharge,0,-2.628,0.876,10.0,9.9,4.0784,4.024,20.6962,01-24-22_13.19_CC2_protocol_HPPC_IN21700_30T_cycle_#756.mat
CC_CELL2,756,0.875,2.62579,0.9124,2,charge,0,1.314,0.438,2.0,2.0,4.0797,4.1015,16.5855,01-24-22_13.19_CC2_protocol_HPPC_IN21700_30T_cycle_#756.mat
CC_CELL2,756,0.875,2.62579,0.9124,2,charge,0,1.314,0.438,10.0,9.9,4.0797,4.1062,20.1613,01-24-22_13.19_CC2_protocol_HPPC_IN21700_30T_cycle_#756.mat
CC_CELL2,756,0.875,2.62579,0.9123,2,discharge,1,-10.509,3.503,2.0,2.0,4.0787,3.9066,16.3764,01-24-22_13.19_CC2_protocol_HPPC_IN21700_30T_cycle_#756.mat
CC_CELL2,756,0.875,2.62579,0.9123,2,discharge,1,-10.509,3.503,10.0,9.9,4.0787,3.8712,19.745,01-24-22_13.19_CC2_protocol_HPPC_IN21700_30T_cycle_#756.mat
CC_CELL2,756,0.875,2.62579,0.9125,2,charge,1,5.255,1.752,2.0,2.0,4.0818,4.168,16.4019,01-24-22_13.19_CC2_protocol_HPPC_IN21700_30T_cycle_#756.mat
CC_CELL2,756,0.875,2.62579,0.9125,2,charge,1,5.255,1.752,10.0,9.9,4.0818,4.1859,19.8078,01-24-22_13.19_CC2_protocol_HPPC_IN21700_30T_cycle_#756.mat
CC_CELL2,756,0.875,2.62579,0.9123,2,discharge,2,-21.019,7.006,2.0,2.0,4.079,3.7545,15.4384,01-24-22_13.19_CC2_protocol_HPPC_IN21700_30T_cycle_#756.mat
CC_CELL2,756,0.875,2.62579,0.9123,2,discharge,2,-21.019,7.006,10.0,9.9,4.079,3.6913,18.4452,01-24-22_13.19_CC2_protocol_HPPC_IN21700_30T_cycle_#756.mat
CC_CELL2,756,0.875,2.62579,0.9125,2,charge,2,6.628,2.209,2.0,2.0,4.0843,4.2001,17.4721,01-24-22_13.19_CC2_protocol_HPPC_IN21700_30T_cycle_#756.mat
CC_CELL2,756,0.875,2.62579,0.9125,2,charge,2,6.628,2.209,10.0,9.9,4.0843,4.2001,17.4721,01-24-22_13.19_CC2_protocol_HPPC_IN21700_30T_cycle_#756.mat
CC_CELL2,756,0.875,2.62579,0.9122,2,discharge,3,-30.213,10.071,2.0,2.0,4.0797,3.6338,14.7585,01-24-22_13.19_CC2_protocol_HPPC_IN21700_30T_cycle_#756.mat
CC_CELL2,756,0.875,2.62579,0.9122,2,discharge,3,-30.213,10.071,10.0,9.9,4.0797,3.5462,17.658,01-24-22_13.19_CC2_protocol_HPPC_IN21700_30T_cycle_#756.mat
CC_CELL2,756,0.875,2.62579,0.9125,2,charge,3,6.531,2.177,2.0,2.0,4.0861,4.2001,17.4547,01-24-22_13.19_CC2_protocol_HPPC_IN21700_30T_cycle_#756.mat
CC_CELL2,756,0.875,2.62579,0.9125,2,charge,3,6.531,2.177,10.0,9.9,4.0861,4.2,17.4394,01-24-22_13.19_CC2_protocol_HPPC_IN21700_30T_cycle_#756.mat
CC_CELL2,756,0.875,2.62579,0.8248,3,discharge,0,-2.629,0.876,2.0,2.0,4.0175,3.9767,15.521,01-24-22_13.19_CC2_protocol_HPPC_IN21700_30T_cycle_#756.mat
CC_CELL2,756,0.875,2.62579,0.8248,3,discharge,0,-2.629,0.876,10.0,9.9,4.0175,3.9611,21.4555,01-24-22_13.19_CC2_protocol_HPPC_IN21700_30T_cycle_#756.mat
CC_CELL2,756,0.875,2.62579,0.8249,3,charge,0,1.315,0.438,2.0,2.0,4.0196,4.0396,15.2126,01-24-22_13.19_CC2_protocol_HPPC_IN21700_30T_cycle_#756.mat
CC_CELL2,756,0.875,2.62579,0.8249,3,charge,0,1.315,0.438,10.0,9.9,4.0196,4.0462,20.2328,01-24-22_13.19_CC2_protocol_HPPC_IN21700_30T_cycle_#756.mat
CC_CELL2,756,0.875,2.62579,0.8247,3,discharge,1,-10.51,3.503,2.0,2.0,4.0183,3.8552,15.5186,01-24-22_13.19_CC2_protocol_HPPC_IN21700_30T_cycle_#756.mat
CC_CELL2,756,0.875,2.62579,0.8247,3,discharge,1,-10.51,3.503,10.0,9.9,4.0183,3.8035,20.4377,01-24-22_13.19_CC2_protocol_HPPC_IN21700_30T_cycle_#756.mat
CC_CELL2,756,0.875,2.62579,0.8249,3,charge,1,5.256,1.752,2.0,1.9,4.024,4.102,14.8399,01-24-22_13.19_CC2_protocol_HPPC_IN21700_30T_cycle_#756.mat
CC_CELL2,756,0.875,2.62579,0.8249,3,charge,1,5.256,1.752,10.0,9.9,4.024,4.1248,19.1777,01-24-22_13.19_CC2_protocol_HPPC_IN21700_30T_cycle_#756.mat
CC_CELL2,756,0.875,2.62579,0.8247,3,discharge,2,-21.02,7.007,2.0,2.0,4.0182,3.7035,14.9715,01-24-22_13.19_CC2_protocol_HPPC_IN21700_30T_cycle_#756.mat
CC_CELL2,756,0.875,2.62579,0.8247,3,discharge,2,-21.02,7.007,10.0,9.9,4.0182,3.6248,18.7155,01-24-22_13.19_CC2_protocol_HPPC_IN21700_30T_cycle_#756.mat
CC_CELL2,756,0.875,2.62579,0.825,3,charge,2,10.807,3.602,2.0,2.0,4.0276,4.2002,15.9711,01-24-22_13.19_CC2_protocol_HPPC_IN21700_30T_cycle_#756.mat
CC_CELL2,756,0.875,2.62579,0.825,3,charge,2,10.807,3.602,10.0,9.9,4.0276,4.2001,15.9619,01-24-22_13.19_CC2_protocol_HPPC_IN21700_30T_cycle_#756.mat
CC_CELL2,756,0.875,2.62579,0.8246,3,discharge,3,-30.214,10.071,2.0,2.0,4.0201,3.5823,14.49,01-24-22_13.19_CC2_protocol_HPPC_IN21700_30T_cycle_#756.mat
CC_CELL2,756,0.875,2.62579,0.8246,3,discharge,3,-30.214,10.071,10.0,9.9,4.0201,3.4816,17.8229,01-24-22_13.19_CC2_protocol_HPPC_IN21700_30T_cycle_#756.mat
CC_CELL2,756,0.875,2.62579,0.825,3,charge,3,10.713,3.571,2.0,2.0,4.0302,4.2001,15.8592,01-24-22_13.19_CC2_protocol_HPPC_IN21700_30T_cycle_#756.mat
CC_CELL2,756,0.875,2.62579,0.825,3,charge,3,10.713,3.571,10.0,9.9,4.0302,4.2,15.8499,01-24-22_13.19_CC2_protocol_HPPC_IN21700_30T_cycle_#756.mat
CC_CELL2,756,0.875,2.62579,0.7372,4,discharge,0,-2.627,0.876,2.0,2.0,3.9167,3.8778,14.8106,01-24-22_13.19_CC2_protocol_HPPC_IN21700_30T_cycle_#756.mat
CC_CELL2,756,0.875,2.62579,0.7372,4,discharge,0,-2.627,0.876,10.0,9.9,3.9167,3.8636,20.217,01-24-22_13.19_CC2_protocol_HPPC_IN21700_30T_cycle_#756.mat
CC_CELL2,756,0.875,2.62579,0.7373,4,charge,0,1.313,0.438,2.0,2.0,3.9188,3.938,14.6275,01-24-22_13.19_CC2_protocol_HPPC_IN21700_30T_cycle_#756.mat
