Repository: KikETs/ECM_HYBRID_BMS_JOINT

## Results

| Arm | Model | Size | Protocol | Result | Worst cell |
|---|---|---|---|---|---|
| SOP | 2RC table + trim (A8) | 4 effective coefficients, 2 EW states | leave-one-cell-out | usable current 69.6 % discharge, 59.5 % charge (τ = 10 s) | 59.9 % / 53.5 % (BOOST_REST) |
| SOH | dQ/dV ridge | 65 coefficients | leave-one-cell-out | RMSE 0.0094, bias −0.0005 | 0.0130 (BOOST_REST) |
| SOC | 2RC EKF, low-current gate | 3 states | leave-one-cell-out | **2.34 %p** over six sensor disturbances on estimated SOH (2.325 on true SOH), per cell 2.00–2.75 | 4.60 %p (BOOST_NEGPULSE_1S, current offset −0.10 A) |

The SOH arm was a 10,945-parameter CNN until the second audit round. Nested

File: analysis/uypydj_hppc_resistance.csv (part 202 of 225)
protocol,cycle,SOH,CAP_Ah,SOC,soc_group,direction,rate_rank,I_A,CRate_rated,tau_s,tau_actual_s,V_pre_V,V_tau_V,R_mOhm,file
CC_CELL2,756,0.875,2.62579,0.7373,4,charge,0,1.313,0.438,10.0,9.9,3.9188,3.9438,19.0462,01-24-22_13.19_CC2_protocol_HPPC_IN21700_30T_cycle_#756.mat
CC_CELL2,756,0.875,2.62579,0.7372,4,discharge,1,-10.51,3.503,2.0,2.0,3.9162,3.7641,14.4719,01-24-22_13.19_CC2_protocol_HPPC_IN21700_30T_cycle_#756.mat
CC_CELL2,756,0.875,2.62579,0.7372,4,discharge,1,-10.51,3.503,10.0,9.9,3.9162,3.7214,18.5347,01-24-22_13.19_CC2_protocol_HPPC_IN21700_30T_cycle_#756.mat
CC_CELL2,756,0.875,2.62579,0.7373,4,charge,1,5.254,1.751,2.0,2.0,3.9226,3.9966,14.0834,01-24-22_13.19_CC2_protocol_HPPC_IN21700_30T_cycle_#756.mat
CC_CELL2,756,0.875,2.62579,0.7373,4,charge,1,5.254,1.751,10.0,9.9,3.9226,4.0167,17.9088,01-24-22_13.19_CC2_protocol_HPPC_IN21700_30T_cycle_#756.mat
CC_CELL2,756,0.875,2.62579,0.7371,4,discharge,2,-21.019,7.006,2.0,1.9,3.9164,3.6245,13.8874,01-24-22_13.19_CC2_protocol_HPPC_IN21700_30T_cycle_#756.mat
CC_CELL2,756,0.875,2.62579,0.7371,4,discharge,2,-21.019,7.006,10.0,9.9,3.9164,3.5554,17.1749,01-24-22_13.19_CC2_protocol_HPPC_IN21700_30T_cycle_#756.mat
CC_CELL2,756,0.875,2.62579,0.7374,4,charge,2,15.763,5.254,2.0,2.0,3.9257,4.1358,13.3287,01-24-22_13.19_CC2_protocol_HPPC_IN21700_30T_cycle_#756.mat
CC_CELL2,756,0.875,2.62579,0.7374,4,charge,2,15.763,5.254,10.0,9.9,3.9257,4.1899,16.7608,01-24-22_13.19_CC2_protocol_HPPC_IN21700_30T_cycle_#756.mat
CC_CELL2,756,0.875,2.62579,0.737,4,discharge,3,-30.215,10.072,2.0,2.0,3.9168,3.5087,13.5065,01-24-22_13.19_CC2_protocol_HPPC_IN21700_30T_cycle_#756.mat
CC_CELL2,756,0.875,2.62579,0.737,4,discharge,3,-30.215,10.072,10.0,9.9,3.9168,3.4163,16.5646,01-24-22_13.19_CC2_protocol_HPPC_IN21700_30T_cycle_#756.mat
CC_CELL2,756,0.875,2.62579,0.7375,4,charge,3,19.024,6.341,2.0,2.0,3.9269,4.2001,14.3608,01-24-22_13.19_CC2_protocol_HPPC_IN21700_30T_cycle_#756.mat
CC_CELL2,756,0.875,2.62579,0.7375,4,charge,3,19.024,6.341,10.0,9.9,3.9269,4.2,14.3556,01-24-22_13.19_CC2_protocol_HPPC_IN21700_30T_cycle_#756.mat
CC_CELL2,756,0.875,2.62579,0.6497,5,discharge,0,-2.628,0.876,2.0,2.0,3.8398,3.8035,13.8102,01-24-22_13.19_CC2_protocol_HPPC_IN21700_30T_cycle_#756.mat
CC_CELL2,756,0.875,2.62579,0.6497,5,discharge,0,-2.628,0.876,10.0,9.9,3.8398,3.7912,18.4896,01-24-22_13.19_CC2_protocol_HPPC_IN21700_30T_cycle_#756.mat
CC_CELL2,756,0.875,2.62579,0.6497,5,charge,0,1.315,0.438,2.0,2.0,3.8414,3.8593,13.6163,01-24-22_13.19_CC2_protocol_HPPC_IN21700_30T_cycle_#756.mat
CC_CELL2,756,0.875,2.62579,0.6497,5,charge,0,1.315,0.438,10.0,9.9,3.8414,3.8646,17.648,01-24-22_13.19_CC2_protocol_HPPC_IN21700_30T_cycle_#756.mat
CC_CELL2,756,0.875,2.62579,0.6496,5,discharge,1,-10.506,3.502,2.0,2.0,3.8398,3.6944,13.8397,01-24-22_13.19_CC2_protocol_HPPC_IN21700_30T_cycle_#756.mat
CC_CELL2,756,0.875,2.62579,0.6496,5,discharge,1,-10.506,3.502,10.0,9.9,3.8398,3.6522,17.8565,01-24-22_13.19_CC2_protocol_HPPC_IN21700_30T_cycle_#756.mat
CC_CELL2,756,0.875,2.62579,0.6497,5,charge,1,5.256,1.752,2.0,1.9,3.8444,3.9155,13.5274,01-24-22_13.19_CC2_protocol_HPPC_IN21700_30T_cycle_#756.mat
CC_CELL2,756,0.875,2.62579,0.6497,5,charge,1,5.256,1.752,10.0,9.9,3.8444,3.9346,17.1613,01-24-22_13.19_CC2_protocol_HPPC_IN21700_30T_cycle_#756.mat
CC_CELL2,756,0.875,2.62579,0.6495,5,discharge,2,-21.02,7.007,2.0,2.0,3.8398,3.5531,13.6394,01-24-22_13.19_CC2_protocol_HPPC_IN21700_30T_cycle_#756.mat
CC_CELL2,756,0.875,2.62579,0.6495,5,discharge,2,-21.02,7.007,10.0,9.9,3.8398,3.4792,17.1551,01-24-22_13.19_CC2_protocol_HPPC_IN21700_30T_cycle_#756.mat
CC_CELL2,756,0.875,2.62579,0.6498,5,charge,2,15.761,5.254,2.0,2.0,3.8467,4.0548,13.2035,01-24-22_13.19_CC2_protocol_HPPC_IN21700_30T_cycle_#756.mat
CC_CELL2,756,0.875,2.62579,0.6498,5,charge,2,15.761,5.254,10.0,9.9,3.8467,4.1036,16.2997,01-24-22_13.19_CC2_protocol_HPPC_IN21700_30T_cycle_#756.mat
CC_CELL2,756,0.875,2.62579,0.6495,5,discharge,3,-30.212,10.071,2.0,2.0,3.8398,3.4326,13.4781,01-24-22_13.19_CC2_protocol_HPPC_IN21700_30T_cycle_#756.mat
CC_CELL2,756,0.875,2.62579,0.6495,5,discharge,3,-30.212,10.071,10.0,9.9,3.8398,3.3291,16.9039,01-24-22_13.19_CC2_protocol_HPPC_IN21700_30T_cycle_#756.mat
CC_CELL2,756,0.875,2.62579,0.6499,5,charge,3,25.112,8.371,2.0,2.0,3.8498,4.1862,13.396,01-24-22_13.19_CC2_protocol_HPPC_IN21700_30T_cycle_#756.mat
CC_CELL2,756,0.875,2.62579,0.6499,5,charge,3,25.112,8.371,10.0,9.9,3.8498,4.1999,13.9415,01-24-22_13.19_CC2_protocol_HPPC_IN21700_30T_cycle_#756.mat
CC_CELL2,756,0.875,2.62579,0.5621,6,discharge,0,-2.628,0.876,2.0,2.0,3.7526,3.7165,13.7341,01-24-22_13.19_CC2_protocol_HPPC_IN21700_30T_cycle_#756.mat
CC_CELL2,756,0.875,2.62579,0.5621,6,discharge,0,-2.628,0.876,10.0,9.9,3.7526,3.7043,18.3755,01-24-22_13.19_CC2_protocol_HPPC_IN21700_30T_cycle_#756.mat
CC_CELL2,756,0.875,2.62579,0.5621,6,charge,0,1.314,0.438,2.0,2.0,3.7534,3.772,14.1531,01-24-22_13.19_CC2_protocol_HPPC_IN21700_30T_cycle_#756.mat
CC_CELL2,756,0.875,2.62579,0.5621,6,charge,0,1.314,0.438,10.0,9.9,3.7534,3.7775,18.3382,01-24-22_13.19_CC2_protocol_HPPC_IN21700_30T_cycle_#756.mat
CC_CELL2,756,0.875,2.62579,0.5621,6,discharge,1,-10.51,3.503,2.0,2.0,3.7528,3.6096,13.6251,01-24-22_13.19_CC2_protocol_HPPC_IN21700_30T_cycle_#756.mat
CC_CELL2,756,0.875,2.62579,0.5621,6,discharge,1,-10.51,3.503,10.0,9.9,3.7528,3.5653,17.8402,01-24-22_13.19_CC2_protocol_HPPC_IN21700_30T_cycle_#756.mat
CC_CELL2,756,0.875,2.62579,0.5622,6,charge,1,5.254,1.751,2.0,2.0,3.7576,3.8278,13.3611,01-24-22_13.19_CC2_protocol_HPPC_IN21700_30T_cycle_#756.mat
CC_CELL2,756,0.875,2.62579,0.5622,6,charge,1,5.254,1.751,10.0,9.9,3.7576,3.8478,17.1677,01-24-22_13.19_CC2_protocol_HPPC_IN21700_30T_cycle_#756.mat
CC_CELL2,756,0.875,2.62579,0.562,6,discharge,2,-21.019,7.006,2.0,2.0,3.7532,3.4711,13.4212,01-24-22_13.19_CC2_protocol_HPPC_IN21700_30T_cycle_#756.mat
CC_CELL2,756,0.875,2.62579,0.562,6,discharge,2,-21.019,7.006,10.0,9.9,3.7532,3.3935,17.1131,01-24-22_13.19_CC2_protocol_HPPC_IN21700_30T_cycle_#756.mat
CC_CELL2,756,0.875,2.62579,0.5623,6,charge,2,15.763,5.254,2.0,2.0,3.76,3.9645,12.9734,01-24-22_13.19_CC2_protocol_HPPC_IN21700_30T_cycle_#756.mat
CC_CELL2,756,0.875,2.62579,0.5623,6,charge,2,15.763,5.254,10.0,9.9,3.76,4.0136,16.0883,01-24-22_13.19_CC2_protocol_HPPC_IN21700_30T_cycle_#756.mat
CC_CELL2,756,0.875,2.62579,0.5619,6,discharge,3,-30.213,10.071,2.0,2.0,3.7534,3.3555,13.1698,01-24-22_13.19_CC2_protocol_HPPC_IN21700_30T_cycle_#756.mat
CC_CELL2,756,0.875,2.62579,0.5619,6,discharge,3,-30.213,10.071,10.0,9.9,3.7534,3.2491,16.6915,01-24-22_13.19_CC2_protocol_HPPC_IN21700_30T_cycle_#756.mat
CC_CELL2,756,0.875,2.62579,0.5623,6,charge,3,26.273,8.758,2.0,2.0,3.7629,4.0908,12.4805,01-24-22_13.19_CC2_protocol_HPPC_IN21700_30T_cycle_#756.mat
CC_CELL2,756,0.875,2.62579,0.5623,6,charge,3,26.273,8.758,10.0,9.9,3.7629,4.1665,15.3618,01-24-22_13.19_CC2_protocol_HPPC_IN21700_30T_cycle_#756.mat
CC_CELL2,756,0.875,2.62579,0.4745,7,discharge,0,-2.629,0.876,2.0,2.0,3.6671,3.6323,13.2385,01-24-22_13.19_CC2_protocol_HPPC_IN21700_30T_cycle_#756.mat
CC_CELL2,756,0.875,2.62579,0.4745,7,discharge,0,-2.629,0.876,10.0,9.9,3.6671,3.6212,17.4611,01-24-22_13.19_CC2_protocol_HPPC_IN21700_30T_cycle_#756.mat
CC_CELL2,756,0.875,2.62579,0.4746,7,charge,0,1.314,0.438,2.0,1.9,3.6688,3.6858,12.9337,01-24-22_13.19_CC2_protocol_HPPC_IN21700_30T_cycle_#756.mat
CC_CELL2,756,0.875,2.62579,0.4746,7,charge,0,1.314,0.438,10.0,9.9,3.6688,3.6908,16.7377,01-24-22_13.19_CC2_protocol_HPPC_IN21700_30T_cycle_#756.mat
CC_CELL2,756,0.875,2.62579,0.4744,7,discharge,1,-10.508,3.503,2.0,2.0,3.6674,3.5288,13.19,01-24-22_13.19_CC2_protocol_HPPC_IN21700_30T_cycle_#756.mat
CC_CELL2,756,0.875,2.62579,0.4744,7,discharge,1,-10.508,3.503,10.0,9.9,3.6674,3.4879,17.0822,01-24-22_13.19_CC2_protocol_HPPC_IN21700_30T_cycle_#756.mat
CC_CELL2,756,0.875,2.62579,0.4746,7,charge,1,5.256,1.752,2.0,2.0,3.672,3.74,12.9376,01-24-22_13.19_CC2_protocol_HPPC_IN21700_30T_cycle_#756.mat
CC_CELL2,756,0.875,2.62579,0.4746,7,charge,1,5.256,1.752,10.0,9.9,3.672,3.7591,16.5715,01-24-22_13.19_CC2_protocol_HPPC_IN21700_30T_cycle_#756.mat
CC_CELL2,756,0.875,2.62579,0.4744,7,discharge,2,-21.018,7.006,2.0,2.0,3.6676,3.3926,13.084,01-24-22_13.19_CC2_protocol_HPPC_IN21700_30T_cycle_#756.mat
CC_CELL2,756,0.875,2.62579,0.4744,7,discharge,2,-21.018,7.006,10.0,9.9,3.6676,3.3183,16.6191,01-24-22_13.19_CC2_protocol_HPPC_IN21700_30T_cycle_#756.mat
CC_CELL2,756,0.875,2.62579,0.4747,7,charge,2,15.763,5.254,2.0,2.0,3.6747,3.8756,12.745,01-24-22_13.19_CC2_protocol_HPPC_IN21700_30T_cycle_#756.mat
CC_CELL2,756,0.875,2.62579,0.4747,7,charge,2,15.763,5.254,10.0,9.9,3.6747,3.9231,15.7584,01-24-22_13.19_CC2_protocol_HPPC_IN21700_30T_cycle_#756.mat
CC_CELL2,756,0.875,2.62579,0.4743,7,discharge,3,-30.212,10.071,2.0,2.0,3.668,3.2721,13.1041,01-24-22_13.19_CC2_protocol_HPPC_IN21700_30T_cycle_#756.mat
CC_CELL2,756,0.875,2.62579,0.4743,7,discharge,3,-30.212,10.071,10.0,9.9,3.668,3.1678,16.5563,01-24-22_13.19_CC2_protocol_HPPC_IN21700_30T_cycle_#756.mat
CC_CELL2,756,0.875,2.62579,0.4748,7,charge,3,26.272,8.757,2.0,1.9,3.6777,4.0035,12.401,01-24-22_13.19_CC2_protocol_HPPC_IN21700_30T_cycle_#756.mat
CC_CELL2,756,0.875,2.62579,0.4748,7,charge,3,26.272,8.757,10.0,9.9,3.6777,4.0798,15.3053,01-24-22_13.19_CC2_protocol_HPPC_IN21700_30T_cycle_#756.mat
CC_CELL2,756,0.875,2.62579,0.387,8,discharge,0,-2.629,0.876,2.0,2.0,3.6016,3.566,13.5428,01-24-22_13.19_CC2_protocol_HPPC_IN21700_30T_cycle_#756.mat
CC_CELL2,756,0.875,2.62579,0.387,8,discharge,0,-2.629,0.876,10.0,9.9,3.6016,3.5547,17.8415,01-24-22_13.19_CC2_protocol_HPPC_IN21700_30T_cycle_#756.mat
CC_CELL2,756,0.875,2.62579,0.387,8,charge,0,1.315,0.438,2.0,1.9,3.6039,3.6219,13.6934,01-24-22_13.19_CC2_protocol_HPPC_IN21700_30T_cycle_#756.mat
CC_CELL2,756,0.875,2.62579,0.387,8,charge,0,1.315,0.438,10.0,9.9,3.6039,3.6269,17.4971,01-24-22_13.19_CC2_protocol_HPPC_IN21700_30T_cycle_#756.mat
CC_CELL2,756,0.875,2.62579,0.3869,8,discharge,1,-10.508,3.503,2.0,2.0,3.6026,3.4572,13.8371,01-24-22_13.19_CC2_protocol_HPPC_IN21700_30T_cycle_#756.mat
CC_CELL2,756,0.875,2.62579,0.3869,8,discharge,1,-10.508,3.503,10.0,9.9,3.6026,3.4147,17.8816,01-24-22_13.19_CC2_protocol_HPPC_IN21700_30T_cycle_#756.mat
CC_CELL2,756,0.875,2.62579,0.387,8,charge,1,5.256,1.752,2.0,2.0,3.6077,3.6785,13.4708,01-24-22_13.19_CC2_protocol_HPPC_IN21700_30T_cycle_#756.mat
CC_CELL2,756,0.875,2.62579,0.387,8,charge,1,5.256,1.752,10.0,9.9,3.6077,3.698,17.181,01-24-22_13.19_CC2_protocol_HPPC_IN21700_30T_cycle_#756.mat
CC_CELL2,756,0.875,2.62579,0.3868,8,discharge,2,-21.019,7.006,2.0,2.0,3.6024,3.3162,13.6163,01-24-22_13.19_CC2_protocol_HPPC_IN21700_30T_cycle_#756.mat
CC_CELL2,756,0.875,2.62579,0.3868,8,discharge,2,-21.019,7.006,10.0,9.9,3.6024,3.2361,17.4271,01-24-22_13.19_CC2_protocol_HPPC_IN21700_30T_cycle_#756.mat
CC_CELL2,756,0.875,2.62579,0.3871,8,charge,2,15.763,5.254,2.0,2.0,3.6119,3.8173,13.0305,01-24-22_13.19_CC2_protocol_HPPC_IN21700_30T_cycle_#756.mat
CC_CELL2,756,0.875,2.62579,0.3871,8,charge,2,15.763,5.254,10.0,9.9,3.6119,3.8649,16.0502,01-24-22_13.19_CC2_protocol_HPPC_IN21700_30T_cycle_#756.mat
CC_CELL2,756,0.875,2.62579,0.3867,8,discharge,3,-30.213,10.071,2.0,2.0,3.6036,3.1983,13.4148,01-24-22_13.19_CC2_protocol_HPPC_IN21700_30T_cycle_#756.mat
CC_CELL2,756,0.875,2.62579,0.3867,8,discharge,3,-30.213,10.071,10.0,9.9,3.6036,3.0827,17.2409,01-24-22_13.19_CC2_protocol_HPPC_IN21700_30T_cycle_#756.mat
CC_CELL2,756,0.875,2.62579,0.3872,8,charge,3,26.273,8.758,2.0,2.0,3.6151,3.9455,12.5756,01-24-22_13.19_CC2_protocol_HPPC_IN21700_30T_cycle_#756.mat
CC_CELL2,756,0.875,2.62579,0.3872,8,charge,3,26.273,8.758,10.0,9.9,3.6151,4.0155,15.24,01-24-22_13.19_CC2_protocol_HPPC_IN21700_30T_cycle_#756.mat
CC_CELL2,756,0.875,2.62579,0.2994,9,discharge,0,-2.629,0.876,2.0,2.0,3.5252,3.4877,14.2661,01-24-22_13.19_CC2_protocol_HPPC_IN21700_30T_cycle_#756.mat
CC_CELL2,756,0.875,2.62579,0.2994,9,discharge,0,-2.629,0.876,10.0,9.9,3.5252,3.4751,19.0596,01-24-22_13.19_CC2_protocol_HPPC_IN21700_30T_cycle_#756.mat
CC_CELL2,756,0.875,2.62579,0.2994,9,charge,0,1.315,0.438,2.0,2.0,3.5277,3.5466,14.3781,01-24-22_13.19_CC2_protocol_HPPC_IN21700_30T_cycle_#756.mat
CC_CELL2,756,0.875,2.62579,0.2994,9,charge,0,1.315,0.438,10.0,9.9,3.5277,3.552,18.4861,01-24-22_13.19_CC2_protocol_HPPC_IN21700_30T_cycle_#756.mat
CC_CELL2,756,0.875,2.62579,0.2993,9,discharge,1,-10.51,3.503,2.0,2.0,3.5263,3.3729,14.5956,01-24-22_13.19_CC2_protocol_HPPC_IN21700_30T_cycle_#756.mat
CC_CELL2,756,0.875,2.62579,0.2993,9,discharge,1,-10.51,3.503,10.0,9.9,3.5263,3.3262,19.039,01-24-22_13.19_CC2_protocol_HPPC_IN21700_30T_cycle_#756.mat
CC_CELL2,756,0.875,2.62579,0.2994,9,charge,1,5.255,1.752,2.0,2.0,3.5319,3.6055,14.0044,01-24-22_13.19_CC2_protocol_HPPC_IN21700_30T_cycle_#756.mat
CC_CELL2,756,0.875,2.62579,0.2994,9,charge,1,5.255,1.752,10.0,9.9,3.5319,3.6261,17.9241,01-24-22_13.19_CC2_protocol_HPPC_IN21700_30T_cycle_#756.mat
CC_CELL2,756,0.875,2.62579,0.2992,9,discharge,2,-21.018,7.006,2.0,2.0,3.5273,3.219,14.6684,01-24-22_13.19_CC2_protocol_HPPC_IN21700_30T_cycle_#756.mat
CC_CELL2,756,0.875,2.62579,0.2992,9,discharge,2,-21.018,7.006,10.0,9.9,3.5273,3.1179,19.4785,01-24-22_13.19_CC2_protocol_HPPC_IN21700_30T_cycle_#756.mat
CC_CELL2,756,0.875,2.62579,0.2995,9,charge,2,15.763,5.254,2.0,2.0,3.5365,3.7515,13.6395,01-24-22_13.19_CC2_protocol_HPPC_IN21700_30T_cycle_#756.mat
CC_CELL2,756,0.875,2.62579,0.2995,9,charge,2,15.763,5.254,10.0,9.9,3.5365,3.8061,17.1033,01-24-22_13.19_CC2_protocol_HPPC_IN21700_30T_cycle_#756.mat
CC_CELL2,756,0.875,2.62579,0.2992,9,discharge,3,-30.212,10.071,2.0,2.0,3.5282,3.0862,14.6299,01-24-22_13.19_CC2_protocol_HPPC_IN21700_30T_cycle_#756.mat
CC_CELL2,756,0.875,2.62579,0.2992,9,discharge,3,-30.212,10.071,10.0,9.9,3.5282,2.9114,20.4157,01-24-22_13.19_CC2_protocol_HPPC_IN21700_30T_cycle_#756.mat
CC_CELL2,756,0.875,2.62579,0.2996,9,charge,3,26.272,8.757,2.0,1.9,3.5411,3.8852,13.0976,01-24-22_13.19_CC2_protocol_HPPC_IN21700_30T_cycle_#756.mat
CC_CELL2,756,0.875,2.62579,0.2996,9,charge,3,26.272,8.757,10.0,9.9,3.5411,3.965,16.135,01-24-22_13.19_CC2_protocol_HPPC_IN21700_30T_cycle_#756.mat
CC_CELL2,756,0.875,2.62579,0.2556,10,discharge,0,-2.627,0.876,2.0,2.0,3.4811,3.4389,16.0664,01-24-22_13.19_CC2_protocol_HPPC_IN21700_30T_cycle_#756.mat
CC_CELL2,756,0.875,2.62579,0.2556,10,discharge,0,-2.627,0.876,10.0,9.9,3.4811,3.4247,21.4726,01-24-22_13.19_CC2_protocol_HPPC_IN21700_30T_cycle_#756.mat
CC_CELL2,756,0.875,2.62579,0.2556,10,charge,0,1.314,0.438,2.0,2.0,3.483,3.5035,15.5965,01-24-22_13.19_CC2_protocol_HPPC_IN21700_30T_cycle_#756.mat
CC_CELL2,756,0.875,2.62579,0.2556,10,charge,0,1.314,0.438,10.0,9.9,3.483,3.5091,19.857,01-24-22_13.19_CC2_protocol_HPPC_IN21700_30T_cycle_#756.mat
CC_CELL2,756,0.875,2.62579,0.2555,10,discharge,1,-10.508,3.503,2.0,2.0,3.4814,3.3121,16.1115,01-24-22_13.19_CC2_protocol_HPPC_IN21700_30T_cycle_#756.mat
CC_CELL2,756,0.875,2.62579,0.2555,10,discharge,1,-10.508,3.503,10.0,9.9,3.4814,3.2535,21.6882,01-24-22_13.19_CC2_protocol_HPPC_IN21700_30T_cycle_#756.mat
CC_CELL2,756,0.875,2.62579,0.2557,10,charge,1,5.254,1.751,2.0,2.0,3.488,3.5666,14.96,01-24-22_13.19_CC2_protocol_HPPC_IN21700_30T_cycle_#756.mat
CC_CELL2,756,0.875,2.62579,0.2557,10,charge,1,5.254,1.751,10.0,9.9,3.488,3.5867,18.7857,01-24-22_13.19_CC2_protocol_HPPC_IN21700_30T_cycle_#756.mat
CC_CELL2,756,0.875,2.62579,0.2554,10,discharge,2,-21.02,7.007,2.0,2.0,3.4827,3.1482,15.9134,01-24-22_13.19_CC2_protocol_HPPC_IN21700_30T_cycle_#756.mat
CC_CELL2,756,0.875,2.62579,0.2554,10,discharge,2,-21.02,7.007,10.0,9.9,3.4827,2.9971,23.1018,01-24-22_13.19_CC2_protocol_HPPC_IN21700_30T_cycle_#756.mat
CC_CELL2,756,0.875,2.62579,0.2557,10,charge,2,15.761,5.254,2.0,2.0,3.4927,3.7125,13.9458,01-24-22_13.19_CC2_protocol_HPPC_IN21700_30T_cycle_#756.mat
CC_CELL2,756,0.875,2.62579,0.2557,10,charge,2,15.761,5.254,10.0,9.9,3.4927,3.7679,17.4608,01-24-22_13.19_CC2_protocol_HPPC_IN21700_30T_cycle_#756.mat
CC_CELL2,756,0.875,2.62579,0.2553,10,discharge,3,-30.215,10.072,2.0,2.0,3.4832,3.0073,15.7505,01-24-22_13.19_CC2_protocol_HPPC_IN21700_30T_cycle_#756.mat
CC_CELL2,756,0.875,2.62579,0.2553,10,discharge,3,-30.215,10.072,10.0,9.9,3.4832,2.7276,25.0074,01-24-22_13.19_CC2_protocol_HPPC_IN21700_30T_cycle_#756.mat
CC_CELL2,756,0.875,2.62579,0.2558,10,charge,3,26.273,8.758,2.0,1.9,3.4959,3.841,13.1352,01-24-22_13.19_CC2_protocol_HPPC_IN21700_30T_cycle_#756.mat
CC_CELL2,756,0.875,2.62579,0.2558,10,charge,3,26.273,8.758,10.0,9.9,3.4959,3.9263,16.3818,01-24-22_13.19_CC2_protocol_HPPC_IN21700_30T_cycle_#756.mat
CC_CELL2,756,0.875,2.62579,0.2118,11,discharge,0,-2.629,0.876,2.0,2.0,3.4381,3.3923,17.4231,01-24-22_13.19_CC2_protocol_HPPC_IN21700_30T_cycle_#756.mat
CC_CELL2,756,0.875,2.62579,0.2118,11,discharge,0,-2.629,0.876,10.0,9.9,3.4381,3.3744,24.2325,01-24-22_13.19_CC2_protocol_HPPC_IN21700_30T_cycle_#756.mat
CC_CELL2,756,0.875,2.62579,0.2118,11,charge,0,1.316,0.439,2.0,2.0,3.4405,3.4624,16.6388,01-24-22_13.19_CC2_protocol_HPPC_IN21700_30T_cycle_#756.mat
CC_CELL2,756,0.875,2.62579,0.2118,11,charge,0,1.316,0.439,10.0,9.9,3.4405,3.4688,21.5013,01-24-22_13.19_CC2_protocol_HPPC_IN21700_30T_cycle_#756.mat
CC_CELL2,756,0.875,2.62579,0.2117,11,discharge,1,-10.51,3.503,2.0,2.0,3.4385,3.2509,17.8497,01-24-22_13.19_CC2_protocol_HPPC_IN21700_30T_cycle_#756.mat
CC_CELL2,756,0.875,2.62579,0.2117,11,discharge,1,-10.51,3.503,10.0,9.9,3.4385,3.1591,26.5842,01-24-22_13.19_CC2_protocol_HPPC_IN21700_30T_cycle_#756.mat
CC_CELL2,756,0.875,2.62579,0.2119,11,charge,1,5.254,1.751,2.0,2.0,3.4475,3.5292,15.5492,01-24-22_13.19_CC2_protocol_HPPC_IN21700_30T_cycle_#756.mat
CC_CELL2,756,0.875,2.62579,0.2119,11,charge,1,5.254,1.751,10.0,9.9,3.4475,3.5474,19.013,01-24-22_13.19_CC2_protocol_HPPC_IN21700_30T_cycle_#756.mat
CC_CELL2,756,0.875,2.62579,0.2116,11,discharge,2,-21.017,7.006,2.0,2.0,3.4399,3.0673,17.7285,01-24-22_13.19_CC2_protocol_HPPC_IN21700_30T_cycle_#756.mat
CC_CELL2,756,0.875,2.62579,0.2116,11,discharge,2,-21.017,7.006,10.0,9.9,3.4399,2.7962,30.6276,01-24-22_13.19_CC2_protocol_HPPC_IN21700_30T_cycle_#756.mat
CC_CELL2,756,0.875,2.62579,0.2119,11,charge,2,15.762,5.254,2.0,1.9,3.4527,3.6717,13.8942,01-24-22_13.19_CC2_protocol_HPPC_IN21700_30T_cycle_#756.mat
CC_CELL2,756,0.875,2.62579,0.2119,11,charge,2,15.762,5.254,10.0,9.9,3.4527,3.7222,17.0981,01-24-22_13.19_CC2_protocol_HPPC_IN21700_30T_cycle_#756.mat
CC_CELL2,756,0.875,2.62579,0.2116,11,discharge,3,-30.213,10.071,2.0,2.0,3.4404,2.9058,17.6944,01-24-22_13.19_CC2_protocol_HPPC_IN21700_30T_cycle_#756.mat
CC_CELL2,756,0.875,2.62579,0.2116,11,discharge,3,-30.213,10.071,10.0,9.9,3.4404,2.4998,31.1323,01-24-22_13.19_CC2_protocol_HPPC_IN21700_30T_cycle_#756.mat
CC_CELL2,756,0.875,2.62579,0.212,11,charge,3,26.273,8.758,2.0,1.9,3.4562,3.7949,12.8916,01-24-22_13.19_CC2_protocol_HPPC_IN21700_30T_cycle_#756.mat
CC_CELL2,756,0.875,2.62579,0.212,11,charge,3,26.273,8.758,10.0,9.9,3.4562,3.8773,16.0279,01-24-22_13.19_CC2_protocol_HPPC_IN21700_30T_cycle_#756.mat
CC_CELL2,756,0.875,2.62579,0.168,12,discharge,0,-2.629,0.876,2.0,2.0,3.3894,3.3332,21.3778,01-24-22_13.19_CC2_protocol_HPPC_IN21700_30T_cycle_#756.mat
CC_CELL2,756,0.875,2.62579,0.168,12,discharge,0,-2.629,0.876,10.0,9.9,3.3894,3.3027,32.9796,01-24-22_13.19_CC2_protocol_HPPC_IN21700_30T_cycle_#756.mat
CC_CELL2,756,0.875,2.62579,0.168,12,charge,0,1.314,0.438,2.0,2.0,3.3932,3.4189,19.5556,01-24-22_13.19_CC2_protocol_HPPC_IN21700_30T_cycle_#756.mat
CC_CELL2,756,0.875,2.62579,0.168,12,charge,0,1.314,0.438,10.0,9.9,3.3932,3.4288,27.0887,01-24-22_13.19_CC2_protocol_HPPC_IN21700_30T_cycle_#756.mat
CC_CELL2,756,0.875,2.62579,0.1679,12,discharge,1,-10.509,3.503,2.0,2.0,3.3899,3.1485,22.9708,01-24-22_13.19_CC2_protocol_HPPC_IN21700_30T_cycle_#756.mat
CC_CELL2,756,0.875,2.62579,0.1679,12,discharge,1,-10.509,3.503,10.0,9.9,3.3899,2.9446,42.3732,01-24-22_13.19_CC2_protocol_HPPC_IN21700_30T_cycle_#756.mat
CC_CELL2,756,0.875,2.62579,0.1681,12,charge,1,5.255,1.752,2.0,2.0,3.4032,3.4966,17.7742,01-24-22_13.19_CC2_protocol_HPPC_IN21700_30T_cycle_#756.mat
CC_CELL2,756,0.875,2.62579,0.1681,12,charge,1,5.255,1.752,10.0,9.9,3.4032,3.5215,22.5128,01-24-22_13.19_CC2_protocol_HPPC_IN21700_30T_cycle_#756.mat
CC_CELL2,756,0.875,2.62579,0.1679,12,discharge,2,-21.019,7.006,2.0,2.0,3.3935,2.8883,24.0354,01-24-22_13.19_CC2_protocol_HPPC_IN21700_30T_cycle_#756.mat
CC_CELL2,756,0.875,2.62579,0.1679,12,discharge,2,-21.019,7.006,10.0,9.9,3.3935,2.4999,42.5139,01-24-22_13.19_CC2_protocol_HPPC_IN21700_30T_cycle_#756.mat
CC_CELL2,756,0.875,2.62579,0.1682,12,charge,2,15.763,5.254,2.0,2.0,3.4122,3.646,14.8322,01-24-22_13.19_CC2_protocol_HPPC_IN21700_30T_cycle_#756.mat
CC_CELL2,756,0.875,2.62579,0.1682,12,charge,2,15.763,5.254,10.0,9.9,3.4122,3.691,17.687,01-24-22_13.19_CC2_protocol_HPPC_IN21700_30T_cycle_#756.mat
CC_CELL2,756,0.875,2.62579,0.1678,12,discharge,3,-24.466,8.155,2.0,2.0,3.3945,2.6569,30.148,01-24-22_13.19_CC2_protocol_HPPC_IN21700_30T_cycle_#756.mat
CC_CELL2,756,0.875,2.62579,0.1678,12,discharge,3,-24.466,8.155,10.0,9.9,3.3945,2.4999,36.565,01-24-22_13.19_CC2_protocol_HPPC_IN21700_30T_cycle_#756.mat
CC_CELL2,756,0.875,2.62579,0.1682,12,charge,3,26.271,8.757,2.0,2.0,3.4145,3.7721,13.612,01-24-22_13.19_CC2_protocol_HPPC_IN21700_30T_cycle_#756.mat
CC_CELL2,756,0.875,2.62579,0.1682,12,charge,3,26.271,8.757,10.0,9.9,3.4145,3.8455,16.4059,01-24-22_13.19_CC2_protocol_HPPC_IN21700_30T_cycle_#756.mat
CC_CELL2,793,0.86296,2.58967,1.0,0,discharge,0,-2.588,0.863,2.0,2.0,4.1348,4.0893,17.5825,02-01-22_02.40_CC2_protocol_HPPC_IN21700_30T_cycle_#793.mat
CC_CELL2,793,0.86296,2.58967,1.0,0,discharge,0,-2.588,0.863,10.0,9.7,4.1348,4.0711,24.6155,02-01-22_02.40_CC2_protocol_HPPC_IN21700_30T_cycle_#793.mat
CC_CELL2,793,0.86296,2.58967,1.0,0,charge,0,1.293,0.431,2.0,2.0,4.1483,4.1771,22.2755,02-01-22_02.40_CC2_protocol_HPPC_IN21700_30T_cycle_#793.mat
CC_CELL2,793,0.86296,2.58967,1.0,0,charge,0,1.293,0.431,10.0,9.9,4.1483,4.1888,31.3249,02-01-22_02.40_CC2_protocol_HPPC_IN21700_30T_cycle_#793.mat
CC_CELL2,793,0.86296,2.58967,0.9999,0,discharge,1,-10.349,3.45,2.0,2.0,4.1439,3.938,19.8956,02-01-22_02.40_CC2_protocol_HPPC_IN21700_30T_cycle_#793.mat
CC_CELL2,793,0.86296,2.58967,0.9999,0,discharge,1,-10.349,3.45,10.0,9.9,4.1439,3.9009,23.4805,02-01-22_02.40_CC2_protocol_HPPC_IN21700_30T_cycle_#793.mat
CC_CELL2,793,0.86296,2.58967,1.0,0,charge,1,1.838,0.613,2.0,2.0,4.1522,4.2001,26.0609,02-01-22_02.40_CC2_protocol_HPPC_IN21700_30T_cycle_#793.mat
CC_CELL2,793,0.86296,2.58967,1.0,0,charge,1,1.838,0.613,10.0,9.9,4.1522,4.2001,26.0609,02-01-22_02.40_CC2_protocol_HPPC_IN21700_30T_cycle_#793.mat
CC_CELL2,793,0.86296,2.58967,0.9998,0,discharge,2,-20.7,6.9,2.0,2.0,4.1428,3.7738,17.8261,02-01-22_02.40_CC2_protocol_HPPC_IN21700_30T_cycle_#793.mat
CC_CELL2,793,0.86296,2.58967,0.9998,0,discharge,2,-20.7,6.9,10.0,9.9,4.1428,3.7256,20.1546,02-01-22_02.40_CC2_protocol_HPPC_IN21700_30T_cycle_#793.mat
CC_CELL2,793,0.86296,2.58967,1.0,0,charge,2,1.728,0.576,2.0,2.0,4.1557,4.2,25.6425,02-01-22_02.40_CC2_protocol_HPPC_IN21700_30T_cycle_#793.mat
CC_CELL2,793,0.86296,2.58967,1.0,0,charge,2,1.728,0.576,10.0,9.9,4.1557,4.2,25.6425,02-01-22_02.40_CC2_protocol_HPPC_IN21700_30T_cycle_#793.mat
CC_CELL2,793,0.86296,2.58967,0.9998,0,discharge,3,-29.756,9.919,2.0,2.0,4.1423,3.6478,16.6185,02-01-22_02.40_CC2_protocol_HPPC_IN21700_30T_cycle_#793.mat
CC_CELL2,793,0.86296,2.58967,0.9998,0,discharge,3,-29.756,9.919,10.0,9.9,4.1423,3.5869,18.6651,02-01-22_02.40_CC2_protocol_HPPC_IN21700_30T_cycle_#793.mat
CC_CELL2,793,0.86296,2.58967,1.0,0,charge,3,1.642,0.547,2.0,2.0,4.1581,4.2001,25.5723,02-01-22_02.40_CC2_protocol_HPPC_IN21700_30T_cycle_#793.mat
CC_CELL2,793,0.86296,2.58967,1.0,0,charge,3,1.642,0.547,10.0,9.9,4.1581,4.2001,25.5723,02-01-22_02.40_CC2_protocol_HPPC_IN21700_30T_cycle_#793.mat
CC_CELL2,793,0.86296,2.58967,0.9568,1,discharge,0,-2.589,0.863,2.0,2.0,4.0916,4.0433,18.6573,02-01-22_02.40_CC2_protocol_HPPC_IN21700_30T_cycle_#793.mat
CC_CELL2,793,0.86296,2.58967,0.9568,1,discharge,0,-2.589,0.863,10.0,9.9,4.0916,4.0324,22.8677,02-01-22_02.40_CC2_protocol_HPPC_IN21700_30T_cycle_#793.mat
CC_CELL2,793,0.86296,2.58967,0.9569,1,charge,0,1.295,0.432,2.0,2.0,4.0941,4.1187,18.9976,02-01-22_02.40_CC2_protocol_HPPC_IN21700_30T_cycle_#793.mat
CC_CELL2,793,0.86296,2.58967,0.9569,1,charge,0,1.295,0.432,10.0,9.9,4.0941,4.1248,23.7084,02-01-22_02.40_CC2_protocol_HPPC_IN21700_30T_cycle_#793.mat
CC_CELL2,793,0.86296,2.58967,0.9568,1,discharge,1,-10.351,3.45,2.0,1.9,4.0926,3.9056,18.0659,02-01-22_02.40_CC2_protocol_HPPC_IN21700_30T_cycle_#793.mat
CC_CELL2,793,0.86296,2.58967,0.9568,1,discharge,1,-10.351,3.45,10.0,9.9,4.0926,3.8749,21.0318,02-01-22_02.40_CC2_protocol_HPPC_IN21700_30T_cycle_#793.mat
CC_CELL2,793,0.86296,2.58967,0.9569,1,charge,1,4.89,1.63,2.0,2.0,4.0966,4.1954,20.2049,02-01-22_02.40_CC2_protocol_HPPC_IN21700_30T_cycle_#793.mat
CC_CELL2,793,0.86296,2.58967,0.9569,1,charge,1,4.89,1.63,10.0,9.9,4.0966,4.2002,21.1865,02-01-22_02.40_CC2_protocol_HPPC_IN21700_30T_cycle_#793.mat
CC_CELL2,793,0.86296,2.58967,0.9567,1,discharge,2,-20.7,6.9,2.0,2.0,4.093,3.7435,16.8841,02-01-22_02.40_CC2_protocol_HPPC_IN21700_30T_cycle_#793.mat
CC_CELL2,793,0.86296,2.58967,0.9567,1,discharge,2,-20.7,6.9,10.0,9.9,4.093,3.6941,19.2705,02-01-22_02.40_CC2_protocol_HPPC_IN21700_30T_cycle_#793.mat
CC_CELL2,793,0.86296,2.58967,0.957,1,charge,2,4.679,1.56,2.0,1.9,4.0999,4.2001,21.4153,02-01-22_02.40_CC2_protocol_HPPC_IN21700_30T_cycle_#793.mat
CC_CELL2,793,0.86296,2.58967,0.957,1,charge,2,4.679,1.56,10.0,9.9,4.0999,4.2,21.3939,02-01-22_02.40_CC2_protocol_HPPC_IN21700_30T_cycle_#793.mat
CC_CELL2,793,0.86296,2.58967,0.9566,1,discharge,3,-29.757,9.919,2.0,2.0,4.0938,3.6217,15.8652,02-01-22_02.40_CC2_protocol_HPPC_IN21700_30T_cycle_#793.mat
CC_CELL2,793,0.86296,2.58967,0.9566,1,discharge,3,-29.757,9.919,10.0,9.9,4.0938,3.5529,18.1772,02-01-22_02.40_CC2_protocol_HPPC_IN21700_30T_cycle_#793.mat
CC_CELL2,793,0.86296,2.58967,0.957,1,charge,3,4.64,1.547,2.0,2.0,4.1026,4.2,20.9914,02-01-22_02.40_CC2_protocol_HPPC_IN21700_30T_cycle_#793.mat
CC_CELL2,793,0.86296,2.58967,0.957,1,charge,3,4.64,1.547,10.0,9.9,4.1026,4.2,20.9914,02-01-22_02.40_CC2_protocol_HPPC_IN21700_30T_cycle_#793.mat
CC_CELL2,793,0.86296,2.58967,0.9137,2,discharge,0,-2.587,0.862,2.0,2.0,4.0779,4.0324,17.5845,02-01-22_02.40_CC2_protocol_HPPC_IN21700_30T_cycle_#793.mat
CC_CELL2,793,0.86296,2.58967,0.9137,2,discharge,0,-2.587,0.862,10.0,9.9,4.0779,4.0218,21.6812,02-01-22_02.40_CC2_protocol_HPPC_IN21700_30T_cycle_#793.mat
CC_CELL2,793,0.86296,2.58967,0.9138,2,charge,0,1.295,0.432,2.0,2.0,4.0794,4.102,17.4558,02-01-22_02.40_CC2_protocol_HPPC_IN21700_30T_cycle_#793.mat
CC_CELL2,793,0.86296,2.58967,0.9138,2,charge,0,1.295,0.432,10.0,9.9,4.0794,4.1068,21.1632,02-01-22_02.40_CC2_protocol_HPPC_IN21700_30T_cycle_#793.mat
CC_CELL2,793,0.86296,2.58967,0.9137,2,discharge,1,-10.348,3.449,2.0,2.0,4.0782,3.9023,16.9985,02-01-22_02.40_CC2_protocol_HPPC_IN21700_30T_cycle_#793.mat
CC_CELL2,793,0.86296,2.58967,0.9137,2,discharge,1,-10.348,3.449,10.0,9.9,4.0782,3.8668,20.4291,02-01-22_02.40_CC2_protocol_HPPC_IN21700_30T_cycle_#793.mat
CC_CELL2,793,0.86296,2.58967,0.9138,2,charge,1,5.175,1.725,2.0,2.0,4.0818,4.1701,17.0618,02-01-22_02.40_CC2_protocol_HPPC_IN21700_30T_cycle_#793.mat
CC_CELL2,793,0.86296,2.58967,0.9138,2,charge,1,5.175,1.725,10.0,9.9,4.0818,4.1885,20.6172,02-01-22_02.40_CC2_protocol_HPPC_IN21700_30T_cycle_#793.mat
CC_CELL2,793,0.86296,2.58967,0.9136,2,discharge,2,-20.701,6.9,2.0,2.0,4.0784,3.7489,15.9171,02-01-22_02.40_CC2_protocol_HPPC_IN21700_30T_cycle_#793.mat
CC_CELL2,793,0.86296,2.58967,0.9136,2,discharge,2,-20.701,6.9,10.0,9.9,4.0784,3.6871,18.9025,02-01-22_02.40_CC2_protocol_HPPC_IN21700_30T_cycle_#793.mat
CC_CELL2,793,0.86296,2.58967,0.9138,2,charge,2,6.352,2.117,2.0,2.0,4.0842,4.2001,18.2462,02-01-22_02.40_CC2_protocol_HPPC_IN21700_30T_cycle_#793.mat
CC_CELL2,793,0.86296,2.58967,0.9138,2,charge,2,6.352,2.117,10.0,9.9,4.0842,4.2,18.2305,02-01-22_02.40_CC2_protocol_HPPC_IN21700_30T_cycle_#793.mat
CC_CELL2,793,0.86296,2.58967,0.9135,2,discharge,3,-29.757,9.919,2.0,2.0,4.0793,3.627,15.1998,02-01-22_02.40_CC2_protocol_HPPC_IN21700_30T_cycle_#793.mat
CC_CELL2,793,0.86296,2.58967,0.9135,2,discharge,3,-29.757,9.919,10.0,9.9,4.0793,3.5423,18.0462,02-01-22_02.40_CC2_protocol_HPPC_IN21700_30T_cycle_#793.mat
CC_CELL2,793,0.86296,2.58967,0.9138,2,charge,3,6.23,2.077,2.0,2.0,4.086,4.2001,18.3158,02-01-22_02.40_CC2_protocol_HPPC_IN21700_30T_cycle_#793.mat
CC_CELL2,793,0.86296,2.58967,0.9138,2,charge,3,6.23,2.077,10.0,9.9,4.086,4.2001,18.3158,02-01-22_02.40_CC2_protocol_HPPC_IN21700_30T_cycle_#793.mat
CC_CELL2,793,0.86296,2.58967,0.8275,3,discharge,0,-2.588,0.863,2.0,1.9,4.0164,3.9751,15.9589,02-01-22_02.40_CC2_protocol_HPPC_IN21700_30T_cycle_#793.mat
CC_CELL2,793,0.86296,2.58967,0.8275,3,discharge,0,-2.588,0.863,10.0,9.9,4.0164,3.959,22.1801,02-01-22_02.40_CC2_protocol_HPPC_IN21700_30T_cycle_#793.mat
CC_CELL2,793,0.86296,2.58967,0.8275,3,charge,0,1.293,0.431,2.0,1.9,4.0186,4.0389,15.7024,02-01-22_02.40_CC2_protocol_HPPC_IN21700_30T_cycle_#793.mat
CC_CELL2,793,0.86296,2.58967,0.8275,3,charge,0,1.293,0.431,10.0,9.9,4.0186,4.0454,20.7302,02-01-22_02.40_CC2_protocol_HPPC_IN21700_30T_cycle_#793.mat
CC_CELL2,793,0.86296,2.58967,0.8274,3,discharge,1,-10.349,3.45,2.0,2.0,4.0174,3.8532,15.8663,02-01-22_02.40_CC2_protocol_HPPC_IN21700_30T_cycle_#793.mat
CC_CELL2,793,0.86296,2.58967,0.8274,3,discharge,1,-10.349,3.45,10.0,9.9,4.0174,3.8025,20.7653,02-01-22_02.40_CC2_protocol_HPPC_IN21700_30T_cycle_#793.mat
CC_CELL2,793,0.86296,2.58967,0.8275,3,charge,1,5.177,1.726,2.0,2.0,4.0222,4.1022,15.4527,02-01-22_02.40_CC2_protocol_HPPC_IN21700_30T_cycle_#793.mat
CC_CELL2,793,0.86296,2.58967,0.8275,3,charge,1,5.177,1.726,10.0,9.9,4.0222,4.1247,19.7987,02-01-22_02.40_CC2_protocol_HPPC_IN21700_30T_cycle_#793.mat
CC_CELL2,793,0.86296,2.58967,0.8273,3,discharge,2,-20.699,6.9,2.0,2.0,4.0182,3.7047,15.1457,02-01-22_02.40_CC2_protocol_HPPC_IN21700_30T_cycle_#793.mat
CC_CELL2,793,0.86296,2.58967,0.8273,3,discharge,2,-20.699,6.9,10.0,9.9,4.0182,3.6271,18.8946,02-01-22_02.40_CC2_protocol_HPPC_IN21700_30T_cycle_#793.mat
CC_CELL2,793,0.86296,2.58967,0.8276,3,charge,2,10.697,3.566,2.0,2.0,4.0267,4.2001,16.2102,02-01-22_02.40_CC2_protocol_HPPC_IN21700_30T_cycle_#793.mat
CC_CELL2,793,0.86296,2.58967,0.8276,3,charge,2,10.697,3.566,10.0,9.9,4.0267,4.2,16.2008,02-01-22_02.40_CC2_protocol_HPPC_IN21700_30T_cycle_#793.mat
CC_CELL2,793,0.86296,2.58967,0.8273,3,discharge,3,-29.755,9.918,2.0,2.0,4.0193,3.5855,14.5791,02-01-22_02.40_CC2_protocol_HPPC_IN21700_30T_cycle_#793.mat
CC_CELL2,793,0.86296,2.58967,0.8273,3,discharge,3,-29.755,9.918,10.0,9.9,4.0193,3.4871,17.8861,02-01-22_02.40_CC2_protocol_HPPC_IN21700_30T_cycle_#793.mat
CC_CELL2,793,0.86296,2.58967,0.8276,3,charge,3,10.639,3.546,2.0,2.0,4.0294,4.2,16.0353,02-01-22_02.40_CC2_protocol_HPPC_IN21700_30T_cycle_#793.mat
CC_CELL2,793,0.86296,2.58967,0.8276,3,charge,3,10.639,3.546,10.0,9.9,4.0294,4.1999,16.0259,02-01-22_02.40_CC2_protocol_HPPC_IN21700_30T_cycle_#793.mat
CC_CELL2,793,0.86296,2.58967,0.7412,4,discharge,0,-2.589,0.863,2.0,2.0,3.9175,3.879,14.8723,02-01-22_02.40_CC2_protocol_HPPC_IN21700_30T_cycle_#793.mat
CC_CELL2,793,0.86296,2.58967,0.7412,4,discharge,0,-2.589,0.863,10.0,9.9,3.9175,3.8652,20.2032,02-01-22_02.40_CC2_protocol_HPPC_IN21700_30T_cycle_#793.mat
CC_CELL2,793,0.86296,2.58967,0.7413,4,charge,0,1.293,0.431,2.0,2.0,3.9188,3.9386,15.3132,02-01-22_02.40_CC2_protocol_HPPC_IN21700_30T_cycle_#793.mat
CC_CELL2,793,0.86296,2.58967,0.7413,4,charge,0,1.293,0.431,10.0,9.9,3.9188,3.9444,19.7989,02-01-22_02.40_CC2_protocol_HPPC_IN21700_30T_cycle_#793.mat
CC_CELL2,793,0.86296,2.58967,0.7412,4,discharge,1,-10.351,3.45,2.0,2.0,3.9176,3.7643,14.8102,02-01-22_02.40_CC2_protocol_HPPC_IN21700_30T_cycle_#793.mat
CC_CELL2,793,0.86296,2.58967,0.7412,4,discharge,1,-10.351,3.45,10.0,9.9,3.9176,3.7215,18.945,02-01-22_02.40_CC2_protocol_HPPC_IN21700_30T_cycle_#793.mat
CC_CELL2,793,0.86296,2.58967,0.7413,4,charge,1,5.175,1.725,2.0,1.9,3.9233,3.9972,14.281,02-01-22_02.40_CC2_protocol_HPPC_IN21700_30T_cycle_#793.mat
CC_CELL2,793,0.86296,2.58967,0.7413,4,charge,1,5.175,1.725,10.0,9.9,3.9233,4.018,18.3006,02-01-22_02.40_CC2_protocol_HPPC_IN21700_30T_cycle_#793.mat
CC_CELL2,793,0.86296,2.58967,0.7411,4,discharge,2,-20.698,6.899,2.0,2.0,3.918,3.6219,14.3057,02-01-22_02.40_CC2_protocol_HPPC_IN21700_30T_cycle_#793.mat
CC_CELL2,793,0.86296,2.58967,0.7411,4,discharge,2,-20.698,6.899,10.0,9.9,3.918,3.5542,17.5766,02-01-22_02.40_CC2_protocol_HPPC_IN21700_30T_cycle_#793.mat
CC_CELL2,793,0.86296,2.58967,0.7414,4,charge,2,15.525,5.175,2.0,2.0,3.9265,4.1384,13.649,02-01-22_02.40_CC2_protocol_HPPC_IN21700_30T_cycle_#793.mat
CC_CELL2,793,0.86296,2.58967,0.7414,4,charge,2,15.525,5.175,10.0,9.9,3.9265,4.1927,17.1465,02-01-22_02.40_CC2_protocol_HPPC_IN21700_30T_cycle_#793.mat
CC_CELL2,793,0.86296,2.58967,0.741,4,discharge,3,-29.756,9.919,2.0,2.0,3.9185,3.5059,13.8661,02-01-22_02.40_CC2_protocol_HPPC_IN21700_30T_cycle_#793.mat
CC_CELL2,793,0.86296,2.58967,0.741,4,discharge,3,-29.756,9.919,10.0,9.9,3.9185,3.4145,16.9378,02-01-22_02.40_CC2_protocol_HPPC_IN21700_30T_cycle_#793.mat
CC_CELL2,793,0.86296,2.58967,0.7414,4,charge,3,18.446,6.149,2.0,2.0,3.9285,4.2003,14.7349,02-01-22_02.40_CC2_protocol_HPPC_IN21700_30T_cycle_#793.mat
CC_CELL2,793,0.86296,2.58967,0.7414,4,charge,3,18.446,6.149,10.0,9.9,3.9285,4.2002,14.7295,02-01-22_02.40_CC2_protocol_HPPC_IN21700_30T_cycle_#793.mat
CC_CELL2,793,0.86296,2.58967,0.655,5,discharge,0,-2.589,0.863,2.0,2.0,3.8421,3.806,13.9458,02-01-22_02.40_CC2_protocol_HPPC_IN21700_30T_cycle_#793.mat
CC_CELL2,793,0.86296,2.58967,0.655,5,discharge,0,-2.589,0.863,10.0,9.9,3.8421,3.7936,18.736,02-01-22_02.40_CC2_protocol_HPPC_IN21700_30T_cycle_#793.mat
CC_CELL2,793,0.86296,2.58967,0.655,5,charge,0,1.293,0.431,2.0,2.0,3.8445,3.8624,13.8459,02-01-22_02.40_CC2_protocol_HPPC_IN21700_30T_cycle_#793.mat
CC_CELL2,793,0.86296,2.58967,0.655,5,charge,0,1.293,0.431,10.0,9.9,3.8445,3.8678,18.0229,02-01-22_02.40_CC2_protocol_HPPC_IN21700_30T_cycle_#793.mat
CC_CELL2,793,0.86296,2.58967,0.6549,5,discharge,1,-10.351,3.45,2.0,2.0,3.8428,3.6969,14.0953,02-01-22_02.40_CC2_protocol_HPPC_IN21700_30T_cycle_#793.mat
CC_CELL2,793,0.86296,2.58967,0.6549,5,discharge,1,-10.351,3.45,10.0,9.9,3.8428,3.6545,18.1915,02-01-22_02.40_CC2_protocol_HPPC_IN21700_30T_cycle_#793.mat
CC_CELL2,793,0.86296,2.58967,0.655,5,charge,1,5.175,1.725,2.0,2.0,3.8476,3.9189,13.7783,02-01-22_02.40_CC2_protocol_HPPC_IN21700_30T_cycle_#793.mat
CC_CELL2,793,0.86296,2.58967,0.655,5,charge,1,5.175,1.725,10.0,9.9,3.8476,3.9376,17.392,02-01-22_02.40_CC2_protocol_HPPC_IN21700_30T_cycle_#793.mat
CC_CELL2,793,0.86296,2.58967,0.6548,5,discharge,2,-20.699,6.9,2.0,2.0,3.8421,3.5586,13.6963,02-01-22_02.40_CC2_protocol_HPPC_IN21700_30T_cycle_#793.mat
CC_CELL2,793,0.86296,2.58967,0.6548,5,discharge,2,-20.699,6.9,10.0,9.9,3.8421,3.4856,17.2231,02-01-22_02.40_CC2_protocol_HPPC_IN21700_30T_cycle_#793.mat
CC_CELL2,793,0.86296,2.58967,0.6551,5,charge,2,15.525,5.175,2.0,2.0,3.8507,4.0556,13.1981,02-01-22_02.40_CC2_protocol_HPPC_IN21700_30T_cycle_#793.mat
CC_CELL2,793,0.86296,2.58967,0.6551,5,charge,2,15.525,5.175,10.0,9.9,3.8507,4.1032,16.2641,02-01-22_02.40_CC2_protocol_HPPC_IN21700_30T_cycle_#793.mat
CC_CELL2,793,0.86296,2.58967,0.6548,5,discharge,3,-29.757,9.919,2.0,2.0,3.8432,3.4448,13.3884,02-01-22_02.40_CC2_protocol_HPPC_IN21700_30T_cycle_#793.mat
CC_CELL2,793,0.86296,2.58967,0.6548,5,discharge,3,-29.757,9.919,10.0,9.9,3.8432,3.3446,16.7557,02-01-22_02.40_CC2_protocol_HPPC_IN21700_30T_cycle_#793.mat
CC_CELL2,793,0.86296,2.58967,0.6552,5,charge,3,25.161,8.387,2.0,2.0,3.8521,4.1807,13.0599,02-01-22_02.40_CC2_protocol_HPPC_IN21700_30T_cycle_#793.mat
CC_CELL2,793,0.86296,2.58967,0.6552,5,charge,3,25.161,8.387,10.0,9.9,3.8521,4.2,13.827,02-01-22_02.40_CC2_protocol_HPPC_IN21700_30T_cycle_#793.mat
CC_CELL2,793,0.86296,2.58967,0.5687,6,discharge,0,-2.587,0.862,2.0,1.9,3.7574,3.722,13.6827,02-01-22_02.40_CC2_protocol_HPPC_IN21700_30T_cycle_#793.mat
CC_CELL2,793,0.86296,2.58967,0.5687,6,discharge,0,-2.587,0.862,10.0,9.9,3.7574,3.7097,18.4369,02-01-22_02.40_CC2_protocol_HPPC_IN21700_30T_cycle_#793.mat
CC_CELL2,793,0.86296,2.58967,0.5687,6,charge,0,1.295,0.432,2.0,2.0,3.7598,3.7778,13.9018,02-01-22_02.40_CC2_protocol_HPPC_IN21700_30T_cycle_#793.mat
CC_CELL2,793,0.86296,2.58967,0.5687,6,charge,0,1.295,0.432,10.0,9.9,3.7598,3.7833,18.1495,02-01-22_02.40_CC2_protocol_HPPC_IN21700_30T_cycle_#793.mat
CC_CELL2,793,0.86296,2.58967,0.5686,6,discharge,1,-10.35,3.45,2.0,2.0,3.7584,3.6128,14.0676,02-01-22_02.40_CC2_protocol_HPPC_IN21700_30T_cycle_#793.mat
CC_CELL2,793,0.86296,2.58967,0.5686,6,discharge,1,-10.35,3.45,10.0,9.9,3.7584,3.568,18.3961,02-01-22_02.40_CC2_protocol_HPPC_IN21700_30T_cycle_#793.mat
CC_CELL2,793,0.86296,2.58967,0.5688,6,charge,1,5.176,1.726,2.0,2.0,3.7631,3.8347,13.8317,02-01-22_02.40_CC2_protocol_HPPC_IN21700_30T_cycle_#793.mat
CC_CELL2,793,0.86296,2.58967,0.5688,6,charge,1,5.176,1.726,10.0,9.9,3.7631,3.8548,17.7147,02-01-22_02.40_CC2_protocol_HPPC_IN21700_30T_cycle_#793.mat
CC_CELL2,793,0.86296,2.58967,0.5686,6,discharge,2,-20.7,6.9,2.0,2.0,3.7586,3.4698,13.9517,02-01-22_02.40_CC2_protocol_HPPC_IN21700_30T_cycle_#793.mat
CC_CELL2,793,0.86296,2.58967,0.5686,6,discharge,2,-20.7,6.9,10.0,9.9,3.7586,3.3915,17.7343,02-01-22_02.40_CC2_protocol_HPPC_IN21700_30T_cycle_#793.mat
CC_CELL2,793,0.86296,2.58967,0.5688,6,charge,2,15.526,5.175,2.0,2.0,3.7664,3.9754,13.4613,02-01-22_02.40_CC2_protocol_HPPC_IN21700_30T_cycle_#793.mat
CC_CELL2,793,0.86296,2.58967,0.5688,6,charge,2,15.526,5.175,10.0,9.9,3.7664,4.0248,16.6431,02-01-22_02.40_CC2_protocol_HPPC_IN21700_30T_cycle_#793.mat
CC_CELL2,793,0.86296,2.58967,0.5685,6,discharge,3,-29.756,9.919,2.0,2.0,3.7588,3.3567,13.5132,02-01-22_02.40_CC2_protocol_HPPC_IN21700_30T_cycle_#793.mat
CC_CELL2,793,0.86296,2.58967,0.5685,6,discharge,3,-29.756,9.919,10.0,9.9,3.7588,3.2511,17.0621,02-01-22_02.40_CC2_protocol_HPPC_IN21700_30T_cycle_#793.mat
CC_CELL2,793,0.86296,2.58967,0.5689,6,charge,3,25.873,8.624,2.0,2.0,3.7688,4.0988,12.7546,02-01-22_02.40_CC2_protocol_HPPC_IN21700_30T_cycle_#793.mat
CC_CELL2,793,0.86296,2.58967,0.5689,6,charge,3,25.873,8.624,10.0,9.9,3.7688,4.1736,15.6457,02-01-22_02.40_CC2_protocol_HPPC_IN21700_30T_cycle_#793.mat
CC_CELL2,793,0.86296,2.58967,0.4825,7,discharge,0,-2.587,0.862,2.0,1.9,3.6703,3.6354,13.4905,02-01-22_02.40_CC2_protocol_HPPC_IN21700_30T_cycle_#793.mat
CC_CELL2,793,0.86296,2.58967,0.4825,7,discharge,0,-2.587,0.862,10.0,9.9,3.6703,3.6239,17.9358,02-01-22_02.40_CC2_protocol_HPPC_IN21700_30T_cycle_#793.mat
CC_CELL2,793,0.86296,2.58967,0.4825,7,charge,0,1.295,0.432,2.0,1.9,3.6726,3.6902,13.5939,02-01-22_02.40_CC2_protocol_HPPC_IN21700_30T_cycle_#793.mat
CC_CELL2,793,0.86296,2.58967,0.4825,7,charge,0,1.295,0.432,10.0,9.9,3.6726,3.6953,17.533,02-01-22_02.40_CC2_protocol_HPPC_IN21700_30T_cycle_#793.mat
CC_CELL2,793,0.86296,2.58967,0.4824,7,discharge,1,-10.351,3.45,2.0,1.9,3.6712,3.5297,13.6702,02-01-22_02.40_CC2_protocol_HPPC_IN21700_30T_cycle_#793.mat
CC_CELL2,793,0.86296,2.58967,0.4824,7,discharge,1,-10.351,3.45,10.0,9.9,3.6712,3.487,17.7954,02-01-22_02.40_CC2_protocol_HPPC_IN21700_30T_cycle_#793.mat
CC_CELL2,793,0.86296,2.58967,0.4825,7,charge,1,5.175,1.725,2.0,1.9,3.676,3.7455,13.431,02-01-22_02.40_CC2_protocol_HPPC_IN21700_30T_cycle_#793.mat
CC_CELL2,793,0.86296,2.58967,0.4825,7,charge,1,5.175,1.725,10.0,9.9,3.676,3.7657,17.3347,02-01-22_02.40_CC2_protocol_HPPC_IN21700_30T_cycle_#793.mat
CC_CELL2,793,0.86296,2.58967,0.4823,7,discharge,2,-20.699,6.9,2.0,2.0,3.6716,3.391,13.5562,02-01-22_02.40_CC2_protocol_HPPC_IN21700_30T_cycle_#793.mat
CC_CELL2,793,0.86296,2.58967,0.4823,7,discharge,2,-20.699,6.9,10.0,9.9,3.6716,3.3163,17.1651,02-01-22_02.40_CC2_protocol_HPPC_IN21700_30T_cycle_#793.mat
CC_CELL2,793,0.86296,2.58967,0.4826,7,charge,2,15.525,5.175,2.0,2.0,3.6795,3.8822,13.0564,02-01-22_02.40_CC2_protocol_HPPC_IN21700_30T_cycle_#793.mat
CC_CELL2,793,0.86296,2.58967,0.4826,7,charge,2,15.525,5.175,10.0,9.9,3.6795,3.9312,16.2126,02-01-22_02.40_CC2_protocol_HPPC_IN21700_30T_cycle_#793.mat
CC_CELL2,793,0.86296,2.58967,0.4822,7,discharge,3,-29.755,9.918,2.0,2.0,3.6721,3.2766,13.2919,02-01-22_02.40_CC2_protocol_HPPC_IN21700_30T_cycle_#793.mat
