Repository: KikETs/ECM_HYBRID_BMS_JOINT

## Results

| Arm | Model | Size | Protocol | Result | Worst cell |
|---|---|---|---|---|---|
| SOP | 2RC table + trim (A8) | 4 effective coefficients, 2 EW states | leave-one-cell-out | usable current 69.6 % discharge, 59.5 % charge (τ = 10 s) | 59.9 % / 53.5 % (BOOST_REST) |
| SOH | dQ/dV ridge | 65 coefficients | leave-one-cell-out | RMSE 0.0094, bias −0.0005 | 0.0130 (BOOST_REST) |
| SOC | 2RC EKF, low-current gate | 3 states | leave-one-cell-out | **2.34 %p** over six sensor disturbances on estimated SOH (2.325 on true SOH), per cell 2.00–2.75 | 4.60 %p (BOOST_NEGPULSE_1S, current offset −0.10 A) |

The SOH arm was a 10,945-parameter CNN until the second audit round. Nested

File: analysis/uypydj_hppc_resistance.csv (part 203 of 225)
protocol,cycle,SOH,CAP_Ah,SOC,soc_group,direction,rate_rank,I_A,CRate_rated,tau_s,tau_actual_s,V_pre_V,V_tau_V,R_mOhm,file
CC_CELL2,793,0.86296,2.58967,0.4822,7,discharge,3,-29.755,9.918,10.0,9.9,3.6721,3.1739,16.7434,02-01-22_02.40_CC2_protocol_HPPC_IN21700_30T_cycle_#793.mat
CC_CELL2,793,0.86296,2.58967,0.4827,7,charge,3,25.876,8.625,2.0,1.9,3.6821,4.0068,12.5483,02-01-22_02.40_CC2_protocol_HPPC_IN21700_30T_cycle_#793.mat
CC_CELL2,793,0.86296,2.58967,0.4827,7,charge,3,25.876,8.625,10.0,9.9,3.6821,4.0834,15.5086,02-01-22_02.40_CC2_protocol_HPPC_IN21700_30T_cycle_#793.mat
CC_CELL2,793,0.86296,2.58967,0.3962,8,discharge,0,-2.589,0.863,2.0,2.0,3.6057,3.5699,13.8288,02-01-22_02.40_CC2_protocol_HPPC_IN21700_30T_cycle_#793.mat
CC_CELL2,793,0.86296,2.58967,0.3962,8,discharge,0,-2.589,0.863,10.0,9.9,3.6057,3.5588,18.1165,02-01-22_02.40_CC2_protocol_HPPC_IN21700_30T_cycle_#793.mat
CC_CELL2,793,0.86296,2.58967,0.3962,8,charge,0,1.295,0.432,2.0,1.9,3.6074,3.6248,13.4363,02-01-22_02.40_CC2_protocol_HPPC_IN21700_30T_cycle_#793.mat
CC_CELL2,793,0.86296,2.58967,0.3962,8,charge,0,1.295,0.432,10.0,9.9,3.6074,3.6301,17.529,02-01-22_02.40_CC2_protocol_HPPC_IN21700_30T_cycle_#793.mat
CC_CELL2,793,0.86296,2.58967,0.3962,8,discharge,1,-10.351,3.45,2.0,2.0,3.606,3.4613,13.9793,02-01-22_02.40_CC2_protocol_HPPC_IN21700_30T_cycle_#793.mat
CC_CELL2,793,0.86296,2.58967,0.3962,8,discharge,1,-10.351,3.45,10.0,9.9,3.606,3.4191,18.0562,02-01-22_02.40_CC2_protocol_HPPC_IN21700_30T_cycle_#793.mat
CC_CELL2,793,0.86296,2.58967,0.3963,8,charge,1,5.176,1.726,2.0,2.0,3.611,3.6818,13.6772,02-01-22_02.40_CC2_protocol_HPPC_IN21700_30T_cycle_#793.mat
CC_CELL2,793,0.86296,2.58967,0.3963,8,charge,1,5.176,1.726,10.0,9.9,3.611,3.7015,17.4829,02-01-22_02.40_CC2_protocol_HPPC_IN21700_30T_cycle_#793.mat
CC_CELL2,793,0.86296,2.58967,0.3961,8,discharge,2,-20.7,6.9,2.0,1.9,3.6065,3.3203,13.8261,02-01-22_02.40_CC2_protocol_HPPC_IN21700_30T_cycle_#793.mat
CC_CELL2,793,0.86296,2.58967,0.3961,8,discharge,2,-20.7,6.9,10.0,9.9,3.6065,3.24,17.7053,02-01-22_02.40_CC2_protocol_HPPC_IN21700_30T_cycle_#793.mat
CC_CELL2,793,0.86296,2.58967,0.3964,8,charge,2,15.523,5.174,2.0,2.0,3.6151,3.8215,13.2964,02-01-22_02.40_CC2_protocol_HPPC_IN21700_30T_cycle_#793.mat
CC_CELL2,793,0.86296,2.58967,0.3964,8,charge,2,15.523,5.174,10.0,9.9,3.6151,3.8696,16.395,02-01-22_02.40_CC2_protocol_HPPC_IN21700_30T_cycle_#793.mat
CC_CELL2,793,0.86296,2.58967,0.396,8,discharge,3,-29.756,9.919,2.0,1.9,3.6061,3.2023,13.5704,02-01-22_02.40_CC2_protocol_HPPC_IN21700_30T_cycle_#793.mat
CC_CELL2,793,0.86296,2.58967,0.396,8,discharge,3,-29.756,9.919,10.0,9.9,3.6061,3.0867,17.4553,02-01-22_02.40_CC2_protocol_HPPC_IN21700_30T_cycle_#793.mat
CC_CELL2,793,0.86296,2.58967,0.3964,8,charge,3,25.877,8.626,2.0,2.0,3.6184,3.95,12.8145,02-01-22_02.40_CC2_protocol_HPPC_IN21700_30T_cycle_#793.mat
CC_CELL2,793,0.86296,2.58967,0.3964,8,charge,3,25.877,8.626,10.0,9.9,3.6184,4.0206,15.5428,02-01-22_02.40_CC2_protocol_HPPC_IN21700_30T_cycle_#793.mat
CC_CELL2,793,0.86296,2.58967,0.31,9,discharge,0,-2.589,0.863,2.0,2.0,3.531,3.4925,14.8723,02-01-22_02.40_CC2_protocol_HPPC_IN21700_30T_cycle_#793.mat
CC_CELL2,793,0.86296,2.58967,0.31,9,discharge,0,-2.589,0.863,10.0,9.9,3.531,3.4798,19.7783,02-01-22_02.40_CC2_protocol_HPPC_IN21700_30T_cycle_#793.mat
CC_CELL2,793,0.86296,2.58967,0.31,9,charge,0,1.295,0.432,2.0,2.0,3.5328,3.5528,15.4464,02-01-22_02.40_CC2_protocol_HPPC_IN21700_30T_cycle_#793.mat
CC_CELL2,793,0.86296,2.58967,0.31,9,charge,0,1.295,0.432,10.0,9.9,3.5328,3.5581,19.5397,02-01-22_02.40_CC2_protocol_HPPC_IN21700_30T_cycle_#793.mat
CC_CELL2,793,0.86296,2.58967,0.3099,9,discharge,1,-10.349,3.45,2.0,1.9,3.5322,3.3762,15.0739,02-01-22_02.40_CC2_protocol_HPPC_IN21700_30T_cycle_#793.mat
CC_CELL2,793,0.86296,2.58967,0.3099,9,discharge,1,-10.349,3.45,10.0,9.9,3.5322,3.3272,19.8087,02-01-22_02.40_CC2_protocol_HPPC_IN21700_30T_cycle_#793.mat
CC_CELL2,793,0.86296,2.58967,0.31,9,charge,1,5.176,1.725,2.0,1.9,3.5376,3.6124,14.4505,02-01-22_02.40_CC2_protocol_HPPC_IN21700_30T_cycle_#793.mat
CC_CELL2,793,0.86296,2.58967,0.31,9,charge,1,5.176,1.725,10.0,9.9,3.5376,3.6332,18.4688,02-01-22_02.40_CC2_protocol_HPPC_IN21700_30T_cycle_#793.mat
CC_CELL2,793,0.86296,2.58967,0.3098,9,discharge,2,-20.701,6.9,2.0,2.0,3.5331,3.2249,14.8882,02-01-22_02.40_CC2_protocol_HPPC_IN21700_30T_cycle_#793.mat
CC_CELL2,793,0.86296,2.58967,0.3098,9,discharge,2,-20.701,6.9,10.0,9.9,3.5331,3.1238,19.772,02-01-22_02.40_CC2_protocol_HPPC_IN21700_30T_cycle_#793.mat
CC_CELL2,793,0.86296,2.58967,0.3101,9,charge,2,15.525,5.175,2.0,1.9,3.5426,3.7552,13.694,02-01-22_02.40_CC2_protocol_HPPC_IN21700_30T_cycle_#793.mat
CC_CELL2,793,0.86296,2.58967,0.3101,9,charge,2,15.525,5.175,10.0,9.9,3.5426,3.8099,17.2174,02-01-22_02.40_CC2_protocol_HPPC_IN21700_30T_cycle_#793.mat
CC_CELL2,793,0.86296,2.58967,0.3097,9,discharge,3,-29.757,9.919,2.0,2.0,3.5331,3.0994,14.5747,02-01-22_02.40_CC2_protocol_HPPC_IN21700_30T_cycle_#793.mat
CC_CELL2,793,0.86296,2.58967,0.3097,9,discharge,3,-29.757,9.919,10.0,9.9,3.5331,2.9333,20.1566,02-01-22_02.40_CC2_protocol_HPPC_IN21700_30T_cycle_#793.mat
CC_CELL2,793,0.86296,2.58967,0.3102,9,charge,3,25.876,8.625,2.0,2.0,3.5463,3.8859,13.1241,02-01-22_02.40_CC2_protocol_HPPC_IN21700_30T_cycle_#793.mat
CC_CELL2,793,0.86296,2.58967,0.3102,9,charge,3,25.876,8.625,10.0,9.9,3.5463,3.9631,16.1076,02-01-22_02.40_CC2_protocol_HPPC_IN21700_30T_cycle_#793.mat
CC_CELL2,793,0.86296,2.58967,0.2668,10,discharge,0,-2.588,0.863,2.0,2.0,3.4893,3.4484,15.8007,02-01-22_02.40_CC2_protocol_HPPC_IN21700_30T_cycle_#793.mat
CC_CELL2,793,0.86296,2.58967,0.2668,10,discharge,0,-2.588,0.863,10.0,9.9,3.4893,3.4342,21.2865,02-01-22_02.40_CC2_protocol_HPPC_IN21700_30T_cycle_#793.mat
CC_CELL2,793,0.86296,2.58967,0.2668,10,charge,0,1.295,0.432,2.0,2.0,3.4913,3.5113,15.4464,02-01-22_02.40_CC2_protocol_HPPC_IN21700_30T_cycle_#793.mat
CC_CELL2,793,0.86296,2.58967,0.2668,10,charge,0,1.295,0.432,10.0,9.9,3.4913,3.5169,19.7714,02-01-22_02.40_CC2_protocol_HPPC_IN21700_30T_cycle_#793.mat
CC_CELL2,793,0.86296,2.58967,0.2668,10,discharge,1,-10.349,3.45,2.0,2.0,3.4898,3.3212,16.2914,02-01-22_02.40_CC2_protocol_HPPC_IN21700_30T_cycle_#793.mat
CC_CELL2,793,0.86296,2.58967,0.2668,10,discharge,1,-10.349,3.45,10.0,9.9,3.4898,3.2626,21.9538,02-01-22_02.40_CC2_protocol_HPPC_IN21700_30T_cycle_#793.mat
CC_CELL2,793,0.86296,2.58967,0.2669,10,charge,1,5.174,1.725,2.0,2.0,3.4965,3.575,15.1708,02-01-22_02.40_CC2_protocol_HPPC_IN21700_30T_cycle_#793.mat
CC_CELL2,793,0.86296,2.58967,0.2669,10,charge,1,5.174,1.725,10.0,9.9,3.4965,3.5952,19.0747,02-01-22_02.40_CC2_protocol_HPPC_IN21700_30T_cycle_#793.mat
CC_CELL2,793,0.86296,2.58967,0.2667,10,discharge,2,-20.7,6.9,2.0,2.0,3.4913,3.156,16.1981,02-01-22_02.40_CC2_protocol_HPPC_IN21700_30T_cycle_#793.mat
CC_CELL2,793,0.86296,2.58967,0.2667,10,discharge,2,-20.7,6.9,10.0,9.9,3.4913,3.0098,23.2609,02-01-22_02.40_CC2_protocol_HPPC_IN21700_30T_cycle_#793.mat
CC_CELL2,793,0.86296,2.58967,0.267,10,charge,2,15.525,5.175,2.0,1.9,3.5013,3.7217,14.1965,02-01-22_02.40_CC2_protocol_HPPC_IN21700_30T_cycle_#793.mat
CC_CELL2,793,0.86296,2.58967,0.267,10,charge,2,15.525,5.175,10.0,9.9,3.5013,3.7776,17.7971,02-01-22_02.40_CC2_protocol_HPPC_IN21700_30T_cycle_#793.mat
CC_CELL2,793,0.86296,2.58967,0.2666,10,discharge,3,-29.758,9.919,2.0,2.0,3.4917,3.0093,16.2108,02-01-22_02.40_CC2_protocol_HPPC_IN21700_30T_cycle_#793.mat
CC_CELL2,793,0.86296,2.58967,0.2666,10,discharge,3,-29.758,9.919,10.0,9.9,3.4917,2.7413,25.2167,02-01-22_02.40_CC2_protocol_HPPC_IN21700_30T_cycle_#793.mat
CC_CELL2,793,0.86296,2.58967,0.267,10,charge,3,25.877,8.626,2.0,2.0,3.5049,3.8575,13.626,02-01-22_02.40_CC2_protocol_HPPC_IN21700_30T_cycle_#793.mat
CC_CELL2,793,0.86296,2.58967,0.267,10,charge,3,25.877,8.626,10.0,9.9,3.5049,3.9395,16.7948,02-01-22_02.40_CC2_protocol_HPPC_IN21700_30T_cycle_#793.mat
CC_CELL2,793,0.86296,2.58967,0.2237,11,discharge,0,-2.588,0.863,2.0,1.9,3.4443,3.3989,17.5391,02-01-22_02.40_CC2_protocol_HPPC_IN21700_30T_cycle_#793.mat
CC_CELL2,793,0.86296,2.58967,0.2237,11,discharge,0,-2.588,0.863,10.0,9.9,3.4443,3.3806,24.6088,02-01-22_02.40_CC2_protocol_HPPC_IN21700_30T_cycle_#793.mat
CC_CELL2,793,0.86296,2.58967,0.2237,11,charge,0,1.295,0.432,2.0,1.9,3.4475,3.4695,16.9871,02-01-22_02.40_CC2_protocol_HPPC_IN21700_30T_cycle_#793.mat
CC_CELL2,793,0.86296,2.58967,0.2237,11,charge,0,1.295,0.432,10.0,9.9,3.4475,3.4763,22.2377,02-01-22_02.40_CC2_protocol_HPPC_IN21700_30T_cycle_#793.mat
CC_CELL2,793,0.86296,2.58967,0.2236,11,discharge,1,-10.349,3.45,2.0,1.9,3.4455,3.2575,18.166,02-01-22_02.40_CC2_protocol_HPPC_IN21700_30T_cycle_#793.mat
CC_CELL2,793,0.86296,2.58967,0.2236,11,discharge,1,-10.349,3.45,10.0,9.9,3.4455,3.166,27.0074,02-01-22_02.40_CC2_protocol_HPPC_IN21700_30T_cycle_#793.mat
CC_CELL2,793,0.86296,2.58967,0.2238,11,charge,1,5.177,1.726,2.0,2.0,3.454,3.5376,16.1493,02-01-22_02.40_CC2_protocol_HPPC_IN21700_30T_cycle_#793.mat
CC_CELL2,793,0.86296,2.58967,0.2238,11,charge,1,5.177,1.726,10.0,9.9,3.454,3.5569,19.8775,02-01-22_02.40_CC2_protocol_HPPC_IN21700_30T_cycle_#793.mat
CC_CELL2,793,0.86296,2.58967,0.2236,11,discharge,2,-20.699,6.9,2.0,1.9,3.4473,3.0743,18.0202,02-01-22_02.40_CC2_protocol_HPPC_IN21700_30T_cycle_#793.mat
CC_CELL2,793,0.86296,2.58967,0.2236,11,discharge,2,-20.699,6.9,10.0,9.9,3.4473,2.8153,30.5329,02-01-22_02.40_CC2_protocol_HPPC_IN21700_30T_cycle_#793.mat
CC_CELL2,793,0.86296,2.58967,0.2238,11,charge,2,15.527,5.176,2.0,2.0,3.4596,3.684,14.4522,02-01-22_02.40_CC2_protocol_HPPC_IN21700_30T_cycle_#793.mat
CC_CELL2,793,0.86296,2.58967,0.2238,11,charge,2,15.527,5.176,10.0,9.9,3.4596,3.7343,17.6918,02-01-22_02.40_CC2_protocol_HPPC_IN21700_30T_cycle_#793.mat
CC_CELL2,793,0.86296,2.58967,0.2235,11,discharge,3,-29.756,9.919,2.0,2.0,3.4467,2.9094,18.0569,02-01-22_02.40_CC2_protocol_HPPC_IN21700_30T_cycle_#793.mat
CC_CELL2,793,0.86296,2.58967,0.2235,11,discharge,3,-29.756,9.919,10.0,9.9,3.4467,2.4997,31.8255,02-01-22_02.40_CC2_protocol_HPPC_IN21700_30T_cycle_#793.mat
CC_CELL2,793,0.86296,2.58967,0.2239,11,charge,3,25.876,8.625,2.0,2.0,3.4627,3.8095,13.4024,02-01-22_02.40_CC2_protocol_HPPC_IN21700_30T_cycle_#793.mat
CC_CELL2,793,0.86296,2.58967,0.2239,11,charge,3,25.876,8.625,10.0,9.9,3.4627,3.8902,16.5211,02-01-22_02.40_CC2_protocol_HPPC_IN21700_30T_cycle_#793.mat
CC_CELL2,793,0.86296,2.58967,0.1806,12,discharge,0,-2.589,0.863,2.0,1.9,3.3997,3.347,20.3569,02-01-22_02.40_CC2_protocol_HPPC_IN21700_30T_cycle_#793.mat
CC_CELL2,793,0.86296,2.58967,0.1806,12,discharge,0,-2.589,0.863,10.0,9.9,3.3997,3.3191,31.1341,02-01-22_02.40_CC2_protocol_HPPC_IN21700_30T_cycle_#793.mat
CC_CELL2,793,0.86296,2.58967,0.1806,12,charge,0,1.295,0.432,2.0,1.9,3.4032,3.4277,18.9218,02-01-22_02.40_CC2_protocol_HPPC_IN21700_30T_cycle_#793.mat
CC_CELL2,793,0.86296,2.58967,0.1806,12,charge,0,1.295,0.432,10.0,9.9,3.4032,3.437,26.1044,02-01-22_02.40_CC2_protocol_HPPC_IN21700_30T_cycle_#793.mat
CC_CELL2,793,0.86296,2.58967,0.1805,12,discharge,1,-10.351,3.45,2.0,2.0,3.4007,3.1752,21.7853,02-01-22_02.40_CC2_protocol_HPPC_IN21700_30T_cycle_#793.mat
CC_CELL2,793,0.86296,2.58967,0.1805,12,discharge,1,-10.351,3.45,10.0,9.9,3.4007,3.001,38.6146,02-01-22_02.40_CC2_protocol_HPPC_IN21700_30T_cycle_#793.mat
CC_CELL2,793,0.86296,2.58967,0.1807,12,charge,1,5.176,1.726,2.0,2.0,3.4129,3.5026,17.3283,02-01-22_02.40_CC2_protocol_HPPC_IN21700_30T_cycle_#793.mat
CC_CELL2,793,0.86296,2.58967,0.1807,12,charge,1,5.176,1.726,10.0,9.9,3.4129,3.5262,21.8874,02-01-22_02.40_CC2_protocol_HPPC_IN21700_30T_cycle_#793.mat
CC_CELL2,793,0.86296,2.58967,0.1804,12,discharge,2,-20.699,6.9,2.0,2.0,3.4029,2.9386,22.431,02-01-22_02.40_CC2_protocol_HPPC_IN21700_30T_cycle_#793.mat
CC_CELL2,793,0.86296,2.58967,0.1804,12,discharge,2,-20.699,6.9,10.0,9.9,3.4029,2.4998,43.6301,02-01-22_02.40_CC2_protocol_HPPC_IN21700_30T_cycle_#793.mat
CC_CELL2,793,0.86296,2.58967,0.1807,12,charge,2,15.526,5.175,2.0,1.9,3.4213,3.6475,14.5691,02-01-22_02.40_CC2_protocol_HPPC_IN21700_30T_cycle_#793.mat
CC_CELL2,793,0.86296,2.58967,0.1807,12,charge,2,15.526,5.175,10.0,9.9,3.4213,3.6935,17.5319,02-01-22_02.40_CC2_protocol_HPPC_IN21700_30T_cycle_#793.mat
CC_CELL2,793,0.86296,2.58967,0.1803,12,discharge,3,-27.129,9.043,2.0,1.9,3.4044,2.7331,24.7447,02-01-22_02.40_CC2_protocol_HPPC_IN21700_30T_cycle_#793.mat
CC_CELL2,793,0.86296,2.58967,0.1803,12,discharge,3,-27.129,9.043,10.0,9.9,3.4044,2.5,33.337,02-01-22_02.40_CC2_protocol_HPPC_IN21700_30T_cycle_#793.mat
CC_CELL2,793,0.86296,2.58967,0.1808,12,charge,3,25.877,8.626,2.0,1.9,3.424,3.7748,13.5564,02-01-22_02.40_CC2_protocol_HPPC_IN21700_30T_cycle_#793.mat
CC_CELL2,793,0.86296,2.58967,0.1808,12,charge,3,25.877,8.626,10.0,9.9,3.424,3.8498,16.4548,02-01-22_02.40_CC2_protocol_HPPC_IN21700_30T_cycle_#793.mat
CC_CELL2,831,0.86091,2.5835,1.0,0,discharge,0,-2.585,0.862,2.0,2.0,4.1344,4.0861,18.6847,02-09-22_16.12_CC2_protocol_HPPC_IN21700_30T_cycle_#831.mat
CC_CELL2,831,0.86091,2.5835,1.0,0,discharge,0,-2.585,0.862,10.0,9.7,4.1344,4.0675,25.8801,02-09-22_16.12_CC2_protocol_HPPC_IN21700_30T_cycle_#831.mat
CC_CELL2,831,0.86091,2.5835,1.0,0,charge,0,1.295,0.432,2.0,2.0,4.1481,4.1785,23.4767,02-09-22_16.12_CC2_protocol_HPPC_IN21700_30T_cycle_#831.mat
CC_CELL2,831,0.86091,2.5835,1.0,0,charge,0,1.295,0.432,10.0,9.9,4.1481,4.191,33.13,02-09-22_16.12_CC2_protocol_HPPC_IN21700_30T_cycle_#831.mat
CC_CELL2,831,0.86091,2.5835,0.9999,0,discharge,1,-10.338,3.446,2.0,2.0,4.1434,3.9292,20.7197,02-09-22_16.12_CC2_protocol_HPPC_IN21700_30T_cycle_#831.mat
CC_CELL2,831,0.86091,2.5835,0.9999,0,discharge,1,-10.338,3.446,10.0,9.9,4.1434,3.8918,24.3374,02-09-22_16.12_CC2_protocol_HPPC_IN21700_30T_cycle_#831.mat
CC_CELL2,831,0.86091,2.5835,1.0,0,charge,1,1.744,0.581,2.0,2.0,4.1513,4.2,27.9291,02-09-22_16.12_CC2_protocol_HPPC_IN21700_30T_cycle_#831.mat
CC_CELL2,831,0.86091,2.5835,1.0,0,charge,1,1.744,0.581,10.0,9.9,4.1513,4.2,27.9291,02-09-22_16.12_CC2_protocol_HPPC_IN21700_30T_cycle_#831.mat
CC_CELL2,831,0.86091,2.5835,0.9998,0,discharge,2,-20.676,6.892,2.0,2.0,4.1424,3.7606,18.4659,02-09-22_16.12_CC2_protocol_HPPC_IN21700_30T_cycle_#831.mat
CC_CELL2,831,0.86091,2.5835,0.9998,0,discharge,2,-20.676,6.892,10.0,9.9,4.1424,3.7122,20.8067,02-09-22_16.12_CC2_protocol_HPPC_IN21700_30T_cycle_#831.mat
CC_CELL2,831,0.86091,2.5835,1.0,0,charge,2,1.625,0.542,2.0,1.9,4.1561,4.2,27.0121,02-09-22_16.12_CC2_protocol_HPPC_IN21700_30T_cycle_#831.mat
CC_CELL2,831,0.86091,2.5835,1.0,0,charge,2,1.625,0.542,10.0,9.9,4.1561,4.2,27.0121,02-09-22_16.12_CC2_protocol_HPPC_IN21700_30T_cycle_#831.mat
CC_CELL2,831,0.86091,2.5835,0.9998,0,discharge,3,-29.721,9.907,2.0,2.0,4.142,3.6321,17.1562,02-09-22_16.12_CC2_protocol_HPPC_IN21700_30T_cycle_#831.mat
CC_CELL2,831,0.86091,2.5835,0.9998,0,discharge,3,-29.721,9.907,10.0,9.9,4.142,3.5702,19.2389,02-09-22_16.12_CC2_protocol_HPPC_IN21700_30T_cycle_#831.mat
CC_CELL2,831,0.86091,2.5835,1.0,0,charge,3,1.541,0.514,2.0,2.0,4.1586,4.1999,26.8043,02-09-22_16.12_CC2_protocol_HPPC_IN21700_30T_cycle_#831.mat
CC_CELL2,831,0.86091,2.5835,1.0,0,charge,3,1.541,0.514,10.0,9.9,4.1586,4.1999,26.8043,02-09-22_16.12_CC2_protocol_HPPC_IN21700_30T_cycle_#831.mat
CC_CELL2,831,0.86091,2.5835,0.9569,1,discharge,0,-2.583,0.861,2.0,2.0,4.0922,4.0422,19.3596,02-09-22_16.12_CC2_protocol_HPPC_IN21700_30T_cycle_#831.mat
CC_CELL2,831,0.86091,2.5835,0.9569,1,discharge,0,-2.583,0.861,10.0,9.9,4.0922,4.0314,23.5413,02-09-22_16.12_CC2_protocol_HPPC_IN21700_30T_cycle_#831.mat
CC_CELL2,831,0.86091,2.5835,0.9569,1,charge,0,1.293,0.431,2.0,2.0,4.0935,4.1186,19.4092,02-09-22_16.12_CC2_protocol_HPPC_IN21700_30T_cycle_#831.mat
CC_CELL2,831,0.86091,2.5835,0.9569,1,charge,0,1.293,0.431,10.0,9.9,4.0935,4.1246,24.0489,02-09-22_16.12_CC2_protocol_HPPC_IN21700_30T_cycle_#831.mat
CC_CELL2,831,0.86091,2.5835,0.9568,1,discharge,1,-10.337,3.446,2.0,1.9,4.0923,3.9054,18.0807,02-09-22_16.12_CC2_protocol_HPPC_IN21700_30T_cycle_#831.mat
CC_CELL2,831,0.86091,2.5835,0.9568,1,discharge,1,-10.337,3.446,10.0,9.9,4.0923,3.8752,21.0022,02-09-22_16.12_CC2_protocol_HPPC_IN21700_30T_cycle_#831.mat
CC_CELL2,831,0.86091,2.5835,0.957,1,charge,1,4.923,1.641,2.0,1.9,4.0963,4.1941,19.8667,02-09-22_16.12_CC2_protocol_HPPC_IN21700_30T_cycle_#831.mat
CC_CELL2,831,0.86091,2.5835,0.957,1,charge,1,4.923,1.641,10.0,9.9,4.0963,4.2,21.0652,02-09-22_16.12_CC2_protocol_HPPC_IN21700_30T_cycle_#831.mat
CC_CELL2,831,0.86091,2.5835,0.9568,1,discharge,2,-20.675,6.892,2.0,2.0,4.0927,3.7488,16.6336,02-09-22_16.12_CC2_protocol_HPPC_IN21700_30T_cycle_#831.mat
CC_CELL2,831,0.86091,2.5835,0.9568,1,discharge,2,-20.675,6.892,10.0,9.9,4.0927,3.6991,19.0375,02-09-22_16.12_CC2_protocol_HPPC_IN21700_30T_cycle_#831.mat
CC_CELL2,831,0.86091,2.5835,0.957,1,charge,2,4.817,1.606,2.0,2.0,4.0988,4.2,21.0085,02-09-22_16.12_CC2_protocol_HPPC_IN21700_30T_cycle_#831.mat
CC_CELL2,831,0.86091,2.5835,0.957,1,charge,2,4.817,1.606,10.0,9.9,4.0988,4.2,21.0085,02-09-22_16.12_CC2_protocol_HPPC_IN21700_30T_cycle_#831.mat
CC_CELL2,831,0.86091,2.5835,0.9567,1,discharge,3,-29.719,9.906,2.0,2.0,4.0937,3.6271,15.7004,02-09-22_16.12_CC2_protocol_HPPC_IN21700_30T_cycle_#831.mat
CC_CELL2,831,0.86091,2.5835,0.9567,1,discharge,3,-29.719,9.906,10.0,9.9,4.0937,3.5574,18.0457,02-09-22_16.12_CC2_protocol_HPPC_IN21700_30T_cycle_#831.mat
CC_CELL2,831,0.86091,2.5835,0.957,1,charge,3,4.682,1.561,2.0,2.0,4.1021,4.2,20.9099,02-09-22_16.12_CC2_protocol_HPPC_IN21700_30T_cycle_#831.mat
CC_CELL2,831,0.86091,2.5835,0.957,1,charge,3,4.682,1.561,10.0,9.9,4.1021,4.2,20.9099,02-09-22_16.12_CC2_protocol_HPPC_IN21700_30T_cycle_#831.mat
CC_CELL2,831,0.86091,2.5835,0.9138,2,discharge,0,-2.585,0.862,2.0,2.0,4.0779,4.0309,18.1804,02-09-22_16.12_CC2_protocol_HPPC_IN21700_30T_cycle_#831.mat
CC_CELL2,831,0.86091,2.5835,0.9138,2,discharge,0,-2.585,0.862,10.0,9.9,4.0779,4.0202,22.3194,02-09-22_16.12_CC2_protocol_HPPC_IN21700_30T_cycle_#831.mat
CC_CELL2,831,0.86091,2.5835,0.9139,2,charge,0,1.293,0.431,2.0,2.0,4.0785,4.1025,18.5615,02-09-22_16.12_CC2_protocol_HPPC_IN21700_30T_cycle_#831.mat
CC_CELL2,831,0.86091,2.5835,0.9139,2,charge,0,1.293,0.431,10.0,9.9,4.0785,4.1074,22.3511,02-09-22_16.12_CC2_protocol_HPPC_IN21700_30T_cycle_#831.mat
CC_CELL2,831,0.86091,2.5835,0.9138,2,discharge,1,-10.337,3.446,2.0,2.0,4.0781,3.898,17.4228,02-09-22_16.12_CC2_protocol_HPPC_IN21700_30T_cycle_#831.mat
CC_CELL2,831,0.86091,2.5835,0.9138,2,discharge,1,-10.337,3.446,10.0,9.9,4.0781,3.8616,20.9442,02-09-22_16.12_CC2_protocol_HPPC_IN21700_30T_cycle_#831.mat
CC_CELL2,831,0.86091,2.5835,0.9139,2,charge,1,5.167,1.722,2.0,2.0,4.0816,4.1722,17.5347,02-09-22_16.12_CC2_protocol_HPPC_IN21700_30T_cycle_#831.mat
CC_CELL2,831,0.86091,2.5835,0.9139,2,charge,1,5.167,1.722,10.0,9.9,4.0816,4.1909,21.1539,02-09-22_16.12_CC2_protocol_HPPC_IN21700_30T_cycle_#831.mat
CC_CELL2,831,0.86091,2.5835,0.9137,2,discharge,2,-20.675,6.892,2.0,2.0,4.0784,3.7416,16.2902,02-09-22_16.12_CC2_protocol_HPPC_IN21700_30T_cycle_#831.mat
CC_CELL2,831,0.86091,2.5835,0.9137,2,discharge,2,-20.675,6.892,10.0,9.9,4.0784,3.6781,19.3615,02-09-22_16.12_CC2_protocol_HPPC_IN21700_30T_cycle_#831.mat
CC_CELL2,831,0.86091,2.5835,0.9139,2,charge,2,6.187,2.062,2.0,2.0,4.0839,4.2002,18.7984,02-09-22_16.12_CC2_protocol_HPPC_IN21700_30T_cycle_#831.mat
CC_CELL2,831,0.86091,2.5835,0.9139,2,charge,2,6.187,2.062,10.0,9.9,4.0839,4.2001,18.7822,02-09-22_16.12_CC2_protocol_HPPC_IN21700_30T_cycle_#831.mat
CC_CELL2,831,0.86091,2.5835,0.9136,2,discharge,3,-29.72,9.907,2.0,2.0,4.0791,3.6183,15.5047,02-09-22_16.12_CC2_protocol_HPPC_IN21700_30T_cycle_#831.mat
CC_CELL2,831,0.86091,2.5835,0.9136,2,discharge,3,-29.72,9.907,10.0,9.9,4.0791,3.5317,18.4186,02-09-22_16.12_CC2_protocol_HPPC_IN21700_30T_cycle_#831.mat
CC_CELL2,831,0.86091,2.5835,0.9139,2,charge,3,6.054,2.018,2.0,2.0,4.0859,4.2,18.848,02-09-22_16.12_CC2_protocol_HPPC_IN21700_30T_cycle_#831.mat
CC_CELL2,831,0.86091,2.5835,0.9139,2,charge,3,6.054,2.018,10.0,9.9,4.0859,4.2,18.848,02-09-22_16.12_CC2_protocol_HPPC_IN21700_30T_cycle_#831.mat
CC_CELL2,831,0.86091,2.5835,0.8277,3,discharge,0,-2.583,0.861,2.0,2.0,4.0152,3.9723,16.6073,02-09-22_16.12_CC2_protocol_HPPC_IN21700_30T_cycle_#831.mat
CC_CELL2,831,0.86091,2.5835,0.8277,3,discharge,0,-2.583,0.861,10.0,9.9,4.0152,3.9562,22.8399,02-09-22_16.12_CC2_protocol_HPPC_IN21700_30T_cycle_#831.mat
CC_CELL2,831,0.86091,2.5835,0.8277,3,charge,0,1.293,0.431,2.0,2.0,4.0177,4.0388,16.3199,02-09-22_16.12_CC2_protocol_HPPC_IN21700_30T_cycle_#831.mat
CC_CELL2,831,0.86091,2.5835,0.8277,3,charge,0,1.293,0.431,10.0,9.9,4.0177,4.0456,21.5794,02-09-22_16.12_CC2_protocol_HPPC_IN21700_30T_cycle_#831.mat
CC_CELL2,831,0.86091,2.5835,0.8276,3,discharge,1,-10.339,3.446,2.0,1.9,4.0162,3.8491,16.1621,02-09-22_16.12_CC2_protocol_HPPC_IN21700_30T_cycle_#831.mat
CC_CELL2,831,0.86091,2.5835,0.8276,3,discharge,1,-10.339,3.446,10.0,9.9,4.0162,3.7965,21.2496,02-09-22_16.12_CC2_protocol_HPPC_IN21700_30T_cycle_#831.mat
CC_CELL2,831,0.86091,2.5835,0.8277,3,charge,1,5.169,1.723,2.0,2.0,4.0221,4.1036,15.7671,02-09-22_16.12_CC2_protocol_HPPC_IN21700_30T_cycle_#831.mat
CC_CELL2,831,0.86091,2.5835,0.8277,3,charge,1,5.169,1.723,10.0,9.9,4.0221,4.1269,20.2747,02-09-22_16.12_CC2_protocol_HPPC_IN21700_30T_cycle_#831.mat
CC_CELL2,831,0.86091,2.5835,0.8275,3,discharge,2,-20.676,6.892,2.0,2.0,4.0173,3.6977,15.4575,02-09-22_16.12_CC2_protocol_HPPC_IN21700_30T_cycle_#831.mat
CC_CELL2,831,0.86091,2.5835,0.8275,3,discharge,2,-20.676,6.892,10.0,9.9,4.0173,3.6198,19.2252,02-09-22_16.12_CC2_protocol_HPPC_IN21700_30T_cycle_#831.mat
CC_CELL2,831,0.86091,2.5835,0.8278,3,charge,2,10.472,3.491,2.0,2.0,4.0262,4.2001,16.6062,02-09-22_16.12_CC2_protocol_HPPC_IN21700_30T_cycle_#831.mat
CC_CELL2,831,0.86091,2.5835,0.8278,3,charge,2,10.472,3.491,10.0,9.9,4.0262,4.2,16.5966,02-09-22_16.12_CC2_protocol_HPPC_IN21700_30T_cycle_#831.mat
CC_CELL2,831,0.86091,2.5835,0.8275,3,discharge,3,-29.721,9.907,2.0,1.9,4.0185,3.5803,14.7438,02-09-22_16.12_CC2_protocol_HPPC_IN21700_30T_cycle_#831.mat
CC_CELL2,831,0.86091,2.5835,0.8275,3,discharge,3,-29.721,9.907,10.0,9.9,4.0185,3.4793,18.1421,02-09-22_16.12_CC2_protocol_HPPC_IN21700_30T_cycle_#831.mat
CC_CELL2,831,0.86091,2.5835,0.8278,3,charge,3,10.439,3.48,2.0,2.0,4.0291,4.2001,16.3809,02-09-22_16.12_CC2_protocol_HPPC_IN21700_30T_cycle_#831.mat
CC_CELL2,831,0.86091,2.5835,0.8278,3,charge,3,10.439,3.48,10.0,9.9,4.0291,4.2,16.3713,02-09-22_16.12_CC2_protocol_HPPC_IN21700_30T_cycle_#831.mat
CC_CELL2,831,0.86091,2.5835,0.7415,4,discharge,0,-2.585,0.862,2.0,2.0,3.9147,3.8757,15.0847,02-09-22_16.12_CC2_protocol_HPPC_IN21700_30T_cycle_#831.mat
CC_CELL2,831,0.86091,2.5835,0.7415,4,discharge,0,-2.585,0.862,10.0,9.9,3.9147,3.8618,20.4611,02-09-22_16.12_CC2_protocol_HPPC_IN21700_30T_cycle_#831.mat
CC_CELL2,831,0.86091,2.5835,0.7416,4,charge,0,1.293,0.431,2.0,2.0,3.9176,3.937,15.0039,02-09-22_16.12_CC2_protocol_HPPC_IN21700_30T_cycle_#831.mat
CC_CELL2,831,0.86091,2.5835,0.7416,4,charge,0,1.293,0.431,10.0,9.9,3.9176,3.943,19.6442,02-09-22_16.12_CC2_protocol_HPPC_IN21700_30T_cycle_#831.mat
CC_CELL2,831,0.86091,2.5835,0.7415,4,discharge,1,-10.338,3.446,2.0,1.9,3.9157,3.7603,15.0319,02-09-22_16.12_CC2_protocol_HPPC_IN21700_30T_cycle_#831.mat
CC_CELL2,831,0.86091,2.5835,0.7415,4,discharge,1,-10.338,3.446,10.0,9.9,3.9157,3.7166,19.259,02-09-22_16.12_CC2_protocol_HPPC_IN21700_30T_cycle_#831.mat
CC_CELL2,831,0.86091,2.5835,0.7416,4,charge,1,5.169,1.723,2.0,2.0,3.9212,3.9975,14.7619,02-09-22_16.12_CC2_protocol_HPPC_IN21700_30T_cycle_#831.mat
CC_CELL2,831,0.86091,2.5835,0.7416,4,charge,1,5.169,1.723,10.0,9.9,3.9212,4.0183,18.7862,02-09-22_16.12_CC2_protocol_HPPC_IN21700_30T_cycle_#831.mat
CC_CELL2,831,0.86091,2.5835,0.7414,4,discharge,2,-20.675,6.892,2.0,2.0,3.916,3.615,14.5586,02-09-22_16.12_CC2_protocol_HPPC_IN21700_30T_cycle_#831.mat
CC_CELL2,831,0.86091,2.5835,0.7414,4,discharge,2,-20.675,6.892,10.0,9.9,3.916,3.5468,17.8573,02-09-22_16.12_CC2_protocol_HPPC_IN21700_30T_cycle_#831.mat
CC_CELL2,831,0.86091,2.5835,0.7417,4,charge,2,15.508,5.169,2.0,1.9,3.9247,4.1399,13.8767,02-09-22_16.12_CC2_protocol_HPPC_IN21700_30T_cycle_#831.mat
CC_CELL2,831,0.86091,2.5835,0.7417,4,charge,2,15.508,5.169,10.0,9.9,3.9247,4.1966,17.5329,02-09-22_16.12_CC2_protocol_HPPC_IN21700_30T_cycle_#831.mat
CC_CELL2,831,0.86091,2.5835,0.7413,4,discharge,3,-29.722,9.907,2.0,2.0,3.9163,3.4977,14.0838,02-09-22_16.12_CC2_protocol_HPPC_IN21700_30T_cycle_#831.mat
CC_CELL2,831,0.86091,2.5835,0.7413,4,discharge,3,-29.722,9.907,10.0,9.9,3.9163,3.4052,17.196,02-09-22_16.12_CC2_protocol_HPPC_IN21700_30T_cycle_#831.mat
CC_CELL2,831,0.86091,2.5835,0.7418,4,charge,3,18.176,6.059,2.0,2.0,3.9269,4.2001,15.0308,02-09-22_16.12_CC2_protocol_HPPC_IN21700_30T_cycle_#831.mat
CC_CELL2,831,0.86091,2.5835,0.7418,4,charge,3,18.176,6.059,10.0,9.9,3.9269,4.2,15.0253,02-09-22_16.12_CC2_protocol_HPPC_IN21700_30T_cycle_#831.mat
CC_CELL2,831,0.86091,2.5835,0.6554,5,discharge,0,-2.585,0.862,2.0,1.9,3.841,3.8037,14.4294,02-09-22_16.12_CC2_protocol_HPPC_IN21700_30T_cycle_#831.mat
CC_CELL2,831,0.86091,2.5835,0.6554,5,discharge,0,-2.585,0.862,10.0,9.9,3.841,3.7913,19.2263,02-09-22_16.12_CC2_protocol_HPPC_IN21700_30T_cycle_#831.mat
CC_CELL2,831,0.86091,2.5835,0.6554,5,charge,0,1.293,0.431,2.0,1.9,3.8419,3.8608,14.616,02-09-22_16.12_CC2_protocol_HPPC_IN21700_30T_cycle_#831.mat
CC_CELL2,831,0.86091,2.5835,0.6554,5,charge,0,1.293,0.431,10.0,9.9,3.8419,3.8664,18.9467,02-09-22_16.12_CC2_protocol_HPPC_IN21700_30T_cycle_#831.mat
CC_CELL2,831,0.86091,2.5835,0.6553,5,discharge,1,-10.337,3.446,2.0,1.9,3.8403,3.6942,14.1337,02-09-22_16.12_CC2_protocol_HPPC_IN21700_30T_cycle_#831.mat
CC_CELL2,831,0.86091,2.5835,0.6553,5,discharge,1,-10.337,3.446,10.0,9.9,3.8403,3.6507,18.3419,02-09-22_16.12_CC2_protocol_HPPC_IN21700_30T_cycle_#831.mat
CC_CELL2,831,0.86091,2.5835,0.6555,5,charge,1,5.169,1.723,2.0,2.0,3.8458,3.9181,13.988,02-09-22_16.12_CC2_protocol_HPPC_IN21700_30T_cycle_#831.mat
CC_CELL2,831,0.86091,2.5835,0.6555,5,charge,1,5.169,1.723,10.0,9.9,3.8458,3.9369,17.6253,02-09-22_16.12_CC2_protocol_HPPC_IN21700_30T_cycle_#831.mat
CC_CELL2,831,0.86091,2.5835,0.6553,5,discharge,2,-20.675,6.892,2.0,2.0,3.8413,3.5537,13.9105,02-09-22_16.12_CC2_protocol_HPPC_IN21700_30T_cycle_#831.mat
CC_CELL2,831,0.86091,2.5835,0.6553,5,discharge,2,-20.675,6.892,10.0,9.9,3.8413,3.4798,17.4849,02-09-22_16.12_CC2_protocol_HPPC_IN21700_30T_cycle_#831.mat
CC_CELL2,831,0.86091,2.5835,0.6556,5,charge,2,15.505,5.168,2.0,2.0,3.8481,4.0558,13.3957,02-09-22_16.12_CC2_protocol_HPPC_IN21700_30T_cycle_#831.mat
CC_CELL2,831,0.86091,2.5835,0.6556,5,charge,2,15.505,5.168,10.0,9.9,3.8481,4.1033,16.4592,02-09-22_16.12_CC2_protocol_HPPC_IN21700_30T_cycle_#831.mat
CC_CELL2,831,0.86091,2.5835,0.6552,5,discharge,3,-29.721,9.907,2.0,1.9,3.8414,3.4413,13.4619,02-09-22_16.12_CC2_protocol_HPPC_IN21700_30T_cycle_#831.mat
CC_CELL2,831,0.86091,2.5835,0.6552,5,discharge,3,-29.721,9.907,10.0,9.9,3.8414,3.3378,16.9442,02-09-22_16.12_CC2_protocol_HPPC_IN21700_30T_cycle_#831.mat
CC_CELL2,831,0.86091,2.5835,0.6556,5,charge,3,25.072,8.357,2.0,2.0,3.8511,4.1818,13.19,02-09-22_16.12_CC2_protocol_HPPC_IN21700_30T_cycle_#831.mat
CC_CELL2,831,0.86091,2.5835,0.6556,5,charge,3,25.072,8.357,10.0,9.9,3.8511,4.2002,13.9239,02-09-22_16.12_CC2_protocol_HPPC_IN21700_30T_cycle_#831.mat
CC_CELL2,831,0.86091,2.5835,0.5692,6,discharge,0,-2.583,0.861,2.0,2.0,3.7566,3.7198,14.2464,02-09-22_16.12_CC2_protocol_HPPC_IN21700_30T_cycle_#831.mat
CC_CELL2,831,0.86091,2.5835,0.5692,6,discharge,0,-2.583,0.861,10.0,9.9,3.7566,3.7074,19.0469,02-09-22_16.12_CC2_protocol_HPPC_IN21700_30T_cycle_#831.mat
CC_CELL2,831,0.86091,2.5835,0.5693,6,charge,0,1.293,0.431,2.0,2.0,3.7585,3.7768,14.152,02-09-22_16.12_CC2_protocol_HPPC_IN21700_30T_cycle_#831.mat
CC_CELL2,831,0.86091,2.5835,0.5693,6,charge,0,1.293,0.431,10.0,9.9,3.7585,3.7824,18.4827,02-09-22_16.12_CC2_protocol_HPPC_IN21700_30T_cycle_#831.mat
CC_CELL2,831,0.86091,2.5835,0.5692,6,discharge,1,-10.338,3.446,2.0,2.0,3.7563,3.6097,14.1807,02-09-22_16.12_CC2_protocol_HPPC_IN21700_30T_cycle_#831.mat
CC_CELL2,831,0.86091,2.5835,0.5692,6,discharge,1,-10.338,3.446,10.0,9.9,3.7563,3.5644,18.5626,02-09-22_16.12_CC2_protocol_HPPC_IN21700_30T_cycle_#831.mat
CC_CELL2,831,0.86091,2.5835,0.5693,6,charge,1,5.169,1.723,2.0,2.0,3.762,3.8341,13.9493,02-09-22_16.12_CC2_protocol_HPPC_IN21700_30T_cycle_#831.mat
CC_CELL2,831,0.86091,2.5835,0.5693,6,charge,1,5.169,1.723,10.0,9.9,3.762,3.8543,17.8575,02-09-22_16.12_CC2_protocol_HPPC_IN21700_30T_cycle_#831.mat
CC_CELL2,831,0.86091,2.5835,0.5691,6,discharge,2,-20.674,6.891,2.0,2.0,3.7574,3.468,13.9983,02-09-22_16.12_CC2_protocol_HPPC_IN21700_30T_cycle_#831.mat
CC_CELL2,831,0.86091,2.5835,0.5691,6,discharge,2,-20.674,6.891,10.0,9.9,3.7574,3.3894,17.8001,02-09-22_16.12_CC2_protocol_HPPC_IN21700_30T_cycle_#831.mat
CC_CELL2,831,0.86091,2.5835,0.5694,6,charge,2,15.507,5.169,2.0,2.0,3.7652,3.9737,13.4455,02-09-22_16.12_CC2_protocol_HPPC_IN21700_30T_cycle_#831.mat
CC_CELL2,831,0.86091,2.5835,0.5694,6,charge,2,15.507,5.169,10.0,9.9,3.7652,4.0225,16.5925,02-09-22_16.12_CC2_protocol_HPPC_IN21700_30T_cycle_#831.mat
CC_CELL2,831,0.86091,2.5835,0.569,6,discharge,3,-29.721,9.907,2.0,2.0,3.7578,3.3505,13.7041,02-09-22_16.12_CC2_protocol_HPPC_IN21700_30T_cycle_#831.mat
CC_CELL2,831,0.86091,2.5835,0.569,6,discharge,3,-29.721,9.907,10.0,9.9,3.7578,3.2437,17.2975,02-09-22_16.12_CC2_protocol_HPPC_IN21700_30T_cycle_#831.mat
CC_CELL2,831,0.86091,2.5835,0.5695,6,charge,3,25.844,8.615,2.0,1.9,3.7677,4.1005,12.8773,02-09-22_16.12_CC2_protocol_HPPC_IN21700_30T_cycle_#831.mat
CC_CELL2,831,0.86091,2.5835,0.5695,6,charge,3,25.844,8.615,10.0,9.9,3.7677,4.1765,15.818,02-09-22_16.12_CC2_protocol_HPPC_IN21700_30T_cycle_#831.mat
CC_CELL2,831,0.86091,2.5835,0.4831,7,discharge,0,-2.583,0.861,2.0,2.0,3.6703,3.6342,13.9771,02-09-22_16.12_CC2_protocol_HPPC_IN21700_30T_cycle_#831.mat
CC_CELL2,831,0.86091,2.5835,0.4831,7,discharge,0,-2.583,0.861,10.0,9.9,3.6703,3.6228,18.3909,02-09-22_16.12_CC2_protocol_HPPC_IN21700_30T_cycle_#831.mat
CC_CELL2,831,0.86091,2.5835,0.4831,7,charge,0,1.293,0.431,2.0,2.0,3.6714,3.6899,14.3078,02-09-22_16.12_CC2_protocol_HPPC_IN21700_30T_cycle_#831.mat
CC_CELL2,831,0.86091,2.5835,0.4831,7,charge,0,1.293,0.431,10.0,9.9,3.6714,3.6952,18.4068,02-09-22_16.12_CC2_protocol_HPPC_IN21700_30T_cycle_#831.mat
CC_CELL2,831,0.86091,2.5835,0.483,7,discharge,1,-10.337,3.446,2.0,2.0,3.6707,3.5269,13.9112,02-09-22_16.12_CC2_protocol_HPPC_IN21700_30T_cycle_#831.mat
CC_CELL2,831,0.86091,2.5835,0.483,7,discharge,1,-10.337,3.446,10.0,9.9,3.6707,3.4852,17.9452,02-09-22_16.12_CC2_protocol_HPPC_IN21700_30T_cycle_#831.mat
CC_CELL2,831,0.86091,2.5835,0.4832,7,charge,1,5.168,1.723,2.0,2.0,3.6755,3.7459,13.621,02-09-22_16.12_CC2_protocol_HPPC_IN21700_30T_cycle_#831.mat
CC_CELL2,831,0.86091,2.5835,0.4832,7,charge,1,5.168,1.723,10.0,9.9,3.6755,3.7657,17.4519,02-09-22_16.12_CC2_protocol_HPPC_IN21700_30T_cycle_#831.mat
CC_CELL2,831,0.86091,2.5835,0.4829,7,discharge,2,-20.676,6.892,2.0,1.9,3.6711,3.3908,13.5568,02-09-22_16.12_CC2_protocol_HPPC_IN21700_30T_cycle_#831.mat
CC_CELL2,831,0.86091,2.5835,0.4829,7,discharge,2,-20.676,6.892,10.0,9.9,3.6711,3.3143,17.2567,02-09-22_16.12_CC2_protocol_HPPC_IN21700_30T_cycle_#831.mat
CC_CELL2,831,0.86091,2.5835,0.4832,7,charge,2,15.507,5.169,2.0,2.0,3.6791,3.8828,13.136,02-09-22_16.12_CC2_protocol_HPPC_IN21700_30T_cycle_#831.mat
CC_CELL2,831,0.86091,2.5835,0.4832,7,charge,2,15.507,5.169,10.0,9.9,3.6791,3.9311,16.2507,02-09-22_16.12_CC2_protocol_HPPC_IN21700_30T_cycle_#831.mat
CC_CELL2,831,0.86091,2.5835,0.4829,7,discharge,3,-29.721,9.907,2.0,1.9,3.6714,3.2768,13.2768,02-09-22_16.12_CC2_protocol_HPPC_IN21700_30T_cycle_#831.mat
CC_CELL2,831,0.86091,2.5835,0.4829,7,discharge,3,-29.721,9.907,10.0,9.9,3.6714,3.1718,16.8097,02-09-22_16.12_CC2_protocol_HPPC_IN21700_30T_cycle_#831.mat
CC_CELL2,831,0.86091,2.5835,0.4833,7,charge,3,25.845,8.615,2.0,2.0,3.6818,4.0085,12.6407,02-09-22_16.12_CC2_protocol_HPPC_IN21700_30T_cycle_#831.mat
CC_CELL2,831,0.86091,2.5835,0.4833,7,charge,3,25.845,8.615,10.0,9.9,3.6818,4.0827,15.5117,02-09-22_16.12_CC2_protocol_HPPC_IN21700_30T_cycle_#831.mat
CC_CELL2,831,0.86091,2.5835,0.3969,8,discharge,0,-2.585,0.862,2.0,1.9,3.6049,3.5674,14.5056,02-09-22_16.12_CC2_protocol_HPPC_IN21700_30T_cycle_#831.mat
CC_CELL2,831,0.86091,2.5835,0.3969,8,discharge,0,-2.585,0.862,10.0,9.9,3.6049,3.5556,19.0701,02-09-22_16.12_CC2_protocol_HPPC_IN21700_30T_cycle_#831.mat
CC_CELL2,831,0.86091,2.5835,0.397,8,charge,0,1.295,0.432,2.0,2.0,3.6057,3.6251,14.9795,02-09-22_16.12_CC2_protocol_HPPC_IN21700_30T_cycle_#831.mat
CC_CELL2,831,0.86091,2.5835,0.397,8,charge,0,1.295,0.432,10.0,9.9,3.6057,3.6303,18.9947,02-09-22_16.12_CC2_protocol_HPPC_IN21700_30T_cycle_#831.mat
CC_CELL2,831,0.86091,2.5835,0.3969,8,discharge,1,-10.337,3.446,2.0,2.0,3.6052,3.4554,14.4916,02-09-22_16.12_CC2_protocol_HPPC_IN21700_30T_cycle_#831.mat
CC_CELL2,831,0.86091,2.5835,0.3969,8,discharge,1,-10.337,3.446,10.0,9.9,3.6052,3.4121,18.6805,02-09-22_16.12_CC2_protocol_HPPC_IN21700_30T_cycle_#831.mat
CC_CELL2,831,0.86091,2.5835,0.397,8,charge,1,5.167,1.722,2.0,2.0,3.6102,3.6832,14.1281,02-09-22_16.12_CC2_protocol_HPPC_IN21700_30T_cycle_#831.mat
CC_CELL2,831,0.86091,2.5835,0.397,8,charge,1,5.167,1.722,10.0,9.9,3.6102,3.7031,17.9795,02-09-22_16.12_CC2_protocol_HPPC_IN21700_30T_cycle_#831.mat
CC_CELL2,831,0.86091,2.5835,0.3968,8,discharge,2,-20.674,6.891,2.0,1.9,3.6058,3.3131,14.1579,02-09-22_16.12_CC2_protocol_HPPC_IN21700_30T_cycle_#831.mat
CC_CELL2,831,0.86091,2.5835,0.3968,8,discharge,2,-20.674,6.891,10.0,9.9,3.6058,3.2308,18.1387,02-09-22_16.12_CC2_protocol_HPPC_IN21700_30T_cycle_#831.mat
CC_CELL2,831,0.86091,2.5835,0.3971,8,charge,2,15.507,5.169,2.0,2.0,3.6146,3.825,13.5681,02-09-22_16.12_CC2_protocol_HPPC_IN21700_30T_cycle_#831.mat
CC_CELL2,831,0.86091,2.5835,0.3971,8,charge,2,15.507,5.169,10.0,9.9,3.6146,3.8736,16.7021,02-09-22_16.12_CC2_protocol_HPPC_IN21700_30T_cycle_#831.mat
CC_CELL2,831,0.86091,2.5835,0.3967,8,discharge,3,-29.721,9.907,2.0,2.0,3.6062,3.1918,13.943,02-09-22_16.12_CC2_protocol_HPPC_IN21700_30T_cycle_#831.mat
CC_CELL2,831,0.86091,2.5835,0.3967,8,discharge,3,-29.721,9.907,10.0,9.9,3.6062,3.0762,17.8325,02-09-22_16.12_CC2_protocol_HPPC_IN21700_30T_cycle_#831.mat
CC_CELL2,831,0.86091,2.5835,0.3972,8,charge,3,25.845,8.615,2.0,2.0,3.618,3.9545,13.0199,02-09-22_16.12_CC2_protocol_HPPC_IN21700_30T_cycle_#831.mat
CC_CELL2,831,0.86091,2.5835,0.3972,8,charge,3,25.845,8.615,10.0,9.9,3.618,4.025,15.7477,02-09-22_16.12_CC2_protocol_HPPC_IN21700_30T_cycle_#831.mat
CC_CELL2,831,0.86091,2.5835,0.3108,9,discharge,0,-2.583,0.861,2.0,1.9,3.5298,3.4903,15.2893,02-09-22_16.12_CC2_protocol_HPPC_IN21700_30T_cycle_#831.mat
CC_CELL2,831,0.86091,2.5835,0.3108,9,discharge,0,-2.583,0.861,10.0,9.9,3.5298,3.4771,20.3987,02-09-22_16.12_CC2_protocol_HPPC_IN21700_30T_cycle_#831.mat
CC_CELL2,831,0.86091,2.5835,0.3108,9,charge,0,1.295,0.432,2.0,2.0,3.5315,3.5509,14.9853,02-09-22_16.12_CC2_protocol_HPPC_IN21700_30T_cycle_#831.mat
CC_CELL2,831,0.86091,2.5835,0.3108,9,charge,0,1.295,0.432,10.0,9.9,3.5315,3.5564,19.2337,02-09-22_16.12_CC2_protocol_HPPC_IN21700_30T_cycle_#831.mat
CC_CELL2,831,0.86091,2.5835,0.3107,9,discharge,1,-10.337,3.446,2.0,2.0,3.5302,3.3715,15.3526,02-09-22_16.12_CC2_protocol_HPPC_IN21700_30T_cycle_#831.mat
CC_CELL2,831,0.86091,2.5835,0.3107,9,discharge,1,-10.337,3.446,10.0,9.9,3.5302,3.324,19.9478,02-09-22_16.12_CC2_protocol_HPPC_IN21700_30T_cycle_#831.mat
CC_CELL2,831,0.86091,2.5835,0.3109,9,charge,1,5.169,1.723,2.0,2.0,3.5356,3.6115,14.6845,02-09-22_16.12_CC2_protocol_HPPC_IN21700_30T_cycle_#831.mat
CC_CELL2,831,0.86091,2.5835,0.3109,9,charge,1,5.169,1.723,10.0,9.9,3.5356,3.6323,18.7088,02-09-22_16.12_CC2_protocol_HPPC_IN21700_30T_cycle_#831.mat
CC_CELL2,831,0.86091,2.5835,0.3107,9,discharge,2,-20.674,6.891,2.0,2.0,3.5311,3.2206,15.0189,02-09-22_16.12_CC2_protocol_HPPC_IN21700_30T_cycle_#831.mat
CC_CELL2,831,0.86091,2.5835,0.3107,9,discharge,2,-20.674,6.891,10.0,9.9,3.5311,3.12,19.8849,02-09-22_16.12_CC2_protocol_HPPC_IN21700_30T_cycle_#831.mat
CC_CELL2,831,0.86091,2.5835,0.3109,9,charge,2,15.507,5.169,2.0,2.0,3.5408,3.7557,13.8583,02-09-22_16.12_CC2_protocol_HPPC_IN21700_30T_cycle_#831.mat
CC_CELL2,831,0.86091,2.5835,0.3109,9,charge,2,15.507,5.169,10.0,9.9,3.5408,3.8101,17.3664,02-09-22_16.12_CC2_protocol_HPPC_IN21700_30T_cycle_#831.mat
CC_CELL2,831,0.86091,2.5835,0.3106,9,discharge,3,-29.721,9.907,2.0,2.0,3.532,3.0951,14.7,02-09-22_16.12_CC2_protocol_HPPC_IN21700_30T_cycle_#831.mat
CC_CELL2,831,0.86091,2.5835,0.3106,9,discharge,3,-29.721,9.907,10.0,9.9,3.532,2.9275,20.3392,02-09-22_16.12_CC2_protocol_HPPC_IN21700_30T_cycle_#831.mat
CC_CELL2,831,0.86091,2.5835,0.311,9,charge,3,25.845,8.615,2.0,2.0,3.5446,3.8859,13.2056,02-09-22_16.12_CC2_protocol_HPPC_IN21700_30T_cycle_#831.mat
CC_CELL2,831,0.86091,2.5835,0.311,9,charge,3,25.845,8.615,10.0,9.9,3.5446,3.9633,16.2004,02-09-22_16.12_CC2_protocol_HPPC_IN21700_30T_cycle_#831.mat
CC_CELL2,831,0.86091,2.5835,0.2677,10,discharge,0,-2.585,0.862,2.0,1.9,3.4874,3.4443,16.6705,02-09-22_16.12_CC2_protocol_HPPC_IN21700_30T_cycle_#831.mat
CC_CELL2,831,0.86091,2.5835,0.2677,10,discharge,0,-2.585,0.862,10.0,9.9,3.4874,3.4292,22.511,02-09-22_16.12_CC2_protocol_HPPC_IN21700_30T_cycle_#831.mat
CC_CELL2,831,0.86091,2.5835,0.2677,10,charge,0,1.293,0.431,2.0,2.0,3.4893,3.5101,16.0854,02-09-22_16.12_CC2_protocol_HPPC_IN21700_30T_cycle_#831.mat
CC_CELL2,831,0.86091,2.5835,0.2677,10,charge,0,1.293,0.431,10.0,9.9,3.4893,3.5159,20.5707,02-09-22_16.12_CC2_protocol_HPPC_IN21700_30T_cycle_#831.mat
CC_CELL2,831,0.86091,2.5835,0.2677,10,discharge,1,-10.335,3.445,2.0,2.0,3.4877,3.3136,16.8457,02-09-22_16.12_CC2_protocol_HPPC_IN21700_30T_cycle_#831.mat
CC_CELL2,831,0.86091,2.5835,0.2677,10,discharge,1,-10.335,3.445,10.0,9.9,3.4877,3.2531,22.6996,02-09-22_16.12_CC2_protocol_HPPC_IN21700_30T_cycle_#831.mat
CC_CELL2,831,0.86091,2.5835,0.2678,10,charge,1,5.169,1.723,2.0,2.0,3.4941,3.5748,15.6123,02-09-22_16.12_CC2_protocol_HPPC_IN21700_30T_cycle_#831.mat
CC_CELL2,831,0.86091,2.5835,0.2678,10,charge,1,5.169,1.723,10.0,9.9,3.4941,3.595,19.5202,02-09-22_16.12_CC2_protocol_HPPC_IN21700_30T_cycle_#831.mat
CC_CELL2,831,0.86091,2.5835,0.2676,10,discharge,2,-20.675,6.892,2.0,2.0,3.4881,3.148,16.4498,02-09-22_16.12_CC2_protocol_HPPC_IN21700_30T_cycle_#831.mat
CC_CELL2,831,0.86091,2.5835,0.2676,10,discharge,2,-20.675,6.892,10.0,9.9,3.4881,2.9969,23.7582,02-09-22_16.12_CC2_protocol_HPPC_IN21700_30T_cycle_#831.mat
CC_CELL2,831,0.86091,2.5835,0.2679,10,charge,2,15.507,5.169,2.0,2.0,3.4989,3.7227,14.4322,02-09-22_16.12_CC2_protocol_HPPC_IN21700_30T_cycle_#831.mat
CC_CELL2,831,0.86091,2.5835,0.2679,10,charge,2,15.507,5.169,10.0,9.9,3.4989,3.7779,17.9919,02-09-22_16.12_CC2_protocol_HPPC_IN21700_30T_cycle_#831.mat
CC_CELL2,831,0.86091,2.5835,0.2675,10,discharge,3,-29.721,9.907,2.0,2.0,3.4894,3.006,16.2646,02-09-22_16.12_CC2_protocol_HPPC_IN21700_30T_cycle_#831.mat
CC_CELL2,831,0.86091,2.5835,0.2675,10,discharge,3,-29.721,9.907,10.0,9.9,3.4894,2.7344,25.4029,02-09-22_16.12_CC2_protocol_HPPC_IN21700_30T_cycle_#831.mat
CC_CELL2,831,0.86091,2.5835,0.268,10,charge,3,25.845,8.615,2.0,2.0,3.5023,3.8538,13.6003,02-09-22_16.12_CC2_protocol_HPPC_IN21700_30T_cycle_#831.mat
CC_CELL2,831,0.86091,2.5835,0.268,10,charge,3,25.845,8.615,10.0,9.9,3.5023,3.9361,16.7847,02-09-22_16.12_CC2_protocol_HPPC_IN21700_30T_cycle_#831.mat
CC_CELL2,831,0.86091,2.5835,0.2246,11,discharge,0,-2.586,0.862,2.0,2.0,3.4438,3.397,18.1009,02-09-22_16.12_CC2_protocol_HPPC_IN21700_30T_cycle_#831.mat
CC_CELL2,831,0.86091,2.5835,0.2246,11,discharge,0,-2.586,0.862,10.0,9.9,3.4438,3.3785,25.2562,02-09-22_16.12_CC2_protocol_HPPC_IN21700_30T_cycle_#831.mat
CC_CELL2,831,0.86091,2.5835,0.2247,11,charge,0,1.293,0.431,2.0,2.0,3.4469,3.4695,17.4814,02-09-22_16.12_CC2_protocol_HPPC_IN21700_30T_cycle_#831.mat
CC_CELL2,831,0.86091,2.5835,0.2247,11,charge,0,1.293,0.431,10.0,9.9,3.4469,3.4761,22.5866,02-09-22_16.12_CC2_protocol_HPPC_IN21700_30T_cycle_#831.mat
CC_CELL2,831,0.86091,2.5835,0.2246,11,discharge,1,-10.337,3.446,2.0,2.0,3.4448,3.2519,18.6611,02-09-22_16.12_CC2_protocol_HPPC_IN21700_30T_cycle_#831.mat
CC_CELL2,831,0.86091,2.5835,0.2246,11,discharge,1,-10.337,3.446,10.0,9.9,3.4448,3.1593,27.6192,02-09-22_16.12_CC2_protocol_HPPC_IN21700_30T_cycle_#831.mat
