Repository: KikETs/ECM_HYBRID_BMS_JOINT

## Results

| Arm | Model | Size | Protocol | Result | Worst cell |
|---|---|---|---|---|---|
| SOP | 2RC table + trim (A8) | 4 effective coefficients, 2 EW states | leave-one-cell-out | usable current 69.6 % discharge, 59.5 % charge (τ = 10 s) | 59.9 % / 53.5 % (BOOST_REST) |
| SOH | dQ/dV ridge | 65 coefficients | leave-one-cell-out | RMSE 0.0094, bias −0.0005 | 0.0130 (BOOST_REST) |
| SOC | 2RC EKF, low-current gate | 3 states | leave-one-cell-out | **2.34 %p** over six sensor disturbances on estimated SOH (2.325 on true SOH), per cell 2.00–2.75 | 4.60 %p (BOOST_NEGPULSE_1S, current offset −0.10 A) |

The SOH arm was a 10,945-parameter CNN until the second audit round. Nested

File: analysis/uypydj_hppc_resistance.csv (part 204 of 225)
protocol,cycle,SOH,CAP_Ah,SOC,soc_group,direction,rate_rank,I_A,CRate_rated,tau_s,tau_actual_s,V_pre_V,V_tau_V,R_mOhm,file
CC_CELL2,831,0.86091,2.5835,0.2247,11,charge,1,5.168,1.723,2.0,2.0,3.4536,3.5378,16.291,02-09-22_16.12_CC2_protocol_HPPC_IN21700_30T_cycle_#831.mat
CC_CELL2,831,0.86091,2.5835,0.2247,11,charge,1,5.168,1.723,10.0,9.9,3.4536,3.5566,19.9284,02-09-22_16.12_CC2_protocol_HPPC_IN21700_30T_cycle_#831.mat
CC_CELL2,831,0.86091,2.5835,0.2245,11,discharge,2,-20.676,6.892,2.0,2.0,3.4465,3.0657,18.4175,02-09-22_16.12_CC2_protocol_HPPC_IN21700_30T_cycle_#831.mat
CC_CELL2,831,0.86091,2.5835,0.2245,11,discharge,2,-20.676,6.892,10.0,9.9,3.4465,2.8048,31.036,02-09-22_16.12_CC2_protocol_HPPC_IN21700_30T_cycle_#831.mat
CC_CELL2,831,0.86091,2.5835,0.2248,11,charge,2,15.507,5.169,2.0,2.0,3.459,3.6843,14.5289,02-09-22_16.12_CC2_protocol_HPPC_IN21700_30T_cycle_#831.mat
CC_CELL2,831,0.86091,2.5835,0.2248,11,charge,2,15.507,5.169,10.0,9.9,3.459,3.7342,17.7468,02-09-22_16.12_CC2_protocol_HPPC_IN21700_30T_cycle_#831.mat
CC_CELL2,831,0.86091,2.5835,0.2244,11,discharge,3,-29.721,9.907,2.0,1.9,3.4466,2.9106,18.0344,02-09-22_16.12_CC2_protocol_HPPC_IN21700_30T_cycle_#831.mat
CC_CELL2,831,0.86091,2.5835,0.2244,11,discharge,3,-29.721,9.907,10.0,9.9,3.4466,2.4998,31.8563,02-09-22_16.12_CC2_protocol_HPPC_IN21700_30T_cycle_#831.mat
CC_CELL2,831,0.86091,2.5835,0.2249,11,charge,3,25.844,8.615,2.0,2.0,3.4626,3.809,13.4035,02-09-22_16.12_CC2_protocol_HPPC_IN21700_30T_cycle_#831.mat
CC_CELL2,831,0.86091,2.5835,0.2249,11,charge,3,25.844,8.615,10.0,9.9,3.4626,3.8893,16.5106,02-09-22_16.12_CC2_protocol_HPPC_IN21700_30T_cycle_#831.mat
CC_CELL2,831,0.86091,2.5835,0.1816,12,discharge,0,-2.583,0.861,2.0,2.0,3.3976,3.341,21.91,02-09-22_16.12_CC2_protocol_HPPC_IN21700_30T_cycle_#831.mat
CC_CELL2,831,0.86091,2.5835,0.1816,12,discharge,0,-2.583,0.861,10.0,9.9,3.3976,3.3113,33.4069,02-09-22_16.12_CC2_protocol_HPPC_IN21700_30T_cycle_#831.mat
CC_CELL2,831,0.86091,2.5835,0.1816,12,charge,0,1.295,0.432,2.0,2.0,3.4012,3.4273,20.1591,02-09-22_16.12_CC2_protocol_HPPC_IN21700_30T_cycle_#831.mat
CC_CELL2,831,0.86091,2.5835,0.1816,12,charge,0,1.295,0.432,10.0,9.9,3.4012,3.4372,27.8057,02-09-22_16.12_CC2_protocol_HPPC_IN21700_30T_cycle_#831.mat
CC_CELL2,831,0.86091,2.5835,0.1815,12,discharge,1,-10.34,3.447,2.0,2.0,3.3986,3.1584,23.2302,02-09-22_16.12_CC2_protocol_HPPC_IN21700_30T_cycle_#831.mat
CC_CELL2,831,0.86091,2.5835,0.1815,12,discharge,1,-10.34,3.447,10.0,9.9,3.3986,2.97,41.4507,02-09-22_16.12_CC2_protocol_HPPC_IN21700_30T_cycle_#831.mat
CC_CELL2,831,0.86091,2.5835,0.1816,12,charge,1,5.169,1.723,2.0,2.0,3.4106,3.5061,18.4755,02-09-22_16.12_CC2_protocol_HPPC_IN21700_30T_cycle_#831.mat
CC_CELL2,831,0.86091,2.5835,0.1816,12,charge,1,5.169,1.723,10.0,9.9,3.4106,3.5307,23.2347,02-09-22_16.12_CC2_protocol_HPPC_IN21700_30T_cycle_#831.mat
CC_CELL2,831,0.86091,2.5835,0.1814,12,discharge,2,-20.675,6.892,2.0,2.0,3.4007,2.9072,23.8694,02-09-22_16.12_CC2_protocol_HPPC_IN21700_30T_cycle_#831.mat
CC_CELL2,831,0.86091,2.5835,0.1814,12,discharge,2,-20.675,6.892,10.0,9.9,3.4007,2.4999,43.5695,02-09-22_16.12_CC2_protocol_HPPC_IN21700_30T_cycle_#831.mat
CC_CELL2,831,0.86091,2.5835,0.1817,12,charge,2,15.508,5.169,2.0,2.0,3.4203,3.6566,15.2373,02-09-22_16.12_CC2_protocol_HPPC_IN21700_30T_cycle_#831.mat
CC_CELL2,831,0.86091,2.5835,0.1817,12,charge,2,15.508,5.169,10.0,9.9,3.4203,3.7018,18.1519,02-09-22_16.12_CC2_protocol_HPPC_IN21700_30T_cycle_#831.mat
CC_CELL2,831,0.86091,2.5835,0.1814,12,discharge,3,-25.702,8.567,2.0,2.0,3.4025,2.6869,27.8422,02-09-22_16.12_CC2_protocol_HPPC_IN21700_30T_cycle_#831.mat
CC_CELL2,831,0.86091,2.5835,0.1814,12,discharge,3,-25.702,8.567,10.0,9.9,3.4025,2.4999,35.1179,02-09-22_16.12_CC2_protocol_HPPC_IN21700_30T_cycle_#831.mat
CC_CELL2,831,0.86091,2.5835,0.1818,12,charge,3,25.843,8.614,2.0,1.9,3.4223,3.7819,13.9148,02-09-22_16.12_CC2_protocol_HPPC_IN21700_30T_cycle_#831.mat
CC_CELL2,831,0.86091,2.5835,0.1818,12,charge,3,25.843,8.614,10.0,9.9,3.4223,3.8567,16.8092,02-09-22_16.12_CC2_protocol_HPPC_IN21700_30T_cycle_#831.mat
CC_CELL2,868,0.85491,2.5655,1.0,0,discharge,0,-2.565,0.855,2.0,2.0,4.1319,4.0824,19.2982,02-14-22_21.20_CC2_protocol_HPPC_IN21700_30T_cycle_#868.mat
CC_CELL2,868,0.85491,2.5655,1.0,0,discharge,0,-2.565,0.855,10.0,9.7,4.1319,4.0638,26.5497,02-14-22_21.20_CC2_protocol_HPPC_IN21700_30T_cycle_#868.mat
CC_CELL2,868,0.85491,2.5655,1.0,0,charge,0,1.283,0.428,2.0,2.0,4.1456,4.1765,24.0804,02-14-22_21.20_CC2_protocol_HPPC_IN21700_30T_cycle_#868.mat
CC_CELL2,868,0.85491,2.5655,1.0,0,charge,0,1.283,0.428,10.0,9.9,4.1456,4.189,33.8217,02-14-22_21.20_CC2_protocol_HPPC_IN21700_30T_cycle_#868.mat
CC_CELL2,868,0.85491,2.5655,0.9999,0,discharge,1,-10.257,3.419,2.0,2.0,4.1401,3.9238,21.088,02-14-22_21.20_CC2_protocol_HPPC_IN21700_30T_cycle_#868.mat
CC_CELL2,868,0.85491,2.5655,0.9999,0,discharge,1,-10.257,3.419,10.0,9.9,4.1401,3.887,24.6758,02-14-22_21.20_CC2_protocol_HPPC_IN21700_30T_cycle_#868.mat
CC_CELL2,868,0.85491,2.5655,1.0,0,charge,1,1.793,0.598,2.0,2.0,4.1497,4.1999,27.9993,02-14-22_21.20_CC2_protocol_HPPC_IN21700_30T_cycle_#868.mat
CC_CELL2,868,0.85491,2.5655,1.0,0,charge,1,1.793,0.598,10.0,9.9,4.1497,4.1999,27.9993,02-14-22_21.20_CC2_protocol_HPPC_IN21700_30T_cycle_#868.mat
CC_CELL2,868,0.85491,2.5655,0.9998,0,discharge,2,-20.517,6.839,2.0,1.9,4.1397,3.7562,18.6918,02-14-22_21.20_CC2_protocol_HPPC_IN21700_30T_cycle_#868.mat
CC_CELL2,868,0.85491,2.5655,0.9998,0,discharge,2,-20.517,6.839,10.0,9.9,4.1397,3.7055,21.1629,02-14-22_21.20_CC2_protocol_HPPC_IN21700_30T_cycle_#868.mat
CC_CELL2,868,0.85491,2.5655,1.0,0,charge,2,1.687,0.562,2.0,2.0,4.1533,4.2,27.6856,02-14-22_21.20_CC2_protocol_HPPC_IN21700_30T_cycle_#868.mat
CC_CELL2,868,0.85491,2.5655,1.0,0,charge,2,1.687,0.562,10.0,9.9,4.1533,4.2001,27.7448,02-14-22_21.20_CC2_protocol_HPPC_IN21700_30T_cycle_#868.mat
CC_CELL2,868,0.85491,2.5655,0.9998,0,discharge,3,-29.493,9.831,2.0,2.0,4.1392,3.6266,17.3804,02-14-22_21.20_CC2_protocol_HPPC_IN21700_30T_cycle_#868.mat
CC_CELL2,868,0.85491,2.5655,0.9998,0,discharge,3,-29.493,9.831,10.0,9.9,4.1392,3.5618,19.5775,02-14-22_21.20_CC2_protocol_HPPC_IN21700_30T_cycle_#868.mat
CC_CELL2,868,0.85491,2.5655,1.0,0,charge,3,1.607,0.536,2.0,2.0,4.156,4.1999,27.3095,02-14-22_21.20_CC2_protocol_HPPC_IN21700_30T_cycle_#868.mat
CC_CELL2,868,0.85491,2.5655,1.0,0,charge,3,1.607,0.536,10.0,9.9,4.156,4.1999,27.3095,02-14-22_21.20_CC2_protocol_HPPC_IN21700_30T_cycle_#868.mat
CC_CELL2,868,0.85491,2.5655,0.9572,1,discharge,0,-2.565,0.855,2.0,2.0,4.0906,4.0415,19.143,02-14-22_21.20_CC2_protocol_HPPC_IN21700_30T_cycle_#868.mat
CC_CELL2,868,0.85491,2.5655,0.9572,1,discharge,0,-2.565,0.855,10.0,9.9,4.0906,4.0307,23.3537,02-14-22_21.20_CC2_protocol_HPPC_IN21700_30T_cycle_#868.mat
CC_CELL2,868,0.85491,2.5655,0.9573,1,charge,0,1.283,0.428,2.0,2.0,4.0929,4.118,19.5589,02-14-22_21.20_CC2_protocol_HPPC_IN21700_30T_cycle_#868.mat
CC_CELL2,868,0.85491,2.5655,0.9573,1,charge,0,1.283,0.428,10.0,9.9,4.0929,4.124,24.2344,02-14-22_21.20_CC2_protocol_HPPC_IN21700_30T_cycle_#868.mat
CC_CELL2,868,0.85491,2.5655,0.9572,1,discharge,1,-10.258,3.419,2.0,2.0,4.0917,3.8991,18.7756,02-14-22_21.20_CC2_protocol_HPPC_IN21700_30T_cycle_#868.mat
CC_CELL2,868,0.85491,2.5655,0.9572,1,discharge,1,-10.258,3.419,10.0,9.9,4.0917,3.8687,21.7391,02-14-22_21.20_CC2_protocol_HPPC_IN21700_30T_cycle_#868.mat
CC_CELL2,868,0.85491,2.5655,0.9573,1,charge,1,4.766,1.589,2.0,2.0,4.0956,4.1971,21.2985,02-14-22_21.20_CC2_protocol_HPPC_IN21700_30T_cycle_#868.mat
CC_CELL2,868,0.85491,2.5655,0.9573,1,charge,1,4.766,1.589,10.0,9.9,4.0956,4.2001,21.928,02-14-22_21.20_CC2_protocol_HPPC_IN21700_30T_cycle_#868.mat
CC_CELL2,868,0.85491,2.5655,0.9571,1,discharge,2,-20.517,6.839,2.0,2.0,4.0919,3.7358,17.3563,02-14-22_21.20_CC2_protocol_HPPC_IN21700_30T_cycle_#868.mat
CC_CELL2,868,0.85491,2.5655,0.9571,1,discharge,2,-20.517,6.839,10.0,9.9,4.0919,3.684,19.8811,02-14-22_21.20_CC2_protocol_HPPC_IN21700_30T_cycle_#868.mat
CC_CELL2,868,0.85491,2.5655,0.9573,1,charge,2,4.563,1.521,2.0,2.0,4.098,4.2,22.3537,02-14-22_21.20_CC2_protocol_HPPC_IN21700_30T_cycle_#868.mat
CC_CELL2,868,0.85491,2.5655,0.9573,1,charge,2,4.563,1.521,10.0,9.9,4.098,4.2,22.3537,02-14-22_21.20_CC2_protocol_HPPC_IN21700_30T_cycle_#868.mat
CC_CELL2,868,0.85491,2.5655,0.957,1,discharge,3,-29.492,9.831,2.0,2.0,4.0928,3.6054,16.5265,02-14-22_21.20_CC2_protocol_HPPC_IN21700_30T_cycle_#868.mat
CC_CELL2,868,0.85491,2.5655,0.957,1,discharge,3,-29.492,9.831,10.0,9.9,4.0928,3.531,19.0492,02-14-22_21.20_CC2_protocol_HPPC_IN21700_30T_cycle_#868.mat
CC_CELL2,868,0.85491,2.5655,0.9573,1,charge,3,4.314,1.438,2.0,2.0,4.102,4.2,22.7146,02-14-22_21.20_CC2_protocol_HPPC_IN21700_30T_cycle_#868.mat
CC_CELL2,868,0.85491,2.5655,0.9573,1,charge,3,4.314,1.438,10.0,9.9,4.102,4.2,22.7146,02-14-22_21.20_CC2_protocol_HPPC_IN21700_30T_cycle_#868.mat
CC_CELL2,868,0.85491,2.5655,0.9145,2,discharge,0,-2.565,0.855,2.0,2.0,4.0773,4.0295,18.6348,02-14-22_21.20_CC2_protocol_HPPC_IN21700_30T_cycle_#868.mat
CC_CELL2,868,0.85491,2.5655,0.9145,2,discharge,0,-2.565,0.855,10.0,9.9,4.0773,4.0184,22.9621,02-14-22_21.20_CC2_protocol_HPPC_IN21700_30T_cycle_#868.mat
CC_CELL2,868,0.85491,2.5655,0.9145,2,charge,0,1.283,0.428,2.0,1.9,4.0781,4.1022,18.7841,02-14-22_21.20_CC2_protocol_HPPC_IN21700_30T_cycle_#868.mat
CC_CELL2,868,0.85491,2.5655,0.9145,2,charge,0,1.283,0.428,10.0,9.9,4.0781,4.1076,22.993,02-14-22_21.20_CC2_protocol_HPPC_IN21700_30T_cycle_#868.mat
CC_CELL2,868,0.85491,2.5655,0.9144,2,discharge,1,-10.258,3.419,2.0,2.0,4.0768,3.894,17.8202,02-14-22_21.20_CC2_protocol_HPPC_IN21700_30T_cycle_#868.mat
CC_CELL2,868,0.85491,2.5655,0.9144,2,discharge,1,-10.258,3.419,10.0,9.9,4.0768,3.8562,21.5052,02-14-22_21.20_CC2_protocol_HPPC_IN21700_30T_cycle_#868.mat
CC_CELL2,868,0.85491,2.5655,0.9146,2,charge,1,5.129,1.71,2.0,2.0,4.0813,4.1736,17.9957,02-14-22_21.20_CC2_protocol_HPPC_IN21700_30T_cycle_#868.mat
CC_CELL2,868,0.85491,2.5655,0.9146,2,charge,1,5.129,1.71,10.0,9.9,4.0813,4.1925,21.6806,02-14-22_21.20_CC2_protocol_HPPC_IN21700_30T_cycle_#868.mat
CC_CELL2,868,0.85491,2.5655,0.9143,2,discharge,2,-20.517,6.839,2.0,2.0,4.0778,3.7357,16.674,02-14-22_21.20_CC2_protocol_HPPC_IN21700_30T_cycle_#868.mat
CC_CELL2,868,0.85491,2.5655,0.9143,2,discharge,2,-20.517,6.839,10.0,9.9,4.0778,3.67,19.8762,02-14-22_21.20_CC2_protocol_HPPC_IN21700_30T_cycle_#868.mat
CC_CELL2,868,0.85491,2.5655,0.9146,2,charge,2,6.033,2.011,2.0,2.0,4.0836,4.2,19.2926,02-14-22_21.20_CC2_protocol_HPPC_IN21700_30T_cycle_#868.mat
CC_CELL2,868,0.85491,2.5655,0.9146,2,charge,2,6.033,2.011,10.0,9.9,4.0836,4.2,19.2926,02-14-22_21.20_CC2_protocol_HPPC_IN21700_30T_cycle_#868.mat
CC_CELL2,868,0.85491,2.5655,0.9143,2,discharge,3,-29.491,9.83,2.0,2.0,4.0787,3.6113,15.8489,02-14-22_21.20_CC2_protocol_HPPC_IN21700_30T_cycle_#868.mat
CC_CELL2,868,0.85491,2.5655,0.9143,2,discharge,3,-29.491,9.83,10.0,9.9,4.0787,3.5211,18.9075,02-14-22_21.20_CC2_protocol_HPPC_IN21700_30T_cycle_#868.mat
CC_CELL2,868,0.85491,2.5655,0.9146,2,charge,3,5.906,1.969,2.0,2.0,4.0858,4.2002,19.3705,02-14-22_21.20_CC2_protocol_HPPC_IN21700_30T_cycle_#868.mat
CC_CELL2,868,0.85491,2.5655,0.9146,2,charge,3,5.906,1.969,10.0,9.9,4.0858,4.2001,19.3535,02-14-22_21.20_CC2_protocol_HPPC_IN21700_30T_cycle_#868.mat
CC_CELL2,868,0.85491,2.5655,0.829,3,discharge,0,-2.563,0.854,2.0,2.0,4.0131,3.9696,16.9703,02-14-22_21.20_CC2_protocol_HPPC_IN21700_30T_cycle_#868.mat
CC_CELL2,868,0.85491,2.5655,0.829,3,discharge,0,-2.563,0.854,10.0,9.9,4.0131,3.9532,23.3683,02-14-22_21.20_CC2_protocol_HPPC_IN21700_30T_cycle_#868.mat
CC_CELL2,868,0.85491,2.5655,0.829,3,charge,0,1.283,0.428,2.0,2.0,4.0154,4.0367,16.6056,02-14-22_21.20_CC2_protocol_HPPC_IN21700_30T_cycle_#868.mat
CC_CELL2,868,0.85491,2.5655,0.829,3,charge,0,1.283,0.428,10.0,9.9,4.0154,4.0437,22.0628,02-14-22_21.20_CC2_protocol_HPPC_IN21700_30T_cycle_#868.mat
CC_CELL2,868,0.85491,2.5655,0.8289,3,discharge,1,-10.257,3.419,2.0,1.9,4.0132,3.8455,16.3498,02-14-22_21.20_CC2_protocol_HPPC_IN21700_30T_cycle_#868.mat
CC_CELL2,868,0.85491,2.5655,0.8289,3,discharge,1,-10.257,3.419,10.0,9.9,4.0132,3.7929,21.478,02-14-22_21.20_CC2_protocol_HPPC_IN21700_30T_cycle_#868.mat
CC_CELL2,868,0.85491,2.5655,0.8291,3,charge,1,5.129,1.71,2.0,2.0,4.0199,4.102,16.0073,02-14-22_21.20_CC2_protocol_HPPC_IN21700_30T_cycle_#868.mat
CC_CELL2,868,0.85491,2.5655,0.8291,3,charge,1,5.129,1.71,10.0,9.9,4.0199,4.1254,20.5697,02-14-22_21.20_CC2_protocol_HPPC_IN21700_30T_cycle_#868.mat
CC_CELL2,868,0.85491,2.5655,0.8289,3,discharge,2,-20.515,6.838,2.0,1.9,4.015,3.6953,15.5837,02-14-22_21.20_CC2_protocol_HPPC_IN21700_30T_cycle_#868.mat
CC_CELL2,868,0.85491,2.5655,0.8289,3,discharge,2,-20.515,6.838,10.0,9.9,4.015,3.6145,19.5223,02-14-22_21.20_CC2_protocol_HPPC_IN21700_30T_cycle_#868.mat
CC_CELL2,868,0.85491,2.5655,0.8291,3,charge,2,10.426,3.475,2.0,2.0,4.0242,4.2001,16.8713,02-14-22_21.20_CC2_protocol_HPPC_IN21700_30T_cycle_#868.mat
CC_CELL2,868,0.85491,2.5655,0.8291,3,charge,2,10.426,3.475,10.0,9.9,4.0242,4.2,16.8617,02-14-22_21.20_CC2_protocol_HPPC_IN21700_30T_cycle_#868.mat
CC_CELL2,868,0.85491,2.5655,0.8288,3,discharge,3,-29.491,9.83,2.0,2.0,4.0162,3.5733,15.0181,02-14-22_21.20_CC2_protocol_HPPC_IN21700_30T_cycle_#868.mat
CC_CELL2,868,0.85491,2.5655,0.8288,3,discharge,3,-29.491,9.83,10.0,9.9,4.0162,3.4723,18.4429,02-14-22_21.20_CC2_protocol_HPPC_IN21700_30T_cycle_#868.mat
CC_CELL2,868,0.85491,2.5655,0.8291,3,charge,3,10.372,3.457,2.0,2.0,4.0271,4.2001,16.6795,02-14-22_21.20_CC2_protocol_HPPC_IN21700_30T_cycle_#868.mat
CC_CELL2,868,0.85491,2.5655,0.8291,3,charge,3,10.372,3.457,10.0,9.9,4.0271,4.2,16.6699,02-14-22_21.20_CC2_protocol_HPPC_IN21700_30T_cycle_#868.mat
CC_CELL2,868,0.85491,2.5655,0.7435,4,discharge,0,-2.563,0.854,2.0,1.9,3.9144,3.8741,15.7207,02-14-22_21.20_CC2_protocol_HPPC_IN21700_30T_cycle_#868.mat
CC_CELL2,868,0.85491,2.5655,0.7435,4,discharge,0,-2.563,0.854,10.0,9.9,3.9144,3.8595,21.416,02-14-22_21.20_CC2_protocol_HPPC_IN21700_30T_cycle_#868.mat
CC_CELL2,868,0.85491,2.5655,0.7435,4,charge,0,1.283,0.428,2.0,2.0,3.9164,3.9361,15.3558,02-14-22_21.20_CC2_protocol_HPPC_IN21700_30T_cycle_#868.mat
CC_CELL2,868,0.85491,2.5655,0.7435,4,charge,0,1.283,0.428,10.0,9.9,3.9164,3.9422,20.1107,02-14-22_21.20_CC2_protocol_HPPC_IN21700_30T_cycle_#868.mat
CC_CELL2,868,0.85491,2.5655,0.7435,4,discharge,1,-10.258,3.419,2.0,2.0,3.9145,3.7555,15.5001,02-14-22_21.20_CC2_protocol_HPPC_IN21700_30T_cycle_#868.mat
CC_CELL2,868,0.85491,2.5655,0.7435,4,discharge,1,-10.258,3.419,10.0,9.9,3.9145,3.7126,19.6822,02-14-22_21.20_CC2_protocol_HPPC_IN21700_30T_cycle_#868.mat
CC_CELL2,868,0.85491,2.5655,0.7436,4,charge,1,5.129,1.71,2.0,1.9,3.9194,3.9973,15.1881,02-14-22_21.20_CC2_protocol_HPPC_IN21700_30T_cycle_#868.mat
CC_CELL2,868,0.85491,2.5655,0.7436,4,charge,1,5.129,1.71,10.0,9.9,3.9194,4.0191,19.4385,02-14-22_21.20_CC2_protocol_HPPC_IN21700_30T_cycle_#868.mat
CC_CELL2,868,0.85491,2.5655,0.7434,4,discharge,2,-20.518,6.839,2.0,2.0,3.9148,3.6095,14.8796,02-14-22_21.20_CC2_protocol_HPPC_IN21700_30T_cycle_#868.mat
CC_CELL2,868,0.85491,2.5655,0.7434,4,discharge,2,-20.518,6.839,10.0,9.9,3.9148,3.5398,18.2766,02-14-22_21.20_CC2_protocol_HPPC_IN21700_30T_cycle_#868.mat
CC_CELL2,868,0.85491,2.5655,0.7437,4,charge,2,15.389,5.13,2.0,2.0,3.9236,4.1436,14.2959,02-14-22_21.20_CC2_protocol_HPPC_IN21700_30T_cycle_#868.mat
CC_CELL2,868,0.85491,2.5655,0.7437,4,charge,2,15.389,5.13,10.0,9.9,3.9236,4.1996,17.9349,02-14-22_21.20_CC2_protocol_HPPC_IN21700_30T_cycle_#868.mat
CC_CELL2,868,0.85491,2.5655,0.7433,4,discharge,3,-29.492,9.831,2.0,2.0,3.9151,3.4911,14.3768,02-14-22_21.20_CC2_protocol_HPPC_IN21700_30T_cycle_#868.mat
CC_CELL2,868,0.85491,2.5655,0.7433,4,discharge,3,-29.492,9.831,10.0,9.9,3.9151,3.3955,17.6183,02-14-22_21.20_CC2_protocol_HPPC_IN21700_30T_cycle_#868.mat
CC_CELL2,868,0.85491,2.5655,0.7437,4,charge,3,17.822,5.941,2.0,2.0,3.9259,4.2001,15.3855,02-14-22_21.20_CC2_protocol_HPPC_IN21700_30T_cycle_#868.mat
CC_CELL2,868,0.85491,2.5655,0.7437,4,charge,3,17.822,5.941,10.0,9.9,3.9259,4.2,15.3799,02-14-22_21.20_CC2_protocol_HPPC_IN21700_30T_cycle_#868.mat
CC_CELL2,868,0.85491,2.5655,0.658,5,discharge,0,-2.563,0.854,2.0,2.0,3.8401,3.8025,14.6692,02-14-22_21.20_CC2_protocol_HPPC_IN21700_30T_cycle_#868.mat
CC_CELL2,868,0.85491,2.5655,0.658,5,discharge,0,-2.563,0.854,10.0,9.9,3.8401,3.7901,19.5069,02-14-22_21.20_CC2_protocol_HPPC_IN21700_30T_cycle_#868.mat
CC_CELL2,868,0.85491,2.5655,0.6581,5,charge,0,1.285,0.428,2.0,2.0,3.8419,3.8605,14.4792,02-14-22_21.20_CC2_protocol_HPPC_IN21700_30T_cycle_#868.mat
CC_CELL2,868,0.85491,2.5655,0.6581,5,charge,0,1.285,0.428,10.0,9.9,3.8419,3.8659,18.6829,02-14-22_21.20_CC2_protocol_HPPC_IN21700_30T_cycle_#868.mat
CC_CELL2,868,0.85491,2.5655,0.6579,5,discharge,1,-10.257,3.419,2.0,2.0,3.8403,3.6909,14.5657,02-14-22_21.20_CC2_protocol_HPPC_IN21700_30T_cycle_#868.mat
CC_CELL2,868,0.85491,2.5655,0.6579,5,discharge,1,-10.257,3.419,10.0,9.9,3.8403,3.6478,18.7677,02-14-22_21.20_CC2_protocol_HPPC_IN21700_30T_cycle_#868.mat
CC_CELL2,868,0.85491,2.5655,0.6581,5,charge,1,5.131,1.71,2.0,2.0,3.8443,3.9183,14.4233,02-14-22_21.20_CC2_protocol_HPPC_IN21700_30T_cycle_#868.mat
CC_CELL2,868,0.85491,2.5655,0.6581,5,charge,1,5.131,1.71,10.0,9.9,3.8443,3.937,18.0681,02-14-22_21.20_CC2_protocol_HPPC_IN21700_30T_cycle_#868.mat
CC_CELL2,868,0.85491,2.5655,0.6579,5,discharge,2,-20.517,6.839,2.0,2.0,3.8405,3.5499,14.1639,02-14-22_21.20_CC2_protocol_HPPC_IN21700_30T_cycle_#868.mat
CC_CELL2,868,0.85491,2.5655,0.6579,5,discharge,2,-20.517,6.839,10.0,9.9,3.8405,3.4747,17.8291,02-14-22_21.20_CC2_protocol_HPPC_IN21700_30T_cycle_#868.mat
CC_CELL2,868,0.85491,2.5655,0.6582,5,charge,2,15.389,5.13,2.0,2.0,3.8483,4.0573,13.5811,02-14-22_21.20_CC2_protocol_HPPC_IN21700_30T_cycle_#868.mat
CC_CELL2,868,0.85491,2.5655,0.6582,5,charge,2,15.389,5.13,10.0,9.9,3.8483,4.105,16.6807,02-14-22_21.20_CC2_protocol_HPPC_IN21700_30T_cycle_#868.mat
CC_CELL2,868,0.85491,2.5655,0.6578,5,discharge,3,-29.491,9.83,2.0,1.9,3.8406,3.4369,13.6889,02-14-22_21.20_CC2_protocol_HPPC_IN21700_30T_cycle_#868.mat
CC_CELL2,868,0.85491,2.5655,0.6578,5,discharge,3,-29.491,9.83,10.0,9.9,3.8406,3.3305,17.2968,02-14-22_21.20_CC2_protocol_HPPC_IN21700_30T_cycle_#868.mat
CC_CELL2,868,0.85491,2.5655,0.6582,5,charge,3,24.688,8.229,2.0,2.0,3.8507,4.1841,13.5045,02-14-22_21.20_CC2_protocol_HPPC_IN21700_30T_cycle_#868.mat
CC_CELL2,868,0.85491,2.5655,0.6582,5,charge,3,24.688,8.229,10.0,9.9,3.8507,4.2001,14.1526,02-14-22_21.20_CC2_protocol_HPPC_IN21700_30T_cycle_#868.mat
CC_CELL2,868,0.85491,2.5655,0.5725,6,discharge,0,-2.567,0.856,2.0,2.0,3.7568,3.7191,14.6847,02-14-22_21.20_CC2_protocol_HPPC_IN21700_30T_cycle_#868.mat
CC_CELL2,868,0.85491,2.5655,0.5725,6,discharge,0,-2.567,0.856,10.0,9.9,3.7568,3.7064,19.6315,02-14-22_21.20_CC2_protocol_HPPC_IN21700_30T_cycle_#868.mat
CC_CELL2,868,0.85491,2.5655,0.5726,6,charge,0,1.282,0.427,2.0,2.0,3.7586,3.7771,14.425,02-14-22_21.20_CC2_protocol_HPPC_IN21700_30T_cycle_#868.mat
CC_CELL2,868,0.85491,2.5655,0.5726,6,charge,0,1.282,0.427,10.0,9.9,3.7586,3.7829,18.9474,02-14-22_21.20_CC2_protocol_HPPC_IN21700_30T_cycle_#868.mat
CC_CELL2,868,0.85491,2.5655,0.5725,6,discharge,1,-10.26,3.42,2.0,2.0,3.7571,3.6071,14.6199,02-14-22_21.20_CC2_protocol_HPPC_IN21700_30T_cycle_#868.mat
CC_CELL2,868,0.85491,2.5655,0.5725,6,discharge,1,-10.26,3.42,10.0,9.9,3.7571,3.561,19.1131,02-14-22_21.20_CC2_protocol_HPPC_IN21700_30T_cycle_#868.mat
CC_CELL2,868,0.85491,2.5655,0.5726,6,charge,1,5.131,1.71,2.0,2.0,3.7622,3.8358,14.3439,02-14-22_21.20_CC2_protocol_HPPC_IN21700_30T_cycle_#868.mat
CC_CELL2,868,0.85491,2.5655,0.5726,6,charge,1,5.131,1.71,10.0,9.9,3.7622,3.8561,18.3002,02-14-22_21.20_CC2_protocol_HPPC_IN21700_30T_cycle_#868.mat
CC_CELL2,868,0.85491,2.5655,0.5724,6,discharge,2,-20.515,6.838,2.0,2.0,3.7576,3.4635,14.3359,02-14-22_21.20_CC2_protocol_HPPC_IN21700_30T_cycle_#868.mat
CC_CELL2,868,0.85491,2.5655,0.5724,6,discharge,2,-20.515,6.838,10.0,9.9,3.7576,3.3833,18.2452,02-14-22_21.20_CC2_protocol_HPPC_IN21700_30T_cycle_#868.mat
CC_CELL2,868,0.85491,2.5655,0.5727,6,charge,2,15.388,5.129,2.0,2.0,3.7657,3.9772,13.7445,02-14-22_21.20_CC2_protocol_HPPC_IN21700_30T_cycle_#868.mat
CC_CELL2,868,0.85491,2.5655,0.5727,6,charge,2,15.388,5.129,10.0,9.9,3.7657,4.0261,16.9223,02-14-22_21.20_CC2_protocol_HPPC_IN21700_30T_cycle_#868.mat
CC_CELL2,868,0.85491,2.5655,0.5723,6,discharge,3,-29.491,9.83,2.0,1.9,3.758,3.3474,13.9229,02-14-22_21.20_CC2_protocol_HPPC_IN21700_30T_cycle_#868.mat
CC_CELL2,868,0.85491,2.5655,0.5723,6,discharge,3,-29.491,9.83,10.0,9.9,3.758,3.2354,17.7207,02-14-22_21.20_CC2_protocol_HPPC_IN21700_30T_cycle_#868.mat
CC_CELL2,868,0.85491,2.5655,0.5728,6,charge,3,25.645,8.548,2.0,2.0,3.7681,4.1066,13.1995,02-14-22_21.20_CC2_protocol_HPPC_IN21700_30T_cycle_#868.mat
CC_CELL2,868,0.85491,2.5655,0.5728,6,charge,3,25.645,8.548,10.0,9.9,3.7681,4.1813,16.1123,02-14-22_21.20_CC2_protocol_HPPC_IN21700_30T_cycle_#868.mat
CC_CELL2,868,0.85491,2.5655,0.487,7,discharge,0,-2.565,0.855,2.0,1.9,3.6708,3.6342,14.2673,02-14-22_21.20_CC2_protocol_HPPC_IN21700_30T_cycle_#868.mat
CC_CELL2,868,0.85491,2.5655,0.487,7,discharge,0,-2.565,0.855,10.0,9.9,3.6708,3.6223,18.9062,02-14-22_21.20_CC2_protocol_HPPC_IN21700_30T_cycle_#868.mat
CC_CELL2,868,0.85491,2.5655,0.4871,7,charge,0,1.282,0.427,2.0,2.0,3.6725,3.6907,14.191,02-14-22_21.20_CC2_protocol_HPPC_IN21700_30T_cycle_#868.mat
CC_CELL2,868,0.85491,2.5655,0.4871,7,charge,0,1.282,0.427,10.0,9.9,3.6725,3.696,18.3236,02-14-22_21.20_CC2_protocol_HPPC_IN21700_30T_cycle_#868.mat
CC_CELL2,868,0.85491,2.5655,0.487,7,discharge,1,-10.26,3.42,2.0,2.0,3.6705,3.5248,14.2008,02-14-22_21.20_CC2_protocol_HPPC_IN21700_30T_cycle_#868.mat
CC_CELL2,868,0.85491,2.5655,0.487,7,discharge,1,-10.26,3.42,10.0,9.9,3.6705,3.4823,18.3431,02-14-22_21.20_CC2_protocol_HPPC_IN21700_30T_cycle_#868.mat
CC_CELL2,868,0.85491,2.5655,0.4871,7,charge,1,5.129,1.71,2.0,2.0,3.6761,3.748,14.0183,02-14-22_21.20_CC2_protocol_HPPC_IN21700_30T_cycle_#868.mat
CC_CELL2,868,0.85491,2.5655,0.4871,7,charge,1,5.129,1.71,10.0,9.9,3.6761,3.768,17.9177,02-14-22_21.20_CC2_protocol_HPPC_IN21700_30T_cycle_#868.mat
CC_CELL2,868,0.85491,2.5655,0.4869,7,discharge,2,-20.517,6.839,2.0,2.0,3.6715,3.3844,13.9933,02-14-22_21.20_CC2_protocol_HPPC_IN21700_30T_cycle_#868.mat
CC_CELL2,868,0.85491,2.5655,0.4869,7,discharge,2,-20.517,6.839,10.0,9.9,3.6715,3.3081,17.7121,02-14-22_21.20_CC2_protocol_HPPC_IN21700_30T_cycle_#868.mat
CC_CELL2,868,0.85491,2.5655,0.4872,7,charge,2,15.387,5.129,2.0,2.0,3.6797,3.8869,13.4659,02-14-22_21.20_CC2_protocol_HPPC_IN21700_30T_cycle_#868.mat
CC_CELL2,868,0.85491,2.5655,0.4872,7,charge,2,15.387,5.129,10.0,9.9,3.6797,3.9356,16.6309,02-14-22_21.20_CC2_protocol_HPPC_IN21700_30T_cycle_#868.mat
CC_CELL2,868,0.85491,2.5655,0.4868,7,discharge,3,-29.493,9.831,2.0,1.9,3.672,3.2709,13.5998,02-14-22_21.20_CC2_protocol_HPPC_IN21700_30T_cycle_#868.mat
CC_CELL2,868,0.85491,2.5655,0.4868,7,discharge,3,-29.493,9.831,10.0,9.9,3.672,3.1626,17.2719,02-14-22_21.20_CC2_protocol_HPPC_IN21700_30T_cycle_#868.mat
CC_CELL2,868,0.85491,2.5655,0.4873,7,charge,3,25.646,8.549,2.0,2.0,3.6824,4.0141,12.9338,02-14-22_21.20_CC2_protocol_HPPC_IN21700_30T_cycle_#868.mat
CC_CELL2,868,0.85491,2.5655,0.4873,7,charge,3,25.646,8.549,10.0,9.9,3.6824,4.0888,15.8465,02-14-22_21.20_CC2_protocol_HPPC_IN21700_30T_cycle_#868.mat
CC_CELL2,868,0.85491,2.5655,0.4016,8,discharge,0,-2.565,0.855,2.0,2.0,3.6052,3.5669,14.9294,02-14-22_21.20_CC2_protocol_HPPC_IN21700_30T_cycle_#868.mat
CC_CELL2,868,0.85491,2.5655,0.4016,8,discharge,0,-2.565,0.855,10.0,9.9,3.6052,3.5552,19.4901,02-14-22_21.20_CC2_protocol_HPPC_IN21700_30T_cycle_#868.mat
CC_CELL2,868,0.85491,2.5655,0.4016,8,charge,0,1.283,0.428,2.0,2.0,3.607,3.6259,14.7345,02-14-22_21.20_CC2_protocol_HPPC_IN21700_30T_cycle_#868.mat
CC_CELL2,868,0.85491,2.5655,0.4016,8,charge,0,1.283,0.428,10.0,9.9,3.607,3.6311,18.7885,02-14-22_21.20_CC2_protocol_HPPC_IN21700_30T_cycle_#868.mat
CC_CELL2,868,0.85491,2.5655,0.4015,8,discharge,1,-10.258,3.419,2.0,2.0,3.6057,3.4529,14.8957,02-14-22_21.20_CC2_protocol_HPPC_IN21700_30T_cycle_#868.mat
CC_CELL2,868,0.85491,2.5655,0.4015,8,discharge,1,-10.258,3.419,10.0,9.9,3.6057,3.4089,19.185,02-14-22_21.20_CC2_protocol_HPPC_IN21700_30T_cycle_#868.mat
CC_CELL2,868,0.85491,2.5655,0.4016,8,charge,1,5.129,1.71,2.0,2.0,3.6108,3.6852,14.506,02-14-22_21.20_CC2_protocol_HPPC_IN21700_30T_cycle_#868.mat
CC_CELL2,868,0.85491,2.5655,0.4016,8,charge,1,5.129,1.71,10.0,9.9,3.6108,3.7054,18.4445,02-14-22_21.20_CC2_protocol_HPPC_IN21700_30T_cycle_#868.mat
CC_CELL2,868,0.85491,2.5655,0.4014,8,discharge,2,-20.517,6.839,2.0,2.0,3.6061,3.3067,14.5928,02-14-22_21.20_CC2_protocol_HPPC_IN21700_30T_cycle_#868.mat
CC_CELL2,868,0.85491,2.5655,0.4014,8,discharge,2,-20.517,6.839,10.0,9.9,3.6061,3.2246,18.5943,02-14-22_21.20_CC2_protocol_HPPC_IN21700_30T_cycle_#868.mat
CC_CELL2,868,0.85491,2.5655,0.4017,8,charge,2,15.389,5.13,2.0,2.0,3.6152,3.8291,13.8995,02-14-22_21.20_CC2_protocol_HPPC_IN21700_30T_cycle_#868.mat
CC_CELL2,868,0.85491,2.5655,0.4017,8,charge,2,15.389,5.13,10.0,9.9,3.6152,3.8781,17.0836,02-14-22_21.20_CC2_protocol_HPPC_IN21700_30T_cycle_#868.mat
CC_CELL2,868,0.85491,2.5655,0.4013,8,discharge,3,-29.491,9.83,2.0,2.0,3.6067,3.1859,14.2688,02-14-22_21.20_CC2_protocol_HPPC_IN21700_30T_cycle_#868.mat
CC_CELL2,868,0.85491,2.5655,0.4013,8,discharge,3,-29.491,9.83,10.0,9.9,3.6067,3.0665,18.3175,02-14-22_21.20_CC2_protocol_HPPC_IN21700_30T_cycle_#868.mat
CC_CELL2,868,0.85491,2.5655,0.4018,8,charge,3,25.645,8.548,2.0,2.0,3.6187,3.9599,13.3047,02-14-22_21.20_CC2_protocol_HPPC_IN21700_30T_cycle_#868.mat
CC_CELL2,868,0.85491,2.5655,0.4018,8,charge,3,25.645,8.548,10.0,9.9,3.6187,4.0309,16.0733,02-14-22_21.20_CC2_protocol_HPPC_IN21700_30T_cycle_#868.mat
CC_CELL2,868,0.85491,2.5655,0.3161,9,discharge,0,-2.565,0.855,2.0,2.0,3.5301,3.4902,15.5537,02-14-22_21.20_CC2_protocol_HPPC_IN21700_30T_cycle_#868.mat
CC_CELL2,868,0.85491,2.5655,0.3161,9,discharge,0,-2.565,0.855,10.0,9.9,3.5301,3.4772,20.6214,02-14-22_21.20_CC2_protocol_HPPC_IN21700_30T_cycle_#868.mat
CC_CELL2,868,0.85491,2.5655,0.3161,9,charge,0,1.285,0.428,2.0,1.9,3.5318,3.5522,15.8804,02-14-22_21.20_CC2_protocol_HPPC_IN21700_30T_cycle_#868.mat
CC_CELL2,868,0.85491,2.5655,0.3161,9,charge,0,1.285,0.428,10.0,9.9,3.5318,3.558,20.3955,02-14-22_21.20_CC2_protocol_HPPC_IN21700_30T_cycle_#868.mat
CC_CELL2,868,0.85491,2.5655,0.316,9,discharge,1,-10.258,3.419,2.0,2.0,3.5312,3.3697,15.7438,02-14-22_21.20_CC2_protocol_HPPC_IN21700_30T_cycle_#868.mat
CC_CELL2,868,0.85491,2.5655,0.316,9,discharge,1,-10.258,3.419,10.0,9.9,3.5312,3.321,20.4913,02-14-22_21.20_CC2_protocol_HPPC_IN21700_30T_cycle_#868.mat
CC_CELL2,868,0.85491,2.5655,0.3161,9,charge,1,5.129,1.71,2.0,1.9,3.5368,3.6135,14.9553,02-14-22_21.20_CC2_protocol_HPPC_IN21700_30T_cycle_#868.mat
CC_CELL2,868,0.85491,2.5655,0.3161,9,charge,1,5.129,1.71,10.0,9.9,3.5368,3.6351,19.167,02-14-22_21.20_CC2_protocol_HPPC_IN21700_30T_cycle_#868.mat
CC_CELL2,868,0.85491,2.5655,0.3159,9,discharge,2,-20.517,6.839,2.0,2.0,3.5321,3.2165,15.3824,02-14-22_21.20_CC2_protocol_HPPC_IN21700_30T_cycle_#868.mat
CC_CELL2,868,0.85491,2.5655,0.3159,9,discharge,2,-20.517,6.839,10.0,9.9,3.5321,3.1132,20.4172,02-14-22_21.20_CC2_protocol_HPPC_IN21700_30T_cycle_#868.mat
CC_CELL2,868,0.85491,2.5655,0.3162,9,charge,2,15.388,5.129,2.0,2.0,3.5419,3.7598,14.1604,02-14-22_21.20_CC2_protocol_HPPC_IN21700_30T_cycle_#868.mat
CC_CELL2,868,0.85491,2.5655,0.3162,9,charge,2,15.388,5.129,10.0,9.9,3.5419,3.8147,17.7281,02-14-22_21.20_CC2_protocol_HPPC_IN21700_30T_cycle_#868.mat
CC_CELL2,868,0.85491,2.5655,0.3159,9,discharge,3,-29.493,9.831,2.0,2.0,3.5328,3.0886,15.0612,02-14-22_21.20_CC2_protocol_HPPC_IN21700_30T_cycle_#868.mat
CC_CELL2,868,0.85491,2.5655,0.3159,9,discharge,3,-29.493,9.831,10.0,9.9,3.5328,2.9145,20.9643,02-14-22_21.20_CC2_protocol_HPPC_IN21700_30T_cycle_#868.mat
CC_CELL2,868,0.85491,2.5655,0.3163,9,charge,3,25.644,8.548,2.0,2.0,3.5459,3.8948,13.6055,02-14-22_21.20_CC2_protocol_HPPC_IN21700_30T_cycle_#868.mat
CC_CELL2,868,0.85491,2.5655,0.3163,9,charge,3,25.644,8.548,10.0,9.9,3.5459,3.9729,16.6511,02-14-22_21.20_CC2_protocol_HPPC_IN21700_30T_cycle_#868.mat
CC_CELL2,868,0.85491,2.5655,0.2733,10,discharge,0,-2.563,0.854,2.0,2.0,3.4888,3.4446,17.2441,02-14-22_21.20_CC2_protocol_HPPC_IN21700_30T_cycle_#868.mat
CC_CELL2,868,0.85491,2.5655,0.2733,10,discharge,0,-2.563,0.854,10.0,9.9,3.4888,3.4296,23.0961,02-14-22_21.20_CC2_protocol_HPPC_IN21700_30T_cycle_#868.mat
CC_CELL2,868,0.85491,2.5655,0.2734,10,charge,0,1.283,0.428,2.0,2.0,3.4907,3.5121,16.6836,02-14-22_21.20_CC2_protocol_HPPC_IN21700_30T_cycle_#868.mat
CC_CELL2,868,0.85491,2.5655,0.2734,10,charge,0,1.283,0.428,10.0,9.9,3.4907,3.5177,21.0493,02-14-22_21.20_CC2_protocol_HPPC_IN21700_30T_cycle_#868.mat
CC_CELL2,868,0.85491,2.5655,0.2732,10,discharge,1,-10.258,3.419,2.0,2.0,3.4891,3.3124,17.2256,02-14-22_21.20_CC2_protocol_HPPC_IN21700_30T_cycle_#868.mat
CC_CELL2,868,0.85491,2.5655,0.2732,10,discharge,1,-10.258,3.419,10.0,9.9,3.4891,3.2509,23.2209,02-14-22_21.20_CC2_protocol_HPPC_IN21700_30T_cycle_#868.mat
CC_CELL2,868,0.85491,2.5655,0.2734,10,charge,1,5.129,1.71,2.0,2.0,3.4949,3.5776,16.1243,02-14-22_21.20_CC2_protocol_HPPC_IN21700_30T_cycle_#868.mat
CC_CELL2,868,0.85491,2.5655,0.2734,10,charge,1,5.129,1.71,10.0,9.9,3.4949,3.5981,20.1213,02-14-22_21.20_CC2_protocol_HPPC_IN21700_30T_cycle_#868.mat
CC_CELL2,868,0.85491,2.5655,0.2732,10,discharge,2,-20.517,6.839,2.0,2.0,3.4903,3.1445,16.8543,02-14-22_21.20_CC2_protocol_HPPC_IN21700_30T_cycle_#868.mat
CC_CELL2,868,0.85491,2.5655,0.2732,10,discharge,2,-20.517,6.839,10.0,9.9,3.4903,2.9913,24.3213,02-14-22_21.20_CC2_protocol_HPPC_IN21700_30T_cycle_#868.mat
CC_CELL2,868,0.85491,2.5655,0.2735,10,charge,2,15.388,5.129,2.0,2.0,3.4997,3.7275,14.8037,02-14-22_21.20_CC2_protocol_HPPC_IN21700_30T_cycle_#868.mat
CC_CELL2,868,0.85491,2.5655,0.2735,10,charge,2,15.388,5.129,10.0,9.9,3.4997,3.7831,18.4169,02-14-22_21.20_CC2_protocol_HPPC_IN21700_30T_cycle_#868.mat
CC_CELL2,868,0.85491,2.5655,0.2731,10,discharge,3,-29.491,9.83,2.0,2.0,3.4907,3.0021,16.5678,02-14-22_21.20_CC2_protocol_HPPC_IN21700_30T_cycle_#868.mat
CC_CELL2,868,0.85491,2.5655,0.2731,10,discharge,3,-29.491,9.83,10.0,9.9,3.4907,2.7237,26.0079,02-14-22_21.20_CC2_protocol_HPPC_IN21700_30T_cycle_#868.mat
CC_CELL2,868,0.85491,2.5655,0.2736,10,charge,3,25.645,8.548,2.0,1.9,3.504,3.8577,13.7922,02-14-22_21.20_CC2_protocol_HPPC_IN21700_30T_cycle_#868.mat
CC_CELL2,868,0.85491,2.5655,0.2736,10,charge,3,25.645,8.548,10.0,9.9,3.504,3.942,17.0794,02-14-22_21.20_CC2_protocol_HPPC_IN21700_30T_cycle_#868.mat
CC_CELL2,868,0.85491,2.5655,0.2306,11,discharge,0,-2.565,0.855,2.0,2.0,3.4462,3.3985,18.5943,02-14-22_21.20_CC2_protocol_HPPC_IN21700_30T_cycle_#868.mat
CC_CELL2,868,0.85491,2.5655,0.2306,11,discharge,0,-2.565,0.855,10.0,9.9,3.4462,3.3798,25.8839,02-14-22_21.20_CC2_protocol_HPPC_IN21700_30T_cycle_#868.mat
CC_CELL2,868,0.85491,2.5655,0.2306,11,charge,0,1.283,0.428,2.0,2.0,3.4487,3.4714,17.6943,02-14-22_21.20_CC2_protocol_HPPC_IN21700_30T_cycle_#868.mat
CC_CELL2,868,0.85491,2.5655,0.2306,11,charge,0,1.283,0.428,10.0,9.9,3.4487,3.478,22.8389,02-14-22_21.20_CC2_protocol_HPPC_IN21700_30T_cycle_#868.mat
CC_CELL2,868,0.85491,2.5655,0.2305,11,discharge,1,-10.257,3.419,2.0,2.0,3.4464,3.2533,18.8262,02-14-22_21.20_CC2_protocol_HPPC_IN21700_30T_cycle_#868.mat
CC_CELL2,868,0.85491,2.5655,0.2305,11,discharge,1,-10.257,3.419,10.0,9.9,3.4464,3.1614,27.7859,02-14-22_21.20_CC2_protocol_HPPC_IN21700_30T_cycle_#868.mat
CC_CELL2,868,0.85491,2.5655,0.2307,11,charge,1,5.129,1.71,2.0,2.0,3.4552,3.5398,16.4954,02-14-22_21.20_CC2_protocol_HPPC_IN21700_30T_cycle_#868.mat
CC_CELL2,868,0.85491,2.5655,0.2307,11,charge,1,5.129,1.71,10.0,9.9,3.4552,3.5588,20.2001,02-14-22_21.20_CC2_protocol_HPPC_IN21700_30T_cycle_#868.mat
CC_CELL2,868,0.85491,2.5655,0.2304,11,discharge,2,-20.517,6.839,2.0,2.0,3.4484,3.0678,18.5505,02-14-22_21.20_CC2_protocol_HPPC_IN21700_30T_cycle_#868.mat
CC_CELL2,868,0.85491,2.5655,0.2304,11,discharge,2,-20.517,6.839,10.0,9.9,3.4484,2.8113,31.0523,02-14-22_21.20_CC2_protocol_HPPC_IN21700_30T_cycle_#868.mat
CC_CELL2,868,0.85491,2.5655,0.2307,11,charge,2,15.388,5.129,2.0,2.0,3.4607,3.687,14.7063,02-14-22_21.20_CC2_protocol_HPPC_IN21700_30T_cycle_#868.mat
CC_CELL2,868,0.85491,2.5655,0.2307,11,charge,2,15.388,5.129,10.0,9.9,3.4607,3.7373,17.975,02-14-22_21.20_CC2_protocol_HPPC_IN21700_30T_cycle_#868.mat
CC_CELL2,868,0.85491,2.5655,0.2304,11,discharge,3,-29.493,9.831,2.0,1.9,3.4483,2.9103,18.2416,02-14-22_21.20_CC2_protocol_HPPC_IN21700_30T_cycle_#868.mat
CC_CELL2,868,0.85491,2.5655,0.2304,11,discharge,3,-29.493,9.831,10.0,9.9,3.4483,2.4998,32.1602,02-14-22_21.20_CC2_protocol_HPPC_IN21700_30T_cycle_#868.mat
CC_CELL2,868,0.85491,2.5655,0.2308,11,charge,3,25.644,8.548,2.0,2.0,3.4647,3.8177,13.7654,02-14-22_21.20_CC2_protocol_HPPC_IN21700_30T_cycle_#868.mat
CC_CELL2,868,0.85491,2.5655,0.2308,11,charge,3,25.644,8.548,10.0,9.9,3.4647,3.899,16.9357,02-14-22_21.20_CC2_protocol_HPPC_IN21700_30T_cycle_#868.mat
CC_CELL2,868,0.85491,2.5655,0.1878,12,discharge,0,-2.565,0.855,2.0,2.0,3.4003,3.343,22.3383,02-14-22_21.20_CC2_protocol_HPPC_IN21700_30T_cycle_#868.mat
CC_CELL2,868,0.85491,2.5655,0.1878,12,discharge,0,-2.565,0.855,10.0,9.9,3.4003,3.3132,33.9558,02-14-22_21.20_CC2_protocol_HPPC_IN21700_30T_cycle_#868.mat
CC_CELL2,868,0.85491,2.5655,0.1879,12,charge,0,1.283,0.428,2.0,2.0,3.404,3.4304,20.5768,02-14-22_21.20_CC2_protocol_HPPC_IN21700_30T_cycle_#868.mat
CC_CELL2,868,0.85491,2.5655,0.1879,12,charge,0,1.283,0.428,10.0,9.9,3.404,3.4402,28.2151,02-14-22_21.20_CC2_protocol_HPPC_IN21700_30T_cycle_#868.mat
CC_CELL2,868,0.85491,2.5655,0.1878,12,discharge,1,-10.258,3.419,2.0,2.0,3.4013,3.1594,23.5816,02-14-22_21.20_CC2_protocol_HPPC_IN21700_30T_cycle_#868.mat
CC_CELL2,868,0.85491,2.5655,0.1878,12,discharge,1,-10.258,3.419,10.0,9.9,3.4013,2.9739,41.665,02-14-22_21.20_CC2_protocol_HPPC_IN21700_30T_cycle_#868.mat
CC_CELL2,868,0.85491,2.5655,0.1879,12,charge,1,5.131,1.71,2.0,2.0,3.4139,3.51,18.7293,02-14-22_21.20_CC2_protocol_HPPC_IN21700_30T_cycle_#868.mat
CC_CELL2,868,0.85491,2.5655,0.1879,12,charge,1,5.131,1.71,10.0,9.9,3.4139,3.5345,23.5042,02-14-22_21.20_CC2_protocol_HPPC_IN21700_30T_cycle_#868.mat
CC_CELL2,868,0.85491,2.5655,0.1877,12,discharge,2,-20.517,6.839,2.0,2.0,3.4041,2.9098,24.0922,02-14-22_21.20_CC2_protocol_HPPC_IN21700_30T_cycle_#868.mat
CC_CELL2,868,0.85491,2.5655,0.1877,12,discharge,2,-20.517,6.839,10.0,9.9,3.4041,2.4999,44.0708,02-14-22_21.20_CC2_protocol_HPPC_IN21700_30T_cycle_#868.mat
CC_CELL2,868,0.85491,2.5655,0.188,12,charge,2,15.389,5.13,2.0,1.9,3.4231,3.6609,15.4526,02-14-22_21.20_CC2_protocol_HPPC_IN21700_30T_cycle_#868.mat
CC_CELL2,868,0.85491,2.5655,0.188,12,charge,2,15.389,5.13,10.0,9.9,3.4231,3.7072,18.4612,02-14-22_21.20_CC2_protocol_HPPC_IN21700_30T_cycle_#868.mat
CC_CELL2,868,0.85491,2.5655,0.1876,12,discharge,3,-25.731,8.577,2.0,2.0,3.405,2.6906,27.7642,02-14-22_21.20_CC2_protocol_HPPC_IN21700_30T_cycle_#868.mat
CC_CELL2,868,0.85491,2.5655,0.1876,12,discharge,3,-25.731,8.577,10.0,9.9,3.405,2.4999,35.1755,02-14-22_21.20_CC2_protocol_HPPC_IN21700_30T_cycle_#868.mat
CC_CELL2,868,0.85491,2.5655,0.1881,12,charge,3,25.645,8.548,2.0,2.0,3.4259,3.7894,14.1743,02-14-22_21.20_CC2_protocol_HPPC_IN21700_30T_cycle_#868.mat
CC_CELL2,868,0.85491,2.5655,0.1881,12,charge,3,25.645,8.548,10.0,9.9,3.4259,3.8636,17.0677,02-14-22_21.20_CC2_protocol_HPPC_IN21700_30T_cycle_#868.mat
CC_CELL2,906,0.8468,2.54116,1.0,0,discharge,0,-2.541,0.847,2.0,2.0,4.1301,4.0798,19.7961,02-28-22_13.58_CC2_protocol_HPPC_IN21700_30T_cycle_#906.mat
CC_CELL2,906,0.8468,2.54116,1.0,0,discharge,0,-2.541,0.847,10.0,9.7,4.1301,4.0609,27.2344,02-28-22_13.58_CC2_protocol_HPPC_IN21700_30T_cycle_#906.mat
CC_CELL2,906,0.8468,2.54116,1.0,0,charge,0,1.271,0.424,2.0,1.9,4.1438,4.1752,24.7011,02-28-22_13.58_CC2_protocol_HPPC_IN21700_30T_cycle_#906.mat
CC_CELL2,906,0.8468,2.54116,1.0,0,charge,0,1.271,0.424,10.0,9.9,4.1438,4.188,34.7703,02-28-22_13.58_CC2_protocol_HPPC_IN21700_30T_cycle_#906.mat
CC_CELL2,906,0.8468,2.54116,0.9999,0,discharge,1,-10.162,3.387,2.0,2.0,4.139,3.9194,21.6099,02-28-22_13.58_CC2_protocol_HPPC_IN21700_30T_cycle_#906.mat
CC_CELL2,906,0.8468,2.54116,0.9999,0,discharge,1,-10.162,3.387,10.0,9.9,4.139,3.8833,25.1624,02-28-22_13.58_CC2_protocol_HPPC_IN21700_30T_cycle_#906.mat
CC_CELL2,906,0.8468,2.54116,1.0,0,charge,1,1.809,0.603,2.0,2.0,4.1478,4.2002,28.9711,02-28-22_13.58_CC2_protocol_HPPC_IN21700_30T_cycle_#906.mat
CC_CELL2,906,0.8468,2.54116,1.0,0,charge,1,1.809,0.603,10.0,9.9,4.1478,4.2001,28.9158,02-28-22_13.58_CC2_protocol_HPPC_IN21700_30T_cycle_#906.mat
CC_CELL2,906,0.8468,2.54116,0.9998,0,discharge,2,-20.324,6.775,2.0,1.9,4.1379,3.7525,18.9628,02-28-22_13.58_CC2_protocol_HPPC_IN21700_30T_cycle_#906.mat
CC_CELL2,906,0.8468,2.54116,0.9998,0,discharge,2,-20.324,6.775,10.0,9.9,4.1379,3.7034,21.3787,02-28-22_13.58_CC2_protocol_HPPC_IN21700_30T_cycle_#906.mat
CC_CELL2,906,0.8468,2.54116,1.0,0,charge,2,1.709,0.57,2.0,2.0,4.1516,4.2,28.3273,02-28-22_13.58_CC2_protocol_HPPC_IN21700_30T_cycle_#906.mat
CC_CELL2,906,0.8468,2.54116,1.0,0,charge,2,1.709,0.57,10.0,9.9,4.1516,4.2,28.3273,02-28-22_13.58_CC2_protocol_HPPC_IN21700_30T_cycle_#906.mat
CC_CELL2,906,0.8468,2.54116,0.9998,0,discharge,3,-29.214,9.738,2.0,2.0,4.1365,3.624,17.543,02-28-22_13.58_CC2_protocol_HPPC_IN21700_30T_cycle_#906.mat
CC_CELL2,906,0.8468,2.54116,0.9998,0,discharge,3,-29.214,9.738,10.0,9.9,4.1365,3.5631,19.6276,02-28-22_13.58_CC2_protocol_HPPC_IN21700_30T_cycle_#906.mat
CC_CELL2,906,0.8468,2.54116,1.0,0,charge,3,1.637,0.546,2.0,2.0,4.1541,4.2001,28.0968,02-28-22_13.58_CC2_protocol_HPPC_IN21700_30T_cycle_#906.mat
CC_CELL2,906,0.8468,2.54116,1.0,0,charge,3,1.637,0.546,10.0,9.9,4.1541,4.2,28.0357,02-28-22_13.58_CC2_protocol_HPPC_IN21700_30T_cycle_#906.mat
CC_CELL2,906,0.8468,2.54116,0.9576,1,discharge,0,-2.539,0.846,2.0,2.0,4.0901,4.036,21.3051,02-28-22_13.58_CC2_protocol_HPPC_IN21700_30T_cycle_#906.mat
CC_CELL2,906,0.8468,2.54116,0.9576,1,discharge,0,-2.539,0.846,10.0,9.9,4.0901,4.0245,25.8339,02-28-22_13.58_CC2_protocol_HPPC_IN21700_30T_cycle_#906.mat
CC_CELL2,906,0.8468,2.54116,0.9577,1,charge,0,1.271,0.424,2.0,2.0,4.0917,4.1187,21.2414,02-28-22_13.58_CC2_protocol_HPPC_IN21700_30T_cycle_#906.mat
CC_CELL2,906,0.8468,2.54116,0.9577,1,charge,0,1.271,0.424,10.0,9.9,4.0917,4.1252,26.3551,02-28-22_13.58_CC2_protocol_HPPC_IN21700_30T_cycle_#906.mat
CC_CELL2,906,0.8468,2.54116,0.9576,1,discharge,1,-10.162,3.387,2.0,1.9,4.0905,3.8919,19.5434,02-28-22_13.58_CC2_protocol_HPPC_IN21700_30T_cycle_#906.mat
CC_CELL2,906,0.8468,2.54116,0.9576,1,discharge,1,-10.162,3.387,10.0,9.9,4.0905,3.8601,22.6727,02-28-22_13.58_CC2_protocol_HPPC_IN21700_30T_cycle_#906.mat
CC_CELL2,906,0.8468,2.54116,0.9577,1,charge,1,4.594,1.531,2.0,2.0,4.0947,4.1997,22.8537,02-28-22_13.58_CC2_protocol_HPPC_IN21700_30T_cycle_#906.mat
CC_CELL2,906,0.8468,2.54116,0.9577,1,charge,1,4.594,1.531,10.0,9.9,4.0947,4.2,22.919,02-28-22_13.58_CC2_protocol_HPPC_IN21700_30T_cycle_#906.mat
CC_CELL2,906,0.8468,2.54116,0.9575,1,discharge,2,-20.323,6.774,2.0,2.0,4.0908,3.7293,17.7877,02-28-22_13.58_CC2_protocol_HPPC_IN21700_30T_cycle_#906.mat
CC_CELL2,906,0.8468,2.54116,0.9575,1,discharge,2,-20.323,6.774,10.0,9.9,4.0908,3.6782,20.3021,02-28-22_13.58_CC2_protocol_HPPC_IN21700_30T_cycle_#906.mat
CC_CELL2,906,0.8468,2.54116,0.9577,1,charge,2,4.458,1.486,2.0,1.9,4.0973,4.2001,23.0576,02-28-22_13.58_CC2_protocol_HPPC_IN21700_30T_cycle_#906.mat
CC_CELL2,906,0.8468,2.54116,0.9577,1,charge,2,4.458,1.486,10.0,9.9,4.0973,4.2,23.0352,02-28-22_13.58_CC2_protocol_HPPC_IN21700_30T_cycle_#906.mat
CC_CELL2,906,0.8468,2.54116,0.9574,1,discharge,3,-29.213,9.738,2.0,1.9,4.0919,3.6054,16.6535,02-28-22_13.58_CC2_protocol_HPPC_IN21700_30T_cycle_#906.mat
CC_CELL2,906,0.8468,2.54116,0.9574,1,discharge,3,-29.213,9.738,10.0,9.9,4.0919,3.5329,19.1353,02-28-22_13.58_CC2_protocol_HPPC_IN21700_30T_cycle_#906.mat
CC_CELL2,906,0.8468,2.54116,0.9577,1,charge,3,4.297,1.432,2.0,1.9,4.1011,4.2,23.0139,02-28-22_13.58_CC2_protocol_HPPC_IN21700_30T_cycle_#906.mat
CC_CELL2,906,0.8468,2.54116,0.9577,1,charge,3,4.297,1.432,10.0,9.9,4.1011,4.2,23.0139,02-28-22_13.58_CC2_protocol_HPPC_IN21700_30T_cycle_#906.mat
