Repository: KikETs/ECM_HYBRID_BMS_JOINT

## Results

| Arm | Model | Size | Protocol | Result | Worst cell |
|---|---|---|---|---|---|
| SOP | 2RC table + trim (A8) | 4 effective coefficients, 2 EW states | leave-one-cell-out | usable current 69.6 % discharge, 59.5 % charge (τ = 10 s) | 59.9 % / 53.5 % (BOOST_REST) |
| SOH | dQ/dV ridge | 65 coefficients | leave-one-cell-out | RMSE 0.0094, bias −0.0005 | 0.0130 (BOOST_REST) |
| SOC | 2RC EKF, low-current gate | 3 states | leave-one-cell-out | **2.34 %p** over six sensor disturbances on estimated SOH (2.325 on true SOH), per cell 2.00–2.75 | 4.60 %p (BOOST_NEGPULSE_1S, current offset −0.10 A) |

The SOH arm was a 10,945-parameter CNN until the second audit round. Nested

File: analysis/uypydj_hppc_resistance.csv (part 205 of 225)
protocol,cycle,SOH,CAP_Ah,SOC,soc_group,direction,rate_rank,I_A,CRate_rated,tau_s,tau_actual_s,V_pre_V,V_tau_V,R_mOhm,file
CC_CELL2,906,0.8468,2.54116,0.9153,2,discharge,0,-2.541,0.847,2.0,2.0,4.0766,4.0277,19.2451,02-28-22_13.58_CC2_protocol_HPPC_IN21700_30T_cycle_#906.mat
CC_CELL2,906,0.8468,2.54116,0.9153,2,discharge,0,-2.541,0.847,10.0,9.9,4.0766,4.016,23.8498,02-28-22_13.58_CC2_protocol_HPPC_IN21700_30T_cycle_#906.mat
CC_CELL2,906,0.8468,2.54116,0.9153,2,charge,0,1.271,0.424,2.0,2.0,4.0783,4.1024,18.9555,02-28-22_13.58_CC2_protocol_HPPC_IN21700_30T_cycle_#906.mat
CC_CELL2,906,0.8468,2.54116,0.9153,2,charge,0,1.271,0.424,10.0,9.9,4.0783,4.1075,22.9668,02-28-22_13.58_CC2_protocol_HPPC_IN21700_30T_cycle_#906.mat
CC_CELL2,906,0.8468,2.54116,0.9152,2,discharge,1,-10.162,3.387,2.0,2.0,4.077,3.8897,18.4314,02-28-22_13.58_CC2_protocol_HPPC_IN21700_30T_cycle_#906.mat
CC_CELL2,906,0.8468,2.54116,0.9152,2,discharge,1,-10.162,3.387,10.0,9.9,4.077,3.8513,22.2102,02-28-22_13.58_CC2_protocol_HPPC_IN21700_30T_cycle_#906.mat
CC_CELL2,906,0.8468,2.54116,0.9154,2,charge,1,5.081,1.694,2.0,2.0,4.0808,4.1752,18.5776,02-28-22_13.58_CC2_protocol_HPPC_IN21700_30T_cycle_#906.mat
CC_CELL2,906,0.8468,2.54116,0.9154,2,charge,1,5.081,1.694,10.0,9.9,4.0808,4.1945,22.3757,02-28-22_13.58_CC2_protocol_HPPC_IN21700_30T_cycle_#906.mat
CC_CELL2,906,0.8468,2.54116,0.9152,2,discharge,2,-20.323,6.774,2.0,1.9,4.0773,3.7329,16.9463,02-28-22_13.58_CC2_protocol_HPPC_IN21700_30T_cycle_#906.mat
CC_CELL2,906,0.8468,2.54116,0.9152,2,discharge,2,-20.323,6.774,10.0,9.9,4.0773,3.6667,20.2037,02-28-22_13.58_CC2_protocol_HPPC_IN21700_30T_cycle_#906.mat
CC_CELL2,906,0.8468,2.54116,0.9154,2,charge,2,5.898,1.966,2.0,2.0,4.0833,4.2,19.7854,02-28-22_13.58_CC2_protocol_HPPC_IN21700_30T_cycle_#906.mat
CC_CELL2,906,0.8468,2.54116,0.9154,2,charge,2,5.898,1.966,10.0,9.9,4.0833,4.2,19.7854,02-28-22_13.58_CC2_protocol_HPPC_IN21700_30T_cycle_#906.mat
CC_CELL2,906,0.8468,2.54116,0.9151,2,discharge,3,-29.214,9.738,2.0,2.0,4.0782,3.6085,16.0779,02-28-22_13.58_CC2_protocol_HPPC_IN21700_30T_cycle_#906.mat
CC_CELL2,906,0.8468,2.54116,0.9151,2,discharge,3,-29.214,9.738,10.0,9.9,4.0782,3.5212,19.0662,02-28-22_13.58_CC2_protocol_HPPC_IN21700_30T_cycle_#906.mat
CC_CELL2,906,0.8468,2.54116,0.9154,2,charge,3,5.793,1.931,2.0,2.0,4.0855,4.2,19.7635,02-28-22_13.58_CC2_protocol_HPPC_IN21700_30T_cycle_#906.mat
CC_CELL2,906,0.8468,2.54116,0.9154,2,charge,3,5.793,1.931,10.0,9.9,4.0855,4.1999,19.7463,02-28-22_13.58_CC2_protocol_HPPC_IN21700_30T_cycle_#906.mat
CC_CELL2,906,0.8468,2.54116,0.8306,3,discharge,0,-2.539,0.846,2.0,2.0,4.0102,3.9652,17.7235,02-28-22_13.58_CC2_protocol_HPPC_IN21700_30T_cycle_#906.mat
CC_CELL2,906,0.8468,2.54116,0.8306,3,discharge,0,-2.539,0.846,10.0,9.9,4.0102,3.9486,24.2615,02-28-22_13.58_CC2_protocol_HPPC_IN21700_30T_cycle_#906.mat
CC_CELL2,906,0.8468,2.54116,0.8307,3,charge,0,1.271,0.424,2.0,2.0,4.0125,4.0347,17.4611,02-28-22_13.58_CC2_protocol_HPPC_IN21700_30T_cycle_#906.mat
CC_CELL2,906,0.8468,2.54116,0.8307,3,charge,0,1.271,0.424,10.0,9.9,4.0125,4.0419,23.1241,02-28-22_13.58_CC2_protocol_HPPC_IN21700_30T_cycle_#906.mat
CC_CELL2,906,0.8468,2.54116,0.8306,3,discharge,1,-10.16,3.387,2.0,2.0,4.0112,3.836,17.2441,02-28-22_13.58_CC2_protocol_HPPC_IN21700_30T_cycle_#906.mat
CC_CELL2,906,0.8468,2.54116,0.8306,3,discharge,1,-10.16,3.387,10.0,9.9,4.0112,3.7847,22.2933,02-28-22_13.58_CC2_protocol_HPPC_IN21700_30T_cycle_#906.mat
CC_CELL2,906,0.8468,2.54116,0.8307,3,charge,1,5.082,1.694,2.0,2.0,4.0174,4.1031,16.8651,02-28-22_13.58_CC2_protocol_HPPC_IN21700_30T_cycle_#906.mat
CC_CELL2,906,0.8468,2.54116,0.8307,3,charge,1,5.082,1.694,10.0,9.9,4.0174,4.1277,21.7062,02-28-22_13.58_CC2_protocol_HPPC_IN21700_30T_cycle_#906.mat
CC_CELL2,906,0.8468,2.54116,0.8305,3,discharge,2,-20.322,6.774,2.0,2.0,4.012,3.6812,16.2779,02-28-22_13.58_CC2_protocol_HPPC_IN21700_30T_cycle_#906.mat
CC_CELL2,906,0.8468,2.54116,0.8305,3,discharge,2,-20.322,6.774,10.0,9.9,4.012,3.603,20.126,02-28-22_13.58_CC2_protocol_HPPC_IN21700_30T_cycle_#906.mat
CC_CELL2,906,0.8468,2.54116,0.8308,3,charge,2,10.025,3.342,2.0,1.9,4.0218,4.2001,17.7855,02-28-22_13.58_CC2_protocol_HPPC_IN21700_30T_cycle_#906.mat
CC_CELL2,906,0.8468,2.54116,0.8308,3,charge,2,10.025,3.342,10.0,9.9,4.0218,4.2,17.7756,02-28-22_13.58_CC2_protocol_HPPC_IN21700_30T_cycle_#906.mat
CC_CELL2,906,0.8468,2.54116,0.8304,3,discharge,3,-29.213,9.738,2.0,2.0,4.0132,3.5574,15.6026,02-28-22_13.58_CC2_protocol_HPPC_IN21700_30T_cycle_#906.mat
CC_CELL2,906,0.8468,2.54116,0.8304,3,discharge,3,-29.213,9.738,10.0,9.9,4.0132,3.4582,18.9984,02-28-22_13.58_CC2_protocol_HPPC_IN21700_30T_cycle_#906.mat
CC_CELL2,906,0.8468,2.54116,0.8308,3,charge,3,9.933,3.311,2.0,1.9,4.025,4.2001,17.6276,02-28-22_13.58_CC2_protocol_HPPC_IN21700_30T_cycle_#906.mat
CC_CELL2,906,0.8468,2.54116,0.8308,3,charge,3,9.933,3.311,10.0,9.9,4.025,4.2,17.6175,02-28-22_13.58_CC2_protocol_HPPC_IN21700_30T_cycle_#906.mat
CC_CELL2,906,0.8468,2.54116,0.7459,4,discharge,0,-2.539,0.846,2.0,2.0,3.9117,3.8717,15.7542,02-28-22_13.58_CC2_protocol_HPPC_IN21700_30T_cycle_#906.mat
CC_CELL2,906,0.8468,2.54116,0.7459,4,discharge,0,-2.539,0.846,10.0,9.9,3.9117,3.8579,21.1894,02-28-22_13.58_CC2_protocol_HPPC_IN21700_30T_cycle_#906.mat
CC_CELL2,906,0.8468,2.54116,0.746,4,charge,0,1.269,0.423,2.0,2.0,3.9146,3.9344,15.6016,02-28-22_13.58_CC2_protocol_HPPC_IN21700_30T_cycle_#906.mat
CC_CELL2,906,0.8468,2.54116,0.746,4,charge,0,1.269,0.423,10.0,9.9,3.9146,3.9403,20.2506,02-28-22_13.58_CC2_protocol_HPPC_IN21700_30T_cycle_#906.mat
CC_CELL2,906,0.8468,2.54116,0.7459,4,discharge,1,-10.162,3.387,2.0,2.0,3.9127,3.7527,15.7449,02-28-22_13.58_CC2_protocol_HPPC_IN21700_30T_cycle_#906.mat
CC_CELL2,906,0.8468,2.54116,0.7459,4,discharge,1,-10.162,3.387,10.0,9.9,3.9127,3.7101,19.937,02-28-22_13.58_CC2_protocol_HPPC_IN21700_30T_cycle_#906.mat
CC_CELL2,906,0.8468,2.54116,0.746,4,charge,1,5.08,1.693,2.0,2.0,3.9181,3.9964,15.4146,02-28-22_13.58_CC2_protocol_HPPC_IN21700_30T_cycle_#906.mat
CC_CELL2,906,0.8468,2.54116,0.746,4,charge,1,5.08,1.693,10.0,9.9,3.9181,4.0176,19.5882,02-28-22_13.58_CC2_protocol_HPPC_IN21700_30T_cycle_#906.mat
CC_CELL2,906,0.8468,2.54116,0.7458,4,discharge,2,-20.323,6.774,2.0,2.0,3.913,3.6068,15.0667,02-28-22_13.58_CC2_protocol_HPPC_IN21700_30T_cycle_#906.mat
CC_CELL2,906,0.8468,2.54116,0.7458,4,discharge,2,-20.323,6.774,10.0,9.9,3.913,3.5377,18.4668,02-28-22_13.58_CC2_protocol_HPPC_IN21700_30T_cycle_#906.mat
CC_CELL2,906,0.8468,2.54116,0.7461,4,charge,2,15.243,5.081,2.0,2.0,3.9216,4.1428,14.5116,02-28-22_13.58_CC2_protocol_HPPC_IN21700_30T_cycle_#906.mat
CC_CELL2,906,0.8468,2.54116,0.7461,4,charge,2,15.243,5.081,10.0,9.9,3.9216,4.1988,18.1854,02-28-22_13.58_CC2_protocol_HPPC_IN21700_30T_cycle_#906.mat
CC_CELL2,906,0.8468,2.54116,0.7457,4,discharge,3,-29.214,9.738,2.0,1.9,3.9126,3.4915,14.4143,02-28-22_13.58_CC2_protocol_HPPC_IN21700_30T_cycle_#906.mat
CC_CELL2,906,0.8468,2.54116,0.7457,4,discharge,3,-29.214,9.738,10.0,9.9,3.9126,3.3964,17.6696,02-28-22_13.58_CC2_protocol_HPPC_IN21700_30T_cycle_#906.mat
CC_CELL2,906,0.8468,2.54116,0.7462,4,charge,3,17.772,5.924,2.0,2.0,3.9241,4.2002,15.5357,02-28-22_13.58_CC2_protocol_HPPC_IN21700_30T_cycle_#906.mat
CC_CELL2,906,0.8468,2.54116,0.7462,4,charge,3,17.772,5.924,10.0,9.9,3.9241,4.2002,15.5357,02-28-22_13.58_CC2_protocol_HPPC_IN21700_30T_cycle_#906.mat
CC_CELL2,906,0.8468,2.54116,0.6613,5,discharge,0,-2.541,0.847,2.0,2.0,3.84,3.8009,15.3852,02-28-22_13.58_CC2_protocol_HPPC_IN21700_30T_cycle_#906.mat
CC_CELL2,906,0.8468,2.54116,0.6613,5,discharge,0,-2.541,0.847,10.0,9.9,3.84,3.7883,20.3431,02-28-22_13.58_CC2_protocol_HPPC_IN21700_30T_cycle_#906.mat
CC_CELL2,906,0.8468,2.54116,0.6614,5,charge,0,1.271,0.424,2.0,2.0,3.8416,3.8608,15.105,02-28-22_13.58_CC2_protocol_HPPC_IN21700_30T_cycle_#906.mat
CC_CELL2,906,0.8468,2.54116,0.6614,5,charge,0,1.271,0.424,10.0,9.9,3.8416,3.8662,19.3533,02-28-22_13.58_CC2_protocol_HPPC_IN21700_30T_cycle_#906.mat
CC_CELL2,906,0.8468,2.54116,0.6613,5,discharge,1,-10.16,3.387,2.0,2.0,3.8401,3.6844,15.3248,02-28-22_13.58_CC2_protocol_HPPC_IN21700_30T_cycle_#906.mat
CC_CELL2,906,0.8468,2.54116,0.6613,5,discharge,1,-10.16,3.387,10.0,9.9,3.8401,3.6401,19.685,02-28-22_13.58_CC2_protocol_HPPC_IN21700_30T_cycle_#906.mat
CC_CELL2,906,0.8468,2.54116,0.6614,5,charge,1,5.082,1.694,2.0,2.0,3.845,3.9213,15.0147,02-28-22_13.58_CC2_protocol_HPPC_IN21700_30T_cycle_#906.mat
CC_CELL2,906,0.8468,2.54116,0.6614,5,charge,1,5.082,1.694,10.0,9.9,3.845,3.9406,18.8126,02-28-22_13.58_CC2_protocol_HPPC_IN21700_30T_cycle_#906.mat
CC_CELL2,906,0.8468,2.54116,0.6612,5,discharge,2,-20.324,6.775,2.0,2.0,3.8401,3.5345,15.0364,02-28-22_13.58_CC2_protocol_HPPC_IN21700_30T_cycle_#906.mat
CC_CELL2,906,0.8468,2.54116,0.6612,5,discharge,2,-20.324,6.775,10.0,9.9,3.8401,3.4577,18.8152,02-28-22_13.58_CC2_protocol_HPPC_IN21700_30T_cycle_#906.mat
CC_CELL2,906,0.8468,2.54116,0.6615,5,charge,2,15.242,5.081,2.0,2.0,3.8475,4.0676,14.4404,02-28-22_13.58_CC2_protocol_HPPC_IN21700_30T_cycle_#906.mat
CC_CELL2,906,0.8468,2.54116,0.6615,5,charge,2,15.242,5.081,10.0,9.9,3.8475,4.116,17.6158,02-28-22_13.58_CC2_protocol_HPPC_IN21700_30T_cycle_#906.mat
CC_CELL2,906,0.8468,2.54116,0.6611,5,discharge,3,-29.215,9.738,2.0,1.9,3.8404,3.4233,14.2769,02-28-22_13.58_CC2_protocol_HPPC_IN21700_30T_cycle_#906.mat
CC_CELL2,906,0.8468,2.54116,0.6611,5,discharge,3,-29.215,9.738,10.0,9.9,3.8404,3.317,17.9155,02-28-22_13.58_CC2_protocol_HPPC_IN21700_30T_cycle_#906.mat
CC_CELL2,906,0.8468,2.54116,0.6616,5,charge,3,23.825,7.942,2.0,2.0,3.8505,4.1932,14.3841,02-28-22_13.58_CC2_protocol_HPPC_IN21700_30T_cycle_#906.mat
CC_CELL2,906,0.8468,2.54116,0.6616,5,charge,3,23.825,7.942,10.0,9.9,3.8505,4.2,14.6695,02-28-22_13.58_CC2_protocol_HPPC_IN21700_30T_cycle_#906.mat
CC_CELL2,906,0.8468,2.54116,0.5766,6,discharge,0,-2.539,0.846,2.0,2.0,3.7575,3.72,14.7673,02-28-22_13.58_CC2_protocol_HPPC_IN21700_30T_cycle_#906.mat
CC_CELL2,906,0.8468,2.54116,0.5766,6,discharge,0,-2.539,0.846,10.0,9.9,3.7575,3.7072,19.8078,02-28-22_13.58_CC2_protocol_HPPC_IN21700_30T_cycle_#906.mat
CC_CELL2,906,0.8468,2.54116,0.5767,6,charge,0,1.271,0.424,2.0,2.0,3.7599,3.7787,14.7903,02-28-22_13.58_CC2_protocol_HPPC_IN21700_30T_cycle_#906.mat
CC_CELL2,906,0.8468,2.54116,0.5767,6,charge,0,1.271,0.424,10.0,9.9,3.7599,3.7844,19.2746,02-28-22_13.58_CC2_protocol_HPPC_IN21700_30T_cycle_#906.mat
CC_CELL2,906,0.8468,2.54116,0.5766,6,discharge,1,-10.16,3.387,2.0,2.0,3.7583,3.6065,14.9409,02-28-22_13.58_CC2_protocol_HPPC_IN21700_30T_cycle_#906.mat
CC_CELL2,906,0.8468,2.54116,0.5766,6,discharge,1,-10.16,3.387,10.0,9.9,3.7583,3.5601,19.5079,02-28-22_13.58_CC2_protocol_HPPC_IN21700_30T_cycle_#906.mat
CC_CELL2,906,0.8468,2.54116,0.5767,6,charge,1,5.081,1.694,2.0,1.9,3.7635,3.8375,14.5635,02-28-22_13.58_CC2_protocol_HPPC_IN21700_30T_cycle_#906.mat
CC_CELL2,906,0.8468,2.54116,0.5767,6,charge,1,5.081,1.694,10.0,9.9,3.7635,3.8586,18.7161,02-28-22_13.58_CC2_protocol_HPPC_IN21700_30T_cycle_#906.mat
CC_CELL2,906,0.8468,2.54116,0.5765,6,discharge,2,-20.322,6.774,2.0,2.0,3.7581,3.4625,14.5458,02-28-22_13.58_CC2_protocol_HPPC_IN21700_30T_cycle_#906.mat
CC_CELL2,906,0.8468,2.54116,0.5765,6,discharge,2,-20.322,6.774,10.0,9.9,3.7581,3.3825,18.4824,02-28-22_13.58_CC2_protocol_HPPC_IN21700_30T_cycle_#906.mat
CC_CELL2,906,0.8468,2.54116,0.5768,6,charge,2,15.241,5.08,2.0,2.0,3.7662,3.98,14.028,02-28-22_13.58_CC2_protocol_HPPC_IN21700_30T_cycle_#906.mat
CC_CELL2,906,0.8468,2.54116,0.5768,6,charge,2,15.241,5.08,10.0,9.9,3.7662,4.0286,17.2167,02-28-22_13.58_CC2_protocol_HPPC_IN21700_30T_cycle_#906.mat
CC_CELL2,906,0.8468,2.54116,0.5764,6,discharge,3,-29.214,9.738,2.0,2.0,3.7594,3.3446,14.1987,02-28-22_13.58_CC2_protocol_HPPC_IN21700_30T_cycle_#906.mat
CC_CELL2,906,0.8468,2.54116,0.5764,6,discharge,3,-29.214,9.738,10.0,9.9,3.7594,3.2371,17.8784,02-28-22_13.58_CC2_protocol_HPPC_IN21700_30T_cycle_#906.mat
CC_CELL2,906,0.8468,2.54116,0.5769,6,charge,3,25.404,8.468,2.0,2.0,3.7696,4.1083,13.3325,02-28-22_13.58_CC2_protocol_HPPC_IN21700_30T_cycle_#906.mat
CC_CELL2,906,0.8468,2.54116,0.5769,6,charge,3,25.404,8.468,10.0,9.9,3.7696,4.1815,16.214,02-28-22_13.58_CC2_protocol_HPPC_IN21700_30T_cycle_#906.mat
CC_CELL2,906,0.8468,2.54116,0.492,7,discharge,0,-2.542,0.847,2.0,1.9,3.6721,3.6348,14.6758,02-28-22_13.58_CC2_protocol_HPPC_IN21700_30T_cycle_#906.mat
CC_CELL2,906,0.8468,2.54116,0.492,7,discharge,0,-2.542,0.847,10.0,9.9,3.6721,3.623,19.3185,02-28-22_13.58_CC2_protocol_HPPC_IN21700_30T_cycle_#906.mat
CC_CELL2,906,0.8468,2.54116,0.492,7,charge,0,1.272,0.424,2.0,2.0,3.6736,3.6919,14.3811,02-28-22_13.58_CC2_protocol_HPPC_IN21700_30T_cycle_#906.mat
CC_CELL2,906,0.8468,2.54116,0.492,7,charge,0,1.272,0.424,10.0,9.9,3.6736,3.6973,18.6248,02-28-22_13.58_CC2_protocol_HPPC_IN21700_30T_cycle_#906.mat
CC_CELL2,906,0.8468,2.54116,0.4919,7,discharge,1,-10.16,3.387,2.0,2.0,3.6722,3.5217,14.813,02-28-22_13.58_CC2_protocol_HPPC_IN21700_30T_cycle_#906.mat
CC_CELL2,906,0.8468,2.54116,0.4919,7,discharge,1,-10.16,3.387,10.0,9.9,3.6722,3.4787,19.0453,02-28-22_13.58_CC2_protocol_HPPC_IN21700_30T_cycle_#906.mat
CC_CELL2,906,0.8468,2.54116,0.4921,7,charge,1,5.081,1.694,2.0,2.0,3.6773,3.7512,14.5435,02-28-22_13.58_CC2_protocol_HPPC_IN21700_30T_cycle_#906.mat
CC_CELL2,906,0.8468,2.54116,0.4921,7,charge,1,5.081,1.694,10.0,9.9,3.6773,3.772,18.637,02-28-22_13.58_CC2_protocol_HPPC_IN21700_30T_cycle_#906.mat
CC_CELL2,906,0.8468,2.54116,0.4918,7,discharge,2,-20.323,6.774,2.0,2.0,3.6725,3.377,14.5402,02-28-22_13.58_CC2_protocol_HPPC_IN21700_30T_cycle_#906.mat
CC_CELL2,906,0.8468,2.54116,0.4918,7,discharge,2,-20.323,6.774,10.0,9.9,3.6725,3.3,18.329,02-28-22_13.58_CC2_protocol_HPPC_IN21700_30T_cycle_#906.mat
CC_CELL2,906,0.8468,2.54116,0.4921,7,charge,2,15.244,5.081,2.0,2.0,3.6803,3.8945,14.0514,02-28-22_13.58_CC2_protocol_HPPC_IN21700_30T_cycle_#906.mat
CC_CELL2,906,0.8468,2.54116,0.4921,7,charge,2,15.244,5.081,10.0,9.9,3.6803,3.9444,17.3248,02-28-22_13.58_CC2_protocol_HPPC_IN21700_30T_cycle_#906.mat
CC_CELL2,906,0.8468,2.54116,0.4918,7,discharge,3,-29.213,9.738,2.0,2.0,3.673,3.2576,14.2197,02-28-22_13.58_CC2_protocol_HPPC_IN21700_30T_cycle_#906.mat
CC_CELL2,906,0.8468,2.54116,0.4918,7,discharge,3,-29.213,9.738,10.0,9.9,3.673,3.152,17.8345,02-28-22_13.58_CC2_protocol_HPPC_IN21700_30T_cycle_#906.mat
CC_CELL2,906,0.8468,2.54116,0.4922,7,charge,3,25.403,8.468,2.0,2.0,3.6839,4.0246,13.4118,02-28-22_13.58_CC2_protocol_HPPC_IN21700_30T_cycle_#906.mat
CC_CELL2,906,0.8468,2.54116,0.4922,7,charge,3,25.403,8.468,10.0,9.9,3.6839,4.0997,16.3681,02-28-22_13.58_CC2_protocol_HPPC_IN21700_30T_cycle_#906.mat
CC_CELL2,906,0.8468,2.54116,0.4073,8,discharge,0,-2.54,0.847,2.0,2.0,3.6047,3.5664,15.0793,02-28-22_13.58_CC2_protocol_HPPC_IN21700_30T_cycle_#906.mat
CC_CELL2,906,0.8468,2.54116,0.4073,8,discharge,0,-2.54,0.847,10.0,9.9,3.6047,3.5544,19.8039,02-28-22_13.58_CC2_protocol_HPPC_IN21700_30T_cycle_#906.mat
CC_CELL2,906,0.8468,2.54116,0.4073,8,charge,0,1.273,0.424,2.0,2.0,3.6072,3.6264,15.086,02-28-22_13.58_CC2_protocol_HPPC_IN21700_30T_cycle_#906.mat
CC_CELL2,906,0.8468,2.54116,0.4073,8,charge,0,1.273,0.424,10.0,9.9,3.6072,3.6317,19.2504,02-28-22_13.58_CC2_protocol_HPPC_IN21700_30T_cycle_#906.mat
CC_CELL2,906,0.8468,2.54116,0.4072,8,discharge,1,-10.16,3.387,2.0,2.0,3.6058,3.4509,15.2461,02-28-22_13.58_CC2_protocol_HPPC_IN21700_30T_cycle_#906.mat
CC_CELL2,906,0.8468,2.54116,0.4072,8,discharge,1,-10.16,3.387,10.0,9.9,3.6058,3.4065,19.6161,02-28-22_13.58_CC2_protocol_HPPC_IN21700_30T_cycle_#906.mat
CC_CELL2,906,0.8468,2.54116,0.4074,8,charge,1,5.081,1.694,2.0,2.0,3.6109,3.6864,14.859,02-28-22_13.58_CC2_protocol_HPPC_IN21700_30T_cycle_#906.mat
CC_CELL2,906,0.8468,2.54116,0.4074,8,charge,1,5.081,1.694,10.0,9.9,3.6109,3.707,18.9132,02-28-22_13.58_CC2_protocol_HPPC_IN21700_30T_cycle_#906.mat
CC_CELL2,906,0.8468,2.54116,0.4072,8,discharge,2,-20.322,6.774,2.0,2.0,3.6064,3.3042,14.8706,02-28-22_13.58_CC2_protocol_HPPC_IN21700_30T_cycle_#906.mat
CC_CELL2,906,0.8468,2.54116,0.4072,8,discharge,2,-20.322,6.774,10.0,9.9,3.6064,3.2229,18.8712,02-28-22_13.58_CC2_protocol_HPPC_IN21700_30T_cycle_#906.mat
CC_CELL2,906,0.8468,2.54116,0.4075,8,charge,2,15.243,5.081,2.0,2.0,3.6154,3.8307,14.1245,02-28-22_13.58_CC2_protocol_HPPC_IN21700_30T_cycle_#906.mat
CC_CELL2,906,0.8468,2.54116,0.4075,8,charge,2,15.243,5.081,10.0,9.9,3.6154,3.8804,17.385,02-28-22_13.58_CC2_protocol_HPPC_IN21700_30T_cycle_#906.mat
CC_CELL2,906,0.8468,2.54116,0.4071,8,discharge,3,-29.214,9.738,2.0,2.0,3.6069,3.1844,14.4622,02-28-22_13.58_CC2_protocol_HPPC_IN21700_30T_cycle_#906.mat
CC_CELL2,906,0.8468,2.54116,0.4071,8,discharge,3,-29.214,9.738,10.0,9.9,3.6069,3.0675,18.4638,02-28-22_13.58_CC2_protocol_HPPC_IN21700_30T_cycle_#906.mat
CC_CELL2,906,0.8468,2.54116,0.4075,8,charge,3,25.402,8.467,2.0,2.0,3.619,3.9605,13.4438,02-28-22_13.58_CC2_protocol_HPPC_IN21700_30T_cycle_#906.mat
CC_CELL2,906,0.8468,2.54116,0.4075,8,charge,3,25.402,8.467,10.0,9.9,3.619,4.0317,16.2468,02-28-22_13.58_CC2_protocol_HPPC_IN21700_30T_cycle_#906.mat
CC_CELL2,906,0.8468,2.54116,0.3226,9,discharge,0,-2.539,0.846,2.0,2.0,3.5305,3.4896,16.1062,02-28-22_13.58_CC2_protocol_HPPC_IN21700_30T_cycle_#906.mat
CC_CELL2,906,0.8468,2.54116,0.3226,9,discharge,0,-2.539,0.846,10.0,9.9,3.5305,3.4763,21.3436,02-28-22_13.58_CC2_protocol_HPPC_IN21700_30T_cycle_#906.mat
CC_CELL2,906,0.8468,2.54116,0.3227,9,charge,0,1.271,0.424,2.0,1.9,3.5328,3.553,15.8967,02-28-22_13.58_CC2_protocol_HPPC_IN21700_30T_cycle_#906.mat
CC_CELL2,906,0.8468,2.54116,0.3227,9,charge,0,1.271,0.424,10.0,9.9,3.5328,3.5588,20.4612,02-28-22_13.58_CC2_protocol_HPPC_IN21700_30T_cycle_#906.mat
CC_CELL2,906,0.8468,2.54116,0.3226,9,discharge,1,-10.161,3.387,2.0,2.0,3.5316,3.3644,16.4551,02-28-22_13.58_CC2_protocol_HPPC_IN21700_30T_cycle_#906.mat
CC_CELL2,906,0.8468,2.54116,0.3226,9,discharge,1,-10.161,3.387,10.0,9.9,3.5316,3.3145,21.366,02-28-22_13.58_CC2_protocol_HPPC_IN21700_30T_cycle_#906.mat
CC_CELL2,906,0.8468,2.54116,0.3227,9,charge,1,5.081,1.694,2.0,2.0,3.5372,3.6171,15.724,02-28-22_13.58_CC2_protocol_HPPC_IN21700_30T_cycle_#906.mat
CC_CELL2,906,0.8468,2.54116,0.3227,9,charge,1,5.081,1.694,10.0,9.9,3.5372,3.6383,19.8961,02-28-22_13.58_CC2_protocol_HPPC_IN21700_30T_cycle_#906.mat
CC_CELL2,906,0.8468,2.54116,0.3225,9,discharge,2,-20.323,6.774,2.0,2.0,3.5324,3.2065,16.036,02-28-22_13.58_CC2_protocol_HPPC_IN21700_30T_cycle_#906.mat
CC_CELL2,906,0.8468,2.54116,0.3225,9,discharge,2,-20.323,6.774,10.0,9.9,3.5324,3.0995,21.301,02-28-22_13.58_CC2_protocol_HPPC_IN21700_30T_cycle_#906.mat
CC_CELL2,906,0.8468,2.54116,0.3228,9,charge,2,15.243,5.081,2.0,1.9,3.5424,3.766,14.669,02-28-22_13.58_CC2_protocol_HPPC_IN21700_30T_cycle_#906.mat
CC_CELL2,906,0.8468,2.54116,0.3228,9,charge,2,15.243,5.081,10.0,9.9,3.5424,3.822,18.3428,02-28-22_13.58_CC2_protocol_HPPC_IN21700_30T_cycle_#906.mat
CC_CELL2,906,0.8468,2.54116,0.3224,9,discharge,3,-29.214,9.738,2.0,2.0,3.5332,3.0752,15.6774,02-28-22_13.58_CC2_protocol_HPPC_IN21700_30T_cycle_#906.mat
CC_CELL2,906,0.8468,2.54116,0.3224,9,discharge,3,-29.214,9.738,10.0,9.9,3.5332,2.8972,21.7704,02-28-22_13.58_CC2_protocol_HPPC_IN21700_30T_cycle_#906.mat
CC_CELL2,906,0.8468,2.54116,0.3229,9,charge,3,25.403,8.468,2.0,2.0,3.5464,3.9004,13.9354,02-28-22_13.58_CC2_protocol_HPPC_IN21700_30T_cycle_#906.mat
CC_CELL2,906,0.8468,2.54116,0.3229,9,charge,3,25.403,8.468,10.0,9.9,3.5464,3.9786,17.0137,02-28-22_13.58_CC2_protocol_HPPC_IN21700_30T_cycle_#906.mat
CC_CELL2,906,0.8468,2.54116,0.2803,10,discharge,0,-2.539,0.846,2.0,1.9,3.4908,3.4461,17.6026,02-28-22_13.58_CC2_protocol_HPPC_IN21700_30T_cycle_#906.mat
CC_CELL2,906,0.8468,2.54116,0.2803,10,discharge,0,-2.539,0.846,10.0,9.9,3.4908,3.4306,23.7064,02-28-22_13.58_CC2_protocol_HPPC_IN21700_30T_cycle_#906.mat
CC_CELL2,906,0.8468,2.54116,0.2803,10,charge,0,1.271,0.424,2.0,2.0,3.4927,3.5146,17.236,02-28-22_13.58_CC2_protocol_HPPC_IN21700_30T_cycle_#906.mat
CC_CELL2,906,0.8468,2.54116,0.2803,10,charge,0,1.271,0.424,10.0,9.9,3.4927,3.5204,21.8007,02-28-22_13.58_CC2_protocol_HPPC_IN21700_30T_cycle_#906.mat
CC_CELL2,906,0.8468,2.54116,0.2802,10,discharge,1,-10.16,3.387,2.0,1.9,3.4912,3.3132,17.5197,02-28-22_13.58_CC2_protocol_HPPC_IN21700_30T_cycle_#906.mat
CC_CELL2,906,0.8468,2.54116,0.2802,10,discharge,1,-10.16,3.387,10.0,9.9,3.4912,3.2479,23.9469,02-28-22_13.58_CC2_protocol_HPPC_IN21700_30T_cycle_#906.mat
CC_CELL2,906,0.8468,2.54116,0.2803,10,charge,1,5.083,1.694,2.0,2.0,3.4976,3.5805,16.3091,02-28-22_13.58_CC2_protocol_HPPC_IN21700_30T_cycle_#906.mat
CC_CELL2,906,0.8468,2.54116,0.2803,10,charge,1,5.083,1.694,10.0,9.9,3.4976,3.601,20.3421,02-28-22_13.58_CC2_protocol_HPPC_IN21700_30T_cycle_#906.mat
CC_CELL2,906,0.8468,2.54116,0.2802,10,discharge,2,-20.322,6.774,2.0,2.0,3.4915,3.1438,17.1095,02-28-22_13.58_CC2_protocol_HPPC_IN21700_30T_cycle_#906.mat
CC_CELL2,906,0.8468,2.54116,0.2802,10,discharge,2,-20.322,6.774,10.0,9.9,3.4915,2.9887,24.7417,02-28-22_13.58_CC2_protocol_HPPC_IN21700_30T_cycle_#906.mat
CC_CELL2,906,0.8468,2.54116,0.2804,10,charge,2,15.241,5.08,2.0,2.0,3.5026,3.7305,14.9531,02-28-22_13.58_CC2_protocol_HPPC_IN21700_30T_cycle_#906.mat
CC_CELL2,906,0.8468,2.54116,0.2804,10,charge,2,15.241,5.08,10.0,9.9,3.5026,3.7853,18.5487,02-28-22_13.58_CC2_protocol_HPPC_IN21700_30T_cycle_#906.mat
CC_CELL2,906,0.8468,2.54116,0.2801,10,discharge,3,-29.212,9.737,2.0,2.0,3.4929,3.0025,16.7876,02-28-22_13.58_CC2_protocol_HPPC_IN21700_30T_cycle_#906.mat
CC_CELL2,906,0.8468,2.54116,0.2801,10,discharge,3,-29.212,9.737,10.0,9.9,3.4929,2.7325,26.0304,02-28-22_13.58_CC2_protocol_HPPC_IN21700_30T_cycle_#906.mat
CC_CELL2,906,0.8468,2.54116,0.2805,10,charge,3,25.404,8.468,2.0,2.0,3.5062,3.861,13.9663,02-28-22_13.58_CC2_protocol_HPPC_IN21700_30T_cycle_#906.mat
CC_CELL2,906,0.8468,2.54116,0.2805,10,charge,3,25.404,8.468,10.0,9.9,3.5062,3.9426,17.1784,02-28-22_13.58_CC2_protocol_HPPC_IN21700_30T_cycle_#906.mat
CC_CELL2,906,0.8468,2.54116,0.238,11,discharge,0,-2.54,0.847,2.0,2.0,3.4481,3.4001,18.9006,02-28-22_13.58_CC2_protocol_HPPC_IN21700_30T_cycle_#906.mat
CC_CELL2,906,0.8468,2.54116,0.238,11,discharge,0,-2.54,0.847,10.0,9.9,3.4481,3.3808,26.5002,02-28-22_13.58_CC2_protocol_HPPC_IN21700_30T_cycle_#906.mat
CC_CELL2,906,0.8468,2.54116,0.238,11,charge,0,1.271,0.424,2.0,2.0,3.4506,3.4736,18.1017,02-28-22_13.58_CC2_protocol_HPPC_IN21700_30T_cycle_#906.mat
CC_CELL2,906,0.8468,2.54116,0.238,11,charge,0,1.271,0.424,10.0,9.9,3.4506,3.4804,23.4535,02-28-22_13.58_CC2_protocol_HPPC_IN21700_30T_cycle_#906.mat
CC_CELL2,906,0.8468,2.54116,0.2379,11,discharge,1,-10.161,3.387,2.0,2.0,3.4485,3.2493,19.6044,02-28-22_13.58_CC2_protocol_HPPC_IN21700_30T_cycle_#906.mat
CC_CELL2,906,0.8468,2.54116,0.2379,11,discharge,1,-10.161,3.387,10.0,9.9,3.4485,3.1533,29.0523,02-28-22_13.58_CC2_protocol_HPPC_IN21700_30T_cycle_#906.mat
CC_CELL2,906,0.8468,2.54116,0.238,11,charge,1,5.083,1.694,2.0,2.0,3.4574,3.5453,17.2933,02-28-22_13.58_CC2_protocol_HPPC_IN21700_30T_cycle_#906.mat
CC_CELL2,906,0.8468,2.54116,0.238,11,charge,1,5.083,1.694,10.0,9.9,3.4574,3.5651,21.1887,02-28-22_13.58_CC2_protocol_HPPC_IN21700_30T_cycle_#906.mat
CC_CELL2,906,0.8468,2.54116,0.2378,11,discharge,2,-20.325,6.775,2.0,1.9,3.4495,3.0572,19.3018,02-28-22_13.58_CC2_protocol_HPPC_IN21700_30T_cycle_#906.mat
CC_CELL2,906,0.8468,2.54116,0.2378,11,discharge,2,-20.325,6.775,10.0,9.9,3.4495,2.7888,32.5076,02-28-22_13.58_CC2_protocol_HPPC_IN21700_30T_cycle_#906.mat
CC_CELL2,906,0.8468,2.54116,0.2381,11,charge,2,15.243,5.081,2.0,1.9,3.4632,3.6974,15.3644,02-28-22_13.58_CC2_protocol_HPPC_IN21700_30T_cycle_#906.mat
CC_CELL2,906,0.8468,2.54116,0.2381,11,charge,2,15.243,5.081,10.0,9.9,3.4632,3.7485,18.7168,02-28-22_13.58_CC2_protocol_HPPC_IN21700_30T_cycle_#906.mat
CC_CELL2,906,0.8468,2.54116,0.2377,11,discharge,3,-29.213,9.738,2.0,2.0,3.4504,2.8763,19.6522,02-28-22_13.58_CC2_protocol_HPPC_IN21700_30T_cycle_#906.mat
CC_CELL2,906,0.8468,2.54116,0.2377,11,discharge,3,-29.213,9.738,10.0,9.9,3.4504,2.4997,32.5437,02-28-22_13.58_CC2_protocol_HPPC_IN21700_30T_cycle_#906.mat
CC_CELL2,906,0.8468,2.54116,0.2382,11,charge,3,25.403,8.468,2.0,2.0,3.4673,3.8285,14.2188,02-28-22_13.58_CC2_protocol_HPPC_IN21700_30T_cycle_#906.mat
CC_CELL2,906,0.8468,2.54116,0.2382,11,charge,3,25.403,8.468,10.0,9.9,3.4673,3.9086,17.372,02-28-22_13.58_CC2_protocol_HPPC_IN21700_30T_cycle_#906.mat
CC_CELL2,906,0.8468,2.54116,0.1956,12,discharge,0,-2.538,0.846,2.0,2.0,3.4016,3.3439,22.7371,02-28-22_13.58_CC2_protocol_HPPC_IN21700_30T_cycle_#906.mat
CC_CELL2,906,0.8468,2.54116,0.1956,12,discharge,0,-2.538,0.846,10.0,9.9,3.4016,3.3134,34.7559,02-28-22_13.58_CC2_protocol_HPPC_IN21700_30T_cycle_#906.mat
CC_CELL2,906,0.8468,2.54116,0.1956,12,charge,0,1.272,0.424,2.0,2.0,3.4052,3.432,21.0609,02-28-22_13.58_CC2_protocol_HPPC_IN21700_30T_cycle_#906.mat
CC_CELL2,906,0.8468,2.54116,0.1956,12,charge,0,1.272,0.424,10.0,9.9,3.4052,3.4422,29.0766,02-28-22_13.58_CC2_protocol_HPPC_IN21700_30T_cycle_#906.mat
CC_CELL2,906,0.8468,2.54116,0.1955,12,discharge,1,-10.162,3.387,2.0,2.0,3.4027,3.16,23.8831,02-28-22_13.58_CC2_protocol_HPPC_IN21700_30T_cycle_#906.mat
CC_CELL2,906,0.8468,2.54116,0.1955,12,discharge,1,-10.162,3.387,10.0,9.9,3.4027,2.9769,41.9012,02-28-22_13.58_CC2_protocol_HPPC_IN21700_30T_cycle_#906.mat
CC_CELL2,906,0.8468,2.54116,0.1957,12,charge,1,5.081,1.694,2.0,2.0,3.4155,3.5126,19.1108,02-28-22_13.58_CC2_protocol_HPPC_IN21700_30T_cycle_#906.mat
CC_CELL2,906,0.8468,2.54116,0.1957,12,charge,1,5.081,1.694,10.0,9.9,3.4155,3.5383,24.1689,02-28-22_13.58_CC2_protocol_HPPC_IN21700_30T_cycle_#906.mat
CC_CELL2,906,0.8468,2.54116,0.1955,12,discharge,2,-20.322,6.774,2.0,2.0,3.4055,2.9135,24.2102,02-28-22_13.58_CC2_protocol_HPPC_IN21700_30T_cycle_#906.mat
CC_CELL2,906,0.8468,2.54116,0.1955,12,discharge,2,-20.322,6.774,10.0,9.9,3.4055,2.4999,44.5625,02-28-22_13.58_CC2_protocol_HPPC_IN21700_30T_cycle_#906.mat
CC_CELL2,906,0.8468,2.54116,0.1958,12,charge,2,15.242,5.081,2.0,1.9,3.4252,3.6653,15.7525,02-28-22_13.58_CC2_protocol_HPPC_IN21700_30T_cycle_#906.mat
CC_CELL2,906,0.8468,2.54116,0.1958,12,charge,2,15.242,5.081,10.0,9.9,3.4252,3.7118,18.8033,02-28-22_13.58_CC2_protocol_HPPC_IN21700_30T_cycle_#906.mat
CC_CELL2,906,0.8468,2.54116,0.1954,12,discharge,3,-26.058,8.686,2.0,2.0,3.4066,2.6999,27.1203,02-28-22_13.58_CC2_protocol_HPPC_IN21700_30T_cycle_#906.mat
CC_CELL2,906,0.8468,2.54116,0.1954,12,discharge,3,-26.058,8.686,10.0,9.9,3.4066,2.4999,34.7955,02-28-22_13.58_CC2_protocol_HPPC_IN21700_30T_cycle_#906.mat
CC_CELL2,906,0.8468,2.54116,0.1958,12,charge,3,25.403,8.468,2.0,2.0,3.4281,3.7936,14.3881,02-28-22_13.58_CC2_protocol_HPPC_IN21700_30T_cycle_#906.mat
CC_CELL2,906,0.8468,2.54116,0.1958,12,charge,3,25.403,8.468,10.0,9.9,3.4281,3.8666,17.2617,02-28-22_13.58_CC2_protocol_HPPC_IN21700_30T_cycle_#906.mat
CC_CELL2,943,0.84323,2.53044,1.0,0,discharge,0,-2.531,0.844,2.0,1.9,4.1287,4.0761,20.7807,03-06-22_00.18_CC2_protocol_HPPC_IN21700_30T_cycle_#943.mat
CC_CELL2,943,0.84323,2.53044,1.0,0,discharge,0,-2.531,0.844,10.0,9.7,4.1287,4.0565,28.524,03-06-22_00.18_CC2_protocol_HPPC_IN21700_30T_cycle_#943.mat
CC_CELL2,943,0.84323,2.53044,1.0,0,charge,0,1.265,0.422,2.0,2.0,4.1429,4.1755,25.7728,03-06-22_00.18_CC2_protocol_HPPC_IN21700_30T_cycle_#943.mat
CC_CELL2,943,0.84323,2.53044,1.0,0,charge,0,1.265,0.422,10.0,9.9,4.1429,4.1887,36.2084,03-06-22_00.18_CC2_protocol_HPPC_IN21700_30T_cycle_#943.mat
CC_CELL2,943,0.84323,2.53044,0.9999,0,discharge,1,-10.12,3.373,2.0,2.0,4.1369,3.9101,22.4111,03-06-22_00.18_CC2_protocol_HPPC_IN21700_30T_cycle_#943.mat
CC_CELL2,943,0.84323,2.53044,0.9999,0,discharge,1,-10.12,3.373,10.0,9.9,4.1369,3.8737,26.0079,03-06-22_00.18_CC2_protocol_HPPC_IN21700_30T_cycle_#943.mat
CC_CELL2,943,0.84323,2.53044,1.0,0,charge,1,1.752,0.584,2.0,2.0,4.1469,4.2001,30.3653,03-06-22_00.18_CC2_protocol_HPPC_IN21700_30T_cycle_#943.mat
CC_CELL2,943,0.84323,2.53044,1.0,0,charge,1,1.752,0.584,10.0,9.9,4.1469,4.2001,30.3653,03-06-22_00.18_CC2_protocol_HPPC_IN21700_30T_cycle_#943.mat
CC_CELL2,943,0.84323,2.53044,0.9998,0,discharge,2,-20.239,6.746,2.0,2.0,4.1365,3.7371,19.7342,03-06-22_00.18_CC2_protocol_HPPC_IN21700_30T_cycle_#943.mat
CC_CELL2,943,0.84323,2.53044,0.9998,0,discharge,2,-20.239,6.746,10.0,9.9,4.1365,3.6879,22.1651,03-06-22_00.18_CC2_protocol_HPPC_IN21700_30T_cycle_#943.mat
CC_CELL2,943,0.84323,2.53044,1.0,0,charge,2,1.641,0.547,2.0,2.0,4.1509,4.2001,29.9817,03-06-22_00.18_CC2_protocol_HPPC_IN21700_30T_cycle_#943.mat
CC_CELL2,943,0.84323,2.53044,1.0,0,charge,2,1.641,0.547,10.0,9.9,4.1509,4.2001,29.9817,03-06-22_00.18_CC2_protocol_HPPC_IN21700_30T_cycle_#943.mat
CC_CELL2,943,0.84323,2.53044,0.9998,0,discharge,3,-29.089,9.696,2.0,2.0,4.1352,3.6069,18.1615,03-06-22_00.18_CC2_protocol_HPPC_IN21700_30T_cycle_#943.mat
CC_CELL2,943,0.84323,2.53044,0.9998,0,discharge,3,-29.089,9.696,10.0,9.9,4.1352,3.5419,20.396,03-06-22_00.18_CC2_protocol_HPPC_IN21700_30T_cycle_#943.mat
CC_CELL2,943,0.84323,2.53044,1.0,0,charge,3,1.56,0.52,2.0,2.0,4.1538,4.2,29.6192,03-06-22_00.18_CC2_protocol_HPPC_IN21700_30T_cycle_#943.mat
CC_CELL2,943,0.84323,2.53044,1.0,0,charge,3,1.56,0.52,10.0,9.9,4.1538,4.2,29.6192,03-06-22_00.18_CC2_protocol_HPPC_IN21700_30T_cycle_#943.mat
CC_CELL2,943,0.84323,2.53044,0.9578,1,discharge,0,-2.529,0.843,2.0,2.0,4.0889,4.0366,20.6793,03-06-22_00.18_CC2_protocol_HPPC_IN21700_30T_cycle_#943.mat
CC_CELL2,943,0.84323,2.53044,0.9578,1,discharge,0,-2.529,0.843,10.0,9.9,4.0889,4.0254,25.1077,03-06-22_00.18_CC2_protocol_HPPC_IN21700_30T_cycle_#943.mat
CC_CELL2,943,0.84323,2.53044,0.9578,1,charge,0,1.265,0.422,2.0,2.0,4.0914,4.1182,21.1858,03-06-22_00.18_CC2_protocol_HPPC_IN21700_30T_cycle_#943.mat
CC_CELL2,943,0.84323,2.53044,0.9578,1,charge,0,1.265,0.422,10.0,9.9,4.0914,4.1245,26.166,03-06-22_00.18_CC2_protocol_HPPC_IN21700_30T_cycle_#943.mat
CC_CELL2,943,0.84323,2.53044,0.9578,1,discharge,1,-10.118,3.373,2.0,2.0,4.0902,3.892,19.5889,03-06-22_00.18_CC2_protocol_HPPC_IN21700_30T_cycle_#943.mat
CC_CELL2,943,0.84323,2.53044,0.9578,1,discharge,1,-10.118,3.373,10.0,9.9,4.0902,3.8609,22.6626,03-06-22_00.18_CC2_protocol_HPPC_IN21700_30T_cycle_#943.mat
CC_CELL2,943,0.84323,2.53044,0.9579,1,charge,1,4.622,1.541,2.0,2.0,4.0943,4.1987,22.5876,03-06-22_00.18_CC2_protocol_HPPC_IN21700_30T_cycle_#943.mat
CC_CELL2,943,0.84323,2.53044,0.9579,1,charge,1,4.622,1.541,10.0,9.9,4.0943,4.2,22.8689,03-06-22_00.18_CC2_protocol_HPPC_IN21700_30T_cycle_#943.mat
CC_CELL2,943,0.84323,2.53044,0.9577,1,discharge,2,-20.237,6.746,2.0,2.0,4.0906,3.731,17.7694,03-06-22_00.18_CC2_protocol_HPPC_IN21700_30T_cycle_#943.mat
CC_CELL2,943,0.84323,2.53044,0.9577,1,discharge,2,-20.237,6.746,10.0,9.9,4.0906,3.6784,20.3686,03-06-22_00.18_CC2_protocol_HPPC_IN21700_30T_cycle_#943.mat
CC_CELL2,943,0.84323,2.53044,0.9579,1,charge,2,4.5,1.5,2.0,1.9,4.0976,4.2001,22.7758,03-06-22_00.18_CC2_protocol_HPPC_IN21700_30T_cycle_#943.mat
CC_CELL2,943,0.84323,2.53044,0.9579,1,charge,2,4.5,1.5,10.0,9.9,4.0976,4.2,22.7535,03-06-22_00.18_CC2_protocol_HPPC_IN21700_30T_cycle_#943.mat
CC_CELL2,943,0.84323,2.53044,0.9576,1,discharge,3,-29.09,9.697,2.0,2.0,4.0915,3.6036,16.7721,03-06-22_00.18_CC2_protocol_HPPC_IN21700_30T_cycle_#943.mat
CC_CELL2,943,0.84323,2.53044,0.9576,1,discharge,3,-29.09,9.697,10.0,9.9,4.0915,3.5287,19.3469,03-06-22_00.18_CC2_protocol_HPPC_IN21700_30T_cycle_#943.mat
CC_CELL2,943,0.84323,2.53044,0.9579,1,charge,3,4.267,1.422,2.0,1.9,4.1008,4.2001,23.2738,03-06-22_00.18_CC2_protocol_HPPC_IN21700_30T_cycle_#943.mat
CC_CELL2,943,0.84323,2.53044,0.9579,1,charge,3,4.267,1.422,10.0,9.9,4.1008,4.2,23.2504,03-06-22_00.18_CC2_protocol_HPPC_IN21700_30T_cycle_#943.mat
CC_CELL2,943,0.84323,2.53044,0.9157,2,discharge,0,-2.531,0.844,2.0,2.0,4.0764,4.0255,20.1098,03-06-22_00.18_CC2_protocol_HPPC_IN21700_30T_cycle_#943.mat
CC_CELL2,943,0.84323,2.53044,0.9157,2,discharge,0,-2.531,0.844,10.0,9.9,4.0764,4.0134,24.8904,03-06-22_00.18_CC2_protocol_HPPC_IN21700_30T_cycle_#943.mat
CC_CELL2,943,0.84323,2.53044,0.9157,2,charge,0,1.263,0.421,2.0,2.0,4.078,4.1028,19.6342,03-06-22_00.18_CC2_protocol_HPPC_IN21700_30T_cycle_#943.mat
CC_CELL2,943,0.84323,2.53044,0.9157,2,charge,0,1.263,0.421,10.0,9.9,4.078,4.1081,23.8303,03-06-22_00.18_CC2_protocol_HPPC_IN21700_30T_cycle_#943.mat
CC_CELL2,943,0.84323,2.53044,0.9156,2,discharge,1,-10.118,3.373,2.0,2.0,4.0767,3.884,19.0453,03-06-22_00.18_CC2_protocol_HPPC_IN21700_30T_cycle_#943.mat
CC_CELL2,943,0.84323,2.53044,0.9156,2,discharge,1,-10.118,3.373,10.0,9.9,4.0767,3.844,22.9986,03-06-22_00.18_CC2_protocol_HPPC_IN21700_30T_cycle_#943.mat
CC_CELL2,943,0.84323,2.53044,0.9157,2,charge,1,5.058,1.686,2.0,2.0,4.0799,4.178,19.3946,03-06-22_00.18_CC2_protocol_HPPC_IN21700_30T_cycle_#943.mat
CC_CELL2,943,0.84323,2.53044,0.9157,2,charge,1,5.058,1.686,10.0,9.9,4.0799,4.1978,23.3091,03-06-22_00.18_CC2_protocol_HPPC_IN21700_30T_cycle_#943.mat
CC_CELL2,943,0.84323,2.53044,0.9155,2,discharge,2,-20.238,6.746,2.0,2.0,4.0772,3.7216,17.5709,03-06-22_00.18_CC2_protocol_HPPC_IN21700_30T_cycle_#943.mat
CC_CELL2,943,0.84323,2.53044,0.9155,2,discharge,2,-20.238,6.746,10.0,9.9,4.0772,3.6538,20.921,03-06-22_00.18_CC2_protocol_HPPC_IN21700_30T_cycle_#943.mat
CC_CELL2,943,0.84323,2.53044,0.9158,2,charge,2,5.677,1.892,2.0,2.0,4.0831,4.2,20.5908,03-06-22_00.18_CC2_protocol_HPPC_IN21700_30T_cycle_#943.mat
CC_CELL2,943,0.84323,2.53044,0.9158,2,charge,2,5.677,1.892,10.0,9.9,4.0831,4.2,20.5908,03-06-22_00.18_CC2_protocol_HPPC_IN21700_30T_cycle_#943.mat
CC_CELL2,943,0.84323,2.53044,0.9154,2,discharge,3,-29.091,9.697,2.0,2.0,4.078,3.5952,16.5962,03-06-22_00.18_CC2_protocol_HPPC_IN21700_30T_cycle_#943.mat
CC_CELL2,943,0.84323,2.53044,0.9154,2,discharge,3,-29.091,9.697,10.0,9.9,4.078,3.5031,19.7621,03-06-22_00.18_CC2_protocol_HPPC_IN21700_30T_cycle_#943.mat
CC_CELL2,943,0.84323,2.53044,0.9158,2,charge,3,5.547,1.849,2.0,2.0,4.0845,4.2,20.8217,03-06-22_00.18_CC2_protocol_HPPC_IN21700_30T_cycle_#943.mat
CC_CELL2,943,0.84323,2.53044,0.9158,2,charge,3,5.547,1.849,10.0,9.9,4.0845,4.2,20.8217,03-06-22_00.18_CC2_protocol_HPPC_IN21700_30T_cycle_#943.mat
CC_CELL2,943,0.84323,2.53044,0.8313,3,discharge,0,-2.531,0.844,2.0,2.0,4.0082,3.9628,17.9376,03-06-22_00.18_CC2_protocol_HPPC_IN21700_30T_cycle_#943.mat
CC_CELL2,943,0.84323,2.53044,0.8313,3,discharge,0,-2.531,0.844,10.0,9.9,4.0082,3.9458,24.6543,03-06-22_00.18_CC2_protocol_HPPC_IN21700_30T_cycle_#943.mat
CC_CELL2,943,0.84323,2.53044,0.8314,3,charge,0,1.263,0.421,2.0,2.0,4.0109,4.0328,17.3383,03-06-22_00.18_CC2_protocol_HPPC_IN21700_30T_cycle_#943.mat
CC_CELL2,943,0.84323,2.53044,0.8314,3,charge,0,1.263,0.421,10.0,9.9,4.0109,4.04,23.0386,03-06-22_00.18_CC2_protocol_HPPC_IN21700_30T_cycle_#943.mat
CC_CELL2,943,0.84323,2.53044,0.8313,3,discharge,1,-10.118,3.373,2.0,2.0,4.0095,3.8333,17.4145,03-06-22_00.18_CC2_protocol_HPPC_IN21700_30T_cycle_#943.mat
CC_CELL2,943,0.84323,2.53044,0.8313,3,discharge,1,-10.118,3.373,10.0,9.9,4.0095,3.7815,22.5341,03-06-22_00.18_CC2_protocol_HPPC_IN21700_30T_cycle_#943.mat
CC_CELL2,943,0.84323,2.53044,0.8314,3,charge,1,5.058,1.686,2.0,2.0,4.0157,4.1013,16.925,03-06-22_00.18_CC2_protocol_HPPC_IN21700_30T_cycle_#943.mat
CC_CELL2,943,0.84323,2.53044,0.8314,3,charge,1,5.058,1.686,10.0,9.9,4.0157,4.1261,21.8285,03-06-22_00.18_CC2_protocol_HPPC_IN21700_30T_cycle_#943.mat
CC_CELL2,943,0.84323,2.53044,0.8312,3,discharge,2,-20.236,6.745,2.0,2.0,4.0104,3.6788,16.3866,03-06-22_00.18_CC2_protocol_HPPC_IN21700_30T_cycle_#943.mat
CC_CELL2,943,0.84323,2.53044,0.8312,3,discharge,2,-20.236,6.745,10.0,9.9,4.0104,3.5999,20.2856,03-06-22_00.18_CC2_protocol_HPPC_IN21700_30T_cycle_#943.mat
CC_CELL2,943,0.84323,2.53044,0.8315,3,charge,2,10.074,3.358,2.0,2.0,4.0193,4.2,17.9373,03-06-22_00.18_CC2_protocol_HPPC_IN21700_30T_cycle_#943.mat
CC_CELL2,943,0.84323,2.53044,0.8315,3,charge,2,10.074,3.358,10.0,9.9,4.0193,4.2,17.9373,03-06-22_00.18_CC2_protocol_HPPC_IN21700_30T_cycle_#943.mat
CC_CELL2,943,0.84323,2.53044,0.8311,3,discharge,3,-29.089,9.696,2.0,2.0,4.0118,3.5567,15.6451,03-06-22_00.18_CC2_protocol_HPPC_IN21700_30T_cycle_#943.mat
CC_CELL2,943,0.84323,2.53044,0.8311,3,discharge,3,-29.089,9.696,10.0,9.9,4.0118,3.455,19.1413,03-06-22_00.18_CC2_protocol_HPPC_IN21700_30T_cycle_#943.mat
CC_CELL2,943,0.84323,2.53044,0.8315,3,charge,3,10.023,3.341,2.0,2.0,4.0234,4.2001,17.6295,03-06-22_00.18_CC2_protocol_HPPC_IN21700_30T_cycle_#943.mat
CC_CELL2,943,0.84323,2.53044,0.8315,3,charge,3,10.023,3.341,10.0,9.9,4.0234,4.2,17.6195,03-06-22_00.18_CC2_protocol_HPPC_IN21700_30T_cycle_#943.mat
CC_CELL2,943,0.84323,2.53044,0.747,4,discharge,0,-2.529,0.843,2.0,1.9,3.9108,3.8692,16.4466,03-06-22_00.18_CC2_protocol_HPPC_IN21700_30T_cycle_#943.mat
CC_CELL2,943,0.84323,2.53044,0.747,4,discharge,0,-2.529,0.843,10.0,9.9,3.9108,3.8546,22.2187,03-06-22_00.18_CC2_protocol_HPPC_IN21700_30T_cycle_#943.mat
CC_CELL2,943,0.84323,2.53044,0.7471,4,charge,0,1.265,0.422,2.0,1.9,3.9129,3.9335,16.2833,03-06-22_00.18_CC2_protocol_HPPC_IN21700_30T_cycle_#943.mat
CC_CELL2,943,0.84323,2.53044,0.7471,4,charge,0,1.265,0.422,10.0,9.9,3.9129,3.9395,21.026,03-06-22_00.18_CC2_protocol_HPPC_IN21700_30T_cycle_#943.mat
CC_CELL2,943,0.84323,2.53044,0.747,4,discharge,1,-10.119,3.373,2.0,1.9,3.9111,3.7477,16.1478,03-06-22_00.18_CC2_protocol_HPPC_IN21700_30T_cycle_#943.mat
CC_CELL2,943,0.84323,2.53044,0.747,4,discharge,1,-10.119,3.373,10.0,9.9,3.9111,3.7039,20.4763,03-06-22_00.18_CC2_protocol_HPPC_IN21700_30T_cycle_#943.mat
CC_CELL2,943,0.84323,2.53044,0.7471,4,charge,1,5.058,1.686,2.0,2.0,3.9167,3.9975,15.9756,03-06-22_00.18_CC2_protocol_HPPC_IN21700_30T_cycle_#943.mat
CC_CELL2,943,0.84323,2.53044,0.7471,4,charge,1,5.058,1.686,10.0,9.9,3.9167,4.0194,20.3057,03-06-22_00.18_CC2_protocol_HPPC_IN21700_30T_cycle_#943.mat
CC_CELL2,943,0.84323,2.53044,0.7469,4,discharge,2,-20.237,6.746,2.0,1.9,3.9114,3.5991,15.4321,03-06-22_00.18_CC2_protocol_HPPC_IN21700_30T_cycle_#943.mat
CC_CELL2,943,0.84323,2.53044,0.7469,4,discharge,2,-20.237,6.746,10.0,9.9,3.9114,3.5265,19.0196,03-06-22_00.18_CC2_protocol_HPPC_IN21700_30T_cycle_#943.mat
CC_CELL2,943,0.84323,2.53044,0.7472,4,charge,2,15.178,5.059,2.0,1.9,3.9205,4.1466,14.8966,03-06-22_00.18_CC2_protocol_HPPC_IN21700_30T_cycle_#943.mat
CC_CELL2,943,0.84323,2.53044,0.7472,4,charge,2,15.178,5.059,10.0,9.9,3.9205,4.2,18.4148,03-06-22_00.18_CC2_protocol_HPPC_IN21700_30T_cycle_#943.mat
CC_CELL2,943,0.84323,2.53044,0.7468,4,discharge,3,-29.09,9.697,2.0,1.9,3.9118,3.4792,14.8711,03-06-22_00.18_CC2_protocol_HPPC_IN21700_30T_cycle_#943.mat
CC_CELL2,943,0.84323,2.53044,0.7468,4,discharge,3,-29.09,9.697,10.0,9.9,3.9118,3.3793,18.3053,03-06-22_00.18_CC2_protocol_HPPC_IN21700_30T_cycle_#943.mat
CC_CELL2,943,0.84323,2.53044,0.7472,4,charge,3,17.186,5.729,2.0,2.0,3.9231,4.2002,16.1236,03-06-22_00.18_CC2_protocol_HPPC_IN21700_30T_cycle_#943.mat
CC_CELL2,943,0.84323,2.53044,0.7472,4,charge,3,17.186,5.729,10.0,9.9,3.9231,4.2001,16.1178,03-06-22_00.18_CC2_protocol_HPPC_IN21700_30T_cycle_#943.mat
CC_CELL2,943,0.84323,2.53044,0.6627,5,discharge,0,-2.53,0.843,2.0,2.0,3.8338,3.8029,12.2159,03-06-22_00.18_CC2_protocol_HPPC_IN21700_30T_cycle_#943.mat
CC_CELL2,943,0.84323,2.53044,0.6627,5,discharge,0,-2.53,0.843,10.0,9.7,3.8338,3.7899,17.3552,03-06-22_00.18_CC2_protocol_HPPC_IN21700_30T_cycle_#943.mat
CC_CELL2,943,0.84323,2.53044,0.6627,5,charge,0,1.265,0.422,2.0,2.0,3.8452,3.8653,15.8881,03-06-22_00.18_CC2_protocol_HPPC_IN21700_30T_cycle_#943.mat
CC_CELL2,943,0.84323,2.53044,0.6627,5,charge,0,1.265,0.422,10.0,9.9,3.8452,3.8709,20.3146,03-06-22_00.18_CC2_protocol_HPPC_IN21700_30T_cycle_#943.mat
CC_CELL2,943,0.84323,2.53044,0.6626,5,discharge,1,-10.119,3.373,2.0,2.0,3.8431,3.6815,15.97,03-06-22_00.18_CC2_protocol_HPPC_IN21700_30T_cycle_#943.mat
CC_CELL2,943,0.84323,2.53044,0.6626,5,discharge,1,-10.119,3.373,10.0,9.9,3.8431,3.6362,20.4467,03-06-22_00.18_CC2_protocol_HPPC_IN21700_30T_cycle_#943.mat
CC_CELL2,943,0.84323,2.53044,0.6627,5,charge,1,5.058,1.686,2.0,2.0,3.8481,3.9269,15.5796,03-06-22_00.18_CC2_protocol_HPPC_IN21700_30T_cycle_#943.mat
CC_CELL2,943,0.84323,2.53044,0.6627,5,charge,1,5.058,1.686,10.0,9.9,3.8481,3.9466,19.4745,03-06-22_00.18_CC2_protocol_HPPC_IN21700_30T_cycle_#943.mat
CC_CELL2,943,0.84323,2.53044,0.6626,5,discharge,2,-20.236,6.745,2.0,2.0,3.8429,3.5307,15.428,03-06-22_00.18_CC2_protocol_HPPC_IN21700_30T_cycle_#943.mat
