Repository: KikETs/ECM_HYBRID_BMS_JOINT

## Results

| Arm | Model | Size | Protocol | Result | Worst cell |
|---|---|---|---|---|---|
| SOP | 2RC table + trim (A8) | 4 effective coefficients, 2 EW states | leave-one-cell-out | usable current 69.6 % discharge, 59.5 % charge (τ = 10 s) | 59.9 % / 53.5 % (BOOST_REST) |
| SOH | dQ/dV ridge | 65 coefficients | leave-one-cell-out | RMSE 0.0094, bias −0.0005 | 0.0130 (BOOST_REST) |
| SOC | 2RC EKF, low-current gate | 3 states | leave-one-cell-out | **2.34 %p** over six sensor disturbances on estimated SOH (2.325 on true SOH), per cell 2.00–2.75 | 4.60 %p (BOOST_NEGPULSE_1S, current offset −0.10 A) |

The SOH arm was a 10,945-parameter CNN until the second audit round. Nested

File: analysis/uypydj_hppc_resistance.csv (part 206 of 225)
protocol,cycle,SOH,CAP_Ah,SOC,soc_group,direction,rate_rank,I_A,CRate_rated,tau_s,tau_actual_s,V_pre_V,V_tau_V,R_mOhm,file
CC_CELL2,943,0.84323,2.53044,0.6626,5,discharge,2,-20.236,6.745,10.0,9.9,3.8429,3.4526,19.2874,03-06-22_00.18_CC2_protocol_HPPC_IN21700_30T_cycle_#943.mat
CC_CELL2,943,0.84323,2.53044,0.6629,5,charge,2,15.178,5.059,2.0,2.0,3.8507,4.0743,14.7318,03-06-22_00.18_CC2_protocol_HPPC_IN21700_30T_cycle_#943.mat
CC_CELL2,943,0.84323,2.53044,0.6629,5,charge,2,15.178,5.059,10.0,9.9,3.8507,4.1231,17.947,03-06-22_00.18_CC2_protocol_HPPC_IN21700_30T_cycle_#943.mat
CC_CELL2,943,0.84323,2.53044,0.6625,5,discharge,3,-29.089,9.696,2.0,2.0,3.8424,3.4088,14.906,03-06-22_00.18_CC2_protocol_HPPC_IN21700_30T_cycle_#943.mat
CC_CELL2,943,0.84323,2.53044,0.6625,5,discharge,3,-29.089,9.696,10.0,9.9,3.8424,3.3015,18.5947,03-06-22_00.18_CC2_protocol_HPPC_IN21700_30T_cycle_#943.mat
CC_CELL2,943,0.84323,2.53044,0.6629,5,charge,3,22.779,7.593,2.0,1.9,3.8527,4.2001,15.2509,03-06-22_00.18_CC2_protocol_HPPC_IN21700_30T_cycle_#943.mat
CC_CELL2,943,0.84323,2.53044,0.6629,5,charge,3,22.779,7.593,10.0,9.9,3.8527,4.2001,15.2509,03-06-22_00.18_CC2_protocol_HPPC_IN21700_30T_cycle_#943.mat
CC_CELL2,943,0.84323,2.53044,0.5784,6,discharge,0,-2.531,0.844,2.0,1.9,3.759,3.7193,15.6827,03-06-22_00.18_CC2_protocol_HPPC_IN21700_30T_cycle_#943.mat
CC_CELL2,943,0.84323,2.53044,0.5784,6,discharge,0,-2.531,0.844,10.0,9.9,3.759,3.706,20.9366,03-06-22_00.18_CC2_protocol_HPPC_IN21700_30T_cycle_#943.mat
CC_CELL2,943,0.84323,2.53044,0.5784,6,charge,0,1.263,0.421,2.0,2.0,3.7608,3.7802,15.3627,03-06-22_00.18_CC2_protocol_HPPC_IN21700_30T_cycle_#943.mat
CC_CELL2,943,0.84323,2.53044,0.5784,6,charge,0,1.263,0.421,10.0,9.9,3.7608,3.7862,20.114,03-06-22_00.18_CC2_protocol_HPPC_IN21700_30T_cycle_#943.mat
CC_CELL2,943,0.84323,2.53044,0.5783,6,discharge,1,-10.119,3.373,2.0,2.0,3.7592,3.6017,15.5648,03-06-22_00.18_CC2_protocol_HPPC_IN21700_30T_cycle_#943.mat
CC_CELL2,943,0.84323,2.53044,0.5783,6,discharge,1,-10.119,3.373,10.0,9.9,3.7592,3.5541,20.2688,03-06-22_00.18_CC2_protocol_HPPC_IN21700_30T_cycle_#943.mat
CC_CELL2,943,0.84323,2.53044,0.5785,6,charge,1,5.06,1.687,2.0,2.0,3.7646,3.8419,15.2776,03-06-22_00.18_CC2_protocol_HPPC_IN21700_30T_cycle_#943.mat
CC_CELL2,943,0.84323,2.53044,0.5785,6,charge,1,5.06,1.687,10.0,9.9,3.7646,3.8629,19.428,03-06-22_00.18_CC2_protocol_HPPC_IN21700_30T_cycle_#943.mat
CC_CELL2,943,0.84323,2.53044,0.5782,6,discharge,2,-20.237,6.746,2.0,1.9,3.7597,3.4557,15.022,03-06-22_00.18_CC2_protocol_HPPC_IN21700_30T_cycle_#943.mat
CC_CELL2,943,0.84323,2.53044,0.5782,6,discharge,2,-20.237,6.746,10.0,9.9,3.7597,3.3718,19.1679,03-06-22_00.18_CC2_protocol_HPPC_IN21700_30T_cycle_#943.mat
CC_CELL2,943,0.84323,2.53044,0.5785,6,charge,2,15.178,5.059,2.0,2.0,3.768,3.988,14.4947,03-06-22_00.18_CC2_protocol_HPPC_IN21700_30T_cycle_#943.mat
CC_CELL2,943,0.84323,2.53044,0.5785,6,charge,2,15.178,5.059,10.0,9.9,3.768,4.0372,17.7362,03-06-22_00.18_CC2_protocol_HPPC_IN21700_30T_cycle_#943.mat
CC_CELL2,943,0.84323,2.53044,0.5781,6,discharge,3,-29.088,9.696,2.0,2.0,3.7602,3.3337,14.6624,03-06-22_00.18_CC2_protocol_HPPC_IN21700_30T_cycle_#943.mat
CC_CELL2,943,0.84323,2.53044,0.5781,6,discharge,3,-29.088,9.696,10.0,9.9,3.7602,3.2232,18.4612,03-06-22_00.18_CC2_protocol_HPPC_IN21700_30T_cycle_#943.mat
CC_CELL2,943,0.84323,2.53044,0.5786,6,charge,3,25.297,8.432,2.0,1.9,3.7706,4.1173,13.7052,03-06-22_00.18_CC2_protocol_HPPC_IN21700_30T_cycle_#943.mat
CC_CELL2,943,0.84323,2.53044,0.5786,6,charge,3,25.297,8.432,10.0,9.9,3.7706,4.1925,16.6779,03-06-22_00.18_CC2_protocol_HPPC_IN21700_30T_cycle_#943.mat
CC_CELL2,943,0.84323,2.53044,0.494,7,discharge,0,-2.53,0.843,2.0,1.9,3.6725,3.6343,15.1018,03-06-22_00.18_CC2_protocol_HPPC_IN21700_30T_cycle_#943.mat
CC_CELL2,943,0.84323,2.53044,0.494,7,discharge,0,-2.53,0.843,10.0,9.9,3.6725,3.6217,20.083,03-06-22_00.18_CC2_protocol_HPPC_IN21700_30T_cycle_#943.mat
CC_CELL2,943,0.84323,2.53044,0.4941,7,charge,0,1.265,0.422,2.0,1.9,3.674,3.6929,14.9443,03-06-22_00.18_CC2_protocol_HPPC_IN21700_30T_cycle_#943.mat
CC_CELL2,943,0.84323,2.53044,0.4941,7,charge,0,1.265,0.422,10.0,9.9,3.674,3.6987,19.5303,03-06-22_00.18_CC2_protocol_HPPC_IN21700_30T_cycle_#943.mat
CC_CELL2,943,0.84323,2.53044,0.494,7,discharge,1,-10.119,3.373,2.0,2.0,3.6727,3.5182,15.2683,03-06-22_00.18_CC2_protocol_HPPC_IN21700_30T_cycle_#943.mat
CC_CELL2,943,0.84323,2.53044,0.494,7,discharge,1,-10.119,3.373,10.0,9.9,3.6727,3.4741,19.6264,03-06-22_00.18_CC2_protocol_HPPC_IN21700_30T_cycle_#943.mat
CC_CELL2,943,0.84323,2.53044,0.4941,7,charge,1,5.058,1.686,2.0,2.0,3.678,3.7538,14.9873,03-06-22_00.18_CC2_protocol_HPPC_IN21700_30T_cycle_#943.mat
CC_CELL2,943,0.84323,2.53044,0.4941,7,charge,1,5.058,1.686,10.0,9.9,3.678,3.7749,19.1593,03-06-22_00.18_CC2_protocol_HPPC_IN21700_30T_cycle_#943.mat
CC_CELL2,943,0.84323,2.53044,0.4939,7,discharge,2,-20.238,6.746,2.0,2.0,3.673,3.37,14.9718,03-06-22_00.18_CC2_protocol_HPPC_IN21700_30T_cycle_#943.mat
CC_CELL2,943,0.84323,2.53044,0.4939,7,discharge,2,-20.238,6.746,10.0,9.9,3.673,3.2912,18.8655,03-06-22_00.18_CC2_protocol_HPPC_IN21700_30T_cycle_#943.mat
CC_CELL2,943,0.84323,2.53044,0.4942,7,charge,2,15.18,5.06,2.0,2.0,3.6817,3.9008,14.4335,03-06-22_00.18_CC2_protocol_HPPC_IN21700_30T_cycle_#943.mat
CC_CELL2,943,0.84323,2.53044,0.4942,7,charge,2,15.18,5.06,10.0,9.9,3.6817,3.9516,17.78,03-06-22_00.18_CC2_protocol_HPPC_IN21700_30T_cycle_#943.mat
CC_CELL2,943,0.84323,2.53044,0.4939,7,discharge,3,-29.089,9.696,2.0,1.9,3.6734,3.2511,14.5175,03-06-22_00.18_CC2_protocol_HPPC_IN21700_30T_cycle_#943.mat
CC_CELL2,943,0.84323,2.53044,0.4939,7,discharge,3,-29.089,9.696,10.0,9.9,3.6734,3.1396,18.3506,03-06-22_00.18_CC2_protocol_HPPC_IN21700_30T_cycle_#943.mat
CC_CELL2,943,0.84323,2.53044,0.4943,7,charge,3,25.297,8.432,2.0,2.0,3.6845,4.0335,13.7961,03-06-22_00.18_CC2_protocol_HPPC_IN21700_30T_cycle_#943.mat
CC_CELL2,943,0.84323,2.53044,0.4943,7,charge,3,25.297,8.432,10.0,9.9,3.6845,4.1095,16.8004,03-06-22_00.18_CC2_protocol_HPPC_IN21700_30T_cycle_#943.mat
CC_CELL2,943,0.84323,2.53044,0.4097,8,discharge,0,-2.531,0.844,2.0,2.0,3.6054,3.5652,15.8812,03-06-22_00.18_CC2_protocol_HPPC_IN21700_30T_cycle_#943.mat
CC_CELL2,943,0.84323,2.53044,0.4097,8,discharge,0,-2.531,0.844,10.0,9.9,3.6054,3.5529,20.7403,03-06-22_00.18_CC2_protocol_HPPC_IN21700_30T_cycle_#943.mat
CC_CELL2,943,0.84323,2.53044,0.4098,8,charge,0,1.265,0.422,2.0,2.0,3.6072,3.627,15.6571,03-06-22_00.18_CC2_protocol_HPPC_IN21700_30T_cycle_#943.mat
CC_CELL2,943,0.84323,2.53044,0.4098,8,charge,0,1.265,0.422,10.0,9.9,3.6072,3.6325,20.0063,03-06-22_00.18_CC2_protocol_HPPC_IN21700_30T_cycle_#943.mat
CC_CELL2,943,0.84323,2.53044,0.4097,8,discharge,1,-10.121,3.374,2.0,1.9,3.6058,3.4479,15.6012,03-06-22_00.18_CC2_protocol_HPPC_IN21700_30T_cycle_#943.mat
CC_CELL2,943,0.84323,2.53044,0.4097,8,discharge,1,-10.121,3.374,10.0,9.9,3.6058,3.4015,20.1858,03-06-22_00.18_CC2_protocol_HPPC_IN21700_30T_cycle_#943.mat
CC_CELL2,943,0.84323,2.53044,0.4098,8,charge,1,5.06,1.687,2.0,2.0,3.6112,3.6888,15.3366,03-06-22_00.18_CC2_protocol_HPPC_IN21700_30T_cycle_#943.mat
CC_CELL2,943,0.84323,2.53044,0.4098,8,charge,1,5.06,1.687,10.0,9.9,3.6112,3.7099,19.5067,03-06-22_00.18_CC2_protocol_HPPC_IN21700_30T_cycle_#943.mat
CC_CELL2,943,0.84323,2.53044,0.4096,8,discharge,2,-20.235,6.745,2.0,2.0,3.6064,3.2975,15.2656,03-06-22_00.18_CC2_protocol_HPPC_IN21700_30T_cycle_#943.mat
CC_CELL2,943,0.84323,2.53044,0.4096,8,discharge,2,-20.235,6.745,10.0,9.9,3.6064,3.214,19.3921,03-06-22_00.18_CC2_protocol_HPPC_IN21700_30T_cycle_#943.mat
CC_CELL2,943,0.84323,2.53044,0.4099,8,charge,2,15.18,5.06,2.0,2.0,3.6151,3.8365,14.585,03-06-22_00.18_CC2_protocol_HPPC_IN21700_30T_cycle_#943.mat
CC_CELL2,943,0.84323,2.53044,0.4099,8,charge,2,15.18,5.06,10.0,9.9,3.6151,3.8872,17.9249,03-06-22_00.18_CC2_protocol_HPPC_IN21700_30T_cycle_#943.mat
CC_CELL2,943,0.84323,2.53044,0.4095,8,discharge,3,-29.09,9.697,2.0,2.0,3.607,3.1756,14.8298,03-06-22_00.18_CC2_protocol_HPPC_IN21700_30T_cycle_#943.mat
CC_CELL2,943,0.84323,2.53044,0.4095,8,discharge,3,-29.09,9.697,10.0,9.9,3.607,3.0544,18.9962,03-06-22_00.18_CC2_protocol_HPPC_IN21700_30T_cycle_#943.mat
CC_CELL2,943,0.84323,2.53044,0.4099,8,charge,3,25.296,8.432,2.0,2.0,3.6195,3.9688,13.8085,03-06-22_00.18_CC2_protocol_HPPC_IN21700_30T_cycle_#943.mat
CC_CELL2,943,0.84323,2.53044,0.4099,8,charge,3,25.296,8.432,10.0,9.9,3.6195,4.041,16.6627,03-06-22_00.18_CC2_protocol_HPPC_IN21700_30T_cycle_#943.mat
CC_CELL2,943,0.84323,2.53044,0.3254,9,discharge,0,-2.531,0.844,2.0,2.0,3.5308,3.4889,16.5541,03-06-22_00.18_CC2_protocol_HPPC_IN21700_30T_cycle_#943.mat
CC_CELL2,943,0.84323,2.53044,0.3254,9,discharge,0,-2.531,0.844,10.0,9.9,3.5308,3.4753,21.9272,03-06-22_00.18_CC2_protocol_HPPC_IN21700_30T_cycle_#943.mat
CC_CELL2,943,0.84323,2.53044,0.3254,9,charge,0,1.263,0.421,2.0,2.0,3.5326,3.5531,16.2363,03-06-22_00.18_CC2_protocol_HPPC_IN21700_30T_cycle_#943.mat
CC_CELL2,943,0.84323,2.53044,0.3254,9,charge,0,1.263,0.421,10.0,9.9,3.5326,3.5587,20.6716,03-06-22_00.18_CC2_protocol_HPPC_IN21700_30T_cycle_#943.mat
CC_CELL2,943,0.84323,2.53044,0.3254,9,discharge,1,-10.119,3.373,2.0,1.9,3.5313,3.3658,16.3554,03-06-22_00.18_CC2_protocol_HPPC_IN21700_30T_cycle_#943.mat
CC_CELL2,943,0.84323,2.53044,0.3254,9,discharge,1,-10.119,3.373,10.0,9.9,3.5313,3.3145,21.425,03-06-22_00.18_CC2_protocol_HPPC_IN21700_30T_cycle_#943.mat
CC_CELL2,943,0.84323,2.53044,0.3255,9,charge,1,5.058,1.686,2.0,2.0,3.5369,3.6167,15.7782,03-06-22_00.18_CC2_protocol_HPPC_IN21700_30T_cycle_#943.mat
CC_CELL2,943,0.84323,2.53044,0.3255,9,charge,1,5.058,1.686,10.0,9.9,3.5369,3.6383,20.049,03-06-22_00.18_CC2_protocol_HPPC_IN21700_30T_cycle_#943.mat
CC_CELL2,943,0.84323,2.53044,0.3253,9,discharge,2,-20.238,6.746,2.0,1.9,3.5322,3.2041,16.2121,03-06-22_00.18_CC2_protocol_HPPC_IN21700_30T_cycle_#943.mat
CC_CELL2,943,0.84323,2.53044,0.3253,9,discharge,2,-20.238,6.746,10.0,9.9,3.5322,3.0931,21.6968,03-06-22_00.18_CC2_protocol_HPPC_IN21700_30T_cycle_#943.mat
CC_CELL2,943,0.84323,2.53044,0.3256,9,charge,2,15.178,5.059,2.0,2.0,3.5423,3.7707,15.0481,03-06-22_00.18_CC2_protocol_HPPC_IN21700_30T_cycle_#943.mat
CC_CELL2,943,0.84323,2.53044,0.3256,9,charge,2,15.178,5.059,10.0,9.9,3.5423,3.8268,18.7442,03-06-22_00.18_CC2_protocol_HPPC_IN21700_30T_cycle_#943.mat
CC_CELL2,943,0.84323,2.53044,0.3252,9,discharge,3,-29.09,9.697,2.0,2.0,3.5323,3.0674,15.9814,03-06-22_00.18_CC2_protocol_HPPC_IN21700_30T_cycle_#943.mat
CC_CELL2,943,0.84323,2.53044,0.3252,9,discharge,3,-29.09,9.697,10.0,9.9,3.5323,2.8825,22.3376,03-06-22_00.18_CC2_protocol_HPPC_IN21700_30T_cycle_#943.mat
CC_CELL2,943,0.84323,2.53044,0.3256,9,charge,3,25.296,8.432,2.0,2.0,3.5464,3.9065,14.2355,03-06-22_00.18_CC2_protocol_HPPC_IN21700_30T_cycle_#943.mat
CC_CELL2,943,0.84323,2.53044,0.3256,9,charge,3,25.296,8.432,10.0,9.9,3.5464,3.9859,17.3743,03-06-22_00.18_CC2_protocol_HPPC_IN21700_30T_cycle_#943.mat
CC_CELL2,943,0.84323,2.53044,0.2833,10,discharge,0,-2.53,0.843,2.0,2.0,3.4902,3.4443,18.1452,03-06-22_00.18_CC2_protocol_HPPC_IN21700_30T_cycle_#943.mat
CC_CELL2,943,0.84323,2.53044,0.2833,10,discharge,0,-2.53,0.843,10.0,9.9,3.4902,3.4285,24.3912,03-06-22_00.18_CC2_protocol_HPPC_IN21700_30T_cycle_#943.mat
CC_CELL2,943,0.84323,2.53044,0.2833,10,charge,0,1.265,0.422,2.0,2.0,3.492,3.5143,17.6299,03-06-22_00.18_CC2_protocol_HPPC_IN21700_30T_cycle_#943.mat
CC_CELL2,943,0.84323,2.53044,0.2833,10,charge,0,1.265,0.422,10.0,9.9,3.492,3.5202,22.2943,03-06-22_00.18_CC2_protocol_HPPC_IN21700_30T_cycle_#943.mat
CC_CELL2,943,0.84323,2.53044,0.2832,10,discharge,1,-10.119,3.373,2.0,2.0,3.4905,3.3078,18.0551,03-06-22_00.18_CC2_protocol_HPPC_IN21700_30T_cycle_#943.mat
CC_CELL2,943,0.84323,2.53044,0.2832,10,discharge,1,-10.119,3.373,10.0,9.9,3.4905,3.2425,24.5084,03-06-22_00.18_CC2_protocol_HPPC_IN21700_30T_cycle_#943.mat
CC_CELL2,943,0.84323,2.53044,0.2833,10,charge,1,5.058,1.686,2.0,2.0,3.497,3.5818,16.7665,03-06-22_00.18_CC2_protocol_HPPC_IN21700_30T_cycle_#943.mat
CC_CELL2,943,0.84323,2.53044,0.2833,10,charge,1,5.058,1.686,10.0,9.9,3.497,3.6026,20.8791,03-06-22_00.18_CC2_protocol_HPPC_IN21700_30T_cycle_#943.mat
CC_CELL2,943,0.84323,2.53044,0.2831,10,discharge,2,-20.237,6.746,2.0,2.0,3.4915,3.1365,17.5421,03-06-22_00.18_CC2_protocol_HPPC_IN21700_30T_cycle_#943.mat
CC_CELL2,943,0.84323,2.53044,0.2831,10,discharge,2,-20.237,6.746,10.0,9.9,3.4915,2.977,25.4237,03-06-22_00.18_CC2_protocol_HPPC_IN21700_30T_cycle_#943.mat
CC_CELL2,943,0.84323,2.53044,0.2834,10,charge,2,15.178,5.059,2.0,2.0,3.5013,3.7348,15.3841,03-06-22_00.18_CC2_protocol_HPPC_IN21700_30T_cycle_#943.mat
CC_CELL2,943,0.84323,2.53044,0.2834,10,charge,2,15.178,5.059,10.0,9.9,3.5013,3.7907,19.0671,03-06-22_00.18_CC2_protocol_HPPC_IN21700_30T_cycle_#943.mat
CC_CELL2,943,0.84323,2.53044,0.283,10,discharge,3,-29.09,9.697,2.0,2.0,3.4922,2.9918,17.2018,03-06-22_00.18_CC2_protocol_HPPC_IN21700_30T_cycle_#943.mat
CC_CELL2,943,0.84323,2.53044,0.283,10,discharge,3,-29.09,9.697,10.0,9.9,3.4922,2.7089,26.9268,03-06-22_00.18_CC2_protocol_HPPC_IN21700_30T_cycle_#943.mat
CC_CELL2,943,0.84323,2.53044,0.2835,10,charge,3,25.296,8.432,2.0,2.0,3.5057,3.8676,14.3066,03-06-22_00.18_CC2_protocol_HPPC_IN21700_30T_cycle_#943.mat
CC_CELL2,943,0.84323,2.53044,0.2835,10,charge,3,25.296,8.432,10.0,9.9,3.5057,3.9507,17.5917,03-06-22_00.18_CC2_protocol_HPPC_IN21700_30T_cycle_#943.mat
CC_CELL2,943,0.84323,2.53044,0.2411,11,discharge,0,-2.531,0.844,2.0,2.0,3.4477,3.399,19.2391,03-06-22_00.18_CC2_protocol_HPPC_IN21700_30T_cycle_#943.mat
CC_CELL2,943,0.84323,2.53044,0.2411,11,discharge,0,-2.531,0.844,10.0,9.9,3.4477,3.3791,27.1007,03-06-22_00.18_CC2_protocol_HPPC_IN21700_30T_cycle_#943.mat
CC_CELL2,943,0.84323,2.53044,0.2411,11,charge,0,1.263,0.421,2.0,1.9,3.4507,3.4742,18.608,03-06-22_00.18_CC2_protocol_HPPC_IN21700_30T_cycle_#943.mat
CC_CELL2,943,0.84323,2.53044,0.2411,11,charge,0,1.263,0.421,10.0,9.9,3.4507,3.4812,24.1508,03-06-22_00.18_CC2_protocol_HPPC_IN21700_30T_cycle_#943.mat
CC_CELL2,943,0.84323,2.53044,0.241,11,discharge,1,-10.118,3.373,2.0,2.0,3.4487,3.2489,19.747,03-06-22_00.18_CC2_protocol_HPPC_IN21700_30T_cycle_#943.mat
CC_CELL2,943,0.84323,2.53044,0.241,11,discharge,1,-10.118,3.373,10.0,9.9,3.4487,3.1526,29.2647,03-06-22_00.18_CC2_protocol_HPPC_IN21700_30T_cycle_#943.mat
CC_CELL2,943,0.84323,2.53044,0.2412,11,charge,1,5.058,1.686,2.0,1.9,3.4573,3.5446,17.2594,03-06-22_00.18_CC2_protocol_HPPC_IN21700_30T_cycle_#943.mat
CC_CELL2,943,0.84323,2.53044,0.2412,11,charge,1,5.058,1.686,10.0,9.9,3.4573,3.5647,21.2333,03-06-22_00.18_CC2_protocol_HPPC_IN21700_30T_cycle_#943.mat
CC_CELL2,943,0.84323,2.53044,0.2409,11,discharge,2,-20.237,6.746,2.0,2.0,3.4502,3.0601,19.2766,03-06-22_00.18_CC2_protocol_HPPC_IN21700_30T_cycle_#943.mat
CC_CELL2,943,0.84323,2.53044,0.2409,11,discharge,2,-20.237,6.746,10.0,9.9,3.4502,2.7999,32.1342,03-06-22_00.18_CC2_protocol_HPPC_IN21700_30T_cycle_#943.mat
CC_CELL2,943,0.84323,2.53044,0.2412,11,charge,2,15.178,5.059,2.0,2.0,3.4629,3.6951,15.2985,03-06-22_00.18_CC2_protocol_HPPC_IN21700_30T_cycle_#943.mat
CC_CELL2,943,0.84323,2.53044,0.2412,11,charge,2,15.178,5.059,10.0,9.9,3.4629,3.7457,18.6322,03-06-22_00.18_CC2_protocol_HPPC_IN21700_30T_cycle_#943.mat
CC_CELL2,943,0.84323,2.53044,0.2409,11,discharge,3,-29.089,9.696,2.0,2.0,3.4505,2.897,19.0278,03-06-22_00.18_CC2_protocol_HPPC_IN21700_30T_cycle_#943.mat
CC_CELL2,943,0.84323,2.53044,0.2409,11,discharge,3,-29.089,9.696,10.0,9.9,3.4505,2.4998,32.6825,03-06-22_00.18_CC2_protocol_HPPC_IN21700_30T_cycle_#943.mat
CC_CELL2,943,0.84323,2.53044,0.2413,11,charge,3,25.296,8.432,2.0,2.0,3.467,3.8239,14.109,03-06-22_00.18_CC2_protocol_HPPC_IN21700_30T_cycle_#943.mat
CC_CELL2,943,0.84323,2.53044,0.2413,11,charge,3,25.296,8.432,10.0,9.9,3.467,3.9048,17.3071,03-06-22_00.18_CC2_protocol_HPPC_IN21700_30T_cycle_#943.mat
CC_CELL2,943,0.84323,2.53044,0.1989,12,discharge,0,-2.53,0.843,2.0,2.0,3.4018,3.343,23.2439,03-06-22_00.18_CC2_protocol_HPPC_IN21700_30T_cycle_#943.mat
CC_CELL2,943,0.84323,2.53044,0.1989,12,discharge,0,-2.53,0.843,10.0,9.9,3.4018,3.312,35.4983,03-06-22_00.18_CC2_protocol_HPPC_IN21700_30T_cycle_#943.mat
CC_CELL2,943,0.84323,2.53044,0.199,12,charge,0,1.263,0.421,2.0,1.9,3.4048,3.4324,21.8527,03-06-22_00.18_CC2_protocol_HPPC_IN21700_30T_cycle_#943.mat
CC_CELL2,943,0.84323,2.53044,0.199,12,charge,0,1.263,0.421,10.0,9.9,3.4048,3.4432,30.4038,03-06-22_00.18_CC2_protocol_HPPC_IN21700_30T_cycle_#943.mat
CC_CELL2,943,0.84323,2.53044,0.1989,12,discharge,1,-10.119,3.373,2.0,1.9,3.4029,3.1594,24.0636,03-06-22_00.18_CC2_protocol_HPPC_IN21700_30T_cycle_#943.mat
CC_CELL2,943,0.84323,2.53044,0.1989,12,discharge,1,-10.119,3.373,10.0,9.9,3.4029,2.9719,42.5931,03-06-22_00.18_CC2_protocol_HPPC_IN21700_30T_cycle_#943.mat
CC_CELL2,943,0.84323,2.53044,0.199,12,charge,1,5.058,1.686,2.0,2.0,3.416,3.5147,19.5148,03-06-22_00.18_CC2_protocol_HPPC_IN21700_30T_cycle_#943.mat
CC_CELL2,943,0.84323,2.53044,0.199,12,charge,1,5.058,1.686,10.0,9.9,3.416,3.5405,24.6159,03-06-22_00.18_CC2_protocol_HPPC_IN21700_30T_cycle_#943.mat
CC_CELL2,943,0.84323,2.53044,0.1988,12,discharge,2,-20.239,6.746,2.0,2.0,3.4051,2.9078,24.5714,03-06-22_00.18_CC2_protocol_HPPC_IN21700_30T_cycle_#943.mat
CC_CELL2,943,0.84323,2.53044,0.1988,12,discharge,2,-20.239,6.746,10.0,9.9,3.4051,2.4998,44.7305,03-06-22_00.18_CC2_protocol_HPPC_IN21700_30T_cycle_#943.mat
CC_CELL2,943,0.84323,2.53044,0.1991,12,charge,2,15.178,5.059,2.0,1.9,3.4259,3.6696,16.0561,03-06-22_00.18_CC2_protocol_HPPC_IN21700_30T_cycle_#943.mat
CC_CELL2,943,0.84323,2.53044,0.1991,12,charge,2,15.178,5.059,10.0,9.9,3.4259,3.7164,19.1395,03-06-22_00.18_CC2_protocol_HPPC_IN21700_30T_cycle_#943.mat
CC_CELL2,943,0.84323,2.53044,0.1987,12,discharge,3,-25.662,8.554,2.0,1.9,3.407,2.7037,27.4063,03-06-22_00.18_CC2_protocol_HPPC_IN21700_30T_cycle_#943.mat
CC_CELL2,943,0.84323,2.53044,0.1987,12,discharge,3,-25.662,8.554,10.0,9.9,3.407,2.4999,35.348,03-06-22_00.18_CC2_protocol_HPPC_IN21700_30T_cycle_#943.mat
CC_CELL2,943,0.84323,2.53044,0.1991,12,charge,3,25.295,8.432,2.0,2.0,3.4282,3.7997,14.6867,03-06-22_00.18_CC2_protocol_HPPC_IN21700_30T_cycle_#943.mat
CC_CELL2,943,0.84323,2.53044,0.1991,12,charge,3,25.295,8.432,10.0,9.9,3.4282,3.8735,17.6043,03-06-22_00.18_CC2_protocol_HPPC_IN21700_30T_cycle_#943.mat
CC_CELL2,981,0.83777,2.51407,1.0,0,discharge,0,-2.515,0.838,2.0,2.0,4.1279,4.0712,22.5438,03-16-22_11.49_CC2_protocol_HPPC_IN21700_30T_cycle_#981.mat
CC_CELL2,981,0.83777,2.51407,1.0,0,discharge,0,-2.515,0.838,10.0,9.7,4.1279,4.051,30.5753,03-16-22_11.49_CC2_protocol_HPPC_IN21700_30T_cycle_#981.mat
CC_CELL2,981,0.83777,2.51407,1.0,0,charge,0,1.257,0.419,2.0,1.9,4.1425,4.1772,27.6032,03-16-22_11.49_CC2_protocol_HPPC_IN21700_30T_cycle_#981.mat
CC_CELL2,981,0.83777,2.51407,1.0,0,charge,0,1.257,0.419,10.0,9.9,4.1425,4.1918,39.2172,03-16-22_11.49_CC2_protocol_HPPC_IN21700_30T_cycle_#981.mat
CC_CELL2,981,0.83777,2.51407,0.9999,0,discharge,1,-10.057,3.352,2.0,2.0,4.1364,3.9002,23.4861,03-16-22_11.49_CC2_protocol_HPPC_IN21700_30T_cycle_#981.mat
CC_CELL2,981,0.83777,2.51407,0.9999,0,discharge,1,-10.057,3.352,10.0,9.9,4.1364,3.8635,27.1353,03-16-22_11.49_CC2_protocol_HPPC_IN21700_30T_cycle_#981.mat
CC_CELL2,981,0.83777,2.51407,1.0,0,charge,1,1.649,0.55,2.0,1.9,4.147,4.1999,32.0742,03-16-22_11.49_CC2_protocol_HPPC_IN21700_30T_cycle_#981.mat
CC_CELL2,981,0.83777,2.51407,1.0,0,charge,1,1.649,0.55,10.0,9.9,4.147,4.2001,32.1955,03-16-22_11.49_CC2_protocol_HPPC_IN21700_30T_cycle_#981.mat
CC_CELL2,981,0.83777,2.51407,0.9998,0,discharge,2,-20.114,6.705,2.0,2.0,4.1362,3.7273,20.3291,03-16-22_11.49_CC2_protocol_HPPC_IN21700_30T_cycle_#981.mat
CC_CELL2,981,0.83777,2.51407,0.9998,0,discharge,2,-20.114,6.705,10.0,9.9,4.1362,3.6781,22.7752,03-16-22_11.49_CC2_protocol_HPPC_IN21700_30T_cycle_#981.mat
CC_CELL2,981,0.83777,2.51407,1.0,0,charge,2,1.551,0.517,2.0,1.9,4.1514,4.2,31.3306,03-16-22_11.49_CC2_protocol_HPPC_IN21700_30T_cycle_#981.mat
CC_CELL2,981,0.83777,2.51407,1.0,0,charge,2,1.551,0.517,10.0,9.9,4.1514,4.1999,31.2661,03-16-22_11.49_CC2_protocol_HPPC_IN21700_30T_cycle_#981.mat
CC_CELL2,981,0.83777,2.51407,0.9998,0,discharge,3,-28.916,9.639,2.0,1.9,4.1357,3.5969,18.6333,03-16-22_11.49_CC2_protocol_HPPC_IN21700_30T_cycle_#981.mat
CC_CELL2,981,0.83777,2.51407,0.9998,0,discharge,3,-28.916,9.639,10.0,9.9,4.1357,3.5305,20.9296,03-16-22_11.49_CC2_protocol_HPPC_IN21700_30T_cycle_#981.mat
CC_CELL2,981,0.83777,2.51407,1.0,0,charge,3,1.464,0.488,2.0,2.0,4.1546,4.2002,31.1433,03-16-22_11.49_CC2_protocol_HPPC_IN21700_30T_cycle_#981.mat
CC_CELL2,981,0.83777,2.51407,1.0,0,charge,3,1.464,0.488,10.0,9.9,4.1546,4.2002,31.1433,03-16-22_11.49_CC2_protocol_HPPC_IN21700_30T_cycle_#981.mat
CC_CELL2,981,0.83777,2.51407,0.9581,1,discharge,0,-2.513,0.838,2.0,2.0,4.0893,4.0329,22.4433,03-16-22_11.49_CC2_protocol_HPPC_IN21700_30T_cycle_#981.mat
CC_CELL2,981,0.83777,2.51407,0.9581,1,discharge,0,-2.513,0.838,10.0,9.9,4.0893,4.0211,27.1389,03-16-22_11.49_CC2_protocol_HPPC_IN21700_30T_cycle_#981.mat
CC_CELL2,981,0.83777,2.51407,0.9581,1,charge,0,1.257,0.419,2.0,1.9,4.0911,4.1191,22.2699,03-16-22_11.49_CC2_protocol_HPPC_IN21700_30T_cycle_#981.mat
CC_CELL2,981,0.83777,2.51407,0.9581,1,charge,0,1.257,0.419,10.0,9.9,4.0911,4.1259,27.6784,03-16-22_11.49_CC2_protocol_HPPC_IN21700_30T_cycle_#981.mat
CC_CELL2,981,0.83777,2.51407,0.958,1,discharge,1,-10.057,3.352,2.0,1.9,4.0897,3.8826,20.5926,03-16-22_11.49_CC2_protocol_HPPC_IN21700_30T_cycle_#981.mat
CC_CELL2,981,0.83777,2.51407,0.958,1,discharge,1,-10.057,3.352,10.0,9.9,4.0897,3.8495,23.8839,03-16-22_11.49_CC2_protocol_HPPC_IN21700_30T_cycle_#981.mat
CC_CELL2,981,0.83777,2.51407,0.9581,1,charge,1,4.344,1.448,2.0,1.9,4.094,4.2,24.4015,03-16-22_11.49_CC2_protocol_HPPC_IN21700_30T_cycle_#981.mat
CC_CELL2,981,0.83777,2.51407,0.9581,1,charge,1,4.344,1.448,10.0,9.9,4.094,4.2001,24.4245,03-16-22_11.49_CC2_protocol_HPPC_IN21700_30T_cycle_#981.mat
CC_CELL2,981,0.83777,2.51407,0.9579,1,discharge,2,-20.115,6.705,2.0,1.9,4.0901,3.7176,18.5185,03-16-22_11.49_CC2_protocol_HPPC_IN21700_30T_cycle_#981.mat
CC_CELL2,981,0.83777,2.51407,0.9579,1,discharge,2,-20.115,6.705,10.0,9.9,4.0901,3.6627,21.2478,03-16-22_11.49_CC2_protocol_HPPC_IN21700_30T_cycle_#981.mat
CC_CELL2,981,0.83777,2.51407,0.9582,1,charge,2,4.233,1.411,2.0,2.0,4.0975,4.1999,24.1917,03-16-22_11.49_CC2_protocol_HPPC_IN21700_30T_cycle_#981.mat
CC_CELL2,981,0.83777,2.51407,0.9582,1,charge,2,4.233,1.411,10.0,9.9,4.0975,4.1999,24.1917,03-16-22_11.49_CC2_protocol_HPPC_IN21700_30T_cycle_#981.mat
CC_CELL2,981,0.83777,2.51407,0.9579,1,discharge,3,-28.917,9.639,2.0,2.0,4.0911,3.5902,17.322,03-16-22_11.49_CC2_protocol_HPPC_IN21700_30T_cycle_#981.mat
CC_CELL2,981,0.83777,2.51407,0.9579,1,discharge,3,-28.917,9.639,10.0,9.9,4.0911,3.5145,19.9398,03-16-22_11.49_CC2_protocol_HPPC_IN21700_30T_cycle_#981.mat
CC_CELL2,981,0.83777,2.51407,0.9582,1,charge,3,4.065,1.355,2.0,2.0,4.1009,4.2,24.3776,03-16-22_11.49_CC2_protocol_HPPC_IN21700_30T_cycle_#981.mat
CC_CELL2,981,0.83777,2.51407,0.9582,1,charge,3,4.065,1.355,10.0,9.9,4.1009,4.2,24.3776,03-16-22_11.49_CC2_protocol_HPPC_IN21700_30T_cycle_#981.mat
CC_CELL2,981,0.83777,2.51407,0.9162,2,discharge,0,-2.513,0.838,2.0,2.0,4.0762,4.0261,19.934,03-16-22_11.49_CC2_protocol_HPPC_IN21700_30T_cycle_#981.mat
CC_CELL2,981,0.83777,2.51407,0.9162,2,discharge,0,-2.513,0.838,10.0,9.9,4.0762,4.0138,24.8279,03-16-22_11.49_CC2_protocol_HPPC_IN21700_30T_cycle_#981.mat
CC_CELL2,981,0.83777,2.51407,0.9162,2,charge,0,1.257,0.419,2.0,1.9,4.0779,4.1026,19.6562,03-16-22_11.49_CC2_protocol_HPPC_IN21700_30T_cycle_#981.mat
CC_CELL2,981,0.83777,2.51407,0.9162,2,charge,0,1.257,0.419,10.0,9.9,4.0779,4.108,23.9535,03-16-22_11.49_CC2_protocol_HPPC_IN21700_30T_cycle_#981.mat
CC_CELL2,981,0.83777,2.51407,0.9161,2,discharge,1,-10.057,3.352,2.0,2.0,4.0765,3.8846,19.0812,03-16-22_11.49_CC2_protocol_HPPC_IN21700_30T_cycle_#981.mat
CC_CELL2,981,0.83777,2.51407,0.9161,2,discharge,1,-10.057,3.352,10.0,9.9,4.0765,3.8442,23.0983,03-16-22_11.49_CC2_protocol_HPPC_IN21700_30T_cycle_#981.mat
CC_CELL2,981,0.83777,2.51407,0.9162,2,charge,1,5.03,1.677,2.0,2.0,4.0807,4.1778,19.3038,03-16-22_11.49_CC2_protocol_HPPC_IN21700_30T_cycle_#981.mat
CC_CELL2,981,0.83777,2.51407,0.9162,2,charge,1,5.03,1.677,10.0,9.9,4.0807,4.1976,23.2401,03-16-22_11.49_CC2_protocol_HPPC_IN21700_30T_cycle_#981.mat
CC_CELL2,981,0.83777,2.51407,0.916,2,discharge,2,-20.114,6.705,2.0,2.0,4.0761,3.7193,17.7389,03-16-22_11.49_CC2_protocol_HPPC_IN21700_30T_cycle_#981.mat
CC_CELL2,981,0.83777,2.51407,0.916,2,discharge,2,-20.114,6.705,10.0,9.9,4.0761,3.6508,21.1445,03-16-22_11.49_CC2_protocol_HPPC_IN21700_30T_cycle_#981.mat
CC_CELL2,981,0.83777,2.51407,0.9163,2,charge,2,5.529,1.843,2.0,1.9,4.0833,4.2,21.1057,03-16-22_11.49_CC2_protocol_HPPC_IN21700_30T_cycle_#981.mat
CC_CELL2,981,0.83777,2.51407,0.9163,2,charge,2,5.529,1.843,10.0,9.9,4.0833,4.2,21.1057,03-16-22_11.49_CC2_protocol_HPPC_IN21700_30T_cycle_#981.mat
CC_CELL2,981,0.83777,2.51407,0.916,2,discharge,3,-28.917,9.639,2.0,1.9,4.0778,3.5893,16.8932,03-16-22_11.49_CC2_protocol_HPPC_IN21700_30T_cycle_#981.mat
CC_CELL2,981,0.83777,2.51407,0.916,2,discharge,3,-28.917,9.639,10.0,9.9,4.0778,3.495,20.1542,03-16-22_11.49_CC2_protocol_HPPC_IN21700_30T_cycle_#981.mat
CC_CELL2,981,0.83777,2.51407,0.9163,2,charge,3,5.334,1.778,2.0,1.9,4.0855,4.1999,21.4465,03-16-22_11.49_CC2_protocol_HPPC_IN21700_30T_cycle_#981.mat
CC_CELL2,981,0.83777,2.51407,0.9163,2,charge,3,5.334,1.778,10.0,9.9,4.0855,4.2002,21.5028,03-16-22_11.49_CC2_protocol_HPPC_IN21700_30T_cycle_#981.mat
CC_CELL2,981,0.83777,2.51407,0.8323,3,discharge,0,-2.513,0.838,2.0,1.9,4.0059,3.9597,18.3837,03-16-22_11.49_CC2_protocol_HPPC_IN21700_30T_cycle_#981.mat
CC_CELL2,981,0.83777,2.51407,0.8323,3,discharge,0,-2.513,0.838,10.0,9.9,4.0059,3.9419,25.4666,03-16-22_11.49_CC2_protocol_HPPC_IN21700_30T_cycle_#981.mat
CC_CELL2,981,0.83777,2.51407,0.8324,3,charge,0,1.255,0.418,2.0,2.0,4.0093,4.0323,18.3296,03-16-22_11.49_CC2_protocol_HPPC_IN21700_30T_cycle_#981.mat
CC_CELL2,981,0.83777,2.51407,0.8324,3,charge,0,1.255,0.418,10.0,9.9,4.0093,4.0398,24.3067,03-16-22_11.49_CC2_protocol_HPPC_IN21700_30T_cycle_#981.mat
CC_CELL2,981,0.83777,2.51407,0.8323,3,discharge,1,-10.058,3.353,2.0,2.0,4.0078,3.8248,18.1945,03-16-22_11.49_CC2_protocol_HPPC_IN21700_30T_cycle_#981.mat
CC_CELL2,981,0.83777,2.51407,0.8323,3,discharge,1,-10.058,3.353,10.0,9.9,4.0078,3.7723,23.4142,03-16-22_11.49_CC2_protocol_HPPC_IN21700_30T_cycle_#981.mat
CC_CELL2,981,0.83777,2.51407,0.8324,3,charge,1,5.03,1.677,2.0,2.0,4.0144,4.104,17.8137,03-16-22_11.49_CC2_protocol_HPPC_IN21700_30T_cycle_#981.mat
CC_CELL2,981,0.83777,2.51407,0.8324,3,charge,1,5.03,1.677,10.0,9.9,4.0144,4.1297,22.9231,03-16-22_11.49_CC2_protocol_HPPC_IN21700_30T_cycle_#981.mat
CC_CELL2,981,0.83777,2.51407,0.8322,3,discharge,2,-20.115,6.705,2.0,2.0,4.009,3.6664,17.0321,03-16-22_11.49_CC2_protocol_HPPC_IN21700_30T_cycle_#981.mat
CC_CELL2,981,0.83777,2.51407,0.8322,3,discharge,2,-20.115,6.705,10.0,9.9,4.009,3.5867,20.9943,03-16-22_11.49_CC2_protocol_HPPC_IN21700_30T_cycle_#981.mat
CC_CELL2,981,0.83777,2.51407,0.8325,3,charge,2,9.644,3.215,2.0,1.9,4.0192,4.2001,18.7582,03-16-22_11.49_CC2_protocol_HPPC_IN21700_30T_cycle_#981.mat
CC_CELL2,981,0.83777,2.51407,0.8325,3,charge,2,9.644,3.215,10.0,9.9,4.0192,4.2,18.7478,03-16-22_11.49_CC2_protocol_HPPC_IN21700_30T_cycle_#981.mat
CC_CELL2,981,0.83777,2.51407,0.8321,3,discharge,3,-28.916,9.639,2.0,2.0,4.0105,3.5413,16.2263,03-16-22_11.49_CC2_protocol_HPPC_IN21700_30T_cycle_#981.mat
CC_CELL2,981,0.83777,2.51407,0.8321,3,discharge,3,-28.916,9.639,10.0,9.9,4.0105,3.4386,19.778,03-16-22_11.49_CC2_protocol_HPPC_IN21700_30T_cycle_#981.mat
CC_CELL2,981,0.83777,2.51407,0.8325,3,charge,3,9.564,3.188,2.0,1.9,4.0229,4.2001,18.528,03-16-22_11.49_CC2_protocol_HPPC_IN21700_30T_cycle_#981.mat
CC_CELL2,981,0.83777,2.51407,0.8325,3,charge,3,9.564,3.188,10.0,9.9,4.0229,4.2,18.5176,03-16-22_11.49_CC2_protocol_HPPC_IN21700_30T_cycle_#981.mat
CC_CELL2,981,0.83777,2.51407,0.7485,4,discharge,0,-2.515,0.838,2.0,2.0,3.9103,3.8683,16.6985,03-16-22_11.49_CC2_protocol_HPPC_IN21700_30T_cycle_#981.mat
CC_CELL2,981,0.83777,2.51407,0.7485,4,discharge,0,-2.515,0.838,10.0,9.9,3.9103,3.8544,22.2249,03-16-22_11.49_CC2_protocol_HPPC_IN21700_30T_cycle_#981.mat
CC_CELL2,981,0.83777,2.51407,0.7486,4,charge,0,1.257,0.419,2.0,1.9,3.9122,3.9326,16.2304,03-16-22_11.49_CC2_protocol_HPPC_IN21700_30T_cycle_#981.mat
CC_CELL2,981,0.83777,2.51407,0.7486,4,charge,0,1.257,0.419,10.0,9.9,3.9122,3.9387,21.0836,03-16-22_11.49_CC2_protocol_HPPC_IN21700_30T_cycle_#981.mat
CC_CELL2,981,0.83777,2.51407,0.7485,4,discharge,1,-10.057,3.352,2.0,2.0,3.9098,3.7477,16.1181,03-16-22_11.49_CC2_protocol_HPPC_IN21700_30T_cycle_#981.mat
CC_CELL2,981,0.83777,2.51407,0.7485,4,discharge,1,-10.057,3.352,10.0,9.9,3.9098,3.705,20.3639,03-16-22_11.49_CC2_protocol_HPPC_IN21700_30T_cycle_#981.mat
CC_CELL2,981,0.83777,2.51407,0.7486,4,charge,1,5.03,1.677,2.0,2.0,3.9159,3.9962,15.9645,03-16-22_11.49_CC2_protocol_HPPC_IN21700_30T_cycle_#981.mat
CC_CELL2,981,0.83777,2.51407,0.7486,4,charge,1,5.03,1.677,10.0,9.9,3.9159,4.0181,20.3185,03-16-22_11.49_CC2_protocol_HPPC_IN21700_30T_cycle_#981.mat
CC_CELL2,981,0.83777,2.51407,0.7484,4,discharge,2,-20.117,6.706,2.0,2.0,3.9109,3.5957,15.6683,03-16-22_11.49_CC2_protocol_HPPC_IN21700_30T_cycle_#981.mat
CC_CELL2,981,0.83777,2.51407,0.7484,4,discharge,2,-20.117,6.706,10.0,9.9,3.9109,3.5245,19.2076,03-16-22_11.49_CC2_protocol_HPPC_IN21700_30T_cycle_#981.mat
CC_CELL2,981,0.83777,2.51407,0.7487,4,charge,2,15.086,5.029,2.0,2.0,3.9191,4.15,15.3056,03-16-22_11.49_CC2_protocol_HPPC_IN21700_30T_cycle_#981.mat
CC_CELL2,981,0.83777,2.51407,0.7487,4,charge,2,15.086,5.029,10.0,9.9,3.9191,4.2,18.6199,03-16-22_11.49_CC2_protocol_HPPC_IN21700_30T_cycle_#981.mat
CC_CELL2,981,0.83777,2.51407,0.7483,4,discharge,3,-28.915,9.638,2.0,2.0,3.9112,3.4704,15.2447,03-16-22_11.49_CC2_protocol_HPPC_IN21700_30T_cycle_#981.mat
CC_CELL2,981,0.83777,2.51407,0.7483,4,discharge,3,-28.915,9.638,10.0,9.9,3.9112,3.3722,18.6408,03-16-22_11.49_CC2_protocol_HPPC_IN21700_30T_cycle_#981.mat
CC_CELL2,981,0.83777,2.51407,0.7488,4,charge,3,16.814,5.605,2.0,2.0,3.9226,4.2001,16.5041,03-16-22_11.49_CC2_protocol_HPPC_IN21700_30T_cycle_#981.mat
CC_CELL2,981,0.83777,2.51407,0.7488,4,charge,3,16.814,5.605,10.0,9.9,3.9226,4.2001,16.5041,03-16-22_11.49_CC2_protocol_HPPC_IN21700_30T_cycle_#981.mat
CC_CELL2,981,0.83777,2.51407,0.6647,5,discharge,0,-2.515,0.838,2.0,2.0,3.8377,3.797,16.181,03-16-22_11.49_CC2_protocol_HPPC_IN21700_30T_cycle_#981.mat
CC_CELL2,981,0.83777,2.51407,0.6647,5,discharge,0,-2.515,0.838,10.0,9.9,3.8377,3.784,21.3493,03-16-22_11.49_CC2_protocol_HPPC_IN21700_30T_cycle_#981.mat
CC_CELL2,981,0.83777,2.51407,0.6647,5,charge,0,1.257,0.419,2.0,2.0,3.8395,3.8594,15.8313,03-16-22_11.49_CC2_protocol_HPPC_IN21700_30T_cycle_#981.mat
CC_CELL2,981,0.83777,2.51407,0.6647,5,charge,0,1.257,0.419,10.0,9.9,3.8395,3.8651,20.366,03-16-22_11.49_CC2_protocol_HPPC_IN21700_30T_cycle_#981.mat
CC_CELL2,981,0.83777,2.51407,0.6646,5,discharge,1,-10.059,3.353,2.0,2.0,3.8378,3.6777,15.9161,03-16-22_11.49_CC2_protocol_HPPC_IN21700_30T_cycle_#981.mat
CC_CELL2,981,0.83777,2.51407,0.6646,5,discharge,1,-10.059,3.353,10.0,9.9,3.8378,3.6324,20.4195,03-16-22_11.49_CC2_protocol_HPPC_IN21700_30T_cycle_#981.mat
CC_CELL2,981,0.83777,2.51407,0.6648,5,charge,1,5.03,1.677,2.0,2.0,3.843,3.9214,15.5868,03-16-22_11.49_CC2_protocol_HPPC_IN21700_30T_cycle_#981.mat
CC_CELL2,981,0.83777,2.51407,0.6648,5,charge,1,5.03,1.677,10.0,9.9,3.843,3.9409,19.4636,03-16-22_11.49_CC2_protocol_HPPC_IN21700_30T_cycle_#981.mat
CC_CELL2,981,0.83777,2.51407,0.6646,5,discharge,2,-20.115,6.705,2.0,1.9,3.8375,3.5303,15.2722,03-16-22_11.49_CC2_protocol_HPPC_IN21700_30T_cycle_#981.mat
CC_CELL2,981,0.83777,2.51407,0.6646,5,discharge,2,-20.115,6.705,10.0,9.9,3.8375,3.45,19.2642,03-16-22_11.49_CC2_protocol_HPPC_IN21700_30T_cycle_#981.mat
CC_CELL2,981,0.83777,2.51407,0.6649,5,charge,2,15.086,5.029,2.0,2.0,3.8463,4.0688,14.7488,03-16-22_11.49_CC2_protocol_HPPC_IN21700_30T_cycle_#981.mat
CC_CELL2,981,0.83777,2.51407,0.6649,5,charge,2,15.086,5.029,10.0,9.9,3.8463,4.1176,17.9836,03-16-22_11.49_CC2_protocol_HPPC_IN21700_30T_cycle_#981.mat
CC_CELL2,981,0.83777,2.51407,0.6645,5,discharge,3,-28.916,9.639,2.0,1.9,3.8378,3.4102,14.7877,03-16-22_11.49_CC2_protocol_HPPC_IN21700_30T_cycle_#981.mat
CC_CELL2,981,0.83777,2.51407,0.6645,5,discharge,3,-28.916,9.639,10.0,9.9,3.8378,3.2999,18.6022,03-16-22_11.49_CC2_protocol_HPPC_IN21700_30T_cycle_#981.mat
CC_CELL2,981,0.83777,2.51407,0.665,5,charge,3,23.045,7.682,2.0,2.0,3.8489,4.2002,15.2441,03-16-22_11.49_CC2_protocol_HPPC_IN21700_30T_cycle_#981.mat
CC_CELL2,981,0.83777,2.51407,0.665,5,charge,3,23.045,7.682,10.0,9.9,3.8489,4.2001,15.2397,03-16-22_11.49_CC2_protocol_HPPC_IN21700_30T_cycle_#981.mat
CC_CELL2,981,0.83777,2.51407,0.5809,6,discharge,0,-2.515,0.838,2.0,2.0,3.7571,3.7181,15.507,03-16-22_11.49_CC2_protocol_HPPC_IN21700_30T_cycle_#981.mat
CC_CELL2,981,0.83777,2.51407,0.5809,6,discharge,0,-2.515,0.838,10.0,9.9,3.7571,3.705,20.7157,03-16-22_11.49_CC2_protocol_HPPC_IN21700_30T_cycle_#981.mat
CC_CELL2,981,0.83777,2.51407,0.5809,6,charge,0,1.257,0.419,2.0,2.0,3.759,3.7783,15.3552,03-16-22_11.49_CC2_protocol_HPPC_IN21700_30T_cycle_#981.mat
CC_CELL2,981,0.83777,2.51407,0.5809,6,charge,0,1.257,0.419,10.0,9.9,3.759,3.7842,20.0493,03-16-22_11.49_CC2_protocol_HPPC_IN21700_30T_cycle_#981.mat
CC_CELL2,981,0.83777,2.51407,0.5808,6,discharge,1,-10.057,3.352,2.0,2.0,3.7576,3.6029,15.3823,03-16-22_11.49_CC2_protocol_HPPC_IN21700_30T_cycle_#981.mat
CC_CELL2,981,0.83777,2.51407,0.5808,6,discharge,1,-10.057,3.352,10.0,9.9,3.7576,3.5555,20.0955,03-16-22_11.49_CC2_protocol_HPPC_IN21700_30T_cycle_#981.mat
CC_CELL2,981,0.83777,2.51407,0.5809,6,charge,1,5.028,1.676,2.0,2.0,3.7629,3.8388,15.0955,03-16-22_11.49_CC2_protocol_HPPC_IN21700_30T_cycle_#981.mat
CC_CELL2,981,0.83777,2.51407,0.5809,6,charge,1,5.028,1.676,10.0,9.9,3.7629,3.8596,19.2323,03-16-22_11.49_CC2_protocol_HPPC_IN21700_30T_cycle_#981.mat
CC_CELL2,981,0.83777,2.51407,0.5807,6,discharge,2,-20.117,6.706,2.0,2.0,3.7582,3.4543,15.1066,03-16-22_11.49_CC2_protocol_HPPC_IN21700_30T_cycle_#981.mat
CC_CELL2,981,0.83777,2.51407,0.5807,6,discharge,2,-20.117,6.706,10.0,9.9,3.7582,3.372,19.1977,03-16-22_11.49_CC2_protocol_HPPC_IN21700_30T_cycle_#981.mat
CC_CELL2,981,0.83777,2.51407,0.581,6,charge,2,15.087,5.029,2.0,2.0,3.7665,3.9858,14.5357,03-16-22_11.49_CC2_protocol_HPPC_IN21700_30T_cycle_#981.mat
CC_CELL2,981,0.83777,2.51407,0.581,6,charge,2,15.087,5.029,10.0,9.9,3.7665,4.0348,17.7835,03-16-22_11.49_CC2_protocol_HPPC_IN21700_30T_cycle_#981.mat
CC_CELL2,981,0.83777,2.51407,0.5807,6,discharge,3,-28.916,9.639,2.0,1.9,3.7586,3.3301,14.8188,03-16-22_11.49_CC2_protocol_HPPC_IN21700_30T_cycle_#981.mat
CC_CELL2,981,0.83777,2.51407,0.5807,6,discharge,3,-28.916,9.639,10.0,9.9,3.7586,3.2155,18.782,03-16-22_11.49_CC2_protocol_HPPC_IN21700_30T_cycle_#981.mat
CC_CELL2,981,0.83777,2.51407,0.5811,6,charge,3,25.144,8.381,2.0,2.0,3.7686,4.1209,14.0113,03-16-22_11.49_CC2_protocol_HPPC_IN21700_30T_cycle_#981.mat
CC_CELL2,981,0.83777,2.51407,0.5811,6,charge,3,25.144,8.381,10.0,9.9,3.7686,4.1947,16.9464,03-16-22_11.49_CC2_protocol_HPPC_IN21700_30T_cycle_#981.mat
CC_CELL2,981,0.83777,2.51407,0.4971,7,discharge,0,-2.515,0.838,2.0,2.0,3.6719,3.632,15.8635,03-16-22_11.49_CC2_protocol_HPPC_IN21700_30T_cycle_#981.mat
CC_CELL2,981,0.83777,2.51407,0.4971,7,discharge,0,-2.515,0.838,10.0,9.9,3.6719,3.6194,20.8731,03-16-22_11.49_CC2_protocol_HPPC_IN21700_30T_cycle_#981.mat
CC_CELL2,981,0.83777,2.51407,0.4971,7,charge,0,1.257,0.419,2.0,2.0,3.6738,3.6933,15.5131,03-16-22_11.49_CC2_protocol_HPPC_IN21700_30T_cycle_#981.mat
CC_CELL2,981,0.83777,2.51407,0.4971,7,charge,0,1.257,0.419,10.0,9.9,3.6738,3.6989,19.9682,03-16-22_11.49_CC2_protocol_HPPC_IN21700_30T_cycle_#981.mat
CC_CELL2,981,0.83777,2.51407,0.497,7,discharge,1,-10.057,3.352,2.0,2.0,3.6722,3.5142,15.7105,03-16-22_11.49_CC2_protocol_HPPC_IN21700_30T_cycle_#981.mat
CC_CELL2,981,0.83777,2.51407,0.497,7,discharge,1,-10.057,3.352,10.0,9.9,3.6722,3.4693,20.175,03-16-22_11.49_CC2_protocol_HPPC_IN21700_30T_cycle_#981.mat
CC_CELL2,981,0.83777,2.51407,0.4971,7,charge,1,5.029,1.676,2.0,2.0,3.6776,3.7553,15.4489,03-16-22_11.49_CC2_protocol_HPPC_IN21700_30T_cycle_#981.mat
CC_CELL2,981,0.83777,2.51407,0.4971,7,charge,1,5.029,1.676,10.0,9.9,3.6776,3.7768,19.7236,03-16-22_11.49_CC2_protocol_HPPC_IN21700_30T_cycle_#981.mat
CC_CELL2,981,0.83777,2.51407,0.4969,7,discharge,2,-20.115,6.705,2.0,2.0,3.6728,3.3659,15.2573,03-16-22_11.49_CC2_protocol_HPPC_IN21700_30T_cycle_#981.mat
CC_CELL2,981,0.83777,2.51407,0.4969,7,discharge,2,-20.115,6.705,10.0,9.9,3.6728,3.2861,19.2245,03-16-22_11.49_CC2_protocol_HPPC_IN21700_30T_cycle_#981.mat
CC_CELL2,981,0.83777,2.51407,0.4972,7,charge,2,15.087,5.029,2.0,2.0,3.6816,3.9026,14.6484,03-16-22_11.49_CC2_protocol_HPPC_IN21700_30T_cycle_#981.mat
CC_CELL2,981,0.83777,2.51407,0.4972,7,charge,2,15.087,5.029,10.0,9.9,3.6816,3.9532,18.0023,03-16-22_11.49_CC2_protocol_HPPC_IN21700_30T_cycle_#981.mat
CC_CELL2,981,0.83777,2.51407,0.4969,7,discharge,3,-28.916,9.639,2.0,2.0,3.6733,3.2449,14.8153,03-16-22_11.49_CC2_protocol_HPPC_IN21700_30T_cycle_#981.mat
CC_CELL2,981,0.83777,2.51407,0.4969,7,discharge,3,-28.916,9.639,10.0,9.9,3.6733,3.1348,18.6229,03-16-22_11.49_CC2_protocol_HPPC_IN21700_30T_cycle_#981.mat
CC_CELL2,981,0.83777,2.51407,0.4973,7,charge,3,25.146,8.382,2.0,2.0,3.6847,4.0347,13.9187,03-16-22_11.49_CC2_protocol_HPPC_IN21700_30T_cycle_#981.mat
CC_CELL2,981,0.83777,2.51407,0.4973,7,charge,3,25.146,8.382,10.0,9.9,3.6847,4.11,16.9132,03-16-22_11.49_CC2_protocol_HPPC_IN21700_30T_cycle_#981.mat
CC_CELL2,981,0.83777,2.51407,0.4133,8,discharge,0,-2.513,0.838,2.0,1.9,3.6057,3.5659,15.8358,03-16-22_11.49_CC2_protocol_HPPC_IN21700_30T_cycle_#981.mat
CC_CELL2,981,0.83777,2.51407,0.4133,8,discharge,0,-2.513,0.838,10.0,9.9,3.6057,3.5534,20.8093,03-16-22_11.49_CC2_protocol_HPPC_IN21700_30T_cycle_#981.mat
CC_CELL2,981,0.83777,2.51407,0.4133,8,charge,0,1.257,0.419,2.0,2.0,3.6074,3.627,15.5939,03-16-22_11.49_CC2_protocol_HPPC_IN21700_30T_cycle_#981.mat
CC_CELL2,981,0.83777,2.51407,0.4133,8,charge,0,1.257,0.419,10.0,9.9,3.6074,3.6325,19.9698,03-16-22_11.49_CC2_protocol_HPPC_IN21700_30T_cycle_#981.mat
CC_CELL2,981,0.83777,2.51407,0.4132,8,discharge,1,-10.057,3.352,2.0,2.0,3.6055,3.4469,15.7701,03-16-22_11.49_CC2_protocol_HPPC_IN21700_30T_cycle_#981.mat
CC_CELL2,981,0.83777,2.51407,0.4132,8,discharge,1,-10.057,3.352,10.0,9.9,3.6055,3.401,20.3341,03-16-22_11.49_CC2_protocol_HPPC_IN21700_30T_cycle_#981.mat
CC_CELL2,981,0.83777,2.51407,0.4133,8,charge,1,5.03,1.677,2.0,2.0,3.6115,3.6896,15.5271,03-16-22_11.49_CC2_protocol_HPPC_IN21700_30T_cycle_#981.mat
CC_CELL2,981,0.83777,2.51407,0.4133,8,charge,1,5.03,1.677,10.0,9.9,3.6115,3.7108,19.7419,03-16-22_11.49_CC2_protocol_HPPC_IN21700_30T_cycle_#981.mat
CC_CELL2,981,0.83777,2.51407,0.4131,8,discharge,2,-20.116,6.705,2.0,2.0,3.6068,3.2916,15.6691,03-16-22_11.49_CC2_protocol_HPPC_IN21700_30T_cycle_#981.mat
CC_CELL2,981,0.83777,2.51407,0.4131,8,discharge,2,-20.116,6.705,10.0,9.9,3.6068,3.2065,19.8996,03-16-22_11.49_CC2_protocol_HPPC_IN21700_30T_cycle_#981.mat
CC_CELL2,981,0.83777,2.51407,0.4134,8,charge,2,15.087,5.029,2.0,2.0,3.6163,3.8412,14.9069,03-16-22_11.49_CC2_protocol_HPPC_IN21700_30T_cycle_#981.mat
CC_CELL2,981,0.83777,2.51407,0.4134,8,charge,2,15.087,5.029,10.0,9.9,3.6163,3.8923,18.2939,03-16-22_11.49_CC2_protocol_HPPC_IN21700_30T_cycle_#981.mat
CC_CELL2,981,0.83777,2.51407,0.413,8,discharge,3,-28.915,9.638,2.0,2.0,3.6073,3.162,15.4003,03-16-22_11.49_CC2_protocol_HPPC_IN21700_30T_cycle_#981.mat
CC_CELL2,981,0.83777,2.51407,0.413,8,discharge,3,-28.915,9.638,10.0,9.9,3.6073,3.037,19.7233,03-16-22_11.49_CC2_protocol_HPPC_IN21700_30T_cycle_#981.mat
CC_CELL2,981,0.83777,2.51407,0.4135,8,charge,3,25.146,8.382,2.0,2.0,3.6204,3.9801,14.3045,03-16-22_11.49_CC2_protocol_HPPC_IN21700_30T_cycle_#981.mat
CC_CELL2,981,0.83777,2.51407,0.4135,8,charge,3,25.146,8.382,10.0,9.9,3.6204,4.0524,17.1797,03-16-22_11.49_CC2_protocol_HPPC_IN21700_30T_cycle_#981.mat
CC_CELL2,981,0.83777,2.51407,0.3295,9,discharge,0,-2.515,0.838,2.0,2.0,3.5311,3.4866,17.6924,03-16-22_11.49_CC2_protocol_HPPC_IN21700_30T_cycle_#981.mat
