Repository: KikETs/ECM_HYBRID_BMS_JOINT

## Results

| Arm | Model | Size | Protocol | Result | Worst cell |
|---|---|---|---|---|---|
| SOP | 2RC table + trim (A8) | 4 effective coefficients, 2 EW states | leave-one-cell-out | usable current 69.6 % discharge, 59.5 % charge (τ = 10 s) | 59.9 % / 53.5 % (BOOST_REST) |
| SOH | dQ/dV ridge | 65 coefficients | leave-one-cell-out | RMSE 0.0094, bias −0.0005 | 0.0130 (BOOST_REST) |
| SOC | 2RC EKF, low-current gate | 3 states | leave-one-cell-out | **2.34 %p** over six sensor disturbances on estimated SOH (2.325 on true SOH), per cell 2.00–2.75 | 4.60 %p (BOOST_NEGPULSE_1S, current offset −0.10 A) |

The SOH arm was a 10,945-parameter CNN until the second audit round. Nested

File: analysis/uypydj_hppc_resistance.csv (part 207 of 225)
protocol,cycle,SOH,CAP_Ah,SOC,soc_group,direction,rate_rank,I_A,CRate_rated,tau_s,tau_actual_s,V_pre_V,V_tau_V,R_mOhm,file
CC_CELL2,981,0.83777,2.51407,0.3295,9,discharge,0,-2.515,0.838,10.0,9.9,3.5311,3.4724,23.3381,03-16-22_11.49_CC2_protocol_HPPC_IN21700_30T_cycle_#981.mat
CC_CELL2,981,0.83777,2.51407,0.3295,9,charge,0,1.257,0.419,2.0,2.0,3.5329,3.5545,17.1865,03-16-22_11.49_CC2_protocol_HPPC_IN21700_30T_cycle_#981.mat
CC_CELL2,981,0.83777,2.51407,0.3295,9,charge,0,1.257,0.419,10.0,9.9,3.5329,3.5604,21.881,03-16-22_11.49_CC2_protocol_HPPC_IN21700_30T_cycle_#981.mat
CC_CELL2,981,0.83777,2.51407,0.3294,9,discharge,1,-10.056,3.352,2.0,2.0,3.5317,3.3559,17.4821,03-16-22_11.49_CC2_protocol_HPPC_IN21700_30T_cycle_#981.mat
CC_CELL2,981,0.83777,2.51407,0.3294,9,discharge,1,-10.056,3.352,10.0,9.9,3.5317,3.3037,22.673,03-16-22_11.49_CC2_protocol_HPPC_IN21700_30T_cycle_#981.mat
CC_CELL2,981,0.83777,2.51407,0.3295,9,charge,1,5.03,1.677,2.0,2.0,3.5367,3.6214,16.8403,03-16-22_11.49_CC2_protocol_HPPC_IN21700_30T_cycle_#981.mat
CC_CELL2,981,0.83777,2.51407,0.3295,9,charge,1,5.03,1.677,10.0,9.9,3.5367,3.6437,21.2741,03-16-22_11.49_CC2_protocol_HPPC_IN21700_30T_cycle_#981.mat
CC_CELL2,981,0.83777,2.51407,0.3293,9,discharge,2,-20.115,6.705,2.0,2.0,3.5324,3.193,16.873,03-16-22_11.49_CC2_protocol_HPPC_IN21700_30T_cycle_#981.mat
CC_CELL2,981,0.83777,2.51407,0.3293,9,discharge,2,-20.115,6.705,10.0,9.9,3.5324,3.0813,22.4261,03-16-22_11.49_CC2_protocol_HPPC_IN21700_30T_cycle_#981.mat
CC_CELL2,981,0.83777,2.51407,0.3296,9,charge,2,15.086,5.029,2.0,2.0,3.5429,3.776,15.4514,03-16-22_11.49_CC2_protocol_HPPC_IN21700_30T_cycle_#981.mat
CC_CELL2,981,0.83777,2.51407,0.3296,9,charge,2,15.086,5.029,10.0,9.9,3.5429,3.8325,19.1966,03-16-22_11.49_CC2_protocol_HPPC_IN21700_30T_cycle_#981.mat
CC_CELL2,981,0.83777,2.51407,0.3292,9,discharge,3,-28.917,9.639,2.0,2.0,3.5333,3.0591,16.3987,03-16-22_11.49_CC2_protocol_HPPC_IN21700_30T_cycle_#981.mat
CC_CELL2,981,0.83777,2.51407,0.3292,9,discharge,3,-28.917,9.639,10.0,9.9,3.5333,2.8709,22.9069,03-16-22_11.49_CC2_protocol_HPPC_IN21700_30T_cycle_#981.mat
CC_CELL2,981,0.83777,2.51407,0.3297,9,charge,3,25.144,8.381,2.0,1.9,3.5473,3.9097,14.413,03-16-22_11.49_CC2_protocol_HPPC_IN21700_30T_cycle_#981.mat
CC_CELL2,981,0.83777,2.51407,0.3297,9,charge,3,25.144,8.381,10.0,9.9,3.5473,3.9908,17.6384,03-16-22_11.49_CC2_protocol_HPPC_IN21700_30T_cycle_#981.mat
CC_CELL2,981,0.83777,2.51407,0.2875,10,discharge,0,-2.513,0.838,2.0,2.0,3.4915,3.4452,18.4213,03-16-22_11.49_CC2_protocol_HPPC_IN21700_30T_cycle_#981.mat
CC_CELL2,981,0.83777,2.51407,0.2875,10,discharge,0,-2.513,0.838,10.0,9.9,3.4915,3.4293,24.7474,03-16-22_11.49_CC2_protocol_HPPC_IN21700_30T_cycle_#981.mat
CC_CELL2,981,0.83777,2.51407,0.2876,10,charge,0,1.257,0.419,2.0,1.9,3.4926,3.5153,18.0574,03-16-22_11.49_CC2_protocol_HPPC_IN21700_30T_cycle_#981.mat
CC_CELL2,981,0.83777,2.51407,0.2876,10,charge,0,1.257,0.419,10.0,9.9,3.4926,3.5215,22.9894,03-16-22_11.49_CC2_protocol_HPPC_IN21700_30T_cycle_#981.mat
CC_CELL2,981,0.83777,2.51407,0.2875,10,discharge,1,-10.057,3.352,2.0,2.0,3.4917,3.3087,18.1963,03-16-22_11.49_CC2_protocol_HPPC_IN21700_30T_cycle_#981.mat
CC_CELL2,981,0.83777,2.51407,0.2875,10,discharge,1,-10.057,3.352,10.0,9.9,3.4917,3.2433,24.6992,03-16-22_11.49_CC2_protocol_HPPC_IN21700_30T_cycle_#981.mat
CC_CELL2,981,0.83777,2.51407,0.2876,10,charge,1,5.03,1.677,2.0,2.0,3.498,3.5828,16.8592,03-16-22_11.49_CC2_protocol_HPPC_IN21700_30T_cycle_#981.mat
CC_CELL2,981,0.83777,2.51407,0.2876,10,charge,1,5.03,1.677,10.0,9.9,3.498,3.6036,20.9945,03-16-22_11.49_CC2_protocol_HPPC_IN21700_30T_cycle_#981.mat
CC_CELL2,981,0.83777,2.51407,0.2874,10,discharge,2,-20.114,6.705,2.0,1.9,3.4925,3.1417,17.4406,03-16-22_11.49_CC2_protocol_HPPC_IN21700_30T_cycle_#981.mat
CC_CELL2,981,0.83777,2.51407,0.2874,10,discharge,2,-20.114,6.705,10.0,9.9,3.4925,2.9818,25.3903,03-16-22_11.49_CC2_protocol_HPPC_IN21700_30T_cycle_#981.mat
CC_CELL2,981,0.83777,2.51407,0.2877,10,charge,2,15.086,5.029,2.0,1.9,3.503,3.7336,15.2857,03-16-22_11.49_CC2_protocol_HPPC_IN21700_30T_cycle_#981.mat
CC_CELL2,981,0.83777,2.51407,0.2877,10,charge,2,15.086,5.029,10.0,9.9,3.503,3.7908,19.0773,03-16-22_11.49_CC2_protocol_HPPC_IN21700_30T_cycle_#981.mat
CC_CELL2,981,0.83777,2.51407,0.2873,10,discharge,3,-28.915,9.638,2.0,2.0,3.4932,2.992,17.3336,03-16-22_11.49_CC2_protocol_HPPC_IN21700_30T_cycle_#981.mat
CC_CELL2,981,0.83777,2.51407,0.2873,10,discharge,3,-28.915,9.638,10.0,9.9,3.4932,2.7141,26.9445,03-16-22_11.49_CC2_protocol_HPPC_IN21700_30T_cycle_#981.mat
CC_CELL2,981,0.83777,2.51407,0.2877,10,charge,3,25.146,8.382,2.0,1.9,3.5064,3.8711,14.5033,03-16-22_11.49_CC2_protocol_HPPC_IN21700_30T_cycle_#981.mat
CC_CELL2,981,0.83777,2.51407,0.2877,10,charge,3,25.146,8.382,10.0,9.9,3.5064,3.956,17.8796,03-16-22_11.49_CC2_protocol_HPPC_IN21700_30T_cycle_#981.mat
CC_CELL2,981,0.83777,2.51407,0.2456,11,discharge,0,-2.515,0.838,2.0,2.0,3.45,3.398,20.6735,03-16-22_11.49_CC2_protocol_HPPC_IN21700_30T_cycle_#981.mat
CC_CELL2,981,0.83777,2.51407,0.2456,11,discharge,0,-2.515,0.838,10.0,9.9,3.45,3.3771,28.9826,03-16-22_11.49_CC2_protocol_HPPC_IN21700_30T_cycle_#981.mat
CC_CELL2,981,0.83777,2.51407,0.2457,11,charge,0,1.257,0.419,2.0,2.0,3.4525,3.4772,19.6484,03-16-22_11.49_CC2_protocol_HPPC_IN21700_30T_cycle_#981.mat
CC_CELL2,981,0.83777,2.51407,0.2457,11,charge,0,1.257,0.419,10.0,9.9,3.4525,3.4843,25.2963,03-16-22_11.49_CC2_protocol_HPPC_IN21700_30T_cycle_#981.mat
CC_CELL2,981,0.83777,2.51407,0.2456,11,discharge,1,-10.058,3.353,2.0,2.0,3.4502,3.2405,20.8491,03-16-22_11.49_CC2_protocol_HPPC_IN21700_30T_cycle_#981.mat
CC_CELL2,981,0.83777,2.51407,0.2456,11,discharge,1,-10.058,3.353,10.0,9.9,3.4502,3.1397,30.8709,03-16-22_11.49_CC2_protocol_HPPC_IN21700_30T_cycle_#981.mat
CC_CELL2,981,0.83777,2.51407,0.2457,11,charge,1,5.03,1.677,2.0,2.0,3.4592,3.551,18.2509,03-16-22_11.49_CC2_protocol_HPPC_IN21700_30T_cycle_#981.mat
CC_CELL2,981,0.83777,2.51407,0.2457,11,charge,1,5.03,1.677,10.0,9.9,3.4592,3.571,22.2271,03-16-22_11.49_CC2_protocol_HPPC_IN21700_30T_cycle_#981.mat
CC_CELL2,981,0.83777,2.51407,0.2455,11,discharge,2,-20.116,6.705,2.0,2.0,3.4517,3.0438,20.2774,03-16-22_11.49_CC2_protocol_HPPC_IN21700_30T_cycle_#981.mat
CC_CELL2,981,0.83777,2.51407,0.2455,11,discharge,2,-20.116,6.705,10.0,9.9,3.4517,2.7751,33.6349,03-16-22_11.49_CC2_protocol_HPPC_IN21700_30T_cycle_#981.mat
CC_CELL2,981,0.83777,2.51407,0.2458,11,charge,2,15.086,5.029,2.0,1.9,3.465,3.7051,15.9154,03-16-22_11.49_CC2_protocol_HPPC_IN21700_30T_cycle_#981.mat
CC_CELL2,981,0.83777,2.51407,0.2458,11,charge,2,15.086,5.029,10.0,9.9,3.465,3.7571,19.3623,03-16-22_11.49_CC2_protocol_HPPC_IN21700_30T_cycle_#981.mat
CC_CELL2,981,0.83777,2.51407,0.2454,11,discharge,3,-28.916,9.639,2.0,1.9,3.452,2.8816,19.7261,03-16-22_11.49_CC2_protocol_HPPC_IN21700_30T_cycle_#981.mat
CC_CELL2,981,0.83777,2.51407,0.2454,11,discharge,3,-28.916,9.639,10.0,9.9,3.452,2.4998,32.9299,03-16-22_11.49_CC2_protocol_HPPC_IN21700_30T_cycle_#981.mat
CC_CELL2,981,0.83777,2.51407,0.2458,11,charge,3,25.144,8.381,2.0,2.0,3.469,3.8359,14.592,03-16-22_11.49_CC2_protocol_HPPC_IN21700_30T_cycle_#981.mat
CC_CELL2,981,0.83777,2.51407,0.2458,11,charge,3,25.144,8.381,10.0,9.9,3.469,3.9171,17.8213,03-16-22_11.49_CC2_protocol_HPPC_IN21700_30T_cycle_#981.mat
CC_CELL2,981,0.83777,2.51407,0.2037,12,discharge,0,-2.514,0.838,2.0,2.0,3.4042,3.345,23.55,03-16-22_11.49_CC2_protocol_HPPC_IN21700_30T_cycle_#981.mat
CC_CELL2,981,0.83777,2.51407,0.2037,12,discharge,0,-2.514,0.838,10.0,9.9,3.4042,3.314,35.8819,03-16-22_11.49_CC2_protocol_HPPC_IN21700_30T_cycle_#981.mat
CC_CELL2,981,0.83777,2.51407,0.2038,12,charge,0,1.256,0.419,2.0,2.0,3.4079,3.4355,21.9658,03-16-22_11.49_CC2_protocol_HPPC_IN21700_30T_cycle_#981.mat
CC_CELL2,981,0.83777,2.51407,0.2038,12,charge,0,1.256,0.419,10.0,9.9,3.4079,3.4459,30.2427,03-16-22_11.49_CC2_protocol_HPPC_IN21700_30T_cycle_#981.mat
CC_CELL2,981,0.83777,2.51407,0.2037,12,discharge,1,-10.057,3.352,2.0,2.0,3.4053,3.159,24.4904,03-16-22_11.49_CC2_protocol_HPPC_IN21700_30T_cycle_#981.mat
CC_CELL2,981,0.83777,2.51407,0.2037,12,discharge,1,-10.057,3.352,10.0,9.9,3.4053,2.979,42.3884,03-16-22_11.49_CC2_protocol_HPPC_IN21700_30T_cycle_#981.mat
CC_CELL2,981,0.83777,2.51407,0.2038,12,charge,1,5.03,1.677,2.0,2.0,3.4185,3.5178,19.7427,03-16-22_11.49_CC2_protocol_HPPC_IN21700_30T_cycle_#981.mat
CC_CELL2,981,0.83777,2.51407,0.2038,12,charge,1,5.03,1.677,10.0,9.9,3.4185,3.5434,24.8325,03-16-22_11.49_CC2_protocol_HPPC_IN21700_30T_cycle_#981.mat
CC_CELL2,981,0.83777,2.51407,0.2036,12,discharge,2,-20.118,6.706,2.0,1.9,3.4075,2.9216,24.1525,03-16-22_11.49_CC2_protocol_HPPC_IN21700_30T_cycle_#981.mat
CC_CELL2,981,0.83777,2.51407,0.2036,12,discharge,2,-20.118,6.706,10.0,9.9,3.4075,2.4998,45.1188,03-16-22_11.49_CC2_protocol_HPPC_IN21700_30T_cycle_#981.mat
CC_CELL2,981,0.83777,2.51407,0.2039,12,charge,2,15.086,5.029,2.0,2.0,3.4287,3.6733,16.2137,03-16-22_11.49_CC2_protocol_HPPC_IN21700_30T_cycle_#981.mat
CC_CELL2,981,0.83777,2.51407,0.2039,12,charge,2,15.086,5.029,10.0,9.9,3.4287,3.7191,19.2496,03-16-22_11.49_CC2_protocol_HPPC_IN21700_30T_cycle_#981.mat
CC_CELL2,981,0.83777,2.51407,0.2035,12,discharge,3,-26.28,8.76,2.0,2.0,3.4095,2.7064,26.7542,03-16-22_11.49_CC2_protocol_HPPC_IN21700_30T_cycle_#981.mat
CC_CELL2,981,0.83777,2.51407,0.2035,12,discharge,3,-26.28,8.76,10.0,9.9,3.4095,2.4999,34.6119,03-16-22_11.49_CC2_protocol_HPPC_IN21700_30T_cycle_#981.mat
CC_CELL2,981,0.83777,2.51407,0.2039,12,charge,3,25.144,8.381,2.0,1.9,3.431,3.7992,14.6437,03-16-22_11.49_CC2_protocol_HPPC_IN21700_30T_cycle_#981.mat
CC_CELL2,981,0.83777,2.51407,0.2039,12,charge,3,25.144,8.381,10.0,9.9,3.431,3.8744,17.6344,03-16-22_11.49_CC2_protocol_HPPC_IN21700_30T_cycle_#981.mat
CC_CELL2,1018,0.83311,2.50008,1.0,0,discharge,0,-2.5,0.833,2.0,2.0,4.1249,4.0694,22.2027,03-21-22_22.18_CC2_protocol_HPPC_IN21700_30T_cycle_#1018.mat
CC_CELL2,1018,0.83311,2.50008,1.0,0,discharge,0,-2.5,0.833,10.0,9.7,4.1249,4.0495,30.1636,03-21-22_22.18_CC2_protocol_HPPC_IN21700_30T_cycle_#1018.mat
CC_CELL2,1018,0.83311,2.50008,1.0,0,charge,0,1.251,0.417,2.0,2.0,4.1398,4.1745,27.7334,03-21-22_22.18_CC2_protocol_HPPC_IN21700_30T_cycle_#1018.mat
CC_CELL2,1018,0.83311,2.50008,1.0,0,charge,0,1.251,0.417,10.0,9.9,4.1398,4.1884,38.8427,03-21-22_22.18_CC2_protocol_HPPC_IN21700_30T_cycle_#1018.mat
CC_CELL2,1018,0.83311,2.50008,0.9999,0,discharge,1,-9.998,3.333,2.0,2.0,4.1348,3.8977,23.7157,03-21-22_22.18_CC2_protocol_HPPC_IN21700_30T_cycle_#1018.mat
CC_CELL2,1018,0.83311,2.50008,0.9999,0,discharge,1,-9.998,3.333,10.0,9.9,4.1348,3.8611,27.3766,03-21-22_22.18_CC2_protocol_HPPC_IN21700_30T_cycle_#1018.mat
CC_CELL2,1018,0.83311,2.50008,1.0,0,charge,1,1.722,0.574,2.0,2.0,4.1444,4.2,32.2974,03-21-22_22.18_CC2_protocol_HPPC_IN21700_30T_cycle_#1018.mat
CC_CELL2,1018,0.83311,2.50008,1.0,0,charge,1,1.722,0.574,10.0,9.9,4.1444,4.2,32.2974,03-21-22_22.18_CC2_protocol_HPPC_IN21700_30T_cycle_#1018.mat
CC_CELL2,1018,0.83311,2.50008,0.9998,0,discharge,2,-19.995,6.665,2.0,2.0,4.1334,3.7215,20.6002,03-21-22_22.18_CC2_protocol_HPPC_IN21700_30T_cycle_#1018.mat
CC_CELL2,1018,0.83311,2.50008,0.9998,0,discharge,2,-19.995,6.665,10.0,9.9,4.1334,3.6706,23.1458,03-21-22_22.18_CC2_protocol_HPPC_IN21700_30T_cycle_#1018.mat
CC_CELL2,1018,0.83311,2.50008,1.0,0,charge,2,1.612,0.537,2.0,2.0,4.1486,4.2,31.8859,03-21-22_22.18_CC2_protocol_HPPC_IN21700_30T_cycle_#1018.mat
CC_CELL2,1018,0.83311,2.50008,1.0,0,charge,2,1.612,0.537,10.0,9.9,4.1486,4.1999,31.8238,03-21-22_22.18_CC2_protocol_HPPC_IN21700_30T_cycle_#1018.mat
CC_CELL2,1018,0.83311,2.50008,0.9998,0,discharge,3,-28.743,9.581,2.0,2.0,4.133,3.589,18.9263,03-21-22_22.18_CC2_protocol_HPPC_IN21700_30T_cycle_#1018.mat
CC_CELL2,1018,0.83311,2.50008,0.9998,0,discharge,3,-28.743,9.581,10.0,9.9,4.133,3.5201,21.3235,03-21-22_22.18_CC2_protocol_HPPC_IN21700_30T_cycle_#1018.mat
CC_CELL2,1018,0.83311,2.50008,1.0,0,charge,3,1.528,0.509,2.0,2.0,4.1518,4.1999,31.4688,03-21-22_22.18_CC2_protocol_HPPC_IN21700_30T_cycle_#1018.mat
CC_CELL2,1018,0.83311,2.50008,1.0,0,charge,3,1.528,0.509,10.0,9.9,4.1518,4.1999,31.4688,03-21-22_22.18_CC2_protocol_HPPC_IN21700_30T_cycle_#1018.mat
CC_CELL2,1018,0.83311,2.50008,0.9583,1,discharge,0,-2.5,0.833,2.0,2.0,4.0886,4.0325,22.4418,03-21-22_22.18_CC2_protocol_HPPC_IN21700_30T_cycle_#1018.mat
CC_CELL2,1018,0.83311,2.50008,0.9583,1,discharge,0,-2.5,0.833,10.0,9.9,4.0886,4.0206,27.2022,03-21-22_22.18_CC2_protocol_HPPC_IN21700_30T_cycle_#1018.mat
CC_CELL2,1018,0.83311,2.50008,0.9584,1,charge,0,1.249,0.416,2.0,2.0,4.0902,4.1184,22.5744,03-21-22_22.18_CC2_protocol_HPPC_IN21700_30T_cycle_#1018.mat
CC_CELL2,1018,0.83311,2.50008,0.9584,1,charge,0,1.249,0.416,10.0,9.9,4.0902,4.125,27.8578,03-21-22_22.18_CC2_protocol_HPPC_IN21700_30T_cycle_#1018.mat
CC_CELL2,1018,0.83311,2.50008,0.9583,1,discharge,1,-9.999,3.333,2.0,2.0,4.0881,3.8821,20.601,03-21-22_22.18_CC2_protocol_HPPC_IN21700_30T_cycle_#1018.mat
CC_CELL2,1018,0.83311,2.50008,0.9583,1,discharge,1,-9.999,3.333,10.0,9.9,4.0881,3.8492,23.8912,03-21-22_22.18_CC2_protocol_HPPC_IN21700_30T_cycle_#1018.mat
CC_CELL2,1018,0.83311,2.50008,0.9584,1,charge,1,4.394,1.465,2.0,2.0,4.0934,4.2,24.2604,03-21-22_22.18_CC2_protocol_HPPC_IN21700_30T_cycle_#1018.mat
CC_CELL2,1018,0.83311,2.50008,0.9584,1,charge,1,4.394,1.465,10.0,9.9,4.0934,4.1999,24.2376,03-21-22_22.18_CC2_protocol_HPPC_IN21700_30T_cycle_#1018.mat
CC_CELL2,1018,0.83311,2.50008,0.9582,1,discharge,2,-19.997,6.666,2.0,2.0,4.0892,3.716,18.6628,03-21-22_22.18_CC2_protocol_HPPC_IN21700_30T_cycle_#1018.mat
CC_CELL2,1018,0.83311,2.50008,0.9582,1,discharge,2,-19.997,6.666,10.0,9.9,4.0892,3.6601,21.4582,03-21-22_22.18_CC2_protocol_HPPC_IN21700_30T_cycle_#1018.mat
CC_CELL2,1018,0.83311,2.50008,0.9584,1,charge,2,4.216,1.405,2.0,2.0,4.0968,4.2001,24.5042,03-21-22_22.18_CC2_protocol_HPPC_IN21700_30T_cycle_#1018.mat
CC_CELL2,1018,0.83311,2.50008,0.9584,1,charge,2,4.216,1.405,10.0,9.9,4.0968,4.2,24.4805,03-21-22_22.18_CC2_protocol_HPPC_IN21700_30T_cycle_#1018.mat
CC_CELL2,1018,0.83311,2.50008,0.9581,1,discharge,3,-28.743,9.581,2.0,2.0,4.0895,3.5802,17.7191,03-21-22_22.18_CC2_protocol_HPPC_IN21700_30T_cycle_#1018.mat
CC_CELL2,1018,0.83311,2.50008,0.9581,1,discharge,3,-28.743,9.581,10.0,9.9,4.0895,3.4996,20.5233,03-21-22_22.18_CC2_protocol_HPPC_IN21700_30T_cycle_#1018.mat
CC_CELL2,1018,0.83311,2.50008,0.9584,1,charge,3,3.944,1.315,2.0,2.0,4.1004,4.2,25.2548,03-21-22_22.18_CC2_protocol_HPPC_IN21700_30T_cycle_#1018.mat
CC_CELL2,1018,0.83311,2.50008,0.9584,1,charge,3,3.944,1.315,10.0,9.9,4.1004,4.2,25.2548,03-21-22_22.18_CC2_protocol_HPPC_IN21700_30T_cycle_#1018.mat
CC_CELL2,1018,0.83311,2.50008,0.9167,2,discharge,0,-2.5,0.833,2.0,2.0,4.0754,4.0221,21.3234,03-21-22_22.18_CC2_protocol_HPPC_IN21700_30T_cycle_#1018.mat
CC_CELL2,1018,0.83311,2.50008,0.9167,2,discharge,0,-2.5,0.833,10.0,9.9,4.0754,4.0087,26.6843,03-21-22_22.18_CC2_protocol_HPPC_IN21700_30T_cycle_#1018.mat
CC_CELL2,1018,0.83311,2.50008,0.9167,2,charge,0,1.249,0.416,2.0,2.0,4.0771,4.1033,20.9785,03-21-22_22.18_CC2_protocol_HPPC_IN21700_30T_cycle_#1018.mat
CC_CELL2,1018,0.83311,2.50008,0.9167,2,charge,0,1.249,0.416,10.0,9.9,4.0771,4.109,25.5425,03-21-22_22.18_CC2_protocol_HPPC_IN21700_30T_cycle_#1018.mat
CC_CELL2,1018,0.83311,2.50008,0.9166,2,discharge,1,-9.996,3.332,2.0,2.0,4.0759,3.8743,20.1683,03-21-22_22.18_CC2_protocol_HPPC_IN21700_30T_cycle_#1018.mat
CC_CELL2,1018,0.83311,2.50008,0.9166,2,discharge,1,-9.996,3.332,10.0,9.9,4.0759,3.8314,24.46,03-21-22_22.18_CC2_protocol_HPPC_IN21700_30T_cycle_#1018.mat
CC_CELL2,1018,0.83311,2.50008,0.9167,2,charge,1,4.998,1.666,2.0,1.9,4.0801,4.1816,20.3061,03-21-22_22.18_CC2_protocol_HPPC_IN21700_30T_cycle_#1018.mat
CC_CELL2,1018,0.83311,2.50008,0.9167,2,charge,1,4.998,1.666,10.0,9.9,4.0801,4.2,23.9872,03-21-22_22.18_CC2_protocol_HPPC_IN21700_30T_cycle_#1018.mat
CC_CELL2,1018,0.83311,2.50008,0.9165,2,discharge,2,-19.995,6.665,2.0,2.0,4.0762,3.7077,18.4296,03-21-22_22.18_CC2_protocol_HPPC_IN21700_30T_cycle_#1018.mat
CC_CELL2,1018,0.83311,2.50008,0.9165,2,discharge,2,-19.995,6.665,10.0,9.9,4.0762,3.6359,22.0205,03-21-22_22.18_CC2_protocol_HPPC_IN21700_30T_cycle_#1018.mat
CC_CELL2,1018,0.83311,2.50008,0.9168,2,charge,2,5.367,1.789,2.0,2.0,4.0827,4.2001,21.876,03-21-22_22.18_CC2_protocol_HPPC_IN21700_30T_cycle_#1018.mat
CC_CELL2,1018,0.83311,2.50008,0.9168,2,charge,2,5.367,1.789,10.0,9.9,4.0827,4.2001,21.876,03-21-22_22.18_CC2_protocol_HPPC_IN21700_30T_cycle_#1018.mat
CC_CELL2,1018,0.83311,2.50008,0.9164,2,discharge,3,-28.743,9.581,2.0,1.9,4.0773,3.5807,17.2773,03-21-22_22.18_CC2_protocol_HPPC_IN21700_30T_cycle_#1018.mat
CC_CELL2,1018,0.83311,2.50008,0.9164,2,discharge,3,-28.743,9.581,10.0,9.9,4.0773,3.4813,20.7355,03-21-22_22.18_CC2_protocol_HPPC_IN21700_30T_cycle_#1018.mat
CC_CELL2,1018,0.83311,2.50008,0.9168,2,charge,3,5.236,1.745,2.0,1.9,4.085,4.2,21.9617,03-21-22_22.18_CC2_protocol_HPPC_IN21700_30T_cycle_#1018.mat
CC_CELL2,1018,0.83311,2.50008,0.9168,2,charge,3,5.236,1.745,10.0,9.9,4.085,4.2001,21.9808,03-21-22_22.18_CC2_protocol_HPPC_IN21700_30T_cycle_#1018.mat
CC_CELL2,1018,0.83311,2.50008,0.8334,3,discharge,0,-2.5,0.833,2.0,2.0,4.0031,3.9557,18.963,03-21-22_22.18_CC2_protocol_HPPC_IN21700_30T_cycle_#1018.mat
CC_CELL2,1018,0.83311,2.50008,0.8334,3,discharge,0,-2.5,0.833,10.0,9.9,4.0031,3.9379,26.0842,03-21-22_22.18_CC2_protocol_HPPC_IN21700_30T_cycle_#1018.mat
CC_CELL2,1018,0.83311,2.50008,0.8334,3,charge,0,1.249,0.416,2.0,2.0,4.0058,4.0288,18.4177,03-21-22_22.18_CC2_protocol_HPPC_IN21700_30T_cycle_#1018.mat
CC_CELL2,1018,0.83311,2.50008,0.8334,3,charge,0,1.249,0.416,10.0,9.9,4.0058,4.0363,24.4234,03-21-22_22.18_CC2_protocol_HPPC_IN21700_30T_cycle_#1018.mat
CC_CELL2,1018,0.83311,2.50008,0.8333,3,discharge,1,-9.998,3.333,2.0,2.0,4.0043,3.8211,18.3244,03-21-22_22.18_CC2_protocol_HPPC_IN21700_30T_cycle_#1018.mat
CC_CELL2,1018,0.83311,2.50008,0.8333,3,discharge,1,-9.998,3.333,10.0,9.9,4.0043,3.7685,23.5857,03-21-22_22.18_CC2_protocol_HPPC_IN21700_30T_cycle_#1018.mat
CC_CELL2,1018,0.83311,2.50008,0.8334,3,charge,1,5.001,1.667,2.0,2.0,4.0111,4.1007,17.9168,03-21-22_22.18_CC2_protocol_HPPC_IN21700_30T_cycle_#1018.mat
CC_CELL2,1018,0.83311,2.50008,0.8334,3,charge,1,5.001,1.667,10.0,9.9,4.0111,4.1264,23.0558,03-21-22_22.18_CC2_protocol_HPPC_IN21700_30T_cycle_#1018.mat
CC_CELL2,1018,0.83311,2.50008,0.8332,3,discharge,2,-19.995,6.665,2.0,2.0,4.0055,3.6632,17.1193,03-21-22_22.18_CC2_protocol_HPPC_IN21700_30T_cycle_#1018.mat
CC_CELL2,1018,0.83311,2.50008,0.8332,3,discharge,2,-19.995,6.665,10.0,9.9,4.0055,3.5826,21.1503,03-21-22_22.18_CC2_protocol_HPPC_IN21700_30T_cycle_#1018.mat
CC_CELL2,1018,0.83311,2.50008,0.8335,3,charge,2,9.79,3.263,2.0,2.0,4.0159,4.1999,18.7956,03-21-22_22.18_CC2_protocol_HPPC_IN21700_30T_cycle_#1018.mat
CC_CELL2,1018,0.83311,2.50008,0.8335,3,charge,2,9.79,3.263,10.0,9.9,4.0159,4.1999,18.7956,03-21-22_22.18_CC2_protocol_HPPC_IN21700_30T_cycle_#1018.mat
CC_CELL2,1018,0.83311,2.50008,0.8331,3,discharge,3,-28.745,9.582,2.0,2.0,4.0069,3.5386,16.2915,03-21-22_22.18_CC2_protocol_HPPC_IN21700_30T_cycle_#1018.mat
CC_CELL2,1018,0.83311,2.50008,0.8331,3,discharge,3,-28.745,9.582,10.0,9.9,4.0069,3.4334,19.9513,03-21-22_22.18_CC2_protocol_HPPC_IN21700_30T_cycle_#1018.mat
CC_CELL2,1018,0.83311,2.50008,0.8335,3,charge,3,9.727,3.242,2.0,2.0,4.0193,4.2002,18.5985,03-21-22_22.18_CC2_protocol_HPPC_IN21700_30T_cycle_#1018.mat
CC_CELL2,1018,0.83311,2.50008,0.8335,3,charge,3,9.727,3.242,10.0,9.9,4.0193,4.2001,18.5882,03-21-22_22.18_CC2_protocol_HPPC_IN21700_30T_cycle_#1018.mat
CC_CELL2,1018,0.83311,2.50008,0.75,4,discharge,0,-2.5,0.833,2.0,2.0,3.9077,3.8639,17.52,03-21-22_22.18_CC2_protocol_HPPC_IN21700_30T_cycle_#1018.mat
CC_CELL2,1018,0.83311,2.50008,0.75,4,discharge,0,-2.5,0.833,10.0,9.9,3.9077,3.8494,23.32,03-21-22_22.18_CC2_protocol_HPPC_IN21700_30T_cycle_#1018.mat
CC_CELL2,1018,0.83311,2.50008,0.7501,4,charge,0,1.251,0.417,2.0,2.0,3.9096,3.9312,17.2676,03-21-22_22.18_CC2_protocol_HPPC_IN21700_30T_cycle_#1018.mat
CC_CELL2,1018,0.83311,2.50008,0.7501,4,charge,0,1.251,0.417,10.0,9.9,3.9096,3.9375,22.3039,03-21-22_22.18_CC2_protocol_HPPC_IN21700_30T_cycle_#1018.mat
CC_CELL2,1018,0.83311,2.50008,0.75,4,discharge,1,-9.998,3.333,2.0,1.9,3.908,3.7381,16.9934,03-21-22_22.18_CC2_protocol_HPPC_IN21700_30T_cycle_#1018.mat
CC_CELL2,1018,0.83311,2.50008,0.75,4,discharge,1,-9.998,3.333,10.0,9.9,3.908,3.6936,21.4443,03-21-22_22.18_CC2_protocol_HPPC_IN21700_30T_cycle_#1018.mat
CC_CELL2,1018,0.83311,2.50008,0.7501,4,charge,1,4.999,1.666,2.0,2.0,3.9135,3.9978,16.8634,03-21-22_22.18_CC2_protocol_HPPC_IN21700_30T_cycle_#1018.mat
CC_CELL2,1018,0.83311,2.50008,0.7501,4,charge,1,4.999,1.666,10.0,9.9,3.9135,4.0206,21.4243,03-21-22_22.18_CC2_protocol_HPPC_IN21700_30T_cycle_#1018.mat
CC_CELL2,1018,0.83311,2.50008,0.7499,4,discharge,2,-19.997,6.666,2.0,2.0,3.9073,3.5841,16.1624,03-21-22_22.18_CC2_protocol_HPPC_IN21700_30T_cycle_#1018.mat
CC_CELL2,1018,0.83311,2.50008,0.7499,4,discharge,2,-19.997,6.666,10.0,9.9,3.9073,3.5105,19.843,03-21-22_22.18_CC2_protocol_HPPC_IN21700_30T_cycle_#1018.mat
CC_CELL2,1018,0.83311,2.50008,0.7502,4,charge,2,14.996,4.999,2.0,1.9,3.9176,4.1521,15.6375,03-21-22_22.18_CC2_protocol_HPPC_IN21700_30T_cycle_#1018.mat
CC_CELL2,1018,0.83311,2.50008,0.7502,4,charge,2,14.996,4.999,10.0,9.9,3.9176,4.2001,18.8384,03-21-22_22.18_CC2_protocol_HPPC_IN21700_30T_cycle_#1018.mat
CC_CELL2,1018,0.83311,2.50008,0.7498,4,discharge,3,-28.745,9.582,2.0,2.0,3.9087,3.4609,15.5784,03-21-22_22.18_CC2_protocol_HPPC_IN21700_30T_cycle_#1018.mat
CC_CELL2,1018,0.83311,2.50008,0.7498,4,discharge,3,-28.745,9.582,10.0,9.9,3.9087,3.3584,19.1442,03-21-22_22.18_CC2_protocol_HPPC_IN21700_30T_cycle_#1018.mat
CC_CELL2,1018,0.83311,2.50008,0.7502,4,charge,3,16.552,5.517,2.0,2.0,3.9204,4.2003,16.9103,03-21-22_22.18_CC2_protocol_HPPC_IN21700_30T_cycle_#1018.mat
CC_CELL2,1018,0.83311,2.50008,0.7502,4,charge,3,16.552,5.517,10.0,9.9,3.9204,4.2002,16.9043,03-21-22_22.18_CC2_protocol_HPPC_IN21700_30T_cycle_#1018.mat
CC_CELL2,1018,0.83311,2.50008,0.6667,5,discharge,0,-2.5,0.833,2.0,2.0,3.8353,3.7941,16.4813,03-21-22_22.18_CC2_protocol_HPPC_IN21700_30T_cycle_#1018.mat
CC_CELL2,1018,0.83311,2.50008,0.6667,5,discharge,0,-2.5,0.833,10.0,9.9,3.8353,3.7811,21.6817,03-21-22_22.18_CC2_protocol_HPPC_IN21700_30T_cycle_#1018.mat
CC_CELL2,1018,0.83311,2.50008,0.6667,5,charge,0,1.249,0.416,2.0,1.9,3.8372,3.8571,15.934,03-21-22_22.18_CC2_protocol_HPPC_IN21700_30T_cycle_#1018.mat
CC_CELL2,1018,0.83311,2.50008,0.6667,5,charge,0,1.249,0.416,10.0,9.9,3.8372,3.8629,20.5781,03-21-22_22.18_CC2_protocol_HPPC_IN21700_30T_cycle_#1018.mat
CC_CELL2,1018,0.83311,2.50008,0.6667,5,discharge,1,-9.998,3.333,2.0,2.0,3.835,3.674,16.104,03-21-22_22.18_CC2_protocol_HPPC_IN21700_30T_cycle_#1018.mat
CC_CELL2,1018,0.83311,2.50008,0.6667,5,discharge,1,-9.998,3.333,10.0,9.9,3.835,3.6281,20.6952,03-21-22_22.18_CC2_protocol_HPPC_IN21700_30T_cycle_#1018.mat
CC_CELL2,1018,0.83311,2.50008,0.6668,5,charge,1,5.001,1.667,2.0,2.0,3.8407,3.92,15.8578,03-21-22_22.18_CC2_protocol_HPPC_IN21700_30T_cycle_#1018.mat
CC_CELL2,1018,0.83311,2.50008,0.6668,5,charge,1,5.001,1.667,10.0,9.9,3.8407,3.9395,19.7572,03-21-22_22.18_CC2_protocol_HPPC_IN21700_30T_cycle_#1018.mat
CC_CELL2,1018,0.83311,2.50008,0.6666,5,discharge,2,-19.997,6.666,2.0,1.9,3.8361,3.5259,15.5123,03-21-22_22.18_CC2_protocol_HPPC_IN21700_30T_cycle_#1018.mat
CC_CELL2,1018,0.83311,2.50008,0.6666,5,discharge,2,-19.997,6.666,10.0,9.9,3.8361,3.4436,19.6279,03-21-22_22.18_CC2_protocol_HPPC_IN21700_30T_cycle_#1018.mat
CC_CELL2,1018,0.83311,2.50008,0.6668,5,charge,2,14.998,4.999,2.0,1.9,3.8443,4.0671,14.8553,03-21-22_22.18_CC2_protocol_HPPC_IN21700_30T_cycle_#1018.mat
CC_CELL2,1018,0.83311,2.50008,0.6668,5,charge,2,14.998,4.999,10.0,9.9,3.8443,4.1172,18.1958,03-21-22_22.18_CC2_protocol_HPPC_IN21700_30T_cycle_#1018.mat
CC_CELL2,1018,0.83311,2.50008,0.6665,5,discharge,3,-28.745,9.582,2.0,2.0,3.8365,3.4034,15.067,03-21-22_22.18_CC2_protocol_HPPC_IN21700_30T_cycle_#1018.mat
CC_CELL2,1018,0.83311,2.50008,0.6665,5,discharge,3,-28.745,9.582,10.0,9.9,3.8365,3.2917,18.9529,03-21-22_22.18_CC2_protocol_HPPC_IN21700_30T_cycle_#1018.mat
CC_CELL2,1018,0.83311,2.50008,0.6669,5,charge,3,22.924,7.641,2.0,2.0,3.847,4.2002,15.4074,03-21-22_22.18_CC2_protocol_HPPC_IN21700_30T_cycle_#1018.mat
CC_CELL2,1018,0.83311,2.50008,0.6669,5,charge,3,22.924,7.641,10.0,9.9,3.847,4.1999,15.3943,03-21-22_22.18_CC2_protocol_HPPC_IN21700_30T_cycle_#1018.mat
CC_CELL2,1018,0.83311,2.50008,0.5834,6,discharge,0,-2.5,0.833,2.0,2.0,3.755,3.7138,16.48,03-21-22_22.18_CC2_protocol_HPPC_IN21700_30T_cycle_#1018.mat
CC_CELL2,1018,0.83311,2.50008,0.5834,6,discharge,0,-2.5,0.833,10.0,9.9,3.755,3.7003,21.88,03-21-22_22.18_CC2_protocol_HPPC_IN21700_30T_cycle_#1018.mat
CC_CELL2,1018,0.83311,2.50008,0.5834,6,charge,0,1.249,0.416,2.0,2.0,3.7569,3.7769,16.009,03-21-22_22.18_CC2_protocol_HPPC_IN21700_30T_cycle_#1018.mat
CC_CELL2,1018,0.83311,2.50008,0.5834,6,charge,0,1.249,0.416,10.0,9.9,3.7569,3.783,20.8917,03-21-22_22.18_CC2_protocol_HPPC_IN21700_30T_cycle_#1018.mat
CC_CELL2,1018,0.83311,2.50008,0.5833,6,discharge,1,-9.998,3.333,2.0,1.9,3.7553,3.5941,16.1235,03-21-22_22.18_CC2_protocol_HPPC_IN21700_30T_cycle_#1018.mat
CC_CELL2,1018,0.83311,2.50008,0.5833,6,discharge,1,-9.998,3.333,10.0,9.9,3.7553,3.5442,21.1146,03-21-22_22.18_CC2_protocol_HPPC_IN21700_30T_cycle_#1018.mat
CC_CELL2,1018,0.83311,2.50008,0.5834,6,charge,1,5.001,1.667,2.0,2.0,3.7609,3.8404,15.8975,03-21-22_22.18_CC2_protocol_HPPC_IN21700_30T_cycle_#1018.mat
CC_CELL2,1018,0.83311,2.50008,0.5834,6,charge,1,5.001,1.667,10.0,9.9,3.7609,3.8618,20.1768,03-21-22_22.18_CC2_protocol_HPPC_IN21700_30T_cycle_#1018.mat
CC_CELL2,1018,0.83311,2.50008,0.5832,6,discharge,2,-19.996,6.665,2.0,2.0,3.7559,3.4413,15.7331,03-21-22_22.18_CC2_protocol_HPPC_IN21700_30T_cycle_#1018.mat
CC_CELL2,1018,0.83311,2.50008,0.5832,6,discharge,2,-19.996,6.665,10.0,9.9,3.7559,3.3565,19.974,03-21-22_22.18_CC2_protocol_HPPC_IN21700_30T_cycle_#1018.mat
CC_CELL2,1018,0.83311,2.50008,0.5835,6,charge,2,14.996,4.999,2.0,2.0,3.7646,3.9905,15.064,03-21-22_22.18_CC2_protocol_HPPC_IN21700_30T_cycle_#1018.mat
CC_CELL2,1018,0.83311,2.50008,0.5835,6,charge,2,14.996,4.999,10.0,9.9,3.7646,4.0403,18.3849,03-21-22_22.18_CC2_protocol_HPPC_IN21700_30T_cycle_#1018.mat
CC_CELL2,1018,0.83311,2.50008,0.5832,6,discharge,3,-28.744,9.581,2.0,2.0,3.7564,3.317,15.2867,03-21-22_22.18_CC2_protocol_HPPC_IN21700_30T_cycle_#1018.mat
CC_CELL2,1018,0.83311,2.50008,0.5832,6,discharge,3,-28.744,9.581,10.0,9.9,3.7564,3.2006,19.3362,03-21-22_22.18_CC2_protocol_HPPC_IN21700_30T_cycle_#1018.mat
CC_CELL2,1018,0.83311,2.50008,0.5836,6,charge,3,24.997,8.332,2.0,2.0,3.7675,4.1248,14.2937,03-21-22_22.18_CC2_protocol_HPPC_IN21700_30T_cycle_#1018.mat
CC_CELL2,1018,0.83311,2.50008,0.5836,6,charge,3,24.997,8.332,10.0,9.9,3.7675,4.1993,17.2741,03-21-22_22.18_CC2_protocol_HPPC_IN21700_30T_cycle_#1018.mat
CC_CELL2,1018,0.83311,2.50008,0.5,7,discharge,0,-2.5,0.833,2.0,2.0,3.6697,3.6301,15.8419,03-21-22_22.18_CC2_protocol_HPPC_IN21700_30T_cycle_#1018.mat
CC_CELL2,1018,0.83311,2.50008,0.5,7,discharge,0,-2.5,0.833,10.0,9.9,3.6697,3.6173,20.9625,03-21-22_22.18_CC2_protocol_HPPC_IN21700_30T_cycle_#1018.mat
CC_CELL2,1018,0.83311,2.50008,0.5001,7,charge,0,1.251,0.417,2.0,2.0,3.6723,3.6921,15.8261,03-21-22_22.18_CC2_protocol_HPPC_IN21700_30T_cycle_#1018.mat
CC_CELL2,1018,0.83311,2.50008,0.5001,7,charge,0,1.251,0.417,10.0,9.9,3.6723,3.698,20.5419,03-21-22_22.18_CC2_protocol_HPPC_IN21700_30T_cycle_#1018.mat
CC_CELL2,1018,0.83311,2.50008,0.5,7,discharge,1,-9.998,3.333,2.0,2.0,3.6709,3.5108,16.0138,03-21-22_22.18_CC2_protocol_HPPC_IN21700_30T_cycle_#1018.mat
CC_CELL2,1018,0.83311,2.50008,0.5,7,discharge,1,-9.998,3.333,10.0,9.9,3.6709,3.4652,20.5749,03-21-22_22.18_CC2_protocol_HPPC_IN21700_30T_cycle_#1018.mat
CC_CELL2,1018,0.83311,2.50008,0.5001,7,charge,1,5.0,1.667,2.0,2.0,3.6764,3.755,15.7184,03-21-22_22.18_CC2_protocol_HPPC_IN21700_30T_cycle_#1018.mat
CC_CELL2,1018,0.83311,2.50008,0.5001,7,charge,1,5.0,1.667,10.0,9.9,3.6764,3.7767,20.058,03-21-22_22.18_CC2_protocol_HPPC_IN21700_30T_cycle_#1018.mat
CC_CELL2,1018,0.83311,2.50008,0.4999,7,discharge,2,-19.997,6.666,2.0,2.0,3.6716,3.3611,15.5273,03-21-22_22.18_CC2_protocol_HPPC_IN21700_30T_cycle_#1018.mat
CC_CELL2,1018,0.83311,2.50008,0.4999,7,discharge,2,-19.997,6.666,10.0,9.9,3.6716,3.2797,19.5979,03-21-22_22.18_CC2_protocol_HPPC_IN21700_30T_cycle_#1018.mat
CC_CELL2,1018,0.83311,2.50008,0.5002,7,charge,2,14.998,4.999,2.0,2.0,3.6805,3.9034,14.862,03-21-22_22.18_CC2_protocol_HPPC_IN21700_30T_cycle_#1018.mat
CC_CELL2,1018,0.83311,2.50008,0.5002,7,charge,2,14.998,4.999,10.0,9.9,3.6805,3.9541,18.2424,03-21-22_22.18_CC2_protocol_HPPC_IN21700_30T_cycle_#1018.mat
CC_CELL2,1018,0.83311,2.50008,0.4999,7,discharge,3,-28.745,9.582,2.0,2.0,3.6712,3.2383,15.06,03-21-22_22.18_CC2_protocol_HPPC_IN21700_30T_cycle_#1018.mat
CC_CELL2,1018,0.83311,2.50008,0.4999,7,discharge,3,-28.745,9.582,10.0,9.9,3.6712,3.1243,19.0259,03-21-22_22.18_CC2_protocol_HPPC_IN21700_30T_cycle_#1018.mat
CC_CELL2,1018,0.83311,2.50008,0.5003,7,charge,3,24.996,8.332,2.0,2.0,3.6837,4.0374,14.1503,03-21-22_22.18_CC2_protocol_HPPC_IN21700_30T_cycle_#1018.mat
CC_CELL2,1018,0.83311,2.50008,0.5003,7,charge,3,24.996,8.332,10.0,9.9,3.6837,4.113,17.1747,03-21-22_22.18_CC2_protocol_HPPC_IN21700_30T_cycle_#1018.mat
CC_CELL2,1018,0.83311,2.50008,0.4167,8,discharge,0,-2.5,0.833,2.0,2.0,3.6041,3.562,16.84,03-21-22_22.18_CC2_protocol_HPPC_IN21700_30T_cycle_#1018.mat
CC_CELL2,1018,0.83311,2.50008,0.4167,8,discharge,0,-2.5,0.833,10.0,9.9,3.6041,3.549,22.04,03-21-22_22.18_CC2_protocol_HPPC_IN21700_30T_cycle_#1018.mat
CC_CELL2,1018,0.83311,2.50008,0.4168,8,charge,0,1.251,0.417,2.0,2.0,3.6061,3.6268,16.5481,03-21-22_22.18_CC2_protocol_HPPC_IN21700_30T_cycle_#1018.mat
CC_CELL2,1018,0.83311,2.50008,0.4168,8,charge,0,1.251,0.417,10.0,9.9,3.6061,3.6326,21.1847,03-21-22_22.18_CC2_protocol_HPPC_IN21700_30T_cycle_#1018.mat
CC_CELL2,1018,0.83311,2.50008,0.4167,8,discharge,1,-9.998,3.333,2.0,2.0,3.6047,3.4378,16.6933,03-21-22_22.18_CC2_protocol_HPPC_IN21700_30T_cycle_#1018.mat
CC_CELL2,1018,0.83311,2.50008,0.4167,8,discharge,1,-9.998,3.333,10.0,9.9,3.6047,3.3903,21.4443,03-21-22_22.18_CC2_protocol_HPPC_IN21700_30T_cycle_#1018.mat
CC_CELL2,1018,0.83311,2.50008,0.4168,8,charge,1,5.001,1.667,2.0,2.0,3.6102,3.6917,16.298,03-21-22_22.18_CC2_protocol_HPPC_IN21700_30T_cycle_#1018.mat
CC_CELL2,1018,0.83311,2.50008,0.4168,8,charge,1,5.001,1.667,10.0,9.9,3.6102,3.7136,20.6775,03-21-22_22.18_CC2_protocol_HPPC_IN21700_30T_cycle_#1018.mat
CC_CELL2,1018,0.83311,2.50008,0.4166,8,discharge,2,-19.996,6.665,2.0,2.0,3.6053,3.2828,16.1282,03-21-22_22.18_CC2_protocol_HPPC_IN21700_30T_cycle_#1018.mat
CC_CELL2,1018,0.83311,2.50008,0.4166,8,discharge,2,-19.996,6.665,10.0,9.9,3.6053,3.1952,20.5091,03-21-22_22.18_CC2_protocol_HPPC_IN21700_30T_cycle_#1018.mat
CC_CELL2,1018,0.83311,2.50008,0.4169,8,charge,2,14.996,4.999,2.0,2.0,3.6154,3.8442,15.2574,03-21-22_22.18_CC2_protocol_HPPC_IN21700_30T_cycle_#1018.mat
CC_CELL2,1018,0.83311,2.50008,0.4169,8,charge,2,14.996,4.999,10.0,9.9,3.6154,3.8958,18.6983,03-21-22_22.18_CC2_protocol_HPPC_IN21700_30T_cycle_#1018.mat
CC_CELL2,1018,0.83311,2.50008,0.4165,8,discharge,3,-28.743,9.581,2.0,2.0,3.606,3.1571,15.6177,03-21-22_22.18_CC2_protocol_HPPC_IN21700_30T_cycle_#1018.mat
CC_CELL2,1018,0.83311,2.50008,0.4165,8,discharge,3,-28.743,9.581,10.0,9.9,3.606,3.0274,20.1301,03-21-22_22.18_CC2_protocol_HPPC_IN21700_30T_cycle_#1018.mat
CC_CELL2,1018,0.83311,2.50008,0.417,8,charge,3,24.994,8.331,2.0,2.0,3.6193,3.9795,14.4115,03-21-22_22.18_CC2_protocol_HPPC_IN21700_30T_cycle_#1018.mat
CC_CELL2,1018,0.83311,2.50008,0.417,8,charge,3,24.994,8.331,10.0,9.9,3.6193,4.052,17.3122,03-21-22_22.18_CC2_protocol_HPPC_IN21700_30T_cycle_#1018.mat
CC_CELL2,1018,0.83311,2.50008,0.3334,9,discharge,0,-2.5,0.833,2.0,2.0,3.5292,3.4842,18.0,03-21-22_22.18_CC2_protocol_HPPC_IN21700_30T_cycle_#1018.mat
CC_CELL2,1018,0.83311,2.50008,0.3334,9,discharge,0,-2.5,0.833,10.0,9.9,3.5292,3.4695,23.88,03-21-22_22.18_CC2_protocol_HPPC_IN21700_30T_cycle_#1018.mat
CC_CELL2,1018,0.83311,2.50008,0.3335,9,charge,0,1.249,0.416,2.0,2.0,3.5317,3.5538,17.6942,03-21-22_22.18_CC2_protocol_HPPC_IN21700_30T_cycle_#1018.mat
CC_CELL2,1018,0.83311,2.50008,0.3335,9,charge,0,1.249,0.416,10.0,9.9,3.5317,3.5598,22.498,03-21-22_22.18_CC2_protocol_HPPC_IN21700_30T_cycle_#1018.mat
CC_CELL2,1018,0.83311,2.50008,0.3334,9,discharge,1,-9.998,3.333,2.0,2.0,3.5303,3.3489,18.1436,03-21-22_22.18_CC2_protocol_HPPC_IN21700_30T_cycle_#1018.mat
CC_CELL2,1018,0.83311,2.50008,0.3334,9,discharge,1,-9.998,3.333,10.0,9.9,3.5303,3.2943,23.6047,03-21-22_22.18_CC2_protocol_HPPC_IN21700_30T_cycle_#1018.mat
CC_CELL2,1018,0.83311,2.50008,0.3335,9,charge,1,5.0,1.667,2.0,2.0,3.5362,3.623,17.3583,03-21-22_22.18_CC2_protocol_HPPC_IN21700_30T_cycle_#1018.mat
CC_CELL2,1018,0.83311,2.50008,0.3335,9,charge,1,5.0,1.667,10.0,9.9,3.5362,3.6459,21.9378,03-21-22_22.18_CC2_protocol_HPPC_IN21700_30T_cycle_#1018.mat
CC_CELL2,1018,0.83311,2.50008,0.3333,9,discharge,2,-19.995,6.665,2.0,2.0,3.5311,3.1802,17.5494,03-21-22_22.18_CC2_protocol_HPPC_IN21700_30T_cycle_#1018.mat
CC_CELL2,1018,0.83311,2.50008,0.3333,9,discharge,2,-19.995,6.665,10.0,9.9,3.5311,3.0617,23.4759,03-21-22_22.18_CC2_protocol_HPPC_IN21700_30T_cycle_#1018.mat
CC_CELL2,1018,0.83311,2.50008,0.3336,9,charge,2,14.998,4.999,2.0,2.0,3.5419,3.7821,16.0155,03-21-22_22.18_CC2_protocol_HPPC_IN21700_30T_cycle_#1018.mat
CC_CELL2,1018,0.83311,2.50008,0.3336,9,charge,2,14.998,4.999,10.0,9.9,3.5419,3.8396,19.8493,03-21-22_22.18_CC2_protocol_HPPC_IN21700_30T_cycle_#1018.mat
CC_CELL2,1018,0.83311,2.50008,0.3332,9,discharge,3,-28.744,9.581,2.0,2.0,3.5319,3.0407,17.0888,03-21-22_22.18_CC2_protocol_HPPC_IN21700_30T_cycle_#1018.mat
CC_CELL2,1018,0.83311,2.50008,0.3332,9,discharge,3,-28.744,9.581,10.0,9.9,3.5319,2.8364,24.1964,03-21-22_22.18_CC2_protocol_HPPC_IN21700_30T_cycle_#1018.mat
CC_CELL2,1018,0.83311,2.50008,0.3337,9,charge,3,24.995,8.332,2.0,2.0,3.5465,3.9204,14.959,03-21-22_22.18_CC2_protocol_HPPC_IN21700_30T_cycle_#1018.mat
CC_CELL2,1018,0.83311,2.50008,0.3337,9,charge,3,24.995,8.332,10.0,9.9,3.5465,4.001,18.1836,03-21-22_22.18_CC2_protocol_HPPC_IN21700_30T_cycle_#1018.mat
CC_CELL2,1018,0.83311,2.50008,0.2918,10,discharge,0,-2.501,0.834,2.0,2.0,3.4901,3.4412,19.5491,03-21-22_22.18_CC2_protocol_HPPC_IN21700_30T_cycle_#1018.mat
CC_CELL2,1018,0.83311,2.50008,0.2918,10,discharge,0,-2.501,0.834,10.0,9.9,3.4901,3.4245,26.2253,03-21-22_22.18_CC2_protocol_HPPC_IN21700_30T_cycle_#1018.mat
CC_CELL2,1018,0.83311,2.50008,0.2918,10,charge,0,1.249,0.416,2.0,2.0,3.492,3.5153,18.6549,03-21-22_22.18_CC2_protocol_HPPC_IN21700_30T_cycle_#1018.mat
CC_CELL2,1018,0.83311,2.50008,0.2918,10,charge,0,1.249,0.416,10.0,9.9,3.492,3.5214,23.5388,03-21-22_22.18_CC2_protocol_HPPC_IN21700_30T_cycle_#1018.mat
CC_CELL2,1018,0.83311,2.50008,0.2917,10,discharge,1,-9.998,3.333,2.0,2.0,3.4896,3.2961,19.3545,03-21-22_22.18_CC2_protocol_HPPC_IN21700_30T_cycle_#1018.mat
CC_CELL2,1018,0.83311,2.50008,0.2917,10,discharge,1,-9.998,3.333,10.0,9.9,3.4896,3.2256,26.4061,03-21-22_22.18_CC2_protocol_HPPC_IN21700_30T_cycle_#1018.mat
CC_CELL2,1018,0.83311,2.50008,0.2918,10,charge,1,5.0,1.667,2.0,1.9,3.497,3.5865,17.8982,03-21-22_22.18_CC2_protocol_HPPC_IN21700_30T_cycle_#1018.mat
CC_CELL2,1018,0.83311,2.50008,0.2918,10,charge,1,5.0,1.667,10.0,9.9,3.497,3.6083,22.2578,03-21-22_22.18_CC2_protocol_HPPC_IN21700_30T_cycle_#1018.mat
CC_CELL2,1018,0.83311,2.50008,0.2916,10,discharge,2,-19.996,6.665,2.0,1.9,3.4911,3.1143,18.8438,03-21-22_22.18_CC2_protocol_HPPC_IN21700_30T_cycle_#1018.mat
CC_CELL2,1018,0.83311,2.50008,0.2916,10,discharge,2,-19.996,6.665,10.0,9.9,3.4911,2.9378,27.6705,03-21-22_22.18_CC2_protocol_HPPC_IN21700_30T_cycle_#1018.mat
CC_CELL2,1018,0.83311,2.50008,0.2919,10,charge,2,14.996,4.999,2.0,2.0,3.5022,3.7458,16.2443,03-21-22_22.18_CC2_protocol_HPPC_IN21700_30T_cycle_#1018.mat
CC_CELL2,1018,0.83311,2.50008,0.2919,10,charge,2,14.996,4.999,10.0,9.9,3.5022,3.803,20.0587,03-21-22_22.18_CC2_protocol_HPPC_IN21700_30T_cycle_#1018.mat
CC_CELL2,1018,0.83311,2.50008,0.2915,10,discharge,3,-28.744,9.581,2.0,2.0,3.4918,2.9701,18.1499,03-21-22_22.18_CC2_protocol_HPPC_IN21700_30T_cycle_#1018.mat
CC_CELL2,1018,0.83311,2.50008,0.2915,10,discharge,3,-28.744,9.581,10.0,9.9,3.4918,2.6656,28.7434,03-21-22_22.18_CC2_protocol_HPPC_IN21700_30T_cycle_#1018.mat
CC_CELL2,1018,0.83311,2.50008,0.292,10,charge,3,24.997,8.332,2.0,2.0,3.5061,3.8785,14.8978,03-21-22_22.18_CC2_protocol_HPPC_IN21700_30T_cycle_#1018.mat
CC_CELL2,1018,0.83311,2.50008,0.292,10,charge,3,24.997,8.332,10.0,9.9,3.5061,3.9626,18.2622,03-21-22_22.18_CC2_protocol_HPPC_IN21700_30T_cycle_#1018.mat
CC_CELL2,1018,0.83311,2.50008,0.2501,11,discharge,0,-2.5,0.833,2.0,1.9,3.4493,3.3963,21.2025,03-21-22_22.18_CC2_protocol_HPPC_IN21700_30T_cycle_#1018.mat
CC_CELL2,1018,0.83311,2.50008,0.2501,11,discharge,0,-2.5,0.833,10.0,9.9,3.4493,3.3744,29.9636,03-21-22_22.18_CC2_protocol_HPPC_IN21700_30T_cycle_#1018.mat
CC_CELL2,1018,0.83311,2.50008,0.2501,11,charge,0,1.251,0.417,2.0,2.0,3.4518,3.4772,20.307,03-21-22_22.18_CC2_protocol_HPPC_IN21700_30T_cycle_#1018.mat
CC_CELL2,1018,0.83311,2.50008,0.2501,11,charge,0,1.251,0.417,10.0,9.9,3.4518,3.4844,26.0633,03-21-22_22.18_CC2_protocol_HPPC_IN21700_30T_cycle_#1018.mat
CC_CELL2,1018,0.83311,2.50008,0.2501,11,discharge,1,-9.997,3.332,2.0,2.0,3.4496,3.235,21.4662,03-21-22_22.18_CC2_protocol_HPPC_IN21700_30T_cycle_#1018.mat
CC_CELL2,1018,0.83311,2.50008,0.2501,11,discharge,1,-9.997,3.332,10.0,9.9,3.4496,3.1302,31.9493,03-21-22_22.18_CC2_protocol_HPPC_IN21700_30T_cycle_#1018.mat
CC_CELL2,1018,0.83311,2.50008,0.2502,11,charge,1,4.998,1.666,2.0,2.0,3.4586,3.5524,18.7656,03-21-22_22.18_CC2_protocol_HPPC_IN21700_30T_cycle_#1018.mat
CC_CELL2,1018,0.83311,2.50008,0.2502,11,charge,1,4.998,1.666,10.0,9.9,3.4586,3.5725,22.7868,03-21-22_22.18_CC2_protocol_HPPC_IN21700_30T_cycle_#1018.mat
CC_CELL2,1018,0.83311,2.50008,0.25,11,discharge,2,-19.996,6.665,2.0,2.0,3.4507,3.035,20.7892,03-21-22_22.18_CC2_protocol_HPPC_IN21700_30T_cycle_#1018.mat
CC_CELL2,1018,0.83311,2.50008,0.25,11,discharge,2,-19.996,6.665,10.0,9.9,3.4507,2.756,34.7419,03-21-22_22.18_CC2_protocol_HPPC_IN21700_30T_cycle_#1018.mat
CC_CELL2,1018,0.83311,2.50008,0.2503,11,charge,2,14.997,4.999,2.0,2.0,3.464,3.709,16.3366,03-21-22_22.18_CC2_protocol_HPPC_IN21700_30T_cycle_#1018.mat
CC_CELL2,1018,0.83311,2.50008,0.2503,11,charge,2,14.997,4.999,10.0,9.9,3.464,3.7608,19.7906,03-21-22_22.18_CC2_protocol_HPPC_IN21700_30T_cycle_#1018.mat
CC_CELL2,1018,0.83311,2.50008,0.2499,11,discharge,3,-28.744,9.581,2.0,2.0,3.4513,2.8646,20.4112,03-21-22_22.18_CC2_protocol_HPPC_IN21700_30T_cycle_#1018.mat
CC_CELL2,1018,0.83311,2.50008,0.2499,11,discharge,3,-28.744,9.581,10.0,9.9,3.4513,2.4998,33.1026,03-21-22_22.18_CC2_protocol_HPPC_IN21700_30T_cycle_#1018.mat
CC_CELL2,1018,0.83311,2.50008,0.2503,11,charge,3,24.996,8.332,2.0,2.0,3.4687,3.8394,14.8304,03-21-22_22.18_CC2_protocol_HPPC_IN21700_30T_cycle_#1018.mat
CC_CELL2,1018,0.83311,2.50008,0.2503,11,charge,3,24.996,8.332,10.0,9.9,3.4687,3.9216,18.1189,03-21-22_22.18_CC2_protocol_HPPC_IN21700_30T_cycle_#1018.mat
CC_CELL2,1018,0.83311,2.50008,0.2084,12,discharge,0,-2.5,0.833,2.0,1.9,3.4036,3.3436,24.0,03-21-22_22.18_CC2_protocol_HPPC_IN21700_30T_cycle_#1018.mat
CC_CELL2,1018,0.83311,2.50008,0.2084,12,discharge,0,-2.5,0.833,10.0,9.9,3.4036,3.3112,36.96,03-21-22_22.18_CC2_protocol_HPPC_IN21700_30T_cycle_#1018.mat
CC_CELL2,1018,0.83311,2.50008,0.2085,12,charge,0,1.251,0.417,2.0,2.0,3.4073,3.4355,22.542,03-21-22_22.18_CC2_protocol_HPPC_IN21700_30T_cycle_#1018.mat
CC_CELL2,1018,0.83311,2.50008,0.2085,12,charge,0,1.251,0.417,10.0,9.9,3.4073,3.4462,31.0951,03-21-22_22.18_CC2_protocol_HPPC_IN21700_30T_cycle_#1018.mat
CC_CELL2,1018,0.83311,2.50008,0.2084,12,discharge,1,-9.997,3.332,2.0,2.0,3.4047,3.154,25.0765,03-21-22_22.18_CC2_protocol_HPPC_IN21700_30T_cycle_#1018.mat
CC_CELL2,1018,0.83311,2.50008,0.2084,12,discharge,1,-9.997,3.332,10.0,9.9,3.4047,2.9701,43.4713,03-21-22_22.18_CC2_protocol_HPPC_IN21700_30T_cycle_#1018.mat
