Repository: KikETs/ECM_HYBRID_BMS_JOINT

## Results

| Arm | Model | Size | Protocol | Result | Worst cell |
|---|---|---|---|---|---|
| SOP | 2RC table + trim (A8) | 4 effective coefficients, 2 EW states | leave-one-cell-out | usable current 69.6 % discharge, 59.5 % charge (τ = 10 s) | 59.9 % / 53.5 % (BOOST_REST) |
| SOH | dQ/dV ridge | 65 coefficients | leave-one-cell-out | RMSE 0.0094, bias −0.0005 | 0.0130 (BOOST_REST) |
| SOC | 2RC EKF, low-current gate | 3 states | leave-one-cell-out | **2.34 %p** over six sensor disturbances on estimated SOH (2.325 on true SOH), per cell 2.00–2.75 | 4.60 %p (BOOST_NEGPULSE_1S, current offset −0.10 A) |

The SOH arm was a 10,945-parameter CNN until the second audit round. Nested

File: analysis/uypydj_hppc_resistance.csv (part 208 of 225)
protocol,cycle,SOH,CAP_Ah,SOC,soc_group,direction,rate_rank,I_A,CRate_rated,tau_s,tau_actual_s,V_pre_V,V_tau_V,R_mOhm,file
CC_CELL2,1018,0.83311,2.50008,0.2085,12,charge,1,4.998,1.666,2.0,2.0,3.418,3.5191,20.2273,03-21-22_22.18_CC2_protocol_HPPC_IN21700_30T_cycle_#1018.mat
CC_CELL2,1018,0.83311,2.50008,0.2085,12,charge,1,4.998,1.666,10.0,9.9,3.418,3.5453,25.4692,03-21-22_22.18_CC2_protocol_HPPC_IN21700_30T_cycle_#1018.mat
CC_CELL2,1018,0.83311,2.50008,0.2083,12,discharge,2,-19.996,6.665,2.0,2.0,3.4075,2.9063,25.065,03-21-22_22.18_CC2_protocol_HPPC_IN21700_30T_cycle_#1018.mat
CC_CELL2,1018,0.83311,2.50008,0.2083,12,discharge,2,-19.996,6.665,10.0,9.9,3.4075,2.4998,45.3941,03-21-22_22.18_CC2_protocol_HPPC_IN21700_30T_cycle_#1018.mat
CC_CELL2,1018,0.83311,2.50008,0.2086,12,charge,2,14.997,4.999,2.0,2.0,3.4285,3.6766,16.5433,03-21-22_22.18_CC2_protocol_HPPC_IN21700_30T_cycle_#1018.mat
CC_CELL2,1018,0.83311,2.50008,0.2086,12,charge,2,14.997,4.999,10.0,9.9,3.4285,3.7228,19.6239,03-21-22_22.18_CC2_protocol_HPPC_IN21700_30T_cycle_#1018.mat
CC_CELL2,1018,0.83311,2.50008,0.2082,12,discharge,3,-25.67,8.557,2.0,2.0,3.409,2.6961,27.7717,03-21-22_22.18_CC2_protocol_HPPC_IN21700_30T_cycle_#1018.mat
CC_CELL2,1018,0.83311,2.50008,0.2082,12,discharge,3,-25.67,8.557,10.0,9.9,3.409,2.4999,35.4149,03-21-22_22.18_CC2_protocol_HPPC_IN21700_30T_cycle_#1018.mat
CC_CELL2,1018,0.83311,2.50008,0.2087,12,charge,3,24.994,8.331,2.0,2.0,3.4319,3.8051,14.9316,03-21-22_22.18_CC2_protocol_HPPC_IN21700_30T_cycle_#1018.mat
CC_CELL2,1018,0.83311,2.50008,0.2087,12,charge,3,24.994,8.331,10.0,9.9,3.4319,3.8794,17.9043,03-21-22_22.18_CC2_protocol_HPPC_IN21700_30T_cycle_#1018.mat
CC_CELL2,1056,0.82984,2.49025,1.0,0,discharge,0,-2.491,0.83,2.0,2.0,4.1242,4.0672,22.8805,03-28-22_19.55_CC2_protocol_HPPC_IN21700_30T_cycle_#1056.mat
CC_CELL2,1056,0.82984,2.49025,1.0,0,discharge,0,-2.491,0.83,10.0,9.7,4.1242,4.0473,30.8687,03-28-22_19.55_CC2_protocol_HPPC_IN21700_30T_cycle_#1056.mat
CC_CELL2,1056,0.82984,2.49025,1.0,0,charge,0,1.246,0.415,2.0,1.9,4.1384,4.1732,27.9383,03-28-22_19.55_CC2_protocol_HPPC_IN21700_30T_cycle_#1056.mat
CC_CELL2,1056,0.82984,2.49025,1.0,0,charge,0,1.246,0.415,10.0,9.9,4.1384,4.1874,39.3385,03-28-22_19.55_CC2_protocol_HPPC_IN21700_30T_cycle_#1056.mat
CC_CELL2,1056,0.82984,2.49025,0.9999,0,discharge,1,-9.961,3.32,2.0,2.0,4.133,3.8948,23.913,03-28-22_19.55_CC2_protocol_HPPC_IN21700_30T_cycle_#1056.mat
CC_CELL2,1056,0.82984,2.49025,0.9999,0,discharge,1,-9.961,3.32,10.0,9.9,4.133,3.8582,27.5873,03-28-22_19.55_CC2_protocol_HPPC_IN21700_30T_cycle_#1056.mat
CC_CELL2,1056,0.82984,2.49025,1.0,0,charge,1,1.746,0.582,2.0,2.0,4.1428,4.2,32.7587,03-28-22_19.55_CC2_protocol_HPPC_IN21700_30T_cycle_#1056.mat
CC_CELL2,1056,0.82984,2.49025,1.0,0,charge,1,1.746,0.582,10.0,9.9,4.1428,4.2001,32.816,03-28-22_19.55_CC2_protocol_HPPC_IN21700_30T_cycle_#1056.mat
CC_CELL2,1056,0.82984,2.49025,0.9998,0,discharge,2,-19.921,6.64,2.0,2.0,4.1318,3.7178,20.7821,03-28-22_19.55_CC2_protocol_HPPC_IN21700_30T_cycle_#1056.mat
CC_CELL2,1056,0.82984,2.49025,0.9998,0,discharge,2,-19.921,6.64,10.0,9.9,4.1318,3.666,23.3824,03-28-22_19.55_CC2_protocol_HPPC_IN21700_30T_cycle_#1056.mat
CC_CELL2,1056,0.82984,2.49025,1.0,0,charge,2,1.643,0.548,2.0,2.0,4.1464,4.2,32.6213,03-28-22_19.55_CC2_protocol_HPPC_IN21700_30T_cycle_#1056.mat
CC_CELL2,1056,0.82984,2.49025,1.0,0,charge,2,1.643,0.548,10.0,9.9,4.1464,4.2,32.6213,03-28-22_19.55_CC2_protocol_HPPC_IN21700_30T_cycle_#1056.mat
CC_CELL2,1056,0.82984,2.49025,0.9998,0,discharge,3,-28.638,9.546,2.0,2.0,4.1304,3.5856,19.0237,03-28-22_19.55_CC2_protocol_HPPC_IN21700_30T_cycle_#1056.mat
CC_CELL2,1056,0.82984,2.49025,0.9998,0,discharge,3,-28.638,9.546,10.0,9.9,4.1304,3.5146,21.5029,03-28-22_19.55_CC2_protocol_HPPC_IN21700_30T_cycle_#1056.mat
CC_CELL2,1056,0.82984,2.49025,1.0,0,charge,3,1.561,0.52,2.0,2.0,4.1504,4.2,31.7684,03-28-22_19.55_CC2_protocol_HPPC_IN21700_30T_cycle_#1056.mat
CC_CELL2,1056,0.82984,2.49025,1.0,0,charge,3,1.561,0.52,10.0,9.9,4.1504,4.2,31.7684,03-28-22_19.55_CC2_protocol_HPPC_IN21700_30T_cycle_#1056.mat
CC_CELL2,1056,0.82984,2.49025,0.9585,1,discharge,0,-2.492,0.831,2.0,2.0,4.0877,4.0285,23.7589,03-28-22_19.55_CC2_protocol_HPPC_IN21700_30T_cycle_#1056.mat
CC_CELL2,1056,0.82984,2.49025,0.9585,1,discharge,0,-2.492,0.831,10.0,9.9,4.0877,4.016,28.7755,03-28-22_19.55_CC2_protocol_HPPC_IN21700_30T_cycle_#1056.mat
CC_CELL2,1056,0.82984,2.49025,0.9585,1,charge,0,1.246,0.415,2.0,2.0,4.0894,4.1191,23.8401,03-28-22_19.55_CC2_protocol_HPPC_IN21700_30T_cycle_#1056.mat
CC_CELL2,1056,0.82984,2.49025,0.9585,1,charge,0,1.246,0.415,10.0,9.9,4.0894,4.1261,29.459,03-28-22_19.55_CC2_protocol_HPPC_IN21700_30T_cycle_#1056.mat
CC_CELL2,1056,0.82984,2.49025,0.9584,1,discharge,1,-9.959,3.32,2.0,2.0,4.0881,3.8707,21.8291,03-28-22_19.55_CC2_protocol_HPPC_IN21700_30T_cycle_#1056.mat
CC_CELL2,1056,0.82984,2.49025,0.9584,1,discharge,1,-9.959,3.32,10.0,9.9,4.0881,3.8363,25.2832,03-28-22_19.55_CC2_protocol_HPPC_IN21700_30T_cycle_#1056.mat
CC_CELL2,1056,0.82984,2.49025,0.9585,1,charge,1,4.149,1.383,2.0,1.9,4.0928,4.2001,25.861,03-28-22_19.55_CC2_protocol_HPPC_IN21700_30T_cycle_#1056.mat
CC_CELL2,1056,0.82984,2.49025,0.9585,1,charge,1,4.149,1.383,10.0,9.9,4.0928,4.2,25.8369,03-28-22_19.55_CC2_protocol_HPPC_IN21700_30T_cycle_#1056.mat
CC_CELL2,1056,0.82984,2.49025,0.9583,1,discharge,2,-19.921,6.64,2.0,2.0,4.0885,3.6997,19.5171,03-28-22_19.55_CC2_protocol_HPPC_IN21700_30T_cycle_#1056.mat
CC_CELL2,1056,0.82984,2.49025,0.9583,1,discharge,2,-19.921,6.64,10.0,9.9,4.0885,3.641,22.4637,03-28-22_19.55_CC2_protocol_HPPC_IN21700_30T_cycle_#1056.mat
CC_CELL2,1056,0.82984,2.49025,0.9586,1,charge,2,4.017,1.339,2.0,2.0,4.0957,4.2,25.9621,03-28-22_19.55_CC2_protocol_HPPC_IN21700_30T_cycle_#1056.mat
CC_CELL2,1056,0.82984,2.49025,0.9586,1,charge,2,4.017,1.339,10.0,9.9,4.0957,4.2,25.9621,03-28-22_19.55_CC2_protocol_HPPC_IN21700_30T_cycle_#1056.mat
CC_CELL2,1056,0.82984,2.49025,0.9583,1,discharge,3,-28.637,9.546,2.0,2.0,4.0896,3.5685,18.1967,03-28-22_19.55_CC2_protocol_HPPC_IN21700_30T_cycle_#1056.mat
CC_CELL2,1056,0.82984,2.49025,0.9583,1,discharge,3,-28.637,9.546,10.0,9.9,4.0896,3.4843,21.137,03-28-22_19.55_CC2_protocol_HPPC_IN21700_30T_cycle_#1056.mat
CC_CELL2,1056,0.82984,2.49025,0.9586,1,charge,3,3.842,1.281,2.0,2.0,4.1,4.2001,26.0548,03-28-22_19.55_CC2_protocol_HPPC_IN21700_30T_cycle_#1056.mat
CC_CELL2,1056,0.82984,2.49025,0.9586,1,charge,3,3.842,1.281,10.0,9.9,4.1,4.2001,26.0548,03-28-22_19.55_CC2_protocol_HPPC_IN21700_30T_cycle_#1056.mat
CC_CELL2,1056,0.82984,2.49025,0.917,2,discharge,0,-2.491,0.83,2.0,2.0,4.0748,4.0202,21.9145,03-28-22_19.55_CC2_protocol_HPPC_IN21700_30T_cycle_#1056.mat
CC_CELL2,1056,0.82984,2.49025,0.917,2,discharge,0,-2.491,0.83,10.0,9.9,4.0748,4.0062,27.5336,03-28-22_19.55_CC2_protocol_HPPC_IN21700_30T_cycle_#1056.mat
CC_CELL2,1056,0.82984,2.49025,0.917,2,charge,0,1.246,0.415,2.0,2.0,4.0759,4.1036,22.2401,03-28-22_19.55_CC2_protocol_HPPC_IN21700_30T_cycle_#1056.mat
CC_CELL2,1056,0.82984,2.49025,0.917,2,charge,0,1.246,0.415,10.0,9.9,4.0759,4.1094,26.8968,03-28-22_19.55_CC2_protocol_HPPC_IN21700_30T_cycle_#1056.mat
CC_CELL2,1056,0.82984,2.49025,0.9169,2,discharge,1,-9.961,3.32,2.0,2.0,4.0754,3.8702,20.6001,03-28-22_19.55_CC2_protocol_HPPC_IN21700_30T_cycle_#1056.mat
CC_CELL2,1056,0.82984,2.49025,0.9169,2,discharge,1,-9.961,3.32,10.0,9.9,4.0754,3.8256,25.0776,03-28-22_19.55_CC2_protocol_HPPC_IN21700_30T_cycle_#1056.mat
CC_CELL2,1056,0.82984,2.49025,0.917,2,charge,1,4.98,1.66,2.0,2.0,4.0796,4.1831,20.7815,03-28-22_19.55_CC2_protocol_HPPC_IN21700_30T_cycle_#1056.mat
CC_CELL2,1056,0.82984,2.49025,0.917,2,charge,1,4.98,1.66,10.0,9.9,4.0796,4.2,24.1748,03-28-22_19.55_CC2_protocol_HPPC_IN21700_30T_cycle_#1056.mat
CC_CELL2,1056,0.82984,2.49025,0.9168,2,discharge,2,-19.92,6.64,2.0,2.0,4.0757,3.7022,18.75,03-28-22_19.55_CC2_protocol_HPPC_IN21700_30T_cycle_#1056.mat
CC_CELL2,1056,0.82984,2.49025,0.9168,2,discharge,2,-19.92,6.64,10.0,9.9,4.0757,3.6283,22.4598,03-28-22_19.55_CC2_protocol_HPPC_IN21700_30T_cycle_#1056.mat
CC_CELL2,1056,0.82984,2.49025,0.9171,2,charge,2,5.293,1.764,2.0,2.0,4.0823,4.1999,22.218,03-28-22_19.55_CC2_protocol_HPPC_IN21700_30T_cycle_#1056.mat
CC_CELL2,1056,0.82984,2.49025,0.9171,2,charge,2,5.293,1.764,10.0,9.9,4.0823,4.1999,22.218,03-28-22_19.55_CC2_protocol_HPPC_IN21700_30T_cycle_#1056.mat
CC_CELL2,1056,0.82984,2.49025,0.9168,2,discharge,3,-28.638,9.546,2.0,2.0,4.0769,3.5732,17.5885,03-28-22_19.55_CC2_protocol_HPPC_IN21700_30T_cycle_#1056.mat
CC_CELL2,1056,0.82984,2.49025,0.9168,2,discharge,3,-28.638,9.546,10.0,9.9,4.0769,3.4726,21.1013,03-28-22_19.55_CC2_protocol_HPPC_IN21700_30T_cycle_#1056.mat
CC_CELL2,1056,0.82984,2.49025,0.9171,2,charge,3,5.183,1.728,2.0,2.0,4.0847,4.2,22.2441,03-28-22_19.55_CC2_protocol_HPPC_IN21700_30T_cycle_#1056.mat
CC_CELL2,1056,0.82984,2.49025,0.9171,2,charge,3,5.183,1.728,10.0,9.9,4.0847,4.2,22.2441,03-28-22_19.55_CC2_protocol_HPPC_IN21700_30T_cycle_#1056.mat
CC_CELL2,1056,0.82984,2.49025,0.834,3,discharge,0,-2.489,0.83,2.0,2.0,4.0009,3.9518,19.7252,03-28-22_19.55_CC2_protocol_HPPC_IN21700_30T_cycle_#1056.mat
CC_CELL2,1056,0.82984,2.49025,0.834,3,discharge,0,-2.489,0.83,10.0,9.9,4.0009,3.9334,27.1171,03-28-22_19.55_CC2_protocol_HPPC_IN21700_30T_cycle_#1056.mat
CC_CELL2,1056,0.82984,2.49025,0.834,3,charge,0,1.246,0.415,2.0,2.0,4.0034,4.0273,19.1845,03-28-22_19.55_CC2_protocol_HPPC_IN21700_30T_cycle_#1056.mat
CC_CELL2,1056,0.82984,2.49025,0.834,3,charge,0,1.246,0.415,10.0,9.9,4.0034,4.0352,25.5258,03-28-22_19.55_CC2_protocol_HPPC_IN21700_30T_cycle_#1056.mat
CC_CELL2,1056,0.82984,2.49025,0.8339,3,discharge,1,-9.961,3.32,2.0,2.0,4.0019,3.8115,19.1145,03-28-22_19.55_CC2_protocol_HPPC_IN21700_30T_cycle_#1056.mat
CC_CELL2,1056,0.82984,2.49025,0.8339,3,discharge,1,-9.961,3.32,10.0,9.9,4.0019,3.7577,24.5156,03-28-22_19.55_CC2_protocol_HPPC_IN21700_30T_cycle_#1056.mat
CC_CELL2,1056,0.82984,2.49025,0.834,3,charge,1,4.98,1.66,2.0,1.9,4.008,4.1015,18.7736,03-28-22_19.55_CC2_protocol_HPPC_IN21700_30T_cycle_#1056.mat
CC_CELL2,1056,0.82984,2.49025,0.834,3,charge,1,4.98,1.66,10.0,9.9,4.008,4.1291,24.3153,03-28-22_19.55_CC2_protocol_HPPC_IN21700_30T_cycle_#1056.mat
CC_CELL2,1056,0.82984,2.49025,0.8338,3,discharge,2,-19.921,6.64,2.0,2.0,4.0029,3.6479,17.8204,03-28-22_19.55_CC2_protocol_HPPC_IN21700_30T_cycle_#1056.mat
CC_CELL2,1056,0.82984,2.49025,0.8338,3,discharge,2,-19.921,6.64,10.0,9.9,4.0029,3.5659,21.9366,03-28-22_19.55_CC2_protocol_HPPC_IN21700_30T_cycle_#1056.mat
CC_CELL2,1056,0.82984,2.49025,0.8341,3,charge,2,9.447,3.149,2.0,2.0,4.014,4.2001,19.6992,03-28-22_19.55_CC2_protocol_HPPC_IN21700_30T_cycle_#1056.mat
CC_CELL2,1056,0.82984,2.49025,0.8341,3,charge,2,9.447,3.149,10.0,9.9,4.014,4.2,19.6886,03-28-22_19.55_CC2_protocol_HPPC_IN21700_30T_cycle_#1056.mat
CC_CELL2,1056,0.82984,2.49025,0.8337,3,discharge,3,-28.637,9.546,2.0,1.9,4.0044,3.522,16.8453,03-28-22_19.55_CC2_protocol_HPPC_IN21700_30T_cycle_#1056.mat
CC_CELL2,1056,0.82984,2.49025,0.8337,3,discharge,3,-28.637,9.546,10.0,9.9,4.0044,3.4108,20.7284,03-28-22_19.55_CC2_protocol_HPPC_IN21700_30T_cycle_#1056.mat
CC_CELL2,1056,0.82984,2.49025,0.8341,3,charge,3,9.372,3.124,2.0,2.0,4.0177,4.2001,19.4617,03-28-22_19.55_CC2_protocol_HPPC_IN21700_30T_cycle_#1056.mat
CC_CELL2,1056,0.82984,2.49025,0.8341,3,charge,3,9.372,3.124,10.0,9.9,4.0177,4.2001,19.4617,03-28-22_19.55_CC2_protocol_HPPC_IN21700_30T_cycle_#1056.mat
CC_CELL2,1056,0.82984,2.49025,0.751,4,discharge,0,-2.491,0.83,2.0,2.0,3.9054,3.8605,18.0213,03-28-22_19.55_CC2_protocol_HPPC_IN21700_30T_cycle_#1056.mat
CC_CELL2,1056,0.82984,2.49025,0.751,4,discharge,0,-2.491,0.83,10.0,9.9,3.9054,3.8459,23.8812,03-28-22_19.55_CC2_protocol_HPPC_IN21700_30T_cycle_#1056.mat
CC_CELL2,1056,0.82984,2.49025,0.751,4,charge,0,1.245,0.415,2.0,2.0,3.9073,3.9294,17.7467,03-28-22_19.55_CC2_protocol_HPPC_IN21700_30T_cycle_#1056.mat
CC_CELL2,1056,0.82984,2.49025,0.751,4,charge,0,1.245,0.415,10.0,9.9,3.9073,3.9358,22.8861,03-28-22_19.55_CC2_protocol_HPPC_IN21700_30T_cycle_#1056.mat
CC_CELL2,1056,0.82984,2.49025,0.7509,4,discharge,1,-9.961,3.32,2.0,2.0,3.9058,3.7318,17.4676,03-28-22_19.55_CC2_protocol_HPPC_IN21700_30T_cycle_#1056.mat
CC_CELL2,1056,0.82984,2.49025,0.7509,4,discharge,1,-9.961,3.32,10.0,9.9,3.9058,3.6877,21.8947,03-28-22_19.55_CC2_protocol_HPPC_IN21700_30T_cycle_#1056.mat
CC_CELL2,1056,0.82984,2.49025,0.751,4,charge,1,4.98,1.66,2.0,2.0,3.9113,3.9974,17.2878,03-28-22_19.55_CC2_protocol_HPPC_IN21700_30T_cycle_#1056.mat
CC_CELL2,1056,0.82984,2.49025,0.751,4,charge,1,4.98,1.66,10.0,9.9,3.9113,4.0207,21.9661,03-28-22_19.55_CC2_protocol_HPPC_IN21700_30T_cycle_#1056.mat
CC_CELL2,1056,0.82984,2.49025,0.7508,4,discharge,2,-19.921,6.64,2.0,2.0,3.9059,3.5772,16.5002,03-28-22_19.55_CC2_protocol_HPPC_IN21700_30T_cycle_#1056.mat
CC_CELL2,1056,0.82984,2.49025,0.7508,4,discharge,2,-19.921,6.64,10.0,9.9,3.9059,3.5023,20.26,03-28-22_19.55_CC2_protocol_HPPC_IN21700_30T_cycle_#1056.mat
CC_CELL2,1056,0.82984,2.49025,0.7511,4,charge,2,14.939,4.98,2.0,2.0,3.9154,4.1547,16.0185,03-28-22_19.55_CC2_protocol_HPPC_IN21700_30T_cycle_#1056.mat
CC_CELL2,1056,0.82984,2.49025,0.7511,4,charge,2,14.939,4.98,10.0,9.9,3.9154,4.2,19.0508,03-28-22_19.55_CC2_protocol_HPPC_IN21700_30T_cycle_#1056.mat
CC_CELL2,1056,0.82984,2.49025,0.7507,4,discharge,3,-28.638,9.546,2.0,2.0,3.9065,3.4535,15.8181,03-28-22_19.55_CC2_protocol_HPPC_IN21700_30T_cycle_#1056.mat
CC_CELL2,1056,0.82984,2.49025,0.7507,4,discharge,3,-28.638,9.546,10.0,9.9,3.9065,3.3485,19.4846,03-28-22_19.55_CC2_protocol_HPPC_IN21700_30T_cycle_#1056.mat
CC_CELL2,1056,0.82984,2.49025,0.7512,4,charge,3,16.392,5.464,2.0,2.0,3.9184,4.2001,17.1852,03-28-22_19.55_CC2_protocol_HPPC_IN21700_30T_cycle_#1056.mat
CC_CELL2,1056,0.82984,2.49025,0.7512,4,charge,3,16.392,5.464,10.0,9.9,3.9184,4.2,17.1791,03-28-22_19.55_CC2_protocol_HPPC_IN21700_30T_cycle_#1056.mat
CC_CELL2,1056,0.82984,2.49025,0.6679,5,discharge,0,-2.491,0.83,2.0,1.9,3.8325,3.7922,16.1753,03-28-22_19.55_CC2_protocol_HPPC_IN21700_30T_cycle_#1056.mat
CC_CELL2,1056,0.82984,2.49025,0.6679,5,discharge,0,-2.491,0.83,10.0,9.9,3.8325,3.7791,21.4333,03-28-22_19.55_CC2_protocol_HPPC_IN21700_30T_cycle_#1056.mat
CC_CELL2,1056,0.82984,2.49025,0.668,5,charge,0,1.244,0.415,2.0,2.0,3.835,3.8553,16.3249,03-28-22_19.55_CC2_protocol_HPPC_IN21700_30T_cycle_#1056.mat
CC_CELL2,1056,0.82984,2.49025,0.668,5,charge,0,1.244,0.415,10.0,9.9,3.835,3.861,20.9087,03-28-22_19.55_CC2_protocol_HPPC_IN21700_30T_cycle_#1056.mat
CC_CELL2,1056,0.82984,2.49025,0.6679,5,discharge,1,-9.963,3.321,2.0,2.0,3.8329,3.6711,16.2404,03-28-22_19.55_CC2_protocol_HPPC_IN21700_30T_cycle_#1056.mat
CC_CELL2,1056,0.82984,2.49025,0.6679,5,discharge,1,-9.963,3.321,10.0,9.9,3.8329,3.6247,20.8977,03-28-22_19.55_CC2_protocol_HPPC_IN21700_30T_cycle_#1056.mat
CC_CELL2,1056,0.82984,2.49025,0.668,5,charge,1,4.98,1.66,2.0,2.0,3.8387,3.9188,16.0837,03-28-22_19.55_CC2_protocol_HPPC_IN21700_30T_cycle_#1056.mat
CC_CELL2,1056,0.82984,2.49025,0.668,5,charge,1,4.98,1.66,10.0,9.9,3.8387,3.9383,19.9992,03-28-22_19.55_CC2_protocol_HPPC_IN21700_30T_cycle_#1056.mat
CC_CELL2,1056,0.82984,2.49025,0.6678,5,discharge,2,-19.92,6.64,2.0,2.0,3.8341,3.5163,15.9538,03-28-22_19.55_CC2_protocol_HPPC_IN21700_30T_cycle_#1056.mat
CC_CELL2,1056,0.82984,2.49025,0.6678,5,discharge,2,-19.92,6.64,10.0,9.9,3.8341,3.4341,20.0803,03-28-22_19.55_CC2_protocol_HPPC_IN21700_30T_cycle_#1056.mat
CC_CELL2,1056,0.82984,2.49025,0.6681,5,charge,2,14.941,4.98,2.0,2.0,3.8425,4.0714,15.3203,03-28-22_19.55_CC2_protocol_HPPC_IN21700_30T_cycle_#1056.mat
CC_CELL2,1056,0.82984,2.49025,0.6681,5,charge,2,14.941,4.98,10.0,9.9,3.8425,4.1207,18.6199,03-28-22_19.55_CC2_protocol_HPPC_IN21700_30T_cycle_#1056.mat
CC_CELL2,1056,0.82984,2.49025,0.6677,5,discharge,3,-28.637,9.546,2.0,1.9,3.8343,3.3907,15.4904,03-28-22_19.55_CC2_protocol_HPPC_IN21700_30T_cycle_#1056.mat
CC_CELL2,1056,0.82984,2.49025,0.6677,5,discharge,3,-28.637,9.546,10.0,9.9,3.8343,3.2728,19.6075,03-28-22_19.55_CC2_protocol_HPPC_IN21700_30T_cycle_#1056.mat
CC_CELL2,1056,0.82984,2.49025,0.6682,5,charge,3,22.26,7.42,2.0,2.0,3.8452,4.2002,15.9479,03-28-22_19.55_CC2_protocol_HPPC_IN21700_30T_cycle_#1056.mat
CC_CELL2,1056,0.82984,2.49025,0.6682,5,charge,3,22.26,7.42,10.0,9.9,3.8452,4.2001,15.9434,03-28-22_19.55_CC2_protocol_HPPC_IN21700_30T_cycle_#1056.mat
CC_CELL2,1056,0.82984,2.49025,0.5849,6,discharge,0,-2.491,0.83,2.0,2.0,3.7526,3.7105,16.8975,03-28-22_19.55_CC2_protocol_HPPC_IN21700_30T_cycle_#1056.mat
CC_CELL2,1056,0.82984,2.49025,0.5849,6,discharge,0,-2.491,0.83,10.0,9.9,3.7526,3.6966,22.4764,03-28-22_19.55_CC2_protocol_HPPC_IN21700_30T_cycle_#1056.mat
CC_CELL2,1056,0.82984,2.49025,0.585,6,charge,0,1.246,0.415,2.0,2.0,3.7546,3.7752,16.5369,03-28-22_19.55_CC2_protocol_HPPC_IN21700_30T_cycle_#1056.mat
CC_CELL2,1056,0.82984,2.49025,0.585,6,charge,0,1.246,0.415,10.0,9.9,3.7546,3.7816,21.6746,03-28-22_19.55_CC2_protocol_HPPC_IN21700_30T_cycle_#1056.mat
CC_CELL2,1056,0.82984,2.49025,0.5849,6,discharge,1,-9.959,3.32,2.0,1.9,3.7532,3.5883,16.5574,03-28-22_19.55_CC2_protocol_HPPC_IN21700_30T_cycle_#1056.mat
CC_CELL2,1056,0.82984,2.49025,0.5849,6,discharge,1,-9.959,3.32,10.0,9.9,3.7532,3.5373,21.6782,03-28-22_19.55_CC2_protocol_HPPC_IN21700_30T_cycle_#1056.mat
CC_CELL2,1056,0.82984,2.49025,0.585,6,charge,1,4.98,1.66,2.0,1.9,3.7589,3.8398,16.244,03-28-22_19.55_CC2_protocol_HPPC_IN21700_30T_cycle_#1056.mat
CC_CELL2,1056,0.82984,2.49025,0.585,6,charge,1,4.98,1.66,10.0,9.9,3.7589,3.8622,20.7417,03-28-22_19.55_CC2_protocol_HPPC_IN21700_30T_cycle_#1056.mat
CC_CELL2,1056,0.82984,2.49025,0.5848,6,discharge,2,-19.921,6.64,2.0,2.0,3.7539,3.4331,16.1036,03-28-22_19.55_CC2_protocol_HPPC_IN21700_30T_cycle_#1056.mat
CC_CELL2,1056,0.82984,2.49025,0.5848,6,discharge,2,-19.921,6.64,10.0,9.9,3.7539,3.3466,20.4458,03-28-22_19.55_CC2_protocol_HPPC_IN21700_30T_cycle_#1056.mat
CC_CELL2,1056,0.82984,2.49025,0.5851,6,charge,2,14.942,4.981,2.0,2.0,3.7628,3.9926,15.3795,03-28-22_19.55_CC2_protocol_HPPC_IN21700_30T_cycle_#1056.mat
CC_CELL2,1056,0.82984,2.49025,0.5851,6,charge,2,14.942,4.981,10.0,9.9,3.7628,4.0428,18.7391,03-28-22_19.55_CC2_protocol_HPPC_IN21700_30T_cycle_#1056.mat
CC_CELL2,1056,0.82984,2.49025,0.5847,6,discharge,3,-28.638,9.546,2.0,2.0,3.7545,3.3085,15.5737,03-28-22_19.55_CC2_protocol_HPPC_IN21700_30T_cycle_#1056.mat
CC_CELL2,1056,0.82984,2.49025,0.5847,6,discharge,3,-28.638,9.546,10.0,9.9,3.7545,3.1897,19.722,03-28-22_19.55_CC2_protocol_HPPC_IN21700_30T_cycle_#1056.mat
CC_CELL2,1056,0.82984,2.49025,0.5852,6,charge,3,24.903,8.301,2.0,2.0,3.7658,4.1273,14.5163,03-28-22_19.55_CC2_protocol_HPPC_IN21700_30T_cycle_#1056.mat
CC_CELL2,1056,0.82984,2.49025,0.5852,6,charge,3,24.903,8.301,10.0,9.9,3.7658,4.2001,17.4397,03-28-22_19.55_CC2_protocol_HPPC_IN21700_30T_cycle_#1056.mat
CC_CELL2,1056,0.82984,2.49025,0.5019,7,discharge,0,-2.492,0.831,2.0,2.0,3.6688,3.6285,16.1717,03-28-22_19.55_CC2_protocol_HPPC_IN21700_30T_cycle_#1056.mat
CC_CELL2,1056,0.82984,2.49025,0.5019,7,discharge,0,-2.492,0.831,10.0,9.9,3.6688,3.6156,21.3483,03-28-22_19.55_CC2_protocol_HPPC_IN21700_30T_cycle_#1056.mat
CC_CELL2,1056,0.82984,2.49025,0.502,7,charge,0,1.247,0.416,2.0,2.0,3.6713,3.6913,16.0398,03-28-22_19.55_CC2_protocol_HPPC_IN21700_30T_cycle_#1056.mat
CC_CELL2,1056,0.82984,2.49025,0.502,7,charge,0,1.247,0.416,10.0,9.9,3.6713,3.6974,20.9319,03-28-22_19.55_CC2_protocol_HPPC_IN21700_30T_cycle_#1056.mat
CC_CELL2,1056,0.82984,2.49025,0.5019,7,discharge,1,-9.961,3.32,2.0,2.0,3.67,3.5079,16.2731,03-28-22_19.55_CC2_protocol_HPPC_IN21700_30T_cycle_#1056.mat
CC_CELL2,1056,0.82984,2.49025,0.5019,7,discharge,1,-9.961,3.32,10.0,9.9,3.67,3.4615,20.9312,03-28-22_19.55_CC2_protocol_HPPC_IN21700_30T_cycle_#1056.mat
CC_CELL2,1056,0.82984,2.49025,0.502,7,charge,1,4.98,1.66,2.0,2.0,3.6755,3.755,15.9635,03-28-22_19.55_CC2_protocol_HPPC_IN21700_30T_cycle_#1056.mat
CC_CELL2,1056,0.82984,2.49025,0.502,7,charge,1,4.98,1.66,10.0,9.9,3.6755,3.7769,20.361,03-28-22_19.55_CC2_protocol_HPPC_IN21700_30T_cycle_#1056.mat
CC_CELL2,1056,0.82984,2.49025,0.5018,7,discharge,2,-19.921,6.64,2.0,1.9,3.6705,3.3593,15.6217,03-28-22_19.55_CC2_protocol_HPPC_IN21700_30T_cycle_#1056.mat
CC_CELL2,1056,0.82984,2.49025,0.5018,7,discharge,2,-19.921,6.64,10.0,9.9,3.6705,3.2748,19.8635,03-28-22_19.55_CC2_protocol_HPPC_IN21700_30T_cycle_#1056.mat
CC_CELL2,1056,0.82984,2.49025,0.5021,7,charge,2,14.941,4.98,2.0,1.9,3.6797,3.9035,14.9789,03-28-22_19.55_CC2_protocol_HPPC_IN21700_30T_cycle_#1056.mat
CC_CELL2,1056,0.82984,2.49025,0.5021,7,charge,2,14.941,4.98,10.0,9.9,3.6797,3.9555,18.4593,03-28-22_19.55_CC2_protocol_HPPC_IN21700_30T_cycle_#1056.mat
CC_CELL2,1056,0.82984,2.49025,0.5017,7,discharge,3,-28.638,9.546,2.0,2.0,3.6711,3.2336,15.2769,03-28-22_19.55_CC2_protocol_HPPC_IN21700_30T_cycle_#1056.mat
CC_CELL2,1056,0.82984,2.49025,0.5017,7,discharge,3,-28.638,9.546,10.0,9.9,3.6711,3.1175,19.331,03-28-22_19.55_CC2_protocol_HPPC_IN21700_30T_cycle_#1056.mat
CC_CELL2,1056,0.82984,2.49025,0.5021,7,charge,3,24.903,8.301,2.0,1.9,3.6823,4.0396,14.3477,03-28-22_19.55_CC2_protocol_HPPC_IN21700_30T_cycle_#1056.mat
CC_CELL2,1056,0.82984,2.49025,0.5021,7,charge,3,24.903,8.301,10.0,9.9,3.6823,4.1173,17.4678,03-28-22_19.55_CC2_protocol_HPPC_IN21700_30T_cycle_#1056.mat
CC_CELL2,1056,0.82984,2.49025,0.4189,8,discharge,0,-2.49,0.83,2.0,2.0,3.6032,3.5598,17.4315,03-28-22_19.55_CC2_protocol_HPPC_IN21700_30T_cycle_#1056.mat
CC_CELL2,1056,0.82984,2.49025,0.4189,8,discharge,0,-2.49,0.83,10.0,9.9,3.6032,3.5464,22.8135,03-28-22_19.55_CC2_protocol_HPPC_IN21700_30T_cycle_#1056.mat
CC_CELL2,1056,0.82984,2.49025,0.419,8,charge,0,1.245,0.415,2.0,2.0,3.6051,3.6264,17.1029,03-28-22_19.55_CC2_protocol_HPPC_IN21700_30T_cycle_#1056.mat
CC_CELL2,1056,0.82984,2.49025,0.419,8,charge,0,1.245,0.415,10.0,9.9,3.6051,3.6324,21.9207,03-28-22_19.55_CC2_protocol_HPPC_IN21700_30T_cycle_#1056.mat
CC_CELL2,1056,0.82984,2.49025,0.4188,8,discharge,1,-9.963,3.321,2.0,2.0,3.6038,3.4326,17.1831,03-28-22_19.55_CC2_protocol_HPPC_IN21700_30T_cycle_#1056.mat
CC_CELL2,1056,0.82984,2.49025,0.4188,8,discharge,1,-9.963,3.321,10.0,9.9,3.6038,3.3837,22.0911,03-28-22_19.55_CC2_protocol_HPPC_IN21700_30T_cycle_#1056.mat
CC_CELL2,1056,0.82984,2.49025,0.419,8,charge,1,4.98,1.66,2.0,2.0,3.6095,3.6928,16.7259,03-28-22_19.55_CC2_protocol_HPPC_IN21700_30T_cycle_#1056.mat
CC_CELL2,1056,0.82984,2.49025,0.419,8,charge,1,4.98,1.66,10.0,9.9,3.6095,3.7152,21.2236,03-28-22_19.55_CC2_protocol_HPPC_IN21700_30T_cycle_#1056.mat
CC_CELL2,1056,0.82984,2.49025,0.4188,8,discharge,2,-19.921,6.64,2.0,2.0,3.6044,3.2748,16.5454,03-28-22_19.55_CC2_protocol_HPPC_IN21700_30T_cycle_#1056.mat
CC_CELL2,1056,0.82984,2.49025,0.4188,8,discharge,2,-19.921,6.64,10.0,9.9,3.6044,3.1847,21.0682,03-28-22_19.55_CC2_protocol_HPPC_IN21700_30T_cycle_#1056.mat
CC_CELL2,1056,0.82984,2.49025,0.4191,8,charge,2,14.941,4.98,2.0,2.0,3.6147,3.8481,15.6214,03-28-22_19.55_CC2_protocol_HPPC_IN21700_30T_cycle_#1056.mat
CC_CELL2,1056,0.82984,2.49025,0.4191,8,charge,2,14.941,4.98,10.0,9.9,3.6147,3.9004,19.1219,03-28-22_19.55_CC2_protocol_HPPC_IN21700_30T_cycle_#1056.mat
CC_CELL2,1056,0.82984,2.49025,0.4187,8,discharge,3,-28.638,9.546,2.0,2.0,3.6051,3.1473,15.9858,03-28-22_19.55_CC2_protocol_HPPC_IN21700_30T_cycle_#1056.mat
CC_CELL2,1056,0.82984,2.49025,0.4187,8,discharge,3,-28.638,9.546,10.0,9.9,3.6051,3.0135,20.6579,03-28-22_19.55_CC2_protocol_HPPC_IN21700_30T_cycle_#1056.mat
CC_CELL2,1056,0.82984,2.49025,0.4191,8,charge,3,24.903,8.301,2.0,2.0,3.619,3.9849,14.693,03-28-22_19.55_CC2_protocol_HPPC_IN21700_30T_cycle_#1056.mat
CC_CELL2,1056,0.82984,2.49025,0.4191,8,charge,3,24.903,8.301,10.0,9.9,3.619,4.058,17.6284,03-28-22_19.55_CC2_protocol_HPPC_IN21700_30T_cycle_#1056.mat
CC_CELL2,1056,0.82984,2.49025,0.3359,9,discharge,0,-2.49,0.83,2.0,2.0,3.5285,3.4825,18.4761,03-28-22_19.55_CC2_protocol_HPPC_IN21700_30T_cycle_#1056.mat
CC_CELL2,1056,0.82984,2.49025,0.3359,9,discharge,0,-2.49,0.83,10.0,9.9,3.5285,3.4677,24.4206,03-28-22_19.55_CC2_protocol_HPPC_IN21700_30T_cycle_#1056.mat
CC_CELL2,1056,0.82984,2.49025,0.3359,9,charge,0,1.245,0.415,2.0,2.0,3.5297,3.5527,18.468,03-28-22_19.55_CC2_protocol_HPPC_IN21700_30T_cycle_#1056.mat
CC_CELL2,1056,0.82984,2.49025,0.3359,9,charge,0,1.245,0.415,10.0,9.9,3.5297,3.5588,23.366,03-28-22_19.55_CC2_protocol_HPPC_IN21700_30T_cycle_#1056.mat
CC_CELL2,1056,0.82984,2.49025,0.3358,9,discharge,1,-9.961,3.32,2.0,2.0,3.529,3.3485,18.1201,03-28-22_19.55_CC2_protocol_HPPC_IN21700_30T_cycle_#1056.mat
CC_CELL2,1056,0.82984,2.49025,0.3358,9,discharge,1,-9.961,3.32,10.0,9.9,3.529,3.2937,23.6214,03-28-22_19.55_CC2_protocol_HPPC_IN21700_30T_cycle_#1056.mat
CC_CELL2,1056,0.82984,2.49025,0.336,9,charge,1,4.98,1.66,2.0,2.0,3.5351,3.6218,17.4093,03-28-22_19.55_CC2_protocol_HPPC_IN21700_30T_cycle_#1056.mat
CC_CELL2,1056,0.82984,2.49025,0.336,9,charge,1,4.98,1.66,10.0,9.9,3.5351,3.6451,22.0879,03-28-22_19.55_CC2_protocol_HPPC_IN21700_30T_cycle_#1056.mat
CC_CELL2,1056,0.82984,2.49025,0.3357,9,discharge,2,-19.922,6.641,2.0,2.0,3.5298,3.1763,17.7442,03-28-22_19.55_CC2_protocol_HPPC_IN21700_30T_cycle_#1056.mat
CC_CELL2,1056,0.82984,2.49025,0.3357,9,discharge,2,-19.922,6.641,10.0,9.9,3.5298,3.0563,23.7677,03-28-22_19.55_CC2_protocol_HPPC_IN21700_30T_cycle_#1056.mat
CC_CELL2,1056,0.82984,2.49025,0.336,9,charge,2,14.939,4.98,2.0,1.9,3.5403,3.7814,16.139,03-28-22_19.55_CC2_protocol_HPPC_IN21700_30T_cycle_#1056.mat
CC_CELL2,1056,0.82984,2.49025,0.336,9,charge,2,14.939,4.98,10.0,9.9,3.5403,3.8407,20.1084,03-28-22_19.55_CC2_protocol_HPPC_IN21700_30T_cycle_#1056.mat
CC_CELL2,1056,0.82984,2.49025,0.3357,9,discharge,3,-28.638,9.546,2.0,2.0,3.5309,3.0365,17.2638,03-28-22_19.55_CC2_protocol_HPPC_IN21700_30T_cycle_#1056.mat
CC_CELL2,1056,0.82984,2.49025,0.3357,9,discharge,3,-28.638,9.546,10.0,9.9,3.5309,2.8288,24.5164,03-28-22_19.55_CC2_protocol_HPPC_IN21700_30T_cycle_#1056.mat
CC_CELL2,1056,0.82984,2.49025,0.3361,9,charge,3,24.904,8.301,2.0,2.0,3.5456,3.9211,15.0779,03-28-22_19.55_CC2_protocol_HPPC_IN21700_30T_cycle_#1056.mat
CC_CELL2,1056,0.82984,2.49025,0.3361,9,charge,3,24.904,8.301,10.0,9.9,3.5456,4.0023,18.3384,03-28-22_19.55_CC2_protocol_HPPC_IN21700_30T_cycle_#1056.mat
CC_CELL2,1056,0.82984,2.49025,0.2944,10,discharge,0,-2.492,0.831,2.0,2.0,3.4888,3.439,19.9848,03-28-22_19.55_CC2_protocol_HPPC_IN21700_30T_cycle_#1056.mat
CC_CELL2,1056,0.82984,2.49025,0.2944,10,discharge,0,-2.492,0.831,10.0,9.9,3.4888,3.4218,26.8871,03-28-22_19.55_CC2_protocol_HPPC_IN21700_30T_cycle_#1056.mat
CC_CELL2,1056,0.82984,2.49025,0.2944,10,charge,0,1.245,0.415,2.0,2.0,3.4908,3.5147,19.1937,03-28-22_19.55_CC2_protocol_HPPC_IN21700_30T_cycle_#1056.mat
CC_CELL2,1056,0.82984,2.49025,0.2944,10,charge,0,1.245,0.415,10.0,9.9,3.4908,3.5208,24.0925,03-28-22_19.55_CC2_protocol_HPPC_IN21700_30T_cycle_#1056.mat
CC_CELL2,1056,0.82984,2.49025,0.2943,10,discharge,1,-9.962,3.321,2.0,1.9,3.4891,3.2934,19.645,03-28-22_19.55_CC2_protocol_HPPC_IN21700_30T_cycle_#1056.mat
CC_CELL2,1056,0.82984,2.49025,0.2943,10,discharge,1,-9.962,3.321,10.0,9.9,3.4891,3.2199,27.0232,03-28-22_19.55_CC2_protocol_HPPC_IN21700_30T_cycle_#1056.mat
CC_CELL2,1056,0.82984,2.49025,0.2944,10,charge,1,4.98,1.66,2.0,2.0,3.4956,3.5865,18.2523,03-28-22_19.55_CC2_protocol_HPPC_IN21700_30T_cycle_#1056.mat
CC_CELL2,1056,0.82984,2.49025,0.2944,10,charge,1,4.98,1.66,10.0,9.9,3.4956,3.6082,22.6095,03-28-22_19.55_CC2_protocol_HPPC_IN21700_30T_cycle_#1056.mat
CC_CELL2,1056,0.82984,2.49025,0.2943,10,discharge,2,-19.922,6.641,2.0,2.0,3.4898,3.1114,18.9941,03-28-22_19.55_CC2_protocol_HPPC_IN21700_30T_cycle_#1056.mat
CC_CELL2,1056,0.82984,2.49025,0.2943,10,discharge,2,-19.922,6.641,10.0,9.9,3.4898,2.9366,27.7683,03-28-22_19.55_CC2_protocol_HPPC_IN21700_30T_cycle_#1056.mat
CC_CELL2,1056,0.82984,2.49025,0.2946,10,charge,2,14.942,4.981,2.0,2.0,3.5003,3.7465,16.477,03-28-22_19.55_CC2_protocol_HPPC_IN21700_30T_cycle_#1056.mat
CC_CELL2,1056,0.82984,2.49025,0.2946,10,charge,2,14.942,4.981,10.0,9.9,3.5003,3.8044,20.352,03-28-22_19.55_CC2_protocol_HPPC_IN21700_30T_cycle_#1056.mat
CC_CELL2,1056,0.82984,2.49025,0.2942,10,discharge,3,-28.637,9.546,2.0,2.0,3.4904,2.9594,18.5424,03-28-22_19.55_CC2_protocol_HPPC_IN21700_30T_cycle_#1056.mat
CC_CELL2,1056,0.82984,2.49025,0.2942,10,discharge,3,-28.637,9.546,10.0,9.9,3.4904,2.6455,29.5038,03-28-22_19.55_CC2_protocol_HPPC_IN21700_30T_cycle_#1056.mat
CC_CELL2,1056,0.82984,2.49025,0.2946,10,charge,3,24.904,8.301,2.0,2.0,3.5052,3.8829,15.1662,03-28-22_19.55_CC2_protocol_HPPC_IN21700_30T_cycle_#1056.mat
CC_CELL2,1056,0.82984,2.49025,0.2946,10,charge,3,24.904,8.301,10.0,9.9,3.5052,3.9679,18.5793,03-28-22_19.55_CC2_protocol_HPPC_IN21700_30T_cycle_#1056.mat
CC_CELL2,1056,0.82984,2.49025,0.2529,11,discharge,0,-2.49,0.83,2.0,2.0,3.4487,3.3947,21.6876,03-28-22_19.55_CC2_protocol_HPPC_IN21700_30T_cycle_#1056.mat
CC_CELL2,1056,0.82984,2.49025,0.2529,11,discharge,0,-2.49,0.83,10.0,9.9,3.4487,3.3726,30.5635,03-28-22_19.55_CC2_protocol_HPPC_IN21700_30T_cycle_#1056.mat
CC_CELL2,1056,0.82984,2.49025,0.2529,11,charge,0,1.245,0.415,2.0,2.0,3.4514,3.4771,20.6359,03-28-22_19.55_CC2_protocol_HPPC_IN21700_30T_cycle_#1056.mat
CC_CELL2,1056,0.82984,2.49025,0.2529,11,charge,0,1.245,0.415,10.0,9.9,3.4514,3.4845,26.5778,03-28-22_19.55_CC2_protocol_HPPC_IN21700_30T_cycle_#1056.mat
CC_CELL2,1056,0.82984,2.49025,0.2528,11,discharge,1,-9.961,3.32,2.0,2.0,3.4492,3.2319,21.8146,03-28-22_19.55_CC2_protocol_HPPC_IN21700_30T_cycle_#1056.mat
CC_CELL2,1056,0.82984,2.49025,0.2528,11,discharge,1,-9.961,3.32,10.0,9.9,3.4492,3.125,32.5463,03-28-22_19.55_CC2_protocol_HPPC_IN21700_30T_cycle_#1056.mat
CC_CELL2,1056,0.82984,2.49025,0.253,11,charge,1,4.98,1.66,2.0,2.0,3.4583,3.5529,18.9952,03-28-22_19.55_CC2_protocol_HPPC_IN21700_30T_cycle_#1056.mat
CC_CELL2,1056,0.82984,2.49025,0.253,11,charge,1,4.98,1.66,10.0,9.9,3.4583,3.5731,23.0513,03-28-22_19.55_CC2_protocol_HPPC_IN21700_30T_cycle_#1056.mat
CC_CELL2,1056,0.82984,2.49025,0.2527,11,discharge,2,-19.922,6.641,2.0,2.0,3.4504,3.0309,21.0571,03-28-22_19.55_CC2_protocol_HPPC_IN21700_30T_cycle_#1056.mat
CC_CELL2,1056,0.82984,2.49025,0.2527,11,discharge,2,-19.922,6.641,10.0,9.9,3.4504,2.749,35.2073,03-28-22_19.55_CC2_protocol_HPPC_IN21700_30T_cycle_#1056.mat
CC_CELL2,1056,0.82984,2.49025,0.253,11,charge,2,14.941,4.98,2.0,2.0,3.4642,3.7101,16.4581,03-28-22_19.55_CC2_protocol_HPPC_IN21700_30T_cycle_#1056.mat
CC_CELL2,1056,0.82984,2.49025,0.253,11,charge,2,14.941,4.98,10.0,9.9,3.4642,3.762,19.9317,03-28-22_19.55_CC2_protocol_HPPC_IN21700_30T_cycle_#1056.mat
CC_CELL2,1056,0.82984,2.49025,0.2527,11,discharge,3,-28.638,9.546,2.0,2.0,3.4508,2.8607,20.6055,03-28-22_19.55_CC2_protocol_HPPC_IN21700_30T_cycle_#1056.mat
CC_CELL2,1056,0.82984,2.49025,0.2527,11,discharge,3,-28.638,9.546,10.0,9.9,3.4508,2.4998,33.2076,03-28-22_19.55_CC2_protocol_HPPC_IN21700_30T_cycle_#1056.mat
CC_CELL2,1056,0.82984,2.49025,0.2531,11,charge,3,24.903,8.301,2.0,2.0,3.4676,3.8406,14.9781,03-28-22_19.55_CC2_protocol_HPPC_IN21700_30T_cycle_#1056.mat
CC_CELL2,1056,0.82984,2.49025,0.2531,11,charge,3,24.903,8.301,10.0,9.9,3.4676,3.9231,18.291,03-28-22_19.55_CC2_protocol_HPPC_IN21700_30T_cycle_#1056.mat
CC_CELL2,1056,0.82984,2.49025,0.2114,12,discharge,0,-2.492,0.831,2.0,2.0,3.4033,3.341,25.002,03-28-22_19.55_CC2_protocol_HPPC_IN21700_30T_cycle_#1056.mat
CC_CELL2,1056,0.82984,2.49025,0.2114,12,discharge,0,-2.492,0.831,10.0,9.9,3.4033,3.3081,38.2053,03-28-22_19.55_CC2_protocol_HPPC_IN21700_30T_cycle_#1056.mat
CC_CELL2,1056,0.82984,2.49025,0.2114,12,charge,0,1.246,0.415,2.0,2.0,3.4071,3.436,23.2035,03-28-22_19.55_CC2_protocol_HPPC_IN21700_30T_cycle_#1056.mat
CC_CELL2,1056,0.82984,2.49025,0.2114,12,charge,0,1.246,0.415,10.0,9.9,3.4071,3.4471,32.1156,03-28-22_19.55_CC2_protocol_HPPC_IN21700_30T_cycle_#1056.mat
CC_CELL2,1056,0.82984,2.49025,0.2113,12,discharge,1,-9.961,3.32,2.0,1.9,3.4044,3.1471,25.8307,03-28-22_19.55_CC2_protocol_HPPC_IN21700_30T_cycle_#1056.mat
CC_CELL2,1056,0.82984,2.49025,0.2113,12,discharge,1,-9.961,3.32,10.0,9.9,3.4044,2.9529,45.3268,03-28-22_19.55_CC2_protocol_HPPC_IN21700_30T_cycle_#1056.mat
CC_CELL2,1056,0.82984,2.49025,0.2114,12,charge,1,4.981,1.66,2.0,2.0,3.4183,3.5229,21.0019,03-28-22_19.55_CC2_protocol_HPPC_IN21700_30T_cycle_#1056.mat
CC_CELL2,1056,0.82984,2.49025,0.2114,12,charge,1,4.981,1.66,10.0,9.9,3.4183,3.5496,26.3628,03-28-22_19.55_CC2_protocol_HPPC_IN21700_30T_cycle_#1056.mat
CC_CELL2,1056,0.82984,2.49025,0.2112,12,discharge,2,-19.922,6.641,2.0,2.0,3.4072,2.8872,26.1018,03-28-22_19.55_CC2_protocol_HPPC_IN21700_30T_cycle_#1056.mat
CC_CELL2,1056,0.82984,2.49025,0.2112,12,discharge,2,-19.922,6.641,10.0,9.9,3.4072,2.4999,45.5426,03-28-22_19.55_CC2_protocol_HPPC_IN21700_30T_cycle_#1056.mat
CC_CELL2,1056,0.82984,2.49025,0.2115,12,charge,2,14.941,4.98,2.0,1.9,3.4292,3.6837,17.0337,03-28-22_19.55_CC2_protocol_HPPC_IN21700_30T_cycle_#1056.mat
CC_CELL2,1056,0.82984,2.49025,0.2115,12,charge,2,14.941,4.98,10.0,9.9,3.4292,3.7311,20.2061,03-28-22_19.55_CC2_protocol_HPPC_IN21700_30T_cycle_#1056.mat
CC_CELL2,1056,0.82984,2.49025,0.2112,12,discharge,3,-24.486,8.162,2.0,2.0,3.4087,2.6679,30.254,03-28-22_19.55_CC2_protocol_HPPC_IN21700_30T_cycle_#1056.mat
CC_CELL2,1056,0.82984,2.49025,0.2112,12,discharge,3,-24.486,8.162,10.0,9.9,3.4087,2.4999,37.1151,03-28-22_19.55_CC2_protocol_HPPC_IN21700_30T_cycle_#1056.mat
CC_CELL2,1056,0.82984,2.49025,0.2116,12,charge,3,24.904,8.301,2.0,2.0,3.4324,3.817,15.4433,03-28-22_19.55_CC2_protocol_HPPC_IN21700_30T_cycle_#1056.mat
CC_CELL2,1056,0.82984,2.49025,0.2116,12,charge,3,24.904,8.301,10.0,9.9,3.4324,3.8918,18.4468,03-28-22_19.55_CC2_protocol_HPPC_IN21700_30T_cycle_#1056.mat
CC_CELL2,1093,0.82222,2.46739,1.0,0,discharge,0,-2.467,0.822,2.0,2.0,4.1227,4.0627,24.3191,04-03-22_23.46_CC2_protocol_HPPC_IN21700_30T_cycle_#1093.mat
CC_CELL2,1093,0.82222,2.46739,1.0,0,discharge,0,-2.467,0.822,10.0,9.7,4.1227,4.0424,32.547,04-03-22_23.46_CC2_protocol_HPPC_IN21700_30T_cycle_#1093.mat
CC_CELL2,1093,0.82222,2.46739,1.0,0,charge,0,1.232,0.411,2.0,2.0,4.137,4.1737,29.7962,04-03-22_23.46_CC2_protocol_HPPC_IN21700_30T_cycle_#1093.mat
CC_CELL2,1093,0.82222,2.46739,1.0,0,charge,0,1.232,0.411,10.0,9.9,4.137,4.1882,41.5686,04-03-22_23.46_CC2_protocol_HPPC_IN21700_30T_cycle_#1093.mat
CC_CELL2,1093,0.82222,2.46739,0.9999,0,discharge,1,-9.864,3.288,2.0,2.0,4.1317,3.885,25.0104,04-03-22_23.46_CC2_protocol_HPPC_IN21700_30T_cycle_#1093.mat
CC_CELL2,1093,0.82222,2.46739,0.9999,0,discharge,1,-9.864,3.288,10.0,9.9,4.1317,3.8479,28.7716,04-03-22_23.46_CC2_protocol_HPPC_IN21700_30T_cycle_#1093.mat
CC_CELL2,1093,0.82222,2.46739,1.0,0,charge,1,1.686,0.562,2.0,1.9,4.1408,4.1999,35.0575,04-03-22_23.46_CC2_protocol_HPPC_IN21700_30T_cycle_#1093.mat
CC_CELL2,1093,0.82222,2.46739,1.0,0,charge,1,1.686,0.562,10.0,9.9,4.1408,4.2,35.1169,04-03-22_23.46_CC2_protocol_HPPC_IN21700_30T_cycle_#1093.mat
CC_CELL2,1093,0.82222,2.46739,0.9998,0,discharge,2,-19.728,6.576,2.0,1.9,4.1296,3.7067,21.4365,04-03-22_23.46_CC2_protocol_HPPC_IN21700_30T_cycle_#1093.mat
CC_CELL2,1093,0.82222,2.46739,0.9998,0,discharge,2,-19.728,6.576,10.0,9.9,4.1296,3.6524,24.189,04-03-22_23.46_CC2_protocol_HPPC_IN21700_30T_cycle_#1093.mat
CC_CELL2,1093,0.82222,2.46739,1.0,0,charge,2,1.583,0.528,2.0,2.0,4.1464,4.2,33.8598,04-03-22_23.46_CC2_protocol_HPPC_IN21700_30T_cycle_#1093.mat
CC_CELL2,1093,0.82222,2.46739,1.0,0,charge,2,1.583,0.528,10.0,9.9,4.1464,4.2,33.8598,04-03-22_23.46_CC2_protocol_HPPC_IN21700_30T_cycle_#1093.mat
CC_CELL2,1093,0.82222,2.46739,0.9998,0,discharge,3,-28.36,9.453,2.0,2.0,4.13,3.571,19.7109,04-03-22_23.46_CC2_protocol_HPPC_IN21700_30T_cycle_#1093.mat
CC_CELL2,1093,0.82222,2.46739,0.9998,0,discharge,3,-28.36,9.453,10.0,9.9,4.13,3.4981,22.2814,04-03-22_23.46_CC2_protocol_HPPC_IN21700_30T_cycle_#1093.mat
CC_CELL2,1093,0.82222,2.46739,1.0,0,charge,3,1.495,0.498,2.0,2.0,4.149,4.2,34.1114,04-03-22_23.46_CC2_protocol_HPPC_IN21700_30T_cycle_#1093.mat
CC_CELL2,1093,0.82222,2.46739,1.0,0,charge,3,1.495,0.498,10.0,9.9,4.149,4.2,34.1114,04-03-22_23.46_CC2_protocol_HPPC_IN21700_30T_cycle_#1093.mat
CC_CELL2,1093,0.82222,2.46739,0.9589,1,discharge,0,-2.465,0.822,2.0,2.0,4.0873,4.0287,23.7699,04-03-22_23.46_CC2_protocol_HPPC_IN21700_30T_cycle_#1093.mat
CC_CELL2,1093,0.82222,2.46739,0.9589,1,discharge,0,-2.465,0.822,10.0,9.9,4.0873,4.016,28.9214,04-03-22_23.46_CC2_protocol_HPPC_IN21700_30T_cycle_#1093.mat
CC_CELL2,1093,0.82222,2.46739,0.9589,1,charge,0,1.232,0.411,2.0,2.0,4.089,4.1182,23.7109,04-03-22_23.46_CC2_protocol_HPPC_IN21700_30T_cycle_#1093.mat
CC_CELL2,1093,0.82222,2.46739,0.9589,1,charge,0,1.232,0.411,10.0,9.9,4.089,4.1252,29.395,04-03-22_23.46_CC2_protocol_HPPC_IN21700_30T_cycle_#1093.mat
CC_CELL2,1093,0.82222,2.46739,0.9588,1,discharge,1,-9.864,3.288,2.0,2.0,4.0868,3.8703,21.9485,04-03-22_23.46_CC2_protocol_HPPC_IN21700_30T_cycle_#1093.mat
CC_CELL2,1093,0.82222,2.46739,0.9588,1,discharge,1,-9.864,3.288,10.0,9.9,4.0868,3.8352,25.5069,04-03-22_23.46_CC2_protocol_HPPC_IN21700_30T_cycle_#1093.mat
CC_CELL2,1093,0.82222,2.46739,0.9589,1,charge,1,4.116,1.372,2.0,2.0,4.0923,4.2001,26.1886,04-03-22_23.46_CC2_protocol_HPPC_IN21700_30T_cycle_#1093.mat
CC_CELL2,1093,0.82222,2.46739,0.9589,1,charge,1,4.116,1.372,10.0,9.9,4.0923,4.2001,26.1886,04-03-22_23.46_CC2_protocol_HPPC_IN21700_30T_cycle_#1093.mat
CC_CELL2,1093,0.82222,2.46739,0.9587,1,discharge,2,-19.729,6.576,2.0,1.9,4.088,3.6965,19.8439,04-03-22_23.46_CC2_protocol_HPPC_IN21700_30T_cycle_#1093.mat
CC_CELL2,1093,0.82222,2.46739,0.9587,1,discharge,2,-19.729,6.576,10.0,9.9,4.088,3.6351,22.9561,04-03-22_23.46_CC2_protocol_HPPC_IN21700_30T_cycle_#1093.mat
CC_CELL2,1093,0.82222,2.46739,0.959,1,charge,2,3.9,1.3,2.0,2.0,4.0963,4.2,26.5891,04-03-22_23.46_CC2_protocol_HPPC_IN21700_30T_cycle_#1093.mat
CC_CELL2,1093,0.82222,2.46739,0.959,1,charge,2,3.9,1.3,10.0,9.9,4.0963,4.2,26.5891,04-03-22_23.46_CC2_protocol_HPPC_IN21700_30T_cycle_#1093.mat
CC_CELL2,1093,0.82222,2.46739,0.9587,1,discharge,3,-28.359,9.453,2.0,1.9,4.0882,3.5625,18.5373,04-03-22_23.46_CC2_protocol_HPPC_IN21700_30T_cycle_#1093.mat
CC_CELL2,1093,0.82222,2.46739,0.9587,1,discharge,3,-28.359,9.453,10.0,9.9,4.0882,3.4746,21.6369,04-03-22_23.46_CC2_protocol_HPPC_IN21700_30T_cycle_#1093.mat
CC_CELL2,1093,0.82222,2.46739,0.959,1,charge,3,3.701,1.234,2.0,2.0,4.1,4.2,27.0226,04-03-22_23.46_CC2_protocol_HPPC_IN21700_30T_cycle_#1093.mat
CC_CELL2,1093,0.82222,2.46739,0.959,1,charge,3,3.701,1.234,10.0,9.9,4.1,4.2,27.0226,04-03-22_23.46_CC2_protocol_HPPC_IN21700_30T_cycle_#1093.mat
CC_CELL2,1093,0.82222,2.46739,0.9178,2,discharge,0,-2.465,0.822,2.0,1.9,4.0742,4.0182,22.7162,04-03-22_23.46_CC2_protocol_HPPC_IN21700_30T_cycle_#1093.mat
CC_CELL2,1093,0.82222,2.46739,0.9178,2,discharge,0,-2.465,0.822,10.0,9.9,4.0742,4.003,28.882,04-03-22_23.46_CC2_protocol_HPPC_IN21700_30T_cycle_#1093.mat
CC_CELL2,1093,0.82222,2.46739,0.9178,2,charge,0,1.23,0.41,2.0,2.0,4.0762,4.104,22.6071,04-03-22_23.46_CC2_protocol_HPPC_IN21700_30T_cycle_#1093.mat
CC_CELL2,1093,0.82222,2.46739,0.9178,2,charge,0,1.23,0.41,10.0,9.9,4.0762,4.11,27.4864,04-03-22_23.46_CC2_protocol_HPPC_IN21700_30T_cycle_#1093.mat
CC_CELL2,1093,0.82222,2.46739,0.9177,2,discharge,1,-9.864,3.288,2.0,2.0,4.0746,3.8639,21.3605,04-03-22_23.46_CC2_protocol_HPPC_IN21700_30T_cycle_#1093.mat
CC_CELL2,1093,0.82222,2.46739,0.9177,2,discharge,1,-9.864,3.288,10.0,9.9,4.0746,3.8179,26.0239,04-03-22_23.46_CC2_protocol_HPPC_IN21700_30T_cycle_#1093.mat
CC_CELL2,1093,0.82222,2.46739,0.9178,2,charge,1,4.932,1.644,2.0,2.0,4.0794,4.186,21.6126,04-03-22_23.46_CC2_protocol_HPPC_IN21700_30T_cycle_#1093.mat
CC_CELL2,1093,0.82222,2.46739,0.9178,2,charge,1,4.932,1.644,10.0,9.9,4.0794,4.2001,24.4713,04-03-22_23.46_CC2_protocol_HPPC_IN21700_30T_cycle_#1093.mat
CC_CELL2,1093,0.82222,2.46739,0.9176,2,discharge,2,-19.73,6.577,2.0,2.0,4.0752,3.6937,19.336,04-03-22_23.46_CC2_protocol_HPPC_IN21700_30T_cycle_#1093.mat
CC_CELL2,1093,0.82222,2.46739,0.9176,2,discharge,2,-19.73,6.577,10.0,9.9,4.0752,3.6182,23.1627,04-03-22_23.46_CC2_protocol_HPPC_IN21700_30T_cycle_#1093.mat
CC_CELL2,1093,0.82222,2.46739,0.9179,2,charge,2,5.08,1.694,2.0,2.0,4.0822,4.2001,23.2064,04-03-22_23.46_CC2_protocol_HPPC_IN21700_30T_cycle_#1093.mat
CC_CELL2,1093,0.82222,2.46739,0.9179,2,charge,2,5.08,1.694,10.0,9.9,4.0822,4.2001,23.2064,04-03-22_23.46_CC2_protocol_HPPC_IN21700_30T_cycle_#1093.mat
