Repository: KikETs/ECM_HYBRID_BMS_JOINT

## Results

| Arm | Model | Size | Protocol | Result | Worst cell |
|---|---|---|---|---|---|
| SOP | 2RC table + trim (A8) | 4 effective coefficients, 2 EW states | leave-one-cell-out | usable current 69.6 % discharge, 59.5 % charge (τ = 10 s) | 59.9 % / 53.5 % (BOOST_REST) |
| SOH | dQ/dV ridge | 65 coefficients | leave-one-cell-out | RMSE 0.0094, bias −0.0005 | 0.0130 (BOOST_REST) |
| SOC | 2RC EKF, low-current gate | 3 states | leave-one-cell-out | **2.34 %p** over six sensor disturbances on estimated SOH (2.325 on true SOH), per cell 2.00–2.75 | 4.60 %p (BOOST_NEGPULSE_1S, current offset −0.10 A) |

The SOH arm was a 10,945-parameter CNN until the second audit round. Nested

File: analysis/uypydj_hppc_resistance.csv (part 209 of 225)
protocol,cycle,SOH,CAP_Ah,SOC,soc_group,direction,rate_rank,I_A,CRate_rated,tau_s,tau_actual_s,V_pre_V,V_tau_V,R_mOhm,file
CC_CELL2,1093,0.82222,2.46739,0.9176,2,discharge,3,-28.36,9.453,2.0,1.9,4.0764,3.5651,18.0289,04-03-22_23.46_CC2_protocol_HPPC_IN21700_30T_cycle_#1093.mat
CC_CELL2,1093,0.82222,2.46739,0.9176,2,discharge,3,-28.36,9.453,10.0,9.9,4.0764,3.4599,21.7384,04-03-22_23.46_CC2_protocol_HPPC_IN21700_30T_cycle_#1093.mat
CC_CELL2,1093,0.82222,2.46739,0.9179,2,charge,3,4.961,1.654,2.0,2.0,4.0848,4.2,23.2211,04-03-22_23.46_CC2_protocol_HPPC_IN21700_30T_cycle_#1093.mat
CC_CELL2,1093,0.82222,2.46739,0.9179,2,charge,3,4.961,1.654,10.0,9.9,4.0848,4.2,23.2211,04-03-22_23.46_CC2_protocol_HPPC_IN21700_30T_cycle_#1093.mat
CC_CELL2,1093,0.82222,2.46739,0.8356,3,discharge,0,-2.465,0.822,2.0,2.0,3.9975,3.9487,19.7948,04-03-22_23.46_CC2_protocol_HPPC_IN21700_30T_cycle_#1093.mat
CC_CELL2,1093,0.82222,2.46739,0.8356,3,discharge,0,-2.465,0.822,10.0,9.9,3.9975,3.9305,27.1772,04-03-22_23.46_CC2_protocol_HPPC_IN21700_30T_cycle_#1093.mat
CC_CELL2,1093,0.82222,2.46739,0.8356,3,charge,0,1.232,0.411,2.0,2.0,4.0002,4.0241,19.4041,04-03-22_23.46_CC2_protocol_HPPC_IN21700_30T_cycle_#1093.mat
CC_CELL2,1093,0.82222,2.46739,0.8356,3,charge,0,1.232,0.411,10.0,9.9,4.0002,4.0319,25.7368,04-03-22_23.46_CC2_protocol_HPPC_IN21700_30T_cycle_#1093.mat
CC_CELL2,1093,0.82222,2.46739,0.8355,3,discharge,1,-9.864,3.288,2.0,2.0,3.9988,3.8105,19.0898,04-03-22_23.46_CC2_protocol_HPPC_IN21700_30T_cycle_#1093.mat
CC_CELL2,1093,0.82222,2.46739,0.8355,3,discharge,1,-9.864,3.288,10.0,9.9,3.9988,3.757,24.5136,04-03-22_23.46_CC2_protocol_HPPC_IN21700_30T_cycle_#1093.mat
CC_CELL2,1093,0.82222,2.46739,0.8356,3,charge,1,4.931,1.644,2.0,2.0,4.0057,4.0981,18.739,04-03-22_23.46_CC2_protocol_HPPC_IN21700_30T_cycle_#1093.mat
CC_CELL2,1093,0.82222,2.46739,0.8356,3,charge,1,4.931,1.644,10.0,9.9,4.0057,4.1248,24.1538,04-03-22_23.46_CC2_protocol_HPPC_IN21700_30T_cycle_#1093.mat
CC_CELL2,1093,0.82222,2.46739,0.8354,3,discharge,2,-19.728,6.576,2.0,2.0,3.9999,3.649,17.7869,04-03-22_23.46_CC2_protocol_HPPC_IN21700_30T_cycle_#1093.mat
CC_CELL2,1093,0.82222,2.46739,0.8354,3,discharge,2,-19.728,6.576,10.0,9.9,3.9999,3.567,21.9434,04-03-22_23.46_CC2_protocol_HPPC_IN21700_30T_cycle_#1093.mat
CC_CELL2,1093,0.82222,2.46739,0.8357,3,charge,2,9.572,3.191,2.0,1.9,4.0108,4.2002,19.7865,04-03-22_23.46_CC2_protocol_HPPC_IN21700_30T_cycle_#1093.mat
CC_CELL2,1093,0.82222,2.46739,0.8357,3,charge,2,9.572,3.191,10.0,9.9,4.0108,4.2001,19.776,04-03-22_23.46_CC2_protocol_HPPC_IN21700_30T_cycle_#1093.mat
CC_CELL2,1093,0.82222,2.46739,0.8354,3,discharge,3,-28.36,9.453,2.0,2.0,4.0013,3.5159,17.1157,04-03-22_23.46_CC2_protocol_HPPC_IN21700_30T_cycle_#1093.mat
CC_CELL2,1093,0.82222,2.46739,0.8354,3,discharge,3,-28.36,9.453,10.0,9.9,4.0013,3.4062,20.9838,04-03-22_23.46_CC2_protocol_HPPC_IN21700_30T_cycle_#1093.mat
CC_CELL2,1093,0.82222,2.46739,0.8357,3,charge,3,9.289,3.096,2.0,2.0,4.015,4.2001,19.9264,04-03-22_23.46_CC2_protocol_HPPC_IN21700_30T_cycle_#1093.mat
CC_CELL2,1093,0.82222,2.46739,0.8357,3,charge,3,9.289,3.096,10.0,9.9,4.015,4.2,19.9156,04-03-22_23.46_CC2_protocol_HPPC_IN21700_30T_cycle_#1093.mat
CC_CELL2,1093,0.82222,2.46739,0.7534,4,discharge,0,-2.467,0.822,2.0,2.0,3.9038,3.8581,18.5215,04-03-22_23.46_CC2_protocol_HPPC_IN21700_30T_cycle_#1093.mat
CC_CELL2,1093,0.82222,2.46739,0.7534,4,discharge,0,-2.467,0.822,10.0,9.9,3.9038,3.8432,24.5603,04-03-22_23.46_CC2_protocol_HPPC_IN21700_30T_cycle_#1093.mat
CC_CELL2,1093,0.82222,2.46739,0.7534,4,charge,0,1.232,0.411,2.0,2.0,3.9058,3.9282,18.1862,04-03-22_23.46_CC2_protocol_HPPC_IN21700_30T_cycle_#1093.mat
CC_CELL2,1093,0.82222,2.46739,0.7534,4,charge,0,1.232,0.411,10.0,9.9,3.9058,3.9346,23.3823,04-03-22_23.46_CC2_protocol_HPPC_IN21700_30T_cycle_#1093.mat
CC_CELL2,1093,0.82222,2.46739,0.7533,4,discharge,1,-9.866,3.289,2.0,2.0,3.9042,3.7274,17.9209,04-03-22_23.46_CC2_protocol_HPPC_IN21700_30T_cycle_#1093.mat
CC_CELL2,1093,0.82222,2.46739,0.7533,4,discharge,1,-9.866,3.289,10.0,9.9,3.9042,3.6826,22.4619,04-03-22_23.46_CC2_protocol_HPPC_IN21700_30T_cycle_#1093.mat
CC_CELL2,1093,0.82222,2.46739,0.7534,4,charge,1,4.931,1.644,2.0,2.0,3.9099,3.9974,17.7456,04-03-22_23.46_CC2_protocol_HPPC_IN21700_30T_cycle_#1093.mat
CC_CELL2,1093,0.82222,2.46739,0.7534,4,charge,1,4.931,1.644,10.0,9.9,3.9099,4.021,22.5318,04-03-22_23.46_CC2_protocol_HPPC_IN21700_30T_cycle_#1093.mat
CC_CELL2,1093,0.82222,2.46739,0.7532,4,discharge,2,-19.728,6.576,2.0,2.0,3.9044,3.5704,16.9303,04-03-22_23.46_CC2_protocol_HPPC_IN21700_30T_cycle_#1093.mat
CC_CELL2,1093,0.82222,2.46739,0.7532,4,discharge,2,-19.728,6.576,10.0,9.9,3.9044,3.4939,20.808,04-03-22_23.46_CC2_protocol_HPPC_IN21700_30T_cycle_#1093.mat
CC_CELL2,1093,0.82222,2.46739,0.7535,4,charge,2,14.796,4.932,2.0,2.0,3.9141,4.1577,16.4639,04-03-22_23.46_CC2_protocol_HPPC_IN21700_30T_cycle_#1093.mat
CC_CELL2,1093,0.82222,2.46739,0.7535,4,charge,2,14.796,4.932,10.0,9.9,3.9141,4.2002,19.3363,04-03-22_23.46_CC2_protocol_HPPC_IN21700_30T_cycle_#1093.mat
CC_CELL2,1093,0.82222,2.46739,0.7531,4,discharge,3,-28.359,9.453,2.0,2.0,3.9042,3.4452,16.1853,04-03-22_23.46_CC2_protocol_HPPC_IN21700_30T_cycle_#1093.mat
CC_CELL2,1093,0.82222,2.46739,0.7531,4,discharge,3,-28.359,9.453,10.0,9.9,3.9042,3.3377,19.976,04-03-22_23.46_CC2_protocol_HPPC_IN21700_30T_cycle_#1093.mat
CC_CELL2,1093,0.82222,2.46739,0.7536,4,charge,3,15.997,5.332,2.0,2.0,3.9173,4.2,17.6721,04-03-22_23.46_CC2_protocol_HPPC_IN21700_30T_cycle_#1093.mat
CC_CELL2,1093,0.82222,2.46739,0.7536,4,charge,3,15.997,5.332,10.0,9.9,3.9173,4.1999,17.6658,04-03-22_23.46_CC2_protocol_HPPC_IN21700_30T_cycle_#1093.mat
CC_CELL2,1093,0.82222,2.46739,0.6711,5,discharge,0,-2.467,0.822,2.0,2.0,3.8326,3.7903,17.1442,04-03-22_23.46_CC2_protocol_HPPC_IN21700_30T_cycle_#1093.mat
CC_CELL2,1093,0.82222,2.46739,0.6711,5,discharge,0,-2.467,0.822,10.0,9.9,3.8326,3.7769,22.5753,04-03-22_23.46_CC2_protocol_HPPC_IN21700_30T_cycle_#1093.mat
CC_CELL2,1093,0.82222,2.46739,0.6712,5,charge,0,1.232,0.411,2.0,2.0,3.8343,3.8551,16.8872,04-03-22_23.46_CC2_protocol_HPPC_IN21700_30T_cycle_#1093.mat
CC_CELL2,1093,0.82222,2.46739,0.6712,5,charge,0,1.232,0.411,10.0,9.9,3.8343,3.8609,21.5962,04-03-22_23.46_CC2_protocol_HPPC_IN21700_30T_cycle_#1093.mat
CC_CELL2,1093,0.82222,2.46739,0.6711,5,discharge,1,-9.864,3.288,2.0,1.9,3.833,3.668,16.7272,04-03-22_23.46_CC2_protocol_HPPC_IN21700_30T_cycle_#1093.mat
CC_CELL2,1093,0.82222,2.46739,0.6711,5,discharge,1,-9.864,3.288,10.0,9.9,3.833,3.6195,21.6439,04-03-22_23.46_CC2_protocol_HPPC_IN21700_30T_cycle_#1093.mat
CC_CELL2,1093,0.82222,2.46739,0.6712,5,charge,1,4.931,1.644,2.0,2.0,3.8383,3.9197,16.5085,04-03-22_23.46_CC2_protocol_HPPC_IN21700_30T_cycle_#1093.mat
CC_CELL2,1093,0.82222,2.46739,0.6712,5,charge,1,4.931,1.644,10.0,9.9,3.8383,3.9396,20.5443,04-03-22_23.46_CC2_protocol_HPPC_IN21700_30T_cycle_#1093.mat
CC_CELL2,1093,0.82222,2.46739,0.671,5,discharge,2,-19.728,6.576,2.0,2.0,3.8334,3.5146,16.1598,04-03-22_23.46_CC2_protocol_HPPC_IN21700_30T_cycle_#1093.mat
CC_CELL2,1093,0.82222,2.46739,0.671,5,discharge,2,-19.728,6.576,10.0,9.9,3.8334,3.4316,20.367,04-03-22_23.46_CC2_protocol_HPPC_IN21700_30T_cycle_#1093.mat
CC_CELL2,1093,0.82222,2.46739,0.6713,5,charge,2,14.796,4.932,2.0,2.0,3.8419,4.0706,15.4569,04-03-22_23.46_CC2_protocol_HPPC_IN21700_30T_cycle_#1093.mat
CC_CELL2,1093,0.82222,2.46739,0.6713,5,charge,2,14.796,4.932,10.0,9.9,3.8419,4.1199,18.7889,04-03-22_23.46_CC2_protocol_HPPC_IN21700_30T_cycle_#1093.mat
CC_CELL2,1093,0.82222,2.46739,0.6709,5,discharge,3,-28.357,9.452,2.0,2.0,3.8339,3.3882,15.7175,04-03-22_23.46_CC2_protocol_HPPC_IN21700_30T_cycle_#1093.mat
CC_CELL2,1093,0.82222,2.46739,0.6709,5,discharge,3,-28.357,9.452,10.0,9.9,3.8339,3.2716,19.8293,04-03-22_23.46_CC2_protocol_HPPC_IN21700_30T_cycle_#1093.mat
CC_CELL2,1093,0.82222,2.46739,0.6714,5,charge,3,21.926,7.309,2.0,2.0,3.8449,4.2001,16.1999,04-03-22_23.46_CC2_protocol_HPPC_IN21700_30T_cycle_#1093.mat
CC_CELL2,1093,0.82222,2.46739,0.6714,5,charge,3,21.926,7.309,10.0,9.9,3.8449,4.2,16.1954,04-03-22_23.46_CC2_protocol_HPPC_IN21700_30T_cycle_#1093.mat
CC_CELL2,1093,0.82222,2.46739,0.589,6,discharge,0,-2.465,0.822,2.0,2.0,3.7527,3.7099,17.3603,04-03-22_23.46_CC2_protocol_HPPC_IN21700_30T_cycle_#1093.mat
CC_CELL2,1093,0.82222,2.46739,0.589,6,discharge,0,-2.465,0.822,10.0,9.9,3.7527,3.6957,23.12,04-03-22_23.46_CC2_protocol_HPPC_IN21700_30T_cycle_#1093.mat
CC_CELL2,1093,0.82222,2.46739,0.589,6,charge,0,1.232,0.411,2.0,2.0,3.7548,3.7759,17.1308,04-03-22_23.46_CC2_protocol_HPPC_IN21700_30T_cycle_#1093.mat
CC_CELL2,1093,0.82222,2.46739,0.589,6,charge,0,1.232,0.411,10.0,9.9,3.7548,3.7823,22.3269,04-03-22_23.46_CC2_protocol_HPPC_IN21700_30T_cycle_#1093.mat
CC_CELL2,1093,0.82222,2.46739,0.5889,6,discharge,1,-9.864,3.288,2.0,2.0,3.7532,3.5842,17.1325,04-03-22_23.46_CC2_protocol_HPPC_IN21700_30T_cycle_#1093.mat
CC_CELL2,1093,0.82222,2.46739,0.5889,6,discharge,1,-9.864,3.288,10.0,9.9,3.7532,3.5333,22.2925,04-03-22_23.46_CC2_protocol_HPPC_IN21700_30T_cycle_#1093.mat
CC_CELL2,1093,0.82222,2.46739,0.589,6,charge,1,4.931,1.644,2.0,2.0,3.7592,3.8422,16.833,04-03-22_23.46_CC2_protocol_HPPC_IN21700_30T_cycle_#1093.mat
CC_CELL2,1093,0.82222,2.46739,0.589,6,charge,1,4.931,1.644,10.0,9.9,3.7592,3.8644,21.3353,04-03-22_23.46_CC2_protocol_HPPC_IN21700_30T_cycle_#1093.mat
CC_CELL2,1093,0.82222,2.46739,0.5888,6,discharge,2,-19.73,6.577,2.0,2.0,3.7542,3.4287,16.4977,04-03-22_23.46_CC2_protocol_HPPC_IN21700_30T_cycle_#1093.mat
CC_CELL2,1093,0.82222,2.46739,0.5888,6,discharge,2,-19.73,6.577,10.0,9.9,3.7542,3.3407,20.9579,04-03-22_23.46_CC2_protocol_HPPC_IN21700_30T_cycle_#1093.mat
CC_CELL2,1093,0.82222,2.46739,0.5891,6,charge,2,14.796,4.932,2.0,2.0,3.7632,3.9963,15.7543,04-03-22_23.46_CC2_protocol_HPPC_IN21700_30T_cycle_#1093.mat
CC_CELL2,1093,0.82222,2.46739,0.5891,6,charge,2,14.796,4.932,10.0,9.9,3.7632,4.047,19.1809,04-03-22_23.46_CC2_protocol_HPPC_IN21700_30T_cycle_#1093.mat
CC_CELL2,1093,0.82222,2.46739,0.5887,6,discharge,3,-28.36,9.453,2.0,2.0,3.7547,3.3033,15.9168,04-03-22_23.46_CC2_protocol_HPPC_IN21700_30T_cycle_#1093.mat
CC_CELL2,1093,0.82222,2.46739,0.5887,6,discharge,3,-28.36,9.453,10.0,9.9,3.7547,3.1823,20.1834,04-03-22_23.46_CC2_protocol_HPPC_IN21700_30T_cycle_#1093.mat
CC_CELL2,1093,0.82222,2.46739,0.5892,6,charge,3,24.661,8.22,2.0,2.0,3.7665,4.1321,14.825,04-03-22_23.46_CC2_protocol_HPPC_IN21700_30T_cycle_#1093.mat
CC_CELL2,1093,0.82222,2.46739,0.5892,6,charge,3,24.661,8.22,10.0,9.9,3.7665,4.2001,17.5824,04-03-22_23.46_CC2_protocol_HPPC_IN21700_30T_cycle_#1093.mat
CC_CELL2,1093,0.82222,2.46739,0.5067,7,discharge,0,-2.466,0.822,2.0,1.9,3.6698,3.6282,16.8722,04-03-22_23.46_CC2_protocol_HPPC_IN21700_30T_cycle_#1093.mat
CC_CELL2,1093,0.82222,2.46739,0.5067,7,discharge,0,-2.466,0.822,10.0,9.9,3.6698,3.6146,22.3881,04-03-22_23.46_CC2_protocol_HPPC_IN21700_30T_cycle_#1093.mat
CC_CELL2,1093,0.82222,2.46739,0.5068,7,charge,0,1.231,0.41,2.0,2.0,3.6718,3.6923,16.6491,04-03-22_23.46_CC2_protocol_HPPC_IN21700_30T_cycle_#1093.mat
CC_CELL2,1093,0.82222,2.46739,0.5068,7,charge,0,1.231,0.41,10.0,9.9,3.6718,3.6984,21.6032,04-03-22_23.46_CC2_protocol_HPPC_IN21700_30T_cycle_#1093.mat
CC_CELL2,1093,0.82222,2.46739,0.5067,7,discharge,1,-9.864,3.288,2.0,1.9,3.6695,3.5031,16.8698,04-03-22_23.46_CC2_protocol_HPPC_IN21700_30T_cycle_#1093.mat
CC_CELL2,1093,0.82222,2.46739,0.5067,7,discharge,1,-9.864,3.288,10.0,9.9,3.6695,3.4543,21.8171,04-03-22_23.46_CC2_protocol_HPPC_IN21700_30T_cycle_#1093.mat
CC_CELL2,1093,0.82222,2.46739,0.5068,7,charge,1,4.931,1.644,2.0,2.0,3.676,3.7585,16.7309,04-03-22_23.46_CC2_protocol_HPPC_IN21700_30T_cycle_#1093.mat
CC_CELL2,1093,0.82222,2.46739,0.5068,7,charge,1,4.931,1.644,10.0,9.9,3.676,3.7813,21.3547,04-03-22_23.46_CC2_protocol_HPPC_IN21700_30T_cycle_#1093.mat
CC_CELL2,1093,0.82222,2.46739,0.5066,7,discharge,2,-19.73,6.577,2.0,2.0,3.6701,3.346,16.4268,04-03-22_23.46_CC2_protocol_HPPC_IN21700_30T_cycle_#1093.mat
CC_CELL2,1093,0.82222,2.46739,0.5066,7,discharge,2,-19.73,6.577,10.0,9.9,3.6701,3.2607,20.7501,04-03-22_23.46_CC2_protocol_HPPC_IN21700_30T_cycle_#1093.mat
CC_CELL2,1093,0.82222,2.46739,0.5069,7,charge,2,14.796,4.932,2.0,2.0,3.6804,3.9136,15.761,04-03-22_23.46_CC2_protocol_HPPC_IN21700_30T_cycle_#1093.mat
CC_CELL2,1093,0.82222,2.46739,0.5069,7,charge,2,14.796,4.932,10.0,9.9,3.6804,3.9659,19.2958,04-03-22_23.46_CC2_protocol_HPPC_IN21700_30T_cycle_#1093.mat
CC_CELL2,1093,0.82222,2.46739,0.5066,7,discharge,3,-28.36,9.453,2.0,2.0,3.6713,3.2196,15.9274,04-03-22_23.46_CC2_protocol_HPPC_IN21700_30T_cycle_#1093.mat
CC_CELL2,1093,0.82222,2.46739,0.5066,7,discharge,3,-28.36,9.453,10.0,9.9,3.6713,3.0994,20.1657,04-03-22_23.46_CC2_protocol_HPPC_IN21700_30T_cycle_#1093.mat
CC_CELL2,1093,0.82222,2.46739,0.507,7,charge,3,24.66,8.22,2.0,2.0,3.6839,4.0505,14.8662,04-03-22_23.46_CC2_protocol_HPPC_IN21700_30T_cycle_#1093.mat
CC_CELL2,1093,0.82222,2.46739,0.507,7,charge,3,24.66,8.22,10.0,9.9,3.6839,4.1272,17.9765,04-03-22_23.46_CC2_protocol_HPPC_IN21700_30T_cycle_#1093.mat
CC_CELL2,1093,0.82222,2.46739,0.4246,8,discharge,0,-2.466,0.822,2.0,2.0,3.6031,3.5584,18.128,04-03-22_23.46_CC2_protocol_HPPC_IN21700_30T_cycle_#1093.mat
CC_CELL2,1093,0.82222,2.46739,0.4246,8,discharge,0,-2.466,0.822,10.0,9.9,3.6031,3.5445,23.7651,04-03-22_23.46_CC2_protocol_HPPC_IN21700_30T_cycle_#1093.mat
CC_CELL2,1093,0.82222,2.46739,0.4246,8,charge,0,1.233,0.411,2.0,2.0,3.6051,3.6271,17.8398,04-03-22_23.46_CC2_protocol_HPPC_IN21700_30T_cycle_#1093.mat
CC_CELL2,1093,0.82222,2.46739,0.4246,8,charge,0,1.233,0.411,10.0,9.9,3.6051,3.6332,22.7862,04-03-22_23.46_CC2_protocol_HPPC_IN21700_30T_cycle_#1093.mat
CC_CELL2,1093,0.82222,2.46739,0.4245,8,discharge,1,-9.865,3.288,2.0,2.0,3.6039,3.4291,17.7199,04-03-22_23.46_CC2_protocol_HPPC_IN21700_30T_cycle_#1093.mat
CC_CELL2,1093,0.82222,2.46739,0.4245,8,discharge,1,-9.865,3.288,10.0,9.9,3.6039,3.3794,22.7581,04-03-22_23.46_CC2_protocol_HPPC_IN21700_30T_cycle_#1093.mat
CC_CELL2,1093,0.82222,2.46739,0.4246,8,charge,1,4.933,1.644,2.0,2.0,3.6097,3.6947,17.2316,04-03-22_23.46_CC2_protocol_HPPC_IN21700_30T_cycle_#1093.mat
CC_CELL2,1093,0.82222,2.46739,0.4246,8,charge,1,4.933,1.644,10.0,9.9,3.6097,3.7178,21.9145,04-03-22_23.46_CC2_protocol_HPPC_IN21700_30T_cycle_#1093.mat
CC_CELL2,1093,0.82222,2.46739,0.4244,8,discharge,2,-19.727,6.576,2.0,1.9,3.6044,3.2716,16.8703,04-03-22_23.46_CC2_protocol_HPPC_IN21700_30T_cycle_#1093.mat
CC_CELL2,1093,0.82222,2.46739,0.4244,8,discharge,2,-19.727,6.576,10.0,9.9,3.6044,3.1778,21.6252,04-03-22_23.46_CC2_protocol_HPPC_IN21700_30T_cycle_#1093.mat
CC_CELL2,1093,0.82222,2.46739,0.4247,8,charge,2,14.796,4.932,2.0,2.0,3.6151,3.8524,16.0381,04-03-22_23.46_CC2_protocol_HPPC_IN21700_30T_cycle_#1093.mat
CC_CELL2,1093,0.82222,2.46739,0.4247,8,charge,2,14.796,4.932,10.0,9.9,3.6151,3.9056,19.6337,04-03-22_23.46_CC2_protocol_HPPC_IN21700_30T_cycle_#1093.mat
CC_CELL2,1093,0.82222,2.46739,0.4243,8,discharge,3,-28.36,9.453,2.0,2.0,3.6052,3.1406,16.3822,04-03-22_23.46_CC2_protocol_HPPC_IN21700_30T_cycle_#1093.mat
CC_CELL2,1093,0.82222,2.46739,0.4243,8,discharge,3,-28.36,9.453,10.0,9.9,3.6052,3.0032,21.2271,04-03-22_23.46_CC2_protocol_HPPC_IN21700_30T_cycle_#1093.mat
CC_CELL2,1093,0.82222,2.46739,0.4248,8,charge,3,24.662,8.221,2.0,2.0,3.6188,3.9904,15.0677,04-03-22_23.46_CC2_protocol_HPPC_IN21700_30T_cycle_#1093.mat
CC_CELL2,1093,0.82222,2.46739,0.4248,8,charge,3,24.662,8.221,10.0,9.9,3.6188,4.0646,18.0764,04-03-22_23.46_CC2_protocol_HPPC_IN21700_30T_cycle_#1093.mat
CC_CELL2,1093,0.82222,2.46739,0.3424,9,discharge,0,-2.468,0.823,2.0,1.9,3.5294,3.4824,19.0468,04-03-22_23.46_CC2_protocol_HPPC_IN21700_30T_cycle_#1093.mat
CC_CELL2,1093,0.82222,2.46739,0.3424,9,discharge,0,-2.468,0.823,10.0,9.9,3.5294,3.4666,25.4498,04-03-22_23.46_CC2_protocol_HPPC_IN21700_30T_cycle_#1093.mat
CC_CELL2,1093,0.82222,2.46739,0.3424,9,charge,0,1.231,0.41,2.0,2.0,3.5314,3.5544,18.6794,04-03-22_23.46_CC2_protocol_HPPC_IN21700_30T_cycle_#1093.mat
CC_CELL2,1093,0.82222,2.46739,0.3424,9,charge,0,1.231,0.41,10.0,9.9,3.5314,3.5606,23.7148,04-03-22_23.46_CC2_protocol_HPPC_IN21700_30T_cycle_#1093.mat
CC_CELL2,1093,0.82222,2.46739,0.3423,9,discharge,1,-9.865,3.288,2.0,2.0,3.53,3.344,18.8538,04-03-22_23.46_CC2_protocol_HPPC_IN21700_30T_cycle_#1093.mat
CC_CELL2,1093,0.82222,2.46739,0.3423,9,discharge,1,-9.865,3.288,10.0,9.9,3.53,3.2867,24.6619,04-03-22_23.46_CC2_protocol_HPPC_IN21700_30T_cycle_#1093.mat
CC_CELL2,1093,0.82222,2.46739,0.3424,9,charge,1,4.933,1.644,2.0,2.0,3.5361,3.6249,18.0023,04-03-22_23.46_CC2_protocol_HPPC_IN21700_30T_cycle_#1093.mat
CC_CELL2,1093,0.82222,2.46739,0.3424,9,charge,1,4.933,1.644,10.0,9.9,3.5361,3.6483,22.7462,04-03-22_23.46_CC2_protocol_HPPC_IN21700_30T_cycle_#1093.mat
CC_CELL2,1093,0.82222,2.46739,0.3422,9,discharge,2,-19.728,6.576,2.0,2.0,3.5303,3.1752,17.9998,04-03-22_23.46_CC2_protocol_HPPC_IN21700_30T_cycle_#1093.mat
CC_CELL2,1093,0.82222,2.46739,0.3422,9,discharge,2,-19.728,6.576,10.0,9.9,3.5303,3.052,24.2447,04-03-22_23.46_CC2_protocol_HPPC_IN21700_30T_cycle_#1093.mat
CC_CELL2,1093,0.82222,2.46739,0.3425,9,charge,2,14.796,4.932,2.0,2.0,3.542,3.7847,16.4031,04-03-22_23.46_CC2_protocol_HPPC_IN21700_30T_cycle_#1093.mat
CC_CELL2,1093,0.82222,2.46739,0.3425,9,charge,2,14.796,4.932,10.0,9.9,3.542,3.8431,20.3501,04-03-22_23.46_CC2_protocol_HPPC_IN21700_30T_cycle_#1093.mat
CC_CELL2,1093,0.82222,2.46739,0.3421,9,discharge,3,-28.36,9.453,2.0,2.0,3.5319,3.0379,17.4189,04-03-22_23.46_CC2_protocol_HPPC_IN21700_30T_cycle_#1093.mat
CC_CELL2,1093,0.82222,2.46739,0.3421,9,discharge,3,-28.36,9.453,10.0,9.9,3.5319,2.8282,24.8131,04-03-22_23.46_CC2_protocol_HPPC_IN21700_30T_cycle_#1093.mat
CC_CELL2,1093,0.82222,2.46739,0.3426,9,charge,3,24.659,8.22,2.0,2.0,3.5467,3.922,15.2196,04-03-22_23.46_CC2_protocol_HPPC_IN21700_30T_cycle_#1093.mat
CC_CELL2,1093,0.82222,2.46739,0.3426,9,charge,3,24.659,8.22,10.0,9.9,3.5467,4.0037,18.5328,04-03-22_23.46_CC2_protocol_HPPC_IN21700_30T_cycle_#1093.mat
CC_CELL2,1093,0.82222,2.46739,0.3013,10,discharge,0,-2.467,0.822,2.0,2.0,3.4909,3.4411,20.1824,04-03-22_23.46_CC2_protocol_HPPC_IN21700_30T_cycle_#1093.mat
CC_CELL2,1093,0.82222,2.46739,0.3013,10,discharge,0,-2.467,0.822,10.0,9.9,3.4909,3.4234,27.3556,04-03-22_23.46_CC2_protocol_HPPC_IN21700_30T_cycle_#1093.mat
CC_CELL2,1093,0.82222,2.46739,0.3013,10,charge,0,1.234,0.411,2.0,2.0,3.493,3.5171,19.5379,04-03-22_23.46_CC2_protocol_HPPC_IN21700_30T_cycle_#1093.mat
CC_CELL2,1093,0.82222,2.46739,0.3013,10,charge,0,1.234,0.411,10.0,9.9,3.493,3.5234,24.6453,04-03-22_23.46_CC2_protocol_HPPC_IN21700_30T_cycle_#1093.mat
CC_CELL2,1093,0.82222,2.46739,0.3012,10,discharge,1,-9.864,3.288,2.0,2.0,3.4914,3.2919,20.224,04-03-22_23.46_CC2_protocol_HPPC_IN21700_30T_cycle_#1093.mat
CC_CELL2,1093,0.82222,2.46739,0.3012,10,discharge,1,-9.864,3.288,10.0,9.9,3.4914,3.2182,27.6953,04-03-22_23.46_CC2_protocol_HPPC_IN21700_30T_cycle_#1093.mat
CC_CELL2,1093,0.82222,2.46739,0.3013,10,charge,1,4.931,1.644,2.0,2.0,3.4981,3.5901,18.6584,04-03-22_23.46_CC2_protocol_HPPC_IN21700_30T_cycle_#1093.mat
CC_CELL2,1093,0.82222,2.46739,0.3013,10,charge,1,4.931,1.644,10.0,9.9,3.4981,3.6123,23.1608,04-03-22_23.46_CC2_protocol_HPPC_IN21700_30T_cycle_#1093.mat
CC_CELL2,1093,0.82222,2.46739,0.3011,10,discharge,2,-19.731,6.577,2.0,1.9,3.4921,3.1113,19.2996,04-03-22_23.46_CC2_protocol_HPPC_IN21700_30T_cycle_#1093.mat
CC_CELL2,1093,0.82222,2.46739,0.3011,10,discharge,2,-19.731,6.577,10.0,9.9,3.4921,2.932,28.3868,04-03-22_23.46_CC2_protocol_HPPC_IN21700_30T_cycle_#1093.mat
CC_CELL2,1093,0.82222,2.46739,0.3014,10,charge,2,14.795,4.932,2.0,1.9,3.5036,3.7507,16.7016,04-03-22_23.46_CC2_protocol_HPPC_IN21700_30T_cycle_#1093.mat
CC_CELL2,1093,0.82222,2.46739,0.3014,10,charge,2,14.795,4.932,10.0,9.9,3.5036,3.8101,20.7165,04-03-22_23.46_CC2_protocol_HPPC_IN21700_30T_cycle_#1093.mat
CC_CELL2,1093,0.82222,2.46739,0.301,10,discharge,3,-28.361,9.454,2.0,2.0,3.4927,2.9558,18.9309,04-03-22_23.46_CC2_protocol_HPPC_IN21700_30T_cycle_#1093.mat
CC_CELL2,1093,0.82222,2.46739,0.301,10,discharge,3,-28.361,9.454,10.0,9.9,3.4927,2.6396,30.08,04-03-22_23.46_CC2_protocol_HPPC_IN21700_30T_cycle_#1093.mat
CC_CELL2,1093,0.82222,2.46739,0.3015,10,charge,3,24.66,8.22,2.0,1.9,3.5079,3.8873,15.3852,04-03-22_23.46_CC2_protocol_HPPC_IN21700_30T_cycle_#1093.mat
CC_CELL2,1093,0.82222,2.46739,0.3015,10,charge,3,24.66,8.22,10.0,9.9,3.5079,3.9746,18.9254,04-03-22_23.46_CC2_protocol_HPPC_IN21700_30T_cycle_#1093.mat
CC_CELL2,1093,0.82222,2.46739,0.2602,11,discharge,0,-2.466,0.822,2.0,2.0,3.4507,3.3952,22.5097,04-03-22_23.46_CC2_protocol_HPPC_IN21700_30T_cycle_#1093.mat
CC_CELL2,1093,0.82222,2.46739,0.2602,11,discharge,0,-2.466,0.822,10.0,9.9,3.4507,3.3724,31.757,04-03-22_23.46_CC2_protocol_HPPC_IN21700_30T_cycle_#1093.mat
CC_CELL2,1093,0.82222,2.46739,0.2602,11,charge,0,1.231,0.41,2.0,2.0,3.4534,3.4797,21.3578,04-03-22_23.46_CC2_protocol_HPPC_IN21700_30T_cycle_#1093.mat
CC_CELL2,1093,0.82222,2.46739,0.2602,11,charge,0,1.231,0.41,10.0,9.9,3.4534,3.4872,27.4484,04-03-22_23.46_CC2_protocol_HPPC_IN21700_30T_cycle_#1093.mat
CC_CELL2,1093,0.82222,2.46739,0.2601,11,discharge,1,-9.866,3.289,2.0,2.0,3.4504,3.2288,22.4619,04-03-22_23.46_CC2_protocol_HPPC_IN21700_30T_cycle_#1093.mat
CC_CELL2,1093,0.82222,2.46739,0.2601,11,discharge,1,-9.866,3.289,10.0,9.9,3.4504,3.1196,33.5307,04-03-22_23.46_CC2_protocol_HPPC_IN21700_30T_cycle_#1093.mat
CC_CELL2,1093,0.82222,2.46739,0.2602,11,charge,1,4.931,1.644,2.0,1.9,3.4603,3.557,19.6118,04-03-22_23.46_CC2_protocol_HPPC_IN21700_30T_cycle_#1093.mat
CC_CELL2,1093,0.82222,2.46739,0.2602,11,charge,1,4.931,1.644,10.0,9.9,3.4603,3.5784,23.952,04-03-22_23.46_CC2_protocol_HPPC_IN21700_30T_cycle_#1093.mat
CC_CELL2,1093,0.82222,2.46739,0.26,11,discharge,2,-19.73,6.577,2.0,1.9,3.4522,3.0291,21.4445,04-03-22_23.46_CC2_protocol_HPPC_IN21700_30T_cycle_#1093.mat
CC_CELL2,1093,0.82222,2.46739,0.26,11,discharge,2,-19.73,6.577,10.0,9.9,3.4522,2.7412,36.0365,04-03-22_23.46_CC2_protocol_HPPC_IN21700_30T_cycle_#1093.mat
CC_CELL2,1093,0.82222,2.46739,0.2603,11,charge,2,14.796,4.932,2.0,1.9,3.4666,3.7165,16.8897,04-03-22_23.46_CC2_protocol_HPPC_IN21700_30T_cycle_#1093.mat
CC_CELL2,1093,0.82222,2.46739,0.2603,11,charge,2,14.796,4.932,10.0,9.9,3.4666,3.7702,20.5191,04-03-22_23.46_CC2_protocol_HPPC_IN21700_30T_cycle_#1093.mat
CC_CELL2,1093,0.82222,2.46739,0.2599,11,discharge,3,-28.36,9.453,2.0,1.9,3.4527,2.86,20.8992,04-03-22_23.46_CC2_protocol_HPPC_IN21700_30T_cycle_#1093.mat
CC_CELL2,1093,0.82222,2.46739,0.2599,11,discharge,3,-28.36,9.453,10.0,9.9,3.4527,2.4998,33.6001,04-03-22_23.46_CC2_protocol_HPPC_IN21700_30T_cycle_#1093.mat
CC_CELL2,1093,0.82222,2.46739,0.2604,11,charge,3,24.659,8.22,2.0,2.0,3.4708,3.8496,15.3615,04-03-22_23.46_CC2_protocol_HPPC_IN21700_30T_cycle_#1093.mat
CC_CELL2,1093,0.82222,2.46739,0.2604,11,charge,3,24.659,8.22,10.0,9.9,3.4708,3.933,18.7437,04-03-22_23.46_CC2_protocol_HPPC_IN21700_30T_cycle_#1093.mat
CC_CELL2,1093,0.82222,2.46739,0.219,12,discharge,0,-2.466,0.822,2.0,2.0,3.406,3.3439,25.1835,04-03-22_23.46_CC2_protocol_HPPC_IN21700_30T_cycle_#1093.mat
CC_CELL2,1093,0.82222,2.46739,0.219,12,discharge,0,-2.466,0.822,10.0,9.9,3.406,3.311,38.5255,04-03-22_23.46_CC2_protocol_HPPC_IN21700_30T_cycle_#1093.mat
CC_CELL2,1093,0.82222,2.46739,0.2191,12,charge,0,1.233,0.411,2.0,2.0,3.4098,3.4386,23.3539,04-03-22_23.46_CC2_protocol_HPPC_IN21700_30T_cycle_#1093.mat
CC_CELL2,1093,0.82222,2.46739,0.2191,12,charge,0,1.233,0.411,10.0,9.9,3.4098,3.4497,32.3548,04-03-22_23.46_CC2_protocol_HPPC_IN21700_30T_cycle_#1093.mat
CC_CELL2,1093,0.82222,2.46739,0.219,12,discharge,1,-9.866,3.289,2.0,1.9,3.4071,3.1552,25.5334,04-03-22_23.46_CC2_protocol_HPPC_IN21700_30T_cycle_#1093.mat
CC_CELL2,1093,0.82222,2.46739,0.219,12,discharge,1,-9.866,3.289,10.0,9.9,3.4071,2.9691,44.3971,04-03-22_23.46_CC2_protocol_HPPC_IN21700_30T_cycle_#1093.mat
CC_CELL2,1093,0.82222,2.46739,0.2191,12,charge,1,4.931,1.644,2.0,2.0,3.4209,3.5242,20.9499,04-03-22_23.46_CC2_protocol_HPPC_IN21700_30T_cycle_#1093.mat
CC_CELL2,1093,0.82222,2.46739,0.2191,12,charge,1,4.931,1.644,10.0,9.9,3.4209,3.5509,26.3649,04-03-22_23.46_CC2_protocol_HPPC_IN21700_30T_cycle_#1093.mat
CC_CELL2,1093,0.82222,2.46739,0.2189,12,discharge,2,-19.727,6.576,2.0,2.0,3.4099,2.9052,25.5842,04-03-22_23.46_CC2_protocol_HPPC_IN21700_30T_cycle_#1093.mat
CC_CELL2,1093,0.82222,2.46739,0.2189,12,discharge,2,-19.727,6.576,10.0,9.9,3.4099,2.4998,46.1347,04-03-22_23.46_CC2_protocol_HPPC_IN21700_30T_cycle_#1093.mat
CC_CELL2,1093,0.82222,2.46739,0.2192,12,charge,2,14.796,4.932,2.0,2.0,3.4321,3.6851,17.0992,04-03-22_23.46_CC2_protocol_HPPC_IN21700_30T_cycle_#1093.mat
CC_CELL2,1093,0.82222,2.46739,0.2192,12,charge,2,14.796,4.932,10.0,9.9,3.4321,3.732,20.269,04-03-22_23.46_CC2_protocol_HPPC_IN21700_30T_cycle_#1093.mat
CC_CELL2,1093,0.82222,2.46739,0.2188,12,discharge,3,-24.99,8.33,2.0,1.9,3.4118,2.6957,28.6555,04-03-22_23.46_CC2_protocol_HPPC_IN21700_30T_cycle_#1093.mat
CC_CELL2,1093,0.82222,2.46739,0.2188,12,discharge,3,-24.99,8.33,10.0,9.9,3.4118,2.4999,36.4906,04-03-22_23.46_CC2_protocol_HPPC_IN21700_30T_cycle_#1093.mat
CC_CELL2,1093,0.82222,2.46739,0.2193,12,charge,3,24.662,8.221,2.0,2.0,3.4358,3.822,15.6597,04-03-22_23.46_CC2_protocol_HPPC_IN21700_30T_cycle_#1093.mat
CC_CELL2,1093,0.82222,2.46739,0.2193,12,charge,3,24.662,8.221,10.0,9.9,3.4358,3.8978,18.7333,04-03-22_23.46_CC2_protocol_HPPC_IN21700_30T_cycle_#1093.mat
CC_CELL2,1131,0.82103,2.46383,1.0,0,discharge,0,-2.465,0.822,2.0,2.0,4.1212,4.0606,24.5842,04-10-22_12.03_CC2_protocol_HPPC_IN21700_30T_cycle_#1131.mat
CC_CELL2,1131,0.82103,2.46383,1.0,0,discharge,0,-2.465,0.822,10.0,9.7,4.1212,4.0401,32.9006,04-10-22_12.03_CC2_protocol_HPPC_IN21700_30T_cycle_#1131.mat
CC_CELL2,1131,0.82103,2.46383,1.0,0,charge,0,1.232,0.411,2.0,2.0,4.1356,4.1724,29.8726,04-10-22_12.03_CC2_protocol_HPPC_IN21700_30T_cycle_#1131.mat
CC_CELL2,1131,0.82103,2.46383,1.0,0,charge,0,1.232,0.411,10.0,9.9,4.1356,4.1872,41.8865,04-10-22_12.03_CC2_protocol_HPPC_IN21700_30T_cycle_#1131.mat
CC_CELL2,1131,0.82103,2.46383,0.9999,0,discharge,1,-9.858,3.286,2.0,2.0,4.1301,3.8812,25.249,04-10-22_12.03_CC2_protocol_HPPC_IN21700_30T_cycle_#1131.mat
CC_CELL2,1131,0.82103,2.46383,0.9999,0,discharge,1,-9.858,3.286,10.0,9.9,4.1301,3.8437,29.0531,04-10-22_12.03_CC2_protocol_HPPC_IN21700_30T_cycle_#1131.mat
CC_CELL2,1131,0.82103,2.46383,1.0,0,charge,1,1.708,0.569,2.0,2.0,4.1402,4.2001,35.0662,04-10-22_12.03_CC2_protocol_HPPC_IN21700_30T_cycle_#1131.mat
CC_CELL2,1131,0.82103,2.46383,1.0,0,charge,1,1.708,0.569,10.0,9.9,4.1402,4.2001,35.0662,04-10-22_12.03_CC2_protocol_HPPC_IN21700_30T_cycle_#1131.mat
CC_CELL2,1131,0.82103,2.46383,0.9998,0,discharge,2,-19.714,6.571,2.0,2.0,4.128,3.6997,21.7257,04-10-22_12.03_CC2_protocol_HPPC_IN21700_30T_cycle_#1131.mat
CC_CELL2,1131,0.82103,2.46383,0.9998,0,discharge,2,-19.714,6.571,10.0,9.9,4.128,3.6443,24.5359,04-10-22_12.03_CC2_protocol_HPPC_IN21700_30T_cycle_#1131.mat
CC_CELL2,1131,0.82103,2.46383,1.0,0,charge,2,1.611,0.537,2.0,2.0,4.1447,4.2001,34.3886,04-10-22_12.03_CC2_protocol_HPPC_IN21700_30T_cycle_#1131.mat
CC_CELL2,1131,0.82103,2.46383,1.0,0,charge,2,1.611,0.537,10.0,9.9,4.1447,4.2,34.3265,04-10-22_12.03_CC2_protocol_HPPC_IN21700_30T_cycle_#1131.mat
CC_CELL2,1131,0.82103,2.46383,0.9998,0,discharge,3,-28.338,9.446,2.0,2.0,4.1282,3.5637,19.9202,04-10-22_12.03_CC2_protocol_HPPC_IN21700_30T_cycle_#1131.mat
CC_CELL2,1131,0.82103,2.46383,0.9998,0,discharge,3,-28.338,9.446,10.0,9.9,4.1282,3.4857,22.6727,04-10-22_12.03_CC2_protocol_HPPC_IN21700_30T_cycle_#1131.mat
CC_CELL2,1131,0.82103,2.46383,1.0,0,charge,3,1.516,0.505,2.0,2.0,4.1485,4.2,33.9822,04-10-22_12.03_CC2_protocol_HPPC_IN21700_30T_cycle_#1131.mat
CC_CELL2,1131,0.82103,2.46383,1.0,0,charge,3,1.516,0.505,10.0,9.9,4.1485,4.2,33.9822,04-10-22_12.03_CC2_protocol_HPPC_IN21700_30T_cycle_#1131.mat
CC_CELL2,1131,0.82103,2.46383,0.9589,1,discharge,0,-2.463,0.821,2.0,2.0,4.0865,4.0257,24.6803,04-10-22_12.03_CC2_protocol_HPPC_IN21700_30T_cycle_#1131.mat
CC_CELL2,1131,0.82103,2.46383,0.9589,1,discharge,0,-2.463,0.821,10.0,9.9,4.0865,4.0125,30.0386,04-10-22_12.03_CC2_protocol_HPPC_IN21700_30T_cycle_#1131.mat
CC_CELL2,1131,0.82103,2.46383,0.9589,1,charge,0,1.234,0.411,2.0,2.0,4.0883,4.1187,24.6393,04-10-22_12.03_CC2_protocol_HPPC_IN21700_30T_cycle_#1131.mat
CC_CELL2,1131,0.82103,2.46383,0.9589,1,charge,0,1.234,0.411,10.0,9.9,4.0883,4.126,30.556,04-10-22_12.03_CC2_protocol_HPPC_IN21700_30T_cycle_#1131.mat
CC_CELL2,1131,0.82103,2.46383,0.9588,1,discharge,1,-9.856,3.285,2.0,2.0,4.086,3.8616,22.7683,04-10-22_12.03_CC2_protocol_HPPC_IN21700_30T_cycle_#1131.mat
CC_CELL2,1131,0.82103,2.46383,0.9588,1,discharge,1,-9.856,3.285,10.0,9.9,4.086,3.8247,26.5123,04-10-22_12.03_CC2_protocol_HPPC_IN21700_30T_cycle_#1131.mat
CC_CELL2,1131,0.82103,2.46383,0.959,1,charge,1,3.976,1.325,2.0,2.0,4.0917,4.2,27.2412,04-10-22_12.03_CC2_protocol_HPPC_IN21700_30T_cycle_#1131.mat
CC_CELL2,1131,0.82103,2.46383,0.959,1,charge,1,3.976,1.325,10.0,9.9,4.0917,4.2,27.2412,04-10-22_12.03_CC2_protocol_HPPC_IN21700_30T_cycle_#1131.mat
CC_CELL2,1131,0.82103,2.46383,0.9588,1,discharge,2,-19.713,6.571,2.0,2.0,4.0873,3.6849,20.4129,04-10-22_12.03_CC2_protocol_HPPC_IN21700_30T_cycle_#1131.mat
CC_CELL2,1131,0.82103,2.46383,0.9588,1,discharge,2,-19.713,6.571,10.0,9.9,4.0873,3.6211,23.6494,04-10-22_12.03_CC2_protocol_HPPC_IN21700_30T_cycle_#1131.mat
CC_CELL2,1131,0.82103,2.46383,0.959,1,charge,2,3.833,1.278,2.0,2.0,4.0958,4.1999,27.1557,04-10-22_12.03_CC2_protocol_HPPC_IN21700_30T_cycle_#1131.mat
CC_CELL2,1131,0.82103,2.46383,0.959,1,charge,2,3.833,1.278,10.0,9.9,4.0958,4.1999,27.1557,04-10-22_12.03_CC2_protocol_HPPC_IN21700_30T_cycle_#1131.mat
CC_CELL2,1131,0.82103,2.46383,0.9587,1,discharge,3,-28.337,9.446,2.0,2.0,4.0884,3.5504,18.9858,04-10-22_12.03_CC2_protocol_HPPC_IN21700_30T_cycle_#1131.mat
CC_CELL2,1131,0.82103,2.46383,0.9587,1,discharge,3,-28.337,9.446,10.0,9.9,4.0884,3.4578,22.2536,04-10-22_12.03_CC2_protocol_HPPC_IN21700_30T_cycle_#1131.mat
CC_CELL2,1131,0.82103,2.46383,0.959,1,charge,3,3.636,1.212,2.0,2.0,4.0988,4.2,27.8335,04-10-22_12.03_CC2_protocol_HPPC_IN21700_30T_cycle_#1131.mat
CC_CELL2,1131,0.82103,2.46383,0.959,1,charge,3,3.636,1.212,10.0,9.9,4.0988,4.2,27.8335,04-10-22_12.03_CC2_protocol_HPPC_IN21700_30T_cycle_#1131.mat
CC_CELL2,1131,0.82103,2.46383,0.9178,2,discharge,0,-2.463,0.821,2.0,2.0,4.0736,4.0162,23.3021,04-10-22_12.03_CC2_protocol_HPPC_IN21700_30T_cycle_#1131.mat
CC_CELL2,1131,0.82103,2.46383,0.9178,2,discharge,0,-2.463,0.821,10.0,9.9,4.0736,4.0004,29.7162,04-10-22_12.03_CC2_protocol_HPPC_IN21700_30T_cycle_#1131.mat
CC_CELL2,1131,0.82103,2.46383,0.9179,2,charge,0,1.232,0.411,2.0,2.0,4.0757,4.1037,22.7328,04-10-22_12.03_CC2_protocol_HPPC_IN21700_30T_cycle_#1131.mat
CC_CELL2,1131,0.82103,2.46383,0.9179,2,charge,0,1.232,0.411,10.0,9.9,4.0757,4.1101,27.9289,04-10-22_12.03_CC2_protocol_HPPC_IN21700_30T_cycle_#1131.mat
CC_CELL2,1131,0.82103,2.46383,0.9178,2,discharge,1,-9.856,3.285,2.0,2.0,4.0741,3.8589,21.8341,04-10-22_12.03_CC2_protocol_HPPC_IN21700_30T_cycle_#1131.mat
CC_CELL2,1131,0.82103,2.46383,0.9178,2,discharge,1,-9.856,3.285,10.0,9.9,4.0741,3.8104,26.7549,04-10-22_12.03_CC2_protocol_HPPC_IN21700_30T_cycle_#1131.mat
CC_CELL2,1131,0.82103,2.46383,0.9179,2,charge,1,4.928,1.643,2.0,2.0,4.0791,4.1876,22.0193,04-10-22_12.03_CC2_protocol_HPPC_IN21700_30T_cycle_#1131.mat
CC_CELL2,1131,0.82103,2.46383,0.9179,2,charge,1,4.928,1.643,10.0,9.9,4.0791,4.2,24.5358,04-10-22_12.03_CC2_protocol_HPPC_IN21700_30T_cycle_#1131.mat
CC_CELL2,1131,0.82103,2.46383,0.9177,2,discharge,2,-19.712,6.571,2.0,2.0,4.0747,3.6854,19.7494,04-10-22_12.03_CC2_protocol_HPPC_IN21700_30T_cycle_#1131.mat
CC_CELL2,1131,0.82103,2.46383,0.9177,2,discharge,2,-19.712,6.571,10.0,9.9,4.0747,3.6061,23.7723,04-10-22_12.03_CC2_protocol_HPPC_IN21700_30T_cycle_#1131.mat
CC_CELL2,1131,0.82103,2.46383,0.9179,2,charge,2,5.002,1.667,2.0,2.0,4.0818,4.2001,23.6501,04-10-22_12.03_CC2_protocol_HPPC_IN21700_30T_cycle_#1131.mat
CC_CELL2,1131,0.82103,2.46383,0.9179,2,charge,2,5.002,1.667,10.0,9.9,4.0818,4.2,23.6301,04-10-22_12.03_CC2_protocol_HPPC_IN21700_30T_cycle_#1131.mat
CC_CELL2,1131,0.82103,2.46383,0.9176,2,discharge,3,-28.339,9.446,2.0,2.0,4.076,3.5525,18.4728,04-10-22_12.03_CC2_protocol_HPPC_IN21700_30T_cycle_#1131.mat
CC_CELL2,1131,0.82103,2.46383,0.9176,2,discharge,3,-28.339,9.446,10.0,9.9,4.076,3.4435,22.3191,04-10-22_12.03_CC2_protocol_HPPC_IN21700_30T_cycle_#1131.mat
CC_CELL2,1131,0.82103,2.46383,0.9179,2,charge,3,4.883,1.628,2.0,2.0,4.0842,4.2001,23.7364,04-10-22_12.03_CC2_protocol_HPPC_IN21700_30T_cycle_#1131.mat
CC_CELL2,1131,0.82103,2.46383,0.9179,2,charge,3,4.883,1.628,10.0,9.9,4.0842,4.2001,23.7364,04-10-22_12.03_CC2_protocol_HPPC_IN21700_30T_cycle_#1131.mat
CC_CELL2,1131,0.82103,2.46383,0.8357,3,discharge,0,-2.466,0.822,2.0,2.0,3.9938,3.9433,20.4827,04-10-22_12.03_CC2_protocol_HPPC_IN21700_30T_cycle_#1131.mat
CC_CELL2,1131,0.82103,2.46383,0.8357,3,discharge,0,-2.466,0.822,10.0,9.9,3.9938,3.9243,28.189,04-10-22_12.03_CC2_protocol_HPPC_IN21700_30T_cycle_#1131.mat
CC_CELL2,1131,0.82103,2.46383,0.8357,3,charge,0,1.232,0.411,2.0,2.0,3.9965,4.0211,19.9724,04-10-22_12.03_CC2_protocol_HPPC_IN21700_30T_cycle_#1131.mat
CC_CELL2,1131,0.82103,2.46383,0.8357,3,charge,0,1.232,0.411,10.0,9.9,3.9965,4.0293,26.6299,04-10-22_12.03_CC2_protocol_HPPC_IN21700_30T_cycle_#1131.mat
CC_CELL2,1131,0.82103,2.46383,0.8356,3,discharge,1,-9.856,3.285,2.0,1.9,3.995,3.803,19.48,04-10-22_12.03_CC2_protocol_HPPC_IN21700_30T_cycle_#1131.mat
CC_CELL2,1131,0.82103,2.46383,0.8356,3,discharge,1,-9.856,3.285,10.0,9.9,3.995,3.7473,25.1313,04-10-22_12.03_CC2_protocol_HPPC_IN21700_30T_cycle_#1131.mat
CC_CELL2,1131,0.82103,2.46383,0.8358,3,charge,1,4.929,1.643,2.0,2.0,4.0023,4.0975,19.3158,04-10-22_12.03_CC2_protocol_HPPC_IN21700_30T_cycle_#1131.mat
CC_CELL2,1131,0.82103,2.46383,0.8358,3,charge,1,4.929,1.643,10.0,9.9,4.0023,4.1252,24.9361,04-10-22_12.03_CC2_protocol_HPPC_IN21700_30T_cycle_#1131.mat
CC_CELL2,1131,0.82103,2.46383,0.8356,3,discharge,2,-19.712,6.571,2.0,2.0,3.9962,3.6379,18.1767,04-10-22_12.03_CC2_protocol_HPPC_IN21700_30T_cycle_#1131.mat
CC_CELL2,1131,0.82103,2.46383,0.8356,3,discharge,2,-19.712,6.571,10.0,9.9,3.9962,3.5542,22.4229,04-10-22_12.03_CC2_protocol_HPPC_IN21700_30T_cycle_#1131.mat
CC_CELL2,1131,0.82103,2.46383,0.8358,3,charge,2,9.548,3.183,2.0,2.0,4.0077,4.2001,20.1511,04-10-22_12.03_CC2_protocol_HPPC_IN21700_30T_cycle_#1131.mat
CC_CELL2,1131,0.82103,2.46383,0.8358,3,charge,2,9.548,3.183,10.0,9.9,4.0077,4.2001,20.1511,04-10-22_12.03_CC2_protocol_HPPC_IN21700_30T_cycle_#1131.mat
CC_CELL2,1131,0.82103,2.46383,0.8355,3,discharge,3,-28.337,9.446,2.0,2.0,3.9976,3.5097,17.2178,04-10-22_12.03_CC2_protocol_HPPC_IN21700_30T_cycle_#1131.mat
CC_CELL2,1131,0.82103,2.46383,0.8355,3,discharge,3,-28.337,9.446,10.0,9.9,3.9976,3.397,21.1949,04-10-22_12.03_CC2_protocol_HPPC_IN21700_30T_cycle_#1131.mat
CC_CELL2,1131,0.82103,2.46383,0.8359,3,charge,3,9.405,3.135,2.0,2.0,4.0118,4.2001,20.0208,04-10-22_12.03_CC2_protocol_HPPC_IN21700_30T_cycle_#1131.mat
CC_CELL2,1131,0.82103,2.46383,0.8359,3,charge,3,9.405,3.135,10.0,9.9,4.0118,4.2,20.0102,04-10-22_12.03_CC2_protocol_HPPC_IN21700_30T_cycle_#1131.mat
CC_CELL2,1131,0.82103,2.46383,0.7535,4,discharge,0,-2.466,0.822,2.0,2.0,3.9005,3.8535,19.0631,04-10-22_12.03_CC2_protocol_HPPC_IN21700_30T_cycle_#1131.mat
CC_CELL2,1131,0.82103,2.46383,0.7535,4,discharge,0,-2.466,0.822,10.0,9.9,3.9005,3.8384,25.1876,04-10-22_12.03_CC2_protocol_HPPC_IN21700_30T_cycle_#1131.mat
CC_CELL2,1131,0.82103,2.46383,0.7536,4,charge,0,1.232,0.411,2.0,2.0,3.9023,3.9254,18.7546,04-10-22_12.03_CC2_protocol_HPPC_IN21700_30T_cycle_#1131.mat
CC_CELL2,1131,0.82103,2.46383,0.7536,4,charge,0,1.232,0.411,10.0,9.9,3.9023,3.9321,24.1942,04-10-22_12.03_CC2_protocol_HPPC_IN21700_30T_cycle_#1131.mat
CC_CELL2,1131,0.82103,2.46383,0.7535,4,discharge,1,-9.855,3.285,2.0,2.0,3.9009,3.7197,18.387,04-10-22_12.03_CC2_protocol_HPPC_IN21700_30T_cycle_#1131.mat
CC_CELL2,1131,0.82103,2.46383,0.7535,4,discharge,1,-9.855,3.285,10.0,9.9,3.9009,3.6744,22.9837,04-10-22_12.03_CC2_protocol_HPPC_IN21700_30T_cycle_#1131.mat
CC_CELL2,1131,0.82103,2.46383,0.7536,4,charge,1,4.929,1.643,2.0,2.0,3.9066,3.9965,18.2395,04-10-22_12.03_CC2_protocol_HPPC_IN21700_30T_cycle_#1131.mat
CC_CELL2,1131,0.82103,2.46383,0.7536,4,charge,1,4.929,1.643,10.0,9.9,3.9066,4.0206,23.1291,04-10-22_12.03_CC2_protocol_HPPC_IN21700_30T_cycle_#1131.mat
CC_CELL2,1131,0.82103,2.46383,0.7534,4,discharge,2,-19.715,6.572,2.0,2.0,3.9011,3.5599,17.3066,04-10-22_12.03_CC2_protocol_HPPC_IN21700_30T_cycle_#1131.mat
CC_CELL2,1131,0.82103,2.46383,0.7534,4,discharge,2,-19.715,6.572,10.0,9.9,3.9011,3.4811,21.3036,04-10-22_12.03_CC2_protocol_HPPC_IN21700_30T_cycle_#1131.mat
CC_CELL2,1131,0.82103,2.46383,0.7537,4,charge,2,14.785,4.928,2.0,2.0,3.91,4.1599,16.9023,04-10-22_12.03_CC2_protocol_HPPC_IN21700_30T_cycle_#1131.mat
CC_CELL2,1131,0.82103,2.46383,0.7537,4,charge,2,14.785,4.928,10.0,9.9,3.91,4.2,19.6145,04-10-22_12.03_CC2_protocol_HPPC_IN21700_30T_cycle_#1131.mat
CC_CELL2,1131,0.82103,2.46383,0.7533,4,discharge,3,-28.337,9.446,2.0,1.9,3.9016,3.435,16.4661,04-10-22_12.03_CC2_protocol_HPPC_IN21700_30T_cycle_#1131.mat
CC_CELL2,1131,0.82103,2.46383,0.7533,4,discharge,3,-28.337,9.446,10.0,9.9,3.9016,3.3197,20.535,04-10-22_12.03_CC2_protocol_HPPC_IN21700_30T_cycle_#1131.mat
CC_CELL2,1131,0.82103,2.46383,0.7538,4,charge,3,15.825,5.275,2.0,2.0,3.9143,4.2002,18.0664,04-10-22_12.03_CC2_protocol_HPPC_IN21700_30T_cycle_#1131.mat
CC_CELL2,1131,0.82103,2.46383,0.7538,4,charge,3,15.825,5.275,10.0,9.9,3.9143,4.2001,18.06,04-10-22_12.03_CC2_protocol_HPPC_IN21700_30T_cycle_#1131.mat
CC_CELL2,1131,0.82103,2.46383,0.6714,5,discharge,0,-2.466,0.822,2.0,2.0,3.8288,3.785,17.7652,04-10-22_12.03_CC2_protocol_HPPC_IN21700_30T_cycle_#1131.mat
CC_CELL2,1131,0.82103,2.46383,0.6714,5,discharge,0,-2.466,0.822,10.0,9.9,3.8288,3.7711,23.403,04-10-22_12.03_CC2_protocol_HPPC_IN21700_30T_cycle_#1131.mat
CC_CELL2,1131,0.82103,2.46383,0.6714,5,charge,0,1.234,0.411,2.0,2.0,3.8307,3.8521,17.3476,04-10-22_12.03_CC2_protocol_HPPC_IN21700_30T_cycle_#1131.mat
CC_CELL2,1131,0.82103,2.46383,0.6714,5,charge,0,1.234,0.411,10.0,9.9,3.8307,3.8582,22.2925,04-10-22_12.03_CC2_protocol_HPPC_IN21700_30T_cycle_#1131.mat
CC_CELL2,1131,0.82103,2.46383,0.6713,5,discharge,1,-9.856,3.285,2.0,1.9,3.8294,3.6586,17.3292,04-10-22_12.03_CC2_protocol_HPPC_IN21700_30T_cycle_#1131.mat
CC_CELL2,1131,0.82103,2.46383,0.6713,5,discharge,1,-9.856,3.285,10.0,9.9,3.8294,3.6085,22.4123,04-10-22_12.03_CC2_protocol_HPPC_IN21700_30T_cycle_#1131.mat
CC_CELL2,1131,0.82103,2.46383,0.6715,5,charge,1,4.929,1.643,2.0,2.0,3.8339,3.9192,17.3071,04-10-22_12.03_CC2_protocol_HPPC_IN21700_30T_cycle_#1131.mat
CC_CELL2,1131,0.82103,2.46383,0.6715,5,charge,1,4.929,1.643,10.0,9.9,3.8339,3.9395,21.426,04-10-22_12.03_CC2_protocol_HPPC_IN21700_30T_cycle_#1131.mat
CC_CELL2,1131,0.82103,2.46383,0.6713,5,discharge,2,-19.714,6.571,2.0,2.0,3.8298,3.501,16.6785,04-10-22_12.03_CC2_protocol_HPPC_IN21700_30T_cycle_#1131.mat
CC_CELL2,1131,0.82103,2.46383,0.6713,5,discharge,2,-19.714,6.571,10.0,9.9,3.8298,3.4147,21.0561,04-10-22_12.03_CC2_protocol_HPPC_IN21700_30T_cycle_#1131.mat
CC_CELL2,1131,0.82103,2.46383,0.6716,5,charge,2,14.785,4.928,2.0,1.9,3.8378,4.0729,15.9013,04-10-22_12.03_CC2_protocol_HPPC_IN21700_30T_cycle_#1131.mat
CC_CELL2,1131,0.82103,2.46383,0.6716,5,charge,2,14.785,4.928,10.0,9.9,3.8378,4.1243,19.3777,04-10-22_12.03_CC2_protocol_HPPC_IN21700_30T_cycle_#1131.mat
CC_CELL2,1131,0.82103,2.46383,0.6712,5,discharge,3,-28.337,9.446,2.0,2.0,3.8296,3.3762,16.0003,04-10-22_12.03_CC2_protocol_HPPC_IN21700_30T_cycle_#1131.mat
CC_CELL2,1131,0.82103,2.46383,0.6712,5,discharge,3,-28.337,9.446,10.0,9.9,3.8296,3.2546,20.2915,04-10-22_12.03_CC2_protocol_HPPC_IN21700_30T_cycle_#1131.mat
CC_CELL2,1131,0.82103,2.46383,0.6716,5,charge,3,21.913,7.304,2.0,2.0,3.8414,4.2001,16.3693,04-10-22_12.03_CC2_protocol_HPPC_IN21700_30T_cycle_#1131.mat
CC_CELL2,1131,0.82103,2.46383,0.6716,5,charge,3,21.913,7.304,10.0,9.9,3.8414,4.2,16.3647,04-10-22_12.03_CC2_protocol_HPPC_IN21700_30T_cycle_#1131.mat
CC_CELL2,1131,0.82103,2.46383,0.5893,6,discharge,0,-2.465,0.822,2.0,2.0,3.7487,3.7045,17.9281,04-10-22_12.03_CC2_protocol_HPPC_IN21700_30T_cycle_#1131.mat
