Repository: KikETs/ECM_HYBRID_BMS_JOINT

## Results

| Arm | Model | Size | Protocol | Result | Worst cell |
|---|---|---|---|---|---|
| SOP | 2RC table + trim (A8) | 4 effective coefficients, 2 EW states | leave-one-cell-out | usable current 69.6 % discharge, 59.5 % charge (τ = 10 s) | 59.9 % / 53.5 % (BOOST_REST) |
| SOH | dQ/dV ridge | 65 coefficients | leave-one-cell-out | RMSE 0.0094, bias −0.0005 | 0.0130 (BOOST_REST) |
| SOC | 2RC EKF, low-current gate | 3 states | leave-one-cell-out | **2.34 %p** over six sensor disturbances on estimated SOH (2.325 on true SOH), per cell 2.00–2.75 | 4.60 %p (BOOST_NEGPULSE_1S, current offset −0.10 A) |

The SOH arm was a 10,945-parameter CNN until the second audit round. Nested

File: analysis/uypydj_hppc_resistance.csv (part 210 of 225)
protocol,cycle,SOH,CAP_Ah,SOC,soc_group,direction,rate_rank,I_A,CRate_rated,tau_s,tau_actual_s,V_pre_V,V_tau_V,R_mOhm,file
CC_CELL2,1131,0.82103,2.46383,0.5893,6,discharge,0,-2.465,0.822,10.0,9.9,3.7487,3.6899,23.8501,04-10-22_12.03_CC2_protocol_HPPC_IN21700_30T_cycle_#1131.mat
CC_CELL2,1131,0.82103,2.46383,0.5893,6,charge,0,1.234,0.411,2.0,2.0,3.7508,3.7725,17.5922,04-10-22_12.03_CC2_protocol_HPPC_IN21700_30T_cycle_#1131.mat
CC_CELL2,1131,0.82103,2.46383,0.5893,6,charge,0,1.234,0.411,10.0,9.9,3.7508,3.7792,23.0239,04-10-22_12.03_CC2_protocol_HPPC_IN21700_30T_cycle_#1131.mat
CC_CELL2,1131,0.82103,2.46383,0.5892,6,discharge,1,-9.857,3.286,2.0,2.0,3.7495,3.5757,17.6323,04-10-22_12.03_CC2_protocol_HPPC_IN21700_30T_cycle_#1131.mat
CC_CELL2,1131,0.82103,2.46383,0.5892,6,discharge,1,-9.857,3.286,10.0,9.9,3.7495,3.5235,22.9281,04-10-22_12.03_CC2_protocol_HPPC_IN21700_30T_cycle_#1131.mat
CC_CELL2,1131,0.82103,2.46383,0.5893,6,charge,1,4.929,1.643,2.0,1.9,3.7554,3.8403,17.2246,04-10-22_12.03_CC2_protocol_HPPC_IN21700_30T_cycle_#1131.mat
CC_CELL2,1131,0.82103,2.46383,0.5893,6,charge,1,4.929,1.643,10.0,9.9,3.7554,3.8634,21.9111,04-10-22_12.03_CC2_protocol_HPPC_IN21700_30T_cycle_#1131.mat
CC_CELL2,1131,0.82103,2.46383,0.5891,6,discharge,2,-19.713,6.571,2.0,2.0,3.7502,3.4165,16.9279,04-10-22_12.03_CC2_protocol_HPPC_IN21700_30T_cycle_#1131.mat
CC_CELL2,1131,0.82103,2.46383,0.5891,6,discharge,2,-19.713,6.571,10.0,9.9,3.7502,3.3261,21.5137,04-10-22_12.03_CC2_protocol_HPPC_IN21700_30T_cycle_#1131.mat
CC_CELL2,1131,0.82103,2.46383,0.5894,6,charge,2,14.787,4.929,2.0,2.0,3.7597,3.9982,16.129,04-10-22_12.03_CC2_protocol_HPPC_IN21700_30T_cycle_#1131.mat
CC_CELL2,1131,0.82103,2.46383,0.5894,6,charge,2,14.787,4.929,10.0,9.9,3.7597,4.0497,19.6118,04-10-22_12.03_CC2_protocol_HPPC_IN21700_30T_cycle_#1131.mat
CC_CELL2,1131,0.82103,2.46383,0.5891,6,discharge,3,-28.336,9.445,2.0,2.0,3.7509,3.2885,16.3185,04-10-22_12.03_CC2_protocol_HPPC_IN21700_30T_cycle_#1131.mat
CC_CELL2,1131,0.82103,2.46383,0.5891,6,discharge,3,-28.336,9.445,10.0,9.9,3.7509,3.1625,20.7651,04-10-22_12.03_CC2_protocol_HPPC_IN21700_30T_cycle_#1131.mat
CC_CELL2,1131,0.82103,2.46383,0.5895,6,charge,3,24.642,8.214,2.0,2.0,3.763,4.1367,15.1652,04-10-22_12.03_CC2_protocol_HPPC_IN21700_30T_cycle_#1131.mat
CC_CELL2,1131,0.82103,2.46383,0.5895,6,charge,3,24.642,8.214,10.0,9.9,3.763,4.2001,17.738,04-10-22_12.03_CC2_protocol_HPPC_IN21700_30T_cycle_#1131.mat
CC_CELL2,1131,0.82103,2.46383,0.5071,7,discharge,0,-2.465,0.822,2.0,1.9,3.666,3.623,17.4414,04-10-22_12.03_CC2_protocol_HPPC_IN21700_30T_cycle_#1131.mat
CC_CELL2,1131,0.82103,2.46383,0.5071,7,discharge,0,-2.465,0.822,10.0,9.9,3.666,3.609,23.12,04-10-22_12.03_CC2_protocol_HPPC_IN21700_30T_cycle_#1131.mat
CC_CELL2,1131,0.82103,2.46383,0.5072,7,charge,0,1.234,0.411,2.0,2.0,3.6688,3.6902,17.3434,04-10-22_12.03_CC2_protocol_HPPC_IN21700_30T_cycle_#1131.mat
CC_CELL2,1131,0.82103,2.46383,0.5072,7,charge,0,1.234,0.411,10.0,9.9,3.6688,3.6965,22.4491,04-10-22_12.03_CC2_protocol_HPPC_IN21700_30T_cycle_#1131.mat
CC_CELL2,1131,0.82103,2.46383,0.5071,7,discharge,1,-9.856,3.285,2.0,2.0,3.6672,3.4949,17.4823,04-10-22_12.03_CC2_protocol_HPPC_IN21700_30T_cycle_#1131.mat
CC_CELL2,1131,0.82103,2.46383,0.5071,7,discharge,1,-9.856,3.285,10.0,9.9,3.6672,3.4458,22.4642,04-10-22_12.03_CC2_protocol_HPPC_IN21700_30T_cycle_#1131.mat
CC_CELL2,1131,0.82103,2.46383,0.5072,7,charge,1,4.929,1.643,2.0,2.0,3.6732,3.7578,17.1623,04-10-22_12.03_CC2_protocol_HPPC_IN21700_30T_cycle_#1131.mat
CC_CELL2,1131,0.82103,2.46383,0.5072,7,charge,1,4.929,1.643,10.0,9.9,3.6732,3.781,21.8688,04-10-22_12.03_CC2_protocol_HPPC_IN21700_30T_cycle_#1131.mat
CC_CELL2,1131,0.82103,2.46383,0.507,7,discharge,2,-19.714,6.571,2.0,2.0,3.668,3.337,16.7901,04-10-22_12.03_CC2_protocol_HPPC_IN21700_30T_cycle_#1131.mat
CC_CELL2,1131,0.82103,2.46383,0.507,7,discharge,2,-19.714,6.571,10.0,9.9,3.668,3.2495,21.2286,04-10-22_12.03_CC2_protocol_HPPC_IN21700_30T_cycle_#1131.mat
CC_CELL2,1131,0.82103,2.46383,0.5073,7,charge,2,14.785,4.928,2.0,2.0,3.6779,3.9147,16.0162,04-10-22_12.03_CC2_protocol_HPPC_IN21700_30T_cycle_#1131.mat
CC_CELL2,1131,0.82103,2.46383,0.5073,7,charge,2,14.785,4.928,10.0,9.9,3.6779,3.9671,19.5604,04-10-22_12.03_CC2_protocol_HPPC_IN21700_30T_cycle_#1131.mat
CC_CELL2,1131,0.82103,2.46383,0.5069,7,discharge,3,-28.337,9.446,2.0,2.0,3.6685,3.2108,16.152,04-10-22_12.03_CC2_protocol_HPPC_IN21700_30T_cycle_#1131.mat
CC_CELL2,1131,0.82103,2.46383,0.5069,7,discharge,3,-28.337,9.446,10.0,9.9,3.6685,3.0863,20.5456,04-10-22_12.03_CC2_protocol_HPPC_IN21700_30T_cycle_#1131.mat
CC_CELL2,1131,0.82103,2.46383,0.5074,7,charge,3,24.643,8.214,2.0,2.0,3.6815,4.0515,15.0144,04-10-22_12.03_CC2_protocol_HPPC_IN21700_30T_cycle_#1131.mat
CC_CELL2,1131,0.82103,2.46383,0.5074,7,charge,3,24.643,8.214,10.0,9.9,3.6815,4.1284,18.135,04-10-22_12.03_CC2_protocol_HPPC_IN21700_30T_cycle_#1131.mat
CC_CELL2,1131,0.82103,2.46383,0.425,8,discharge,0,-2.463,0.821,2.0,2.0,3.6007,3.5563,18.0246,04-10-22_12.03_CC2_protocol_HPPC_IN21700_30T_cycle_#1131.mat
CC_CELL2,1131,0.82103,2.46383,0.425,8,discharge,0,-2.463,0.821,10.0,9.9,3.6007,3.5423,23.708,04-10-22_12.03_CC2_protocol_HPPC_IN21700_30T_cycle_#1131.mat
CC_CELL2,1131,0.82103,2.46383,0.425,8,charge,0,1.231,0.41,2.0,2.0,3.6028,3.6246,17.7034,04-10-22_12.03_CC2_protocol_HPPC_IN21700_30T_cycle_#1131.mat
CC_CELL2,1131,0.82103,2.46383,0.425,8,charge,0,1.231,0.41,10.0,9.9,3.6028,3.6307,22.6571,04-10-22_12.03_CC2_protocol_HPPC_IN21700_30T_cycle_#1131.mat
CC_CELL2,1131,0.82103,2.46383,0.4249,8,discharge,1,-9.856,3.285,2.0,2.0,3.6015,3.424,18.009,04-10-22_12.03_CC2_protocol_HPPC_IN21700_30T_cycle_#1131.mat
CC_CELL2,1131,0.82103,2.46383,0.4249,8,discharge,1,-9.856,3.285,10.0,9.9,3.6015,3.3729,23.1935,04-10-22_12.03_CC2_protocol_HPPC_IN21700_30T_cycle_#1131.mat
CC_CELL2,1131,0.82103,2.46383,0.425,8,charge,1,4.927,1.642,2.0,2.0,3.6068,3.6941,17.7187,04-10-22_12.03_CC2_protocol_HPPC_IN21700_30T_cycle_#1131.mat
CC_CELL2,1131,0.82103,2.46383,0.425,8,charge,1,4.927,1.642,10.0,9.9,3.6068,3.7176,22.4883,04-10-22_12.03_CC2_protocol_HPPC_IN21700_30T_cycle_#1131.mat
CC_CELL2,1131,0.82103,2.46383,0.4248,8,discharge,2,-19.713,6.571,2.0,2.0,3.6021,3.2589,17.4098,04-10-22_12.03_CC2_protocol_HPPC_IN21700_30T_cycle_#1131.mat
CC_CELL2,1131,0.82103,2.46383,0.4248,8,discharge,2,-19.713,6.571,10.0,9.9,3.6021,3.1635,22.2493,04-10-22_12.03_CC2_protocol_HPPC_IN21700_30T_cycle_#1131.mat
CC_CELL2,1131,0.82103,2.46383,0.4251,8,charge,2,14.785,4.928,2.0,2.0,3.6131,3.8555,16.395,04-10-22_12.03_CC2_protocol_HPPC_IN21700_30T_cycle_#1131.mat
CC_CELL2,1131,0.82103,2.46383,0.4251,8,charge,2,14.785,4.928,10.0,9.9,3.6131,3.9096,20.0541,04-10-22_12.03_CC2_protocol_HPPC_IN21700_30T_cycle_#1131.mat
CC_CELL2,1131,0.82103,2.46383,0.4248,8,discharge,3,-28.338,9.446,2.0,2.0,3.6021,3.127,16.7655,04-10-22_12.03_CC2_protocol_HPPC_IN21700_30T_cycle_#1131.mat
CC_CELL2,1131,0.82103,2.46383,0.4248,8,discharge,3,-28.338,9.446,10.0,9.9,3.6021,2.9819,21.8858,04-10-22_12.03_CC2_protocol_HPPC_IN21700_30T_cycle_#1131.mat
CC_CELL2,1131,0.82103,2.46383,0.4252,8,charge,3,24.642,8.214,2.0,2.0,3.6176,3.996,15.3559,04-10-22_12.03_CC2_protocol_HPPC_IN21700_30T_cycle_#1131.mat
CC_CELL2,1131,0.82103,2.46383,0.4252,8,charge,3,24.642,8.214,10.0,9.9,3.6176,4.0708,18.3914,04-10-22_12.03_CC2_protocol_HPPC_IN21700_30T_cycle_#1131.mat
CC_CELL2,1131,0.82103,2.46383,0.3428,9,discharge,0,-2.466,0.822,2.0,2.0,3.5246,3.4759,19.7518,04-10-22_12.03_CC2_protocol_HPPC_IN21700_30T_cycle_#1131.mat
CC_CELL2,1131,0.82103,2.46383,0.3428,9,discharge,0,-2.466,0.822,10.0,9.9,3.5246,3.4599,26.2411,04-10-22_12.03_CC2_protocol_HPPC_IN21700_30T_cycle_#1131.mat
CC_CELL2,1131,0.82103,2.46383,0.3429,9,charge,0,1.234,0.411,2.0,2.0,3.5272,3.5515,19.6984,04-10-22_12.03_CC2_protocol_HPPC_IN21700_30T_cycle_#1131.mat
CC_CELL2,1131,0.82103,2.46383,0.3429,9,charge,0,1.234,0.411,10.0,9.9,3.5272,3.5579,24.8865,04-10-22_12.03_CC2_protocol_HPPC_IN21700_30T_cycle_#1131.mat
CC_CELL2,1131,0.82103,2.46383,0.3428,9,discharge,1,-9.856,3.285,2.0,2.0,3.5262,3.3323,19.6729,04-10-22_12.03_CC2_protocol_HPPC_IN21700_30T_cycle_#1131.mat
CC_CELL2,1131,0.82103,2.46383,0.3428,9,discharge,1,-9.856,3.285,10.0,9.9,3.5262,3.2726,25.73,04-10-22_12.03_CC2_protocol_HPPC_IN21700_30T_cycle_#1131.mat
CC_CELL2,1131,0.82103,2.46383,0.3429,9,charge,1,4.929,1.643,2.0,2.0,3.5324,3.6247,18.7255,04-10-22_12.03_CC2_protocol_HPPC_IN21700_30T_cycle_#1131.mat
CC_CELL2,1131,0.82103,2.46383,0.3429,9,charge,1,4.929,1.643,10.0,9.9,3.5324,3.6491,23.6757,04-10-22_12.03_CC2_protocol_HPPC_IN21700_30T_cycle_#1131.mat
CC_CELL2,1131,0.82103,2.46383,0.3427,9,discharge,2,-19.712,6.571,2.0,2.0,3.527,3.1574,18.75,04-10-22_12.03_CC2_protocol_HPPC_IN21700_30T_cycle_#1131.mat
CC_CELL2,1131,0.82103,2.46383,0.3427,9,discharge,2,-19.712,6.571,10.0,9.9,3.527,3.0264,25.3957,04-10-22_12.03_CC2_protocol_HPPC_IN21700_30T_cycle_#1131.mat
CC_CELL2,1131,0.82103,2.46383,0.343,9,charge,2,14.787,4.929,2.0,2.0,3.5384,3.7892,16.9608,04-10-22_12.03_CC2_protocol_HPPC_IN21700_30T_cycle_#1131.mat
CC_CELL2,1131,0.82103,2.46383,0.343,9,charge,2,14.787,4.929,10.0,9.9,3.5384,3.8489,20.9982,04-10-22_12.03_CC2_protocol_HPPC_IN21700_30T_cycle_#1131.mat
CC_CELL2,1131,0.82103,2.46383,0.3426,9,discharge,3,-28.337,9.446,2.0,2.0,3.5281,3.0153,18.0965,04-10-22_12.03_CC2_protocol_HPPC_IN21700_30T_cycle_#1131.mat
CC_CELL2,1131,0.82103,2.46383,0.3426,9,discharge,3,-28.337,9.446,10.0,9.9,3.5281,2.7868,26.1601,04-10-22_12.03_CC2_protocol_HPPC_IN21700_30T_cycle_#1131.mat
CC_CELL2,1131,0.82103,2.46383,0.3431,9,charge,3,24.644,8.215,2.0,2.0,3.5436,3.9293,15.6509,04-10-22_12.03_CC2_protocol_HPPC_IN21700_30T_cycle_#1131.mat
CC_CELL2,1131,0.82103,2.46383,0.3431,9,charge,3,24.644,8.215,10.0,9.9,3.5436,4.0125,19.0269,04-10-22_12.03_CC2_protocol_HPPC_IN21700_30T_cycle_#1131.mat
CC_CELL2,1131,0.82103,2.46383,0.3018,10,discharge,0,-2.466,0.822,2.0,2.0,3.4872,3.4359,20.8021,04-10-22_12.03_CC2_protocol_HPPC_IN21700_30T_cycle_#1131.mat
CC_CELL2,1131,0.82103,2.46383,0.3018,10,discharge,0,-2.466,0.822,10.0,9.9,3.4872,3.4178,28.1416,04-10-22_12.03_CC2_protocol_HPPC_IN21700_30T_cycle_#1131.mat
CC_CELL2,1131,0.82103,2.46383,0.3018,10,charge,0,1.231,0.41,2.0,2.0,3.489,3.5137,20.0585,04-10-22_12.03_CC2_protocol_HPPC_IN21700_30T_cycle_#1131.mat
CC_CELL2,1131,0.82103,2.46383,0.3018,10,charge,0,1.231,0.41,10.0,9.9,3.489,3.52,25.1746,04-10-22_12.03_CC2_protocol_HPPC_IN21700_30T_cycle_#1131.mat
CC_CELL2,1131,0.82103,2.46383,0.3017,10,discharge,1,-9.856,3.285,2.0,2.0,3.4874,3.2861,20.4237,04-10-22_12.03_CC2_protocol_HPPC_IN21700_30T_cycle_#1131.mat
CC_CELL2,1131,0.82103,2.46383,0.3017,10,discharge,1,-9.856,3.285,10.0,9.9,3.4874,3.2097,28.1752,04-10-22_12.03_CC2_protocol_HPPC_IN21700_30T_cycle_#1131.mat
CC_CELL2,1131,0.82103,2.46383,0.3018,10,charge,1,4.929,1.643,2.0,2.0,3.4939,3.5865,18.7883,04-10-22_12.03_CC2_protocol_HPPC_IN21700_30T_cycle_#1131.mat
CC_CELL2,1131,0.82103,2.46383,0.3018,10,charge,1,4.929,1.643,10.0,9.9,3.4939,3.6085,23.252,04-10-22_12.03_CC2_protocol_HPPC_IN21700_30T_cycle_#1131.mat
CC_CELL2,1131,0.82103,2.46383,0.3016,10,discharge,2,-19.712,6.571,2.0,2.0,3.488,3.1036,19.5008,04-10-22_12.03_CC2_protocol_HPPC_IN21700_30T_cycle_#1131.mat
CC_CELL2,1131,0.82103,2.46383,0.3016,10,discharge,2,-19.712,6.571,10.0,9.9,3.488,2.9204,28.7946,04-10-22_12.03_CC2_protocol_HPPC_IN21700_30T_cycle_#1131.mat
CC_CELL2,1131,0.82103,2.46383,0.3019,10,charge,2,14.785,4.928,2.0,1.9,3.4989,3.7465,16.7467,04-10-22_12.03_CC2_protocol_HPPC_IN21700_30T_cycle_#1131.mat
CC_CELL2,1131,0.82103,2.46383,0.3019,10,charge,2,14.785,4.928,10.0,9.9,3.4989,3.8068,20.8252,04-10-22_12.03_CC2_protocol_HPPC_IN21700_30T_cycle_#1131.mat
CC_CELL2,1131,0.82103,2.46383,0.3016,10,discharge,3,-28.336,9.445,2.0,2.0,3.4887,2.9515,18.9582,04-10-22_12.03_CC2_protocol_HPPC_IN21700_30T_cycle_#1131.mat
CC_CELL2,1131,0.82103,2.46383,0.3016,10,discharge,3,-28.336,9.445,10.0,9.9,3.4887,2.6254,30.4665,04-10-22_12.03_CC2_protocol_HPPC_IN21700_30T_cycle_#1131.mat
CC_CELL2,1131,0.82103,2.46383,0.302,10,charge,3,24.642,8.214,2.0,1.9,3.5039,3.8839,15.4208,04-10-22_12.03_CC2_protocol_HPPC_IN21700_30T_cycle_#1131.mat
CC_CELL2,1131,0.82103,2.46383,0.302,10,charge,3,24.642,8.214,10.0,9.9,3.5039,3.9721,19.0001,04-10-22_12.03_CC2_protocol_HPPC_IN21700_30T_cycle_#1131.mat
CC_CELL2,1131,0.82103,2.46383,0.2607,11,discharge,0,-2.466,0.822,2.0,2.0,3.4477,3.3897,23.5218,04-10-22_12.03_CC2_protocol_HPPC_IN21700_30T_cycle_#1131.mat
CC_CELL2,1131,0.82103,2.46383,0.2607,11,discharge,0,-2.466,0.822,10.0,9.9,3.4477,3.3656,33.2955,04-10-22_12.03_CC2_protocol_HPPC_IN21700_30T_cycle_#1131.mat
CC_CELL2,1131,0.82103,2.46383,0.2607,11,charge,0,1.234,0.411,2.0,2.0,3.4506,3.4779,22.1321,04-10-22_12.03_CC2_protocol_HPPC_IN21700_30T_cycle_#1131.mat
CC_CELL2,1131,0.82103,2.46383,0.2607,11,charge,0,1.234,0.411,10.0,9.9,3.4506,3.4858,28.5367,04-10-22_12.03_CC2_protocol_HPPC_IN21700_30T_cycle_#1131.mat
CC_CELL2,1131,0.82103,2.46383,0.2606,11,discharge,1,-9.855,3.285,2.0,2.0,3.448,3.2169,23.4507,04-10-22_12.03_CC2_protocol_HPPC_IN21700_30T_cycle_#1131.mat
CC_CELL2,1131,0.82103,2.46383,0.2606,11,discharge,1,-9.855,3.285,10.0,9.9,3.448,3.0998,35.3334,04-10-22_12.03_CC2_protocol_HPPC_IN21700_30T_cycle_#1131.mat
CC_CELL2,1131,0.82103,2.46383,0.2608,11,charge,1,4.926,1.642,2.0,2.0,3.4577,3.558,20.3593,04-10-22_12.03_CC2_protocol_HPPC_IN21700_30T_cycle_#1131.mat
CC_CELL2,1131,0.82103,2.46383,0.2608,11,charge,1,4.926,1.642,10.0,9.9,3.4577,3.5791,24.6422,04-10-22_12.03_CC2_protocol_HPPC_IN21700_30T_cycle_#1131.mat
CC_CELL2,1131,0.82103,2.46383,0.2606,11,discharge,2,-19.715,6.572,2.0,2.0,3.4491,3.0056,22.4956,04-10-22_12.03_CC2_protocol_HPPC_IN21700_30T_cycle_#1131.mat
CC_CELL2,1131,0.82103,2.46383,0.2606,11,discharge,2,-19.715,6.572,10.0,9.9,3.4491,2.7013,37.9305,04-10-22_12.03_CC2_protocol_HPPC_IN21700_30T_cycle_#1131.mat
CC_CELL2,1131,0.82103,2.46383,0.2608,11,charge,2,14.787,4.929,2.0,2.0,3.4643,3.7211,17.3666,04-10-22_12.03_CC2_protocol_HPPC_IN21700_30T_cycle_#1131.mat
CC_CELL2,1131,0.82103,2.46383,0.2608,11,charge,2,14.787,4.929,10.0,9.9,3.4643,3.7743,20.9644,04-10-22_12.03_CC2_protocol_HPPC_IN21700_30T_cycle_#1131.mat
CC_CELL2,1131,0.82103,2.46383,0.2605,11,discharge,3,-28.339,9.446,2.0,2.0,3.4496,2.8277,21.945,04-10-22_12.03_CC2_protocol_HPPC_IN21700_30T_cycle_#1131.mat
CC_CELL2,1131,0.82103,2.46383,0.2605,11,discharge,3,-28.339,9.446,10.0,9.9,3.4496,2.4999,33.5121,04-10-22_12.03_CC2_protocol_HPPC_IN21700_30T_cycle_#1131.mat
CC_CELL2,1131,0.82103,2.46383,0.2609,11,charge,3,24.644,8.215,2.0,2.0,3.4685,3.8556,15.7077,04-10-22_12.03_CC2_protocol_HPPC_IN21700_30T_cycle_#1131.mat
CC_CELL2,1131,0.82103,2.46383,0.2609,11,charge,3,24.644,8.215,10.0,9.9,3.4685,3.9396,19.1162,04-10-22_12.03_CC2_protocol_HPPC_IN21700_30T_cycle_#1131.mat
CC_CELL2,1131,0.82103,2.46383,0.2196,12,discharge,0,-2.466,0.822,2.0,2.0,3.4007,3.335,26.6467,04-10-22_12.03_CC2_protocol_HPPC_IN21700_30T_cycle_#1131.mat
CC_CELL2,1131,0.82103,2.46383,0.2196,12,discharge,0,-2.466,0.822,10.0,9.9,3.4007,3.2992,41.1665,04-10-22_12.03_CC2_protocol_HPPC_IN21700_30T_cycle_#1131.mat
CC_CELL2,1131,0.82103,2.46383,0.2197,12,charge,0,1.231,0.41,2.0,2.0,3.4049,3.4354,24.7686,04-10-22_12.03_CC2_protocol_HPPC_IN21700_30T_cycle_#1131.mat
CC_CELL2,1131,0.82103,2.46383,0.2197,12,charge,0,1.231,0.41,10.0,9.9,3.4049,3.4474,34.5136,04-10-22_12.03_CC2_protocol_HPPC_IN21700_30T_cycle_#1131.mat
CC_CELL2,1131,0.82103,2.46383,0.2196,12,discharge,1,-9.856,3.285,2.0,2.0,3.4022,3.1329,27.3235,04-10-22_12.03_CC2_protocol_HPPC_IN21700_30T_cycle_#1131.mat
CC_CELL2,1131,0.82103,2.46383,0.2196,12,discharge,1,-9.856,3.285,10.0,9.9,3.4022,2.9345,47.4533,04-10-22_12.03_CC2_protocol_HPPC_IN21700_30T_cycle_#1131.mat
CC_CELL2,1131,0.82103,2.46383,0.2197,12,charge,1,4.929,1.643,2.0,2.0,3.4168,3.525,21.9517,04-10-22_12.03_CC2_protocol_HPPC_IN21700_30T_cycle_#1131.mat
CC_CELL2,1131,0.82103,2.46383,0.2197,12,charge,1,4.929,1.643,10.0,9.9,3.4168,3.5534,27.7135,04-10-22_12.03_CC2_protocol_HPPC_IN21700_30T_cycle_#1131.mat
CC_CELL2,1131,0.82103,2.46383,0.2195,12,discharge,2,-19.713,6.571,2.0,1.9,3.4052,2.8823,26.5256,04-10-22_12.03_CC2_protocol_HPPC_IN21700_30T_cycle_#1131.mat
CC_CELL2,1131,0.82103,2.46383,0.2195,12,discharge,2,-19.713,6.571,10.0,9.9,3.4052,2.4999,45.924,04-10-22_12.03_CC2_protocol_HPPC_IN21700_30T_cycle_#1131.mat
CC_CELL2,1131,0.82103,2.46383,0.2198,12,charge,2,14.784,4.928,2.0,1.9,3.4291,3.6891,17.5866,04-10-22_12.03_CC2_protocol_HPPC_IN21700_30T_cycle_#1131.mat
CC_CELL2,1131,0.82103,2.46383,0.2198,12,charge,2,14.784,4.928,10.0,9.9,3.4291,3.7381,20.901,04-10-22_12.03_CC2_protocol_HPPC_IN21700_30T_cycle_#1131.mat
CC_CELL2,1131,0.82103,2.46383,0.2194,12,discharge,3,-24.102,8.034,2.0,2.0,3.4073,2.6593,31.0341,04-10-22_12.03_CC2_protocol_HPPC_IN21700_30T_cycle_#1131.mat
CC_CELL2,1131,0.82103,2.46383,0.2194,12,discharge,3,-24.102,8.034,10.0,9.9,3.4073,2.4999,37.6475,04-10-22_12.03_CC2_protocol_HPPC_IN21700_30T_cycle_#1131.mat
CC_CELL2,1131,0.82103,2.46383,0.2198,12,charge,3,24.642,8.214,2.0,2.0,3.4327,3.8231,15.8429,04-10-22_12.03_CC2_protocol_HPPC_IN21700_30T_cycle_#1131.mat
CC_CELL2,1131,0.82103,2.46383,0.2198,12,charge,3,24.642,8.214,10.0,9.9,3.4327,3.899,18.923,04-10-22_12.03_CC2_protocol_HPPC_IN21700_30T_cycle_#1131.mat
CC_CELL2,1168,0.81252,2.43828,1.0,0,discharge,0,-2.437,0.812,2.0,2.0,4.1194,4.0562,25.9303,04-16-22_07.57_CC2_protocol_HPPC_IN21700_30T_cycle_#1168.mat
CC_CELL2,1168,0.81252,2.43828,1.0,0,discharge,0,-2.437,0.812,10.0,9.7,4.1194,4.0352,34.5464,04-16-22_07.57_CC2_protocol_HPPC_IN21700_30T_cycle_#1168.mat
CC_CELL2,1168,0.81252,2.43828,1.0,0,charge,0,1.218,0.406,2.0,2.0,4.1339,4.1726,31.7734,04-16-22_07.57_CC2_protocol_HPPC_IN21700_30T_cycle_#1168.mat
CC_CELL2,1168,0.81252,2.43828,1.0,0,charge,0,1.218,0.406,10.0,9.9,4.1339,4.1879,44.335,04-16-22_07.57_CC2_protocol_HPPC_IN21700_30T_cycle_#1168.mat
CC_CELL2,1168,0.81252,2.43828,0.9999,0,discharge,1,-9.754,3.251,2.0,1.9,4.1284,3.8732,26.1628,04-16-22_07.57_CC2_protocol_HPPC_IN21700_30T_cycle_#1168.mat
CC_CELL2,1168,0.81252,2.43828,0.9999,0,discharge,1,-9.754,3.251,10.0,9.9,4.1284,3.8337,30.2123,04-16-22_07.57_CC2_protocol_HPPC_IN21700_30T_cycle_#1168.mat
CC_CELL2,1168,0.81252,2.43828,1.0,0,charge,1,1.657,0.552,2.0,2.0,4.1388,4.2,36.9342,04-16-22_07.57_CC2_protocol_HPPC_IN21700_30T_cycle_#1168.mat
CC_CELL2,1168,0.81252,2.43828,1.0,0,charge,1,1.657,0.552,10.0,9.9,4.1388,4.2,36.9342,04-16-22_07.57_CC2_protocol_HPPC_IN21700_30T_cycle_#1168.mat
CC_CELL2,1168,0.81252,2.43828,0.9998,0,discharge,2,-19.501,6.5,2.0,2.0,4.1273,3.6869,22.5835,04-16-22_07.57_CC2_protocol_HPPC_IN21700_30T_cycle_#1168.mat
CC_CELL2,1168,0.81252,2.43828,0.9998,0,discharge,2,-19.501,6.5,10.0,9.9,4.1273,3.6301,25.4961,04-16-22_07.57_CC2_protocol_HPPC_IN21700_30T_cycle_#1168.mat
CC_CELL2,1168,0.81252,2.43828,1.0,0,charge,2,1.547,0.516,2.0,2.0,4.144,4.2,36.1991,04-16-22_07.57_CC2_protocol_HPPC_IN21700_30T_cycle_#1168.mat
CC_CELL2,1168,0.81252,2.43828,1.0,0,charge,2,1.547,0.516,10.0,9.9,4.144,4.2,36.1991,04-16-22_07.57_CC2_protocol_HPPC_IN21700_30T_cycle_#1168.mat
CC_CELL2,1168,0.81252,2.43828,0.9998,0,discharge,3,-28.034,9.345,2.0,2.0,4.1266,3.5488,20.6107,04-16-22_07.57_CC2_protocol_HPPC_IN21700_30T_cycle_#1168.mat
CC_CELL2,1168,0.81252,2.43828,0.9998,0,discharge,3,-28.034,9.345,10.0,9.9,4.1266,3.4677,23.5036,04-16-22_07.57_CC2_protocol_HPPC_IN21700_30T_cycle_#1168.mat
CC_CELL2,1168,0.81252,2.43828,1.0,0,charge,3,1.447,0.482,2.0,2.0,4.1479,4.2001,36.0697,04-16-22_07.57_CC2_protocol_HPPC_IN21700_30T_cycle_#1168.mat
CC_CELL2,1168,0.81252,2.43828,1.0,0,charge,3,1.447,0.482,10.0,9.9,4.1479,4.2001,36.0697,04-16-22_07.57_CC2_protocol_HPPC_IN21700_30T_cycle_#1168.mat
CC_CELL2,1168,0.81252,2.43828,0.9593,1,discharge,0,-2.44,0.813,2.0,2.0,4.0859,4.0234,25.619,04-16-22_07.57_CC2_protocol_HPPC_IN21700_30T_cycle_#1168.mat
CC_CELL2,1168,0.81252,2.43828,0.9593,1,discharge,0,-2.44,0.813,10.0,9.9,4.0859,4.0097,31.2346,04-16-22_07.57_CC2_protocol_HPPC_IN21700_30T_cycle_#1168.mat
CC_CELL2,1168,0.81252,2.43828,0.9594,1,charge,0,1.22,0.407,2.0,2.0,4.0877,4.1188,25.4897,04-16-22_07.57_CC2_protocol_HPPC_IN21700_30T_cycle_#1168.mat
CC_CELL2,1168,0.81252,2.43828,0.9594,1,charge,0,1.22,0.407,10.0,9.9,4.0877,4.1262,31.5548,04-16-22_07.57_CC2_protocol_HPPC_IN21700_30T_cycle_#1168.mat
CC_CELL2,1168,0.81252,2.43828,0.9593,1,discharge,1,-9.752,3.251,2.0,2.0,4.0861,3.8601,23.1738,04-16-22_07.57_CC2_protocol_HPPC_IN21700_30T_cycle_#1168.mat
CC_CELL2,1168,0.81252,2.43828,0.9593,1,discharge,1,-9.752,3.251,10.0,9.9,4.0861,3.8222,27.06,04-16-22_07.57_CC2_protocol_HPPC_IN21700_30T_cycle_#1168.mat
CC_CELL2,1168,0.81252,2.43828,0.9594,1,charge,1,3.953,1.318,2.0,2.0,4.0911,4.2001,27.5747,04-16-22_07.57_CC2_protocol_HPPC_IN21700_30T_cycle_#1168.mat
CC_CELL2,1168,0.81252,2.43828,0.9594,1,charge,1,3.953,1.318,10.0,9.9,4.0911,4.2,27.5494,04-16-22_07.57_CC2_protocol_HPPC_IN21700_30T_cycle_#1168.mat
CC_CELL2,1168,0.81252,2.43828,0.9592,1,discharge,2,-19.503,6.501,2.0,2.0,4.0866,3.6862,20.5302,04-16-22_07.57_CC2_protocol_HPPC_IN21700_30T_cycle_#1168.mat
CC_CELL2,1168,0.81252,2.43828,0.9592,1,discharge,2,-19.503,6.501,10.0,9.9,4.0866,3.6214,23.8527,04-16-22_07.57_CC2_protocol_HPPC_IN21700_30T_cycle_#1168.mat
CC_CELL2,1168,0.81252,2.43828,0.9594,1,charge,2,3.828,1.276,2.0,2.0,4.0953,4.2,27.3532,04-16-22_07.57_CC2_protocol_HPPC_IN21700_30T_cycle_#1168.mat
CC_CELL2,1168,0.81252,2.43828,0.9594,1,charge,2,3.828,1.276,10.0,9.9,4.0953,4.2,27.3532,04-16-22_07.57_CC2_protocol_HPPC_IN21700_30T_cycle_#1168.mat
CC_CELL2,1168,0.81252,2.43828,0.9591,1,discharge,3,-28.034,9.345,2.0,2.0,4.0879,3.5541,19.0412,04-16-22_07.57_CC2_protocol_HPPC_IN21700_30T_cycle_#1168.mat
CC_CELL2,1168,0.81252,2.43828,0.9591,1,discharge,3,-28.034,9.345,10.0,9.9,4.0879,3.4607,22.3728,04-16-22_07.57_CC2_protocol_HPPC_IN21700_30T_cycle_#1168.mat
CC_CELL2,1168,0.81252,2.43828,0.9594,1,charge,3,3.656,1.219,2.0,2.0,4.099,4.2002,27.6828,04-16-22_07.57_CC2_protocol_HPPC_IN21700_30T_cycle_#1168.mat
CC_CELL2,1168,0.81252,2.43828,0.9594,1,charge,3,3.656,1.219,10.0,9.9,4.099,4.2001,27.6554,04-16-22_07.57_CC2_protocol_HPPC_IN21700_30T_cycle_#1168.mat
CC_CELL2,1168,0.81252,2.43828,0.9187,2,discharge,0,-2.438,0.813,2.0,2.0,4.0729,4.0139,24.2002,04-16-22_07.57_CC2_protocol_HPPC_IN21700_30T_cycle_#1168.mat
CC_CELL2,1168,0.81252,2.43828,0.9187,2,discharge,0,-2.438,0.813,10.0,9.9,4.0729,3.997,31.1321,04-16-22_07.57_CC2_protocol_HPPC_IN21700_30T_cycle_#1168.mat
CC_CELL2,1168,0.81252,2.43828,0.9187,2,charge,0,1.218,0.406,2.0,2.0,4.0752,4.1043,23.8975,04-16-22_07.57_CC2_protocol_HPPC_IN21700_30T_cycle_#1168.mat
CC_CELL2,1168,0.81252,2.43828,0.9187,2,charge,0,1.218,0.406,10.0,9.9,4.0752,4.1107,29.1533,04-16-22_07.57_CC2_protocol_HPPC_IN21700_30T_cycle_#1168.mat
CC_CELL2,1168,0.81252,2.43828,0.9187,2,discharge,1,-9.753,3.251,2.0,2.0,4.0734,3.8534,22.5565,04-16-22_07.57_CC2_protocol_HPPC_IN21700_30T_cycle_#1168.mat
CC_CELL2,1168,0.81252,2.43828,0.9187,2,discharge,1,-9.753,3.251,10.0,9.9,4.0734,3.8036,27.6624,04-16-22_07.57_CC2_protocol_HPPC_IN21700_30T_cycle_#1168.mat
CC_CELL2,1168,0.81252,2.43828,0.9188,2,charge,1,4.857,1.619,2.0,2.0,4.0788,4.1898,22.8531,04-16-22_07.57_CC2_protocol_HPPC_IN21700_30T_cycle_#1168.mat
CC_CELL2,1168,0.81252,2.43828,0.9188,2,charge,1,4.857,1.619,10.0,9.9,4.0788,4.2001,24.9737,04-16-22_07.57_CC2_protocol_HPPC_IN21700_30T_cycle_#1168.mat
CC_CELL2,1168,0.81252,2.43828,0.9186,2,discharge,2,-19.503,6.501,2.0,1.9,4.0739,3.6797,20.2123,04-16-22_07.57_CC2_protocol_HPPC_IN21700_30T_cycle_#1168.mat
CC_CELL2,1168,0.81252,2.43828,0.9186,2,discharge,2,-19.503,6.501,10.0,9.9,4.0739,3.5967,24.468,04-16-22_07.57_CC2_protocol_HPPC_IN21700_30T_cycle_#1168.mat
CC_CELL2,1168,0.81252,2.43828,0.9188,2,charge,2,4.821,1.607,2.0,2.0,4.0817,4.1999,24.5182,04-16-22_07.57_CC2_protocol_HPPC_IN21700_30T_cycle_#1168.mat
CC_CELL2,1168,0.81252,2.43828,0.9188,2,charge,2,4.821,1.607,10.0,9.9,4.0817,4.1999,24.5182,04-16-22_07.57_CC2_protocol_HPPC_IN21700_30T_cycle_#1168.mat
CC_CELL2,1168,0.81252,2.43828,0.9185,2,discharge,3,-28.037,9.346,2.0,2.0,4.0754,3.5432,18.9821,04-16-22_07.57_CC2_protocol_HPPC_IN21700_30T_cycle_#1168.mat
CC_CELL2,1168,0.81252,2.43828,0.9185,2,discharge,3,-28.037,9.346,10.0,9.9,4.0754,3.4316,22.9625,04-16-22_07.57_CC2_protocol_HPPC_IN21700_30T_cycle_#1168.mat
CC_CELL2,1168,0.81252,2.43828,0.9188,2,charge,3,4.705,1.568,2.0,2.0,4.0841,4.2001,24.6549,04-16-22_07.57_CC2_protocol_HPPC_IN21700_30T_cycle_#1168.mat
CC_CELL2,1168,0.81252,2.43828,0.9188,2,charge,3,4.705,1.568,10.0,9.9,4.0841,4.2,24.6336,04-16-22_07.57_CC2_protocol_HPPC_IN21700_30T_cycle_#1168.mat
CC_CELL2,1168,0.81252,2.43828,0.8375,3,discharge,0,-2.438,0.813,2.0,2.0,3.9903,3.9382,21.3691,04-16-22_07.57_CC2_protocol_HPPC_IN21700_30T_cycle_#1168.mat
CC_CELL2,1168,0.81252,2.43828,0.8375,3,discharge,0,-2.438,0.813,10.0,9.9,3.9903,3.9189,29.2851,04-16-22_07.57_CC2_protocol_HPPC_IN21700_30T_cycle_#1168.mat
CC_CELL2,1168,0.81252,2.43828,0.8375,3,charge,0,1.219,0.406,2.0,1.9,3.9931,4.0184,20.7479,04-16-22_07.57_CC2_protocol_HPPC_IN21700_30T_cycle_#1168.mat
CC_CELL2,1168,0.81252,2.43828,0.8375,3,charge,0,1.219,0.406,10.0,9.9,3.9931,4.027,27.8006,04-16-22_07.57_CC2_protocol_HPPC_IN21700_30T_cycle_#1168.mat
CC_CELL2,1168,0.81252,2.43828,0.8374,3,discharge,1,-9.753,3.251,2.0,2.0,3.9916,3.7928,20.3837,04-16-22_07.57_CC2_protocol_HPPC_IN21700_30T_cycle_#1168.mat
CC_CELL2,1168,0.81252,2.43828,0.8374,3,discharge,1,-9.753,3.251,10.0,9.9,3.9916,3.738,26.0025,04-16-22_07.57_CC2_protocol_HPPC_IN21700_30T_cycle_#1168.mat
CC_CELL2,1168,0.81252,2.43828,0.8375,3,charge,1,4.878,1.626,2.0,2.0,3.999,4.0971,20.1124,04-16-22_07.57_CC2_protocol_HPPC_IN21700_30T_cycle_#1168.mat
CC_CELL2,1168,0.81252,2.43828,0.8375,3,charge,1,4.878,1.626,10.0,9.9,3.999,4.1255,25.9349,04-16-22_07.57_CC2_protocol_HPPC_IN21700_30T_cycle_#1168.mat
CC_CELL2,1168,0.81252,2.43828,0.8373,3,discharge,2,-19.502,6.501,2.0,2.0,3.9928,3.6263,18.7929,04-16-22_07.57_CC2_protocol_HPPC_IN21700_30T_cycle_#1168.mat
CC_CELL2,1168,0.81252,2.43828,0.8373,3,discharge,2,-19.502,6.501,10.0,9.9,3.9928,3.5413,23.1515,04-16-22_07.57_CC2_protocol_HPPC_IN21700_30T_cycle_#1168.mat
CC_CELL2,1168,0.81252,2.43828,0.8376,3,charge,2,9.289,3.096,2.0,2.0,4.0047,4.2001,21.035,04-16-22_07.57_CC2_protocol_HPPC_IN21700_30T_cycle_#1168.mat
CC_CELL2,1168,0.81252,2.43828,0.8376,3,charge,2,9.289,3.096,10.0,9.9,4.0047,4.2001,21.035,04-16-22_07.57_CC2_protocol_HPPC_IN21700_30T_cycle_#1168.mat
CC_CELL2,1168,0.81252,2.43828,0.8372,3,discharge,3,-28.034,9.345,2.0,1.9,3.9945,3.4994,17.6607,04-16-22_07.57_CC2_protocol_HPPC_IN21700_30T_cycle_#1168.mat
CC_CELL2,1168,0.81252,2.43828,0.8372,3,discharge,3,-28.034,9.345,10.0,9.9,3.9945,3.3811,21.8806,04-16-22_07.57_CC2_protocol_HPPC_IN21700_30T_cycle_#1168.mat
CC_CELL2,1168,0.81252,2.43828,0.8376,3,charge,3,9.223,3.074,2.0,2.0,4.0089,4.2001,20.7306,04-16-22_07.57_CC2_protocol_HPPC_IN21700_30T_cycle_#1168.mat
CC_CELL2,1168,0.81252,2.43828,0.8376,3,charge,3,9.223,3.074,10.0,9.9,4.0089,4.2,20.7197,04-16-22_07.57_CC2_protocol_HPPC_IN21700_30T_cycle_#1168.mat
CC_CELL2,1168,0.81252,2.43828,0.7562,4,discharge,0,-2.438,0.813,2.0,2.0,3.8983,3.8524,18.8269,04-16-22_07.57_CC2_protocol_HPPC_IN21700_30T_cycle_#1168.mat
CC_CELL2,1168,0.81252,2.43828,0.7562,4,discharge,0,-2.438,0.813,10.0,9.9,3.8983,3.8373,25.0205,04-16-22_07.57_CC2_protocol_HPPC_IN21700_30T_cycle_#1168.mat
CC_CELL2,1168,0.81252,2.43828,0.7562,4,charge,0,1.217,0.406,2.0,1.9,3.901,3.9238,18.7284,04-16-22_07.57_CC2_protocol_HPPC_IN21700_30T_cycle_#1168.mat
CC_CELL2,1168,0.81252,2.43828,0.7562,4,charge,0,1.217,0.406,10.0,9.9,3.901,3.9308,24.4784,04-16-22_07.57_CC2_protocol_HPPC_IN21700_30T_cycle_#1168.mat
CC_CELL2,1168,0.81252,2.43828,0.7561,4,discharge,1,-9.753,3.251,2.0,2.0,3.8996,3.7164,18.7838,04-16-22_07.57_CC2_protocol_HPPC_IN21700_30T_cycle_#1168.mat
CC_CELL2,1168,0.81252,2.43828,0.7561,4,discharge,1,-9.753,3.251,10.0,9.9,3.8996,3.6703,23.5105,04-16-22_07.57_CC2_protocol_HPPC_IN21700_30T_cycle_#1168.mat
CC_CELL2,1168,0.81252,2.43828,0.7562,4,charge,1,4.878,1.626,2.0,2.0,3.9043,3.9963,18.8621,04-16-22_07.57_CC2_protocol_HPPC_IN21700_30T_cycle_#1168.mat
CC_CELL2,1168,0.81252,2.43828,0.7562,4,charge,1,4.878,1.626,10.0,9.9,3.9043,4.0207,23.8647,04-16-22_07.57_CC2_protocol_HPPC_IN21700_30T_cycle_#1168.mat
CC_CELL2,1168,0.81252,2.43828,0.756,4,discharge,2,-19.502,6.501,2.0,2.0,3.8997,3.5547,17.6905,04-16-22_07.57_CC2_protocol_HPPC_IN21700_30T_cycle_#1168.mat
CC_CELL2,1168,0.81252,2.43828,0.756,4,discharge,2,-19.502,6.501,10.0,9.9,3.8997,3.4743,21.8131,04-16-22_07.57_CC2_protocol_HPPC_IN21700_30T_cycle_#1168.mat
CC_CELL2,1168,0.81252,2.43828,0.7563,4,charge,2,14.627,4.876,2.0,2.0,3.9096,4.1615,17.2216,04-16-22_07.57_CC2_protocol_HPPC_IN21700_30T_cycle_#1168.mat
CC_CELL2,1168,0.81252,2.43828,0.7563,4,charge,2,14.627,4.876,10.0,9.9,3.9096,4.2,19.8537,04-16-22_07.57_CC2_protocol_HPPC_IN21700_30T_cycle_#1168.mat
CC_CELL2,1168,0.81252,2.43828,0.756,4,discharge,3,-28.035,9.345,2.0,2.0,3.9001,3.4259,16.9146,04-16-22_07.57_CC2_protocol_HPPC_IN21700_30T_cycle_#1168.mat
CC_CELL2,1168,0.81252,2.43828,0.756,4,discharge,3,-28.035,9.345,10.0,9.9,3.9001,3.3103,21.038,04-16-22_07.57_CC2_protocol_HPPC_IN21700_30T_cycle_#1168.mat
CC_CELL2,1168,0.81252,2.43828,0.7564,4,charge,3,15.454,5.151,2.0,2.0,3.9122,4.2001,18.6295,04-16-22_07.57_CC2_protocol_HPPC_IN21700_30T_cycle_#1168.mat
CC_CELL2,1168,0.81252,2.43828,0.7564,4,charge,3,15.454,5.151,10.0,9.9,3.9122,4.2,18.623,04-16-22_07.57_CC2_protocol_HPPC_IN21700_30T_cycle_#1168.mat
CC_CELL2,1168,0.81252,2.43828,0.6749,5,discharge,0,-2.438,0.813,2.0,2.0,3.828,3.7828,18.5405,04-16-22_07.57_CC2_protocol_HPPC_IN21700_30T_cycle_#1168.mat
CC_CELL2,1168,0.81252,2.43828,0.6749,5,discharge,0,-2.438,0.813,10.0,9.9,3.828,3.7685,24.4063,04-16-22_07.57_CC2_protocol_HPPC_IN21700_30T_cycle_#1168.mat
CC_CELL2,1168,0.81252,2.43828,0.675,5,charge,0,1.218,0.406,2.0,2.0,3.8292,3.8522,18.8912,04-16-22_07.57_CC2_protocol_HPPC_IN21700_30T_cycle_#1168.mat
CC_CELL2,1168,0.81252,2.43828,0.675,5,charge,0,1.218,0.406,10.0,9.9,3.8292,3.8584,23.9836,04-16-22_07.57_CC2_protocol_HPPC_IN21700_30T_cycle_#1168.mat
CC_CELL2,1168,0.81252,2.43828,0.6749,5,discharge,1,-9.753,3.251,2.0,2.0,3.8285,3.6519,18.1071,04-16-22_07.57_CC2_protocol_HPPC_IN21700_30T_cycle_#1168.mat
CC_CELL2,1168,0.81252,2.43828,0.6749,5,discharge,1,-9.753,3.251,10.0,9.9,3.8285,3.6018,23.2439,04-16-22_07.57_CC2_protocol_HPPC_IN21700_30T_cycle_#1168.mat
CC_CELL2,1168,0.81252,2.43828,0.675,5,charge,1,4.877,1.626,2.0,2.0,3.8341,3.9208,17.7759,04-16-22_07.57_CC2_protocol_HPPC_IN21700_30T_cycle_#1168.mat
CC_CELL2,1168,0.81252,2.43828,0.675,5,charge,1,4.877,1.626,10.0,9.9,3.8341,3.9417,22.0609,04-16-22_07.57_CC2_protocol_HPPC_IN21700_30T_cycle_#1168.mat
CC_CELL2,1168,0.81252,2.43828,0.6748,5,discharge,2,-19.502,6.501,2.0,2.0,3.8291,3.4923,17.27,04-16-22_07.57_CC2_protocol_HPPC_IN21700_30T_cycle_#1168.mat
CC_CELL2,1168,0.81252,2.43828,0.6748,5,discharge,2,-19.502,6.501,10.0,9.9,3.8291,3.4039,21.8029,04-16-22_07.57_CC2_protocol_HPPC_IN21700_30T_cycle_#1168.mat
CC_CELL2,1168,0.81252,2.43828,0.6751,5,charge,2,14.629,4.876,2.0,2.0,3.8382,4.0795,16.4946,04-16-22_07.57_CC2_protocol_HPPC_IN21700_30T_cycle_#1168.mat
CC_CELL2,1168,0.81252,2.43828,0.6751,5,charge,2,14.629,4.876,10.0,9.9,3.8382,4.1304,19.974,04-16-22_07.57_CC2_protocol_HPPC_IN21700_30T_cycle_#1168.mat
CC_CELL2,1168,0.81252,2.43828,0.6747,5,discharge,3,-28.035,9.345,2.0,1.9,3.8298,3.3676,16.4865,04-16-22_07.57_CC2_protocol_HPPC_IN21700_30T_cycle_#1168.mat
CC_CELL2,1168,0.81252,2.43828,0.6747,5,discharge,3,-28.035,9.345,10.0,9.9,3.8298,3.2402,21.0309,04-16-22_07.57_CC2_protocol_HPPC_IN21700_30T_cycle_#1168.mat
CC_CELL2,1168,0.81252,2.43828,0.6751,5,charge,3,21.171,7.057,2.0,2.0,3.8406,4.2001,16.9808,04-16-22_07.57_CC2_protocol_HPPC_IN21700_30T_cycle_#1168.mat
CC_CELL2,1168,0.81252,2.43828,0.6751,5,charge,3,21.171,7.057,10.0,9.9,3.8406,4.2001,16.9808,04-16-22_07.57_CC2_protocol_HPPC_IN21700_30T_cycle_#1168.mat
CC_CELL2,1168,0.81252,2.43828,0.5937,6,discharge,0,-2.438,0.813,2.0,2.0,3.749,3.7054,17.8828,04-16-22_07.57_CC2_protocol_HPPC_IN21700_30T_cycle_#1168.mat
CC_CELL2,1168,0.81252,2.43828,0.5937,6,discharge,0,-2.438,0.813,10.0,9.9,3.749,3.6907,23.9121,04-16-22_07.57_CC2_protocol_HPPC_IN21700_30T_cycle_#1168.mat
CC_CELL2,1168,0.81252,2.43828,0.5937,6,charge,0,1.217,0.406,2.0,2.0,3.7511,3.7727,17.7456,04-16-22_07.57_CC2_protocol_HPPC_IN21700_30T_cycle_#1168.mat
CC_CELL2,1168,0.81252,2.43828,0.5937,6,charge,0,1.217,0.406,10.0,9.9,3.7511,3.7794,23.2501,04-16-22_07.57_CC2_protocol_HPPC_IN21700_30T_cycle_#1168.mat
CC_CELL2,1168,0.81252,2.43828,0.5936,6,discharge,1,-9.753,3.251,2.0,2.0,3.7498,3.5778,17.6356,04-16-22_07.57_CC2_protocol_HPPC_IN21700_30T_cycle_#1168.mat
CC_CELL2,1168,0.81252,2.43828,0.5936,6,discharge,1,-9.753,3.251,10.0,9.9,3.7498,3.5256,22.9878,04-16-22_07.57_CC2_protocol_HPPC_IN21700_30T_cycle_#1168.mat
CC_CELL2,1168,0.81252,2.43828,0.5937,6,charge,1,4.877,1.626,2.0,2.0,3.7559,3.8404,17.3248,04-16-22_07.57_CC2_protocol_HPPC_IN21700_30T_cycle_#1168.mat
CC_CELL2,1168,0.81252,2.43828,0.5937,6,charge,1,4.877,1.626,10.0,9.9,3.7559,3.8632,21.9994,04-16-22_07.57_CC2_protocol_HPPC_IN21700_30T_cycle_#1168.mat
CC_CELL2,1168,0.81252,2.43828,0.5935,6,discharge,2,-19.502,6.501,2.0,2.0,3.7507,3.421,16.906,04-16-22_07.57_CC2_protocol_HPPC_IN21700_30T_cycle_#1168.mat
CC_CELL2,1168,0.81252,2.43828,0.5935,6,discharge,2,-19.502,6.501,10.0,9.9,3.7507,3.3302,21.5619,04-16-22_07.57_CC2_protocol_HPPC_IN21700_30T_cycle_#1168.mat
CC_CELL2,1168,0.81252,2.43828,0.5938,6,charge,2,14.627,4.876,2.0,2.0,3.7604,3.9976,16.2166,04-16-22_07.57_CC2_protocol_HPPC_IN21700_30T_cycle_#1168.mat
CC_CELL2,1168,0.81252,2.43828,0.5938,6,charge,2,14.627,4.876,10.0,9.9,3.7604,4.049,19.7306,04-16-22_07.57_CC2_protocol_HPPC_IN21700_30T_cycle_#1168.mat
CC_CELL2,1168,0.81252,2.43828,0.5935,6,discharge,3,-28.035,9.345,2.0,1.9,3.7514,3.2887,16.5044,04-16-22_07.57_CC2_protocol_HPPC_IN21700_30T_cycle_#1168.mat
CC_CELL2,1168,0.81252,2.43828,0.5935,6,discharge,3,-28.035,9.345,10.0,9.9,3.7514,3.1578,21.1735,04-16-22_07.57_CC2_protocol_HPPC_IN21700_30T_cycle_#1168.mat
CC_CELL2,1168,0.81252,2.43828,0.5939,6,charge,3,24.378,8.126,2.0,1.9,3.7629,4.1387,15.4155,04-16-22_07.57_CC2_protocol_HPPC_IN21700_30T_cycle_#1168.mat
CC_CELL2,1168,0.81252,2.43828,0.5939,6,charge,3,24.378,8.126,10.0,9.9,3.7629,4.2,17.9301,04-16-22_07.57_CC2_protocol_HPPC_IN21700_30T_cycle_#1168.mat
CC_CELL2,1168,0.81252,2.43828,0.5124,7,discharge,0,-2.438,0.813,2.0,2.0,3.6673,3.6223,18.4562,04-16-22_07.57_CC2_protocol_HPPC_IN21700_30T_cycle_#1168.mat
CC_CELL2,1168,0.81252,2.43828,0.5124,7,discharge,0,-2.438,0.813,10.0,9.9,3.6673,3.608,24.3212,04-16-22_07.57_CC2_protocol_HPPC_IN21700_30T_cycle_#1168.mat
CC_CELL2,1168,0.81252,2.43828,0.5124,7,charge,0,1.218,0.406,2.0,2.0,3.6686,3.6916,18.8912,04-16-22_07.57_CC2_protocol_HPPC_IN21700_30T_cycle_#1168.mat
CC_CELL2,1168,0.81252,2.43828,0.5124,7,charge,0,1.218,0.406,10.0,9.9,3.6686,3.698,24.1478,04-16-22_07.57_CC2_protocol_HPPC_IN21700_30T_cycle_#1168.mat
CC_CELL2,1168,0.81252,2.43828,0.5123,7,discharge,1,-9.753,3.251,2.0,2.0,3.668,3.4912,18.1278,04-16-22_07.57_CC2_protocol_HPPC_IN21700_30T_cycle_#1168.mat
CC_CELL2,1168,0.81252,2.43828,0.5123,7,discharge,1,-9.753,3.251,10.0,9.9,3.668,3.4409,23.2851,04-16-22_07.57_CC2_protocol_HPPC_IN21700_30T_cycle_#1168.mat
CC_CELL2,1168,0.81252,2.43828,0.5125,7,charge,1,4.877,1.626,2.0,2.0,3.6733,3.7609,17.9608,04-16-22_07.57_CC2_protocol_HPPC_IN21700_30T_cycle_#1168.mat
CC_CELL2,1168,0.81252,2.43828,0.5125,7,charge,1,4.877,1.626,10.0,9.9,3.6733,3.7847,22.8405,04-16-22_07.57_CC2_protocol_HPPC_IN21700_30T_cycle_#1168.mat
CC_CELL2,1168,0.81252,2.43828,0.5122,7,discharge,2,-19.502,6.501,2.0,2.0,3.6686,3.3308,17.3213,04-16-22_07.57_CC2_protocol_HPPC_IN21700_30T_cycle_#1168.mat
CC_CELL2,1168,0.81252,2.43828,0.5122,7,discharge,2,-19.502,6.501,10.0,9.9,3.6686,3.2411,21.9208,04-16-22_07.57_CC2_protocol_HPPC_IN21700_30T_cycle_#1168.mat
CC_CELL2,1168,0.81252,2.43828,0.5125,7,charge,2,14.629,4.876,2.0,2.0,3.6788,3.9206,16.5288,04-16-22_07.57_CC2_protocol_HPPC_IN21700_30T_cycle_#1168.mat
CC_CELL2,1168,0.81252,2.43828,0.5125,7,charge,2,14.629,4.876,10.0,9.9,3.6788,3.9742,20.1928,04-16-22_07.57_CC2_protocol_HPPC_IN21700_30T_cycle_#1168.mat
CC_CELL2,1168,0.81252,2.43828,0.5122,7,discharge,3,-28.035,9.345,2.0,2.0,3.6692,3.2019,16.6685,04-16-22_07.57_CC2_protocol_HPPC_IN21700_30T_cycle_#1168.mat
CC_CELL2,1168,0.81252,2.43828,0.5122,7,discharge,3,-28.035,9.345,10.0,9.9,3.6692,3.0736,21.2449,04-16-22_07.57_CC2_protocol_HPPC_IN21700_30T_cycle_#1168.mat
CC_CELL2,1168,0.81252,2.43828,0.5126,7,charge,3,24.378,8.126,2.0,2.0,3.6827,4.0598,15.4689,04-16-22_07.57_CC2_protocol_HPPC_IN21700_30T_cycle_#1168.mat
CC_CELL2,1168,0.81252,2.43828,0.5126,7,charge,3,24.378,8.126,10.0,9.9,3.6827,4.1377,18.6644,04-16-22_07.57_CC2_protocol_HPPC_IN21700_30T_cycle_#1168.mat
CC_CELL2,1168,0.81252,2.43828,0.4311,8,discharge,0,-2.436,0.812,2.0,2.0,3.6011,3.5554,18.7618,04-16-22_07.57_CC2_protocol_HPPC_IN21700_30T_cycle_#1168.mat
CC_CELL2,1168,0.81252,2.43828,0.4311,8,discharge,0,-2.436,0.812,10.0,9.9,3.6011,3.541,24.6736,04-16-22_07.57_CC2_protocol_HPPC_IN21700_30T_cycle_#1168.mat
CC_CELL2,1168,0.81252,2.43828,0.4312,8,charge,0,1.218,0.406,2.0,2.0,3.6033,3.6256,18.3147,04-16-22_07.57_CC2_protocol_HPPC_IN21700_30T_cycle_#1168.mat
CC_CELL2,1168,0.81252,2.43828,0.4312,8,charge,0,1.218,0.406,10.0,9.9,3.6033,3.632,23.571,04-16-22_07.57_CC2_protocol_HPPC_IN21700_30T_cycle_#1168.mat
CC_CELL2,1168,0.81252,2.43828,0.4311,8,discharge,1,-9.753,3.251,2.0,2.0,3.602,3.4227,18.3846,04-16-22_07.57_CC2_protocol_HPPC_IN21700_30T_cycle_#1168.mat
CC_CELL2,1168,0.81252,2.43828,0.4311,8,discharge,1,-9.753,3.251,10.0,9.9,3.602,3.3709,23.6959,04-16-22_07.57_CC2_protocol_HPPC_IN21700_30T_cycle_#1168.mat
CC_CELL2,1168,0.81252,2.43828,0.4312,8,charge,1,4.875,1.625,2.0,2.0,3.6082,3.6952,17.8451,04-16-22_07.57_CC2_protocol_HPPC_IN21700_30T_cycle_#1168.mat
CC_CELL2,1168,0.81252,2.43828,0.4312,8,charge,1,4.875,1.625,10.0,9.9,3.6082,3.7191,22.7473,04-16-22_07.57_CC2_protocol_HPPC_IN21700_30T_cycle_#1168.mat
CC_CELL2,1168,0.81252,2.43828,0.431,8,discharge,2,-19.504,6.501,2.0,2.0,3.6027,3.2609,17.5246,04-16-22_07.57_CC2_protocol_HPPC_IN21700_30T_cycle_#1168.mat
CC_CELL2,1168,0.81252,2.43828,0.431,8,discharge,2,-19.504,6.501,10.0,9.9,3.6027,3.1649,22.4467,04-16-22_07.57_CC2_protocol_HPPC_IN21700_30T_cycle_#1168.mat
CC_CELL2,1168,0.81252,2.43828,0.4313,8,charge,2,14.627,4.876,2.0,2.0,3.6138,3.8554,16.5174,04-16-22_07.57_CC2_protocol_HPPC_IN21700_30T_cycle_#1168.mat
CC_CELL2,1168,0.81252,2.43828,0.4313,8,charge,2,14.627,4.876,10.0,9.9,3.6138,3.9099,20.2434,04-16-22_07.57_CC2_protocol_HPPC_IN21700_30T_cycle_#1168.mat
CC_CELL2,1168,0.81252,2.43828,0.4309,8,discharge,3,-28.036,9.345,2.0,2.0,3.6035,3.1319,16.8212,04-16-22_07.57_CC2_protocol_HPPC_IN21700_30T_cycle_#1168.mat
CC_CELL2,1168,0.81252,2.43828,0.4309,8,discharge,3,-28.036,9.345,10.0,9.9,3.6035,2.9866,22.0039,04-16-22_07.57_CC2_protocol_HPPC_IN21700_30T_cycle_#1168.mat
CC_CELL2,1168,0.81252,2.43828,0.4313,8,charge,3,24.377,8.126,2.0,1.9,3.6177,3.9916,15.3382,04-16-22_07.57_CC2_protocol_HPPC_IN21700_30T_cycle_#1168.mat
CC_CELL2,1168,0.81252,2.43828,0.4313,8,charge,3,24.377,8.126,10.0,9.9,3.6177,4.0688,18.5051,04-16-22_07.57_CC2_protocol_HPPC_IN21700_30T_cycle_#1168.mat
CC_CELL2,1168,0.81252,2.43828,0.3499,9,discharge,0,-2.438,0.813,2.0,2.0,3.527,3.4766,20.6735,04-16-22_07.57_CC2_protocol_HPPC_IN21700_30T_cycle_#1168.mat
CC_CELL2,1168,0.81252,2.43828,0.3499,9,discharge,0,-2.438,0.813,10.0,9.9,3.527,3.4601,27.4417,04-16-22_07.57_CC2_protocol_HPPC_IN21700_30T_cycle_#1168.mat
CC_CELL2,1168,0.81252,2.43828,0.3499,9,charge,0,1.22,0.407,2.0,2.0,3.5282,3.5535,20.7411,04-16-22_07.57_CC2_protocol_HPPC_IN21700_30T_cycle_#1168.mat
CC_CELL2,1168,0.81252,2.43828,0.3499,9,charge,0,1.22,0.407,10.0,9.9,3.5282,3.56,26.0698,04-16-22_07.57_CC2_protocol_HPPC_IN21700_30T_cycle_#1168.mat
CC_CELL2,1168,0.81252,2.43828,0.3498,9,discharge,1,-9.753,3.251,2.0,1.9,3.5277,3.3319,20.0757,04-16-22_07.57_CC2_protocol_HPPC_IN21700_30T_cycle_#1168.mat
