Repository: KikETs/ECM_HYBRID_BMS_JOINT

## Results

| Arm | Model | Size | Protocol | Result | Worst cell |
|---|---|---|---|---|---|
| SOP | 2RC table + trim (A8) | 4 effective coefficients, 2 EW states | leave-one-cell-out | usable current 69.6 % discharge, 59.5 % charge (τ = 10 s) | 59.9 % / 53.5 % (BOOST_REST) |
| SOH | dQ/dV ridge | 65 coefficients | leave-one-cell-out | RMSE 0.0094, bias −0.0005 | 0.0130 (BOOST_REST) |
| SOC | 2RC EKF, low-current gate | 3 states | leave-one-cell-out | **2.34 %p** over six sensor disturbances on estimated SOH (2.325 on true SOH), per cell 2.00–2.75 | 4.60 %p (BOOST_NEGPULSE_1S, current offset −0.10 A) |

The SOH arm was a 10,945-parameter CNN until the second audit round. Nested

File: analysis/uypydj_hppc_resistance.csv (part 211 of 225)
protocol,cycle,SOH,CAP_Ah,SOC,soc_group,direction,rate_rank,I_A,CRate_rated,tau_s,tau_actual_s,V_pre_V,V_tau_V,R_mOhm,file
CC_CELL2,1168,0.81252,2.43828,0.3498,9,discharge,1,-9.753,3.251,10.0,9.9,3.5277,3.2689,26.5352,04-16-22_07.57_CC2_protocol_HPPC_IN21700_30T_cycle_#1168.mat
CC_CELL2,1168,0.81252,2.43828,0.3499,9,charge,1,4.878,1.626,2.0,2.0,3.534,3.628,19.2722,04-16-22_07.57_CC2_protocol_HPPC_IN21700_30T_cycle_#1168.mat
CC_CELL2,1168,0.81252,2.43828,0.3499,9,charge,1,4.878,1.626,10.0,9.9,3.534,3.6526,24.3157,04-16-22_07.57_CC2_protocol_HPPC_IN21700_30T_cycle_#1168.mat
CC_CELL2,1168,0.81252,2.43828,0.3497,9,discharge,2,-19.502,6.501,2.0,2.0,3.5285,3.1538,19.2134,04-16-22_07.57_CC2_protocol_HPPC_IN21700_30T_cycle_#1168.mat
CC_CELL2,1168,0.81252,2.43828,0.3497,9,discharge,2,-19.502,6.501,10.0,9.9,3.5285,3.0192,26.1153,04-16-22_07.57_CC2_protocol_HPPC_IN21700_30T_cycle_#1168.mat
CC_CELL2,1168,0.81252,2.43828,0.35,9,charge,2,14.63,4.877,2.0,2.0,3.5403,3.7948,17.3958,04-16-22_07.57_CC2_protocol_HPPC_IN21700_30T_cycle_#1168.mat
CC_CELL2,1168,0.81252,2.43828,0.35,9,charge,2,14.63,4.877,10.0,9.9,3.5403,3.8552,21.5243,04-16-22_07.57_CC2_protocol_HPPC_IN21700_30T_cycle_#1168.mat
CC_CELL2,1168,0.81252,2.43828,0.3496,9,discharge,3,-28.035,9.345,2.0,2.0,3.5297,3.0097,18.5482,04-16-22_07.57_CC2_protocol_HPPC_IN21700_30T_cycle_#1168.mat
CC_CELL2,1168,0.81252,2.43828,0.3496,9,discharge,3,-28.035,9.345,10.0,9.9,3.5297,2.776,26.8843,04-16-22_07.57_CC2_protocol_HPPC_IN21700_30T_cycle_#1168.mat
CC_CELL2,1168,0.81252,2.43828,0.3501,9,charge,3,24.376,8.125,2.0,2.0,3.5456,3.9363,16.0281,04-16-22_07.57_CC2_protocol_HPPC_IN21700_30T_cycle_#1168.mat
CC_CELL2,1168,0.81252,2.43828,0.3501,9,charge,3,24.376,8.125,10.0,9.9,3.5456,4.0204,19.4782,04-16-22_07.57_CC2_protocol_HPPC_IN21700_30T_cycle_#1168.mat
CC_CELL2,1168,0.81252,2.43828,0.3092,10,discharge,0,-2.44,0.813,2.0,2.0,3.4893,3.4363,21.7204,04-16-22_07.57_CC2_protocol_HPPC_IN21700_30T_cycle_#1168.mat
CC_CELL2,1168,0.81252,2.43828,0.3092,10,discharge,0,-2.44,0.813,10.0,9.9,3.4893,3.4174,29.466,04-16-22_07.57_CC2_protocol_HPPC_IN21700_30T_cycle_#1168.mat
CC_CELL2,1168,0.81252,2.43828,0.3093,10,charge,0,1.219,0.406,2.0,2.0,3.4913,3.5168,20.9119,04-16-22_07.57_CC2_protocol_HPPC_IN21700_30T_cycle_#1168.mat
CC_CELL2,1168,0.81252,2.43828,0.3093,10,charge,0,1.219,0.406,10.0,9.9,3.4913,3.5234,26.3244,04-16-22_07.57_CC2_protocol_HPPC_IN21700_30T_cycle_#1168.mat
CC_CELL2,1168,0.81252,2.43828,0.3092,10,discharge,1,-9.753,3.251,2.0,2.0,3.4897,3.2819,21.3066,04-16-22_07.57_CC2_protocol_HPPC_IN21700_30T_cycle_#1168.mat
CC_CELL2,1168,0.81252,2.43828,0.3092,10,discharge,1,-9.753,3.251,10.0,9.9,3.4897,3.2026,29.4375,04-16-22_07.57_CC2_protocol_HPPC_IN21700_30T_cycle_#1168.mat
CC_CELL2,1168,0.81252,2.43828,0.3093,10,charge,1,4.877,1.626,2.0,2.0,3.4965,3.5921,19.6006,04-16-22_07.57_CC2_protocol_HPPC_IN21700_30T_cycle_#1168.mat
CC_CELL2,1168,0.81252,2.43828,0.3093,10,charge,1,4.877,1.626,10.0,9.9,3.4965,3.6149,24.2752,04-16-22_07.57_CC2_protocol_HPPC_IN21700_30T_cycle_#1168.mat
CC_CELL2,1168,0.81252,2.43828,0.3091,10,discharge,2,-19.502,6.501,2.0,2.0,3.4904,3.0953,20.2595,04-16-22_07.57_CC2_protocol_HPPC_IN21700_30T_cycle_#1168.mat
CC_CELL2,1168,0.81252,2.43828,0.3091,10,discharge,2,-19.502,6.501,10.0,9.9,3.4904,2.9075,29.8892,04-16-22_07.57_CC2_protocol_HPPC_IN21700_30T_cycle_#1168.mat
CC_CELL2,1168,0.81252,2.43828,0.3094,10,charge,2,14.629,4.876,2.0,1.9,3.5024,3.7558,17.3218,04-16-22_07.57_CC2_protocol_HPPC_IN21700_30T_cycle_#1168.mat
CC_CELL2,1168,0.81252,2.43828,0.3094,10,charge,2,14.629,4.876,10.0,9.9,3.5024,3.8166,21.4779,04-16-22_07.57_CC2_protocol_HPPC_IN21700_30T_cycle_#1168.mat
CC_CELL2,1168,0.81252,2.43828,0.309,10,discharge,3,-28.034,9.345,2.0,2.0,3.4911,2.9415,19.6048,04-16-22_07.57_CC2_protocol_HPPC_IN21700_30T_cycle_#1168.mat
CC_CELL2,1168,0.81252,2.43828,0.309,10,discharge,3,-28.034,9.345,10.0,9.9,3.4911,2.608,31.501,04-16-22_07.57_CC2_protocol_HPPC_IN21700_30T_cycle_#1168.mat
CC_CELL2,1168,0.81252,2.43828,0.3094,10,charge,3,24.377,8.126,2.0,2.0,3.507,3.895,15.9166,04-16-22_07.57_CC2_protocol_HPPC_IN21700_30T_cycle_#1168.mat
CC_CELL2,1168,0.81252,2.43828,0.3094,10,charge,3,24.377,8.126,10.0,9.9,3.507,3.982,19.4856,04-16-22_07.57_CC2_protocol_HPPC_IN21700_30T_cycle_#1168.mat
CC_CELL2,1168,0.81252,2.43828,0.2686,11,discharge,0,-2.438,0.813,2.0,2.0,3.4503,3.3921,23.8701,04-16-22_07.57_CC2_protocol_HPPC_IN21700_30T_cycle_#1168.mat
CC_CELL2,1168,0.81252,2.43828,0.2686,11,discharge,0,-2.438,0.813,10.0,9.9,3.4503,3.3678,33.8364,04-16-22_07.57_CC2_protocol_HPPC_IN21700_30T_cycle_#1168.mat
CC_CELL2,1168,0.81252,2.43828,0.2687,11,charge,0,1.219,0.406,2.0,2.0,3.4532,3.4808,22.6341,04-16-22_07.57_CC2_protocol_HPPC_IN21700_30T_cycle_#1168.mat
CC_CELL2,1168,0.81252,2.43828,0.2687,11,charge,0,1.219,0.406,10.0,9.9,3.4532,3.4888,29.1947,04-16-22_07.57_CC2_protocol_HPPC_IN21700_30T_cycle_#1168.mat
CC_CELL2,1168,0.81252,2.43828,0.2685,11,discharge,1,-9.753,3.251,2.0,2.0,3.4507,3.2166,24.0029,04-16-22_07.57_CC2_protocol_HPPC_IN21700_30T_cycle_#1168.mat
CC_CELL2,1168,0.81252,2.43828,0.2685,11,discharge,1,-9.753,3.251,10.0,9.9,3.4507,3.099,36.0607,04-16-22_07.57_CC2_protocol_HPPC_IN21700_30T_cycle_#1168.mat
CC_CELL2,1168,0.81252,2.43828,0.2687,11,charge,1,4.875,1.625,2.0,2.0,3.4604,3.5628,21.0038,04-16-22_07.57_CC2_protocol_HPPC_IN21700_30T_cycle_#1168.mat
CC_CELL2,1168,0.81252,2.43828,0.2687,11,charge,1,4.875,1.625,10.0,9.9,3.4604,3.5846,25.4754,04-16-22_07.57_CC2_protocol_HPPC_IN21700_30T_cycle_#1168.mat
CC_CELL2,1168,0.81252,2.43828,0.2685,11,discharge,2,-19.502,6.501,2.0,2.0,3.4516,2.9977,23.2745,04-16-22_07.57_CC2_protocol_HPPC_IN21700_30T_cycle_#1168.mat
CC_CELL2,1168,0.81252,2.43828,0.2685,11,discharge,2,-19.502,6.501,10.0,9.9,3.4516,2.692,38.9499,04-16-22_07.57_CC2_protocol_HPPC_IN21700_30T_cycle_#1168.mat
CC_CELL2,1168,0.81252,2.43828,0.2688,11,charge,2,14.629,4.876,2.0,2.0,3.4675,3.7319,18.0737,04-16-22_07.57_CC2_protocol_HPPC_IN21700_30T_cycle_#1168.mat
CC_CELL2,1168,0.81252,2.43828,0.2688,11,charge,2,14.629,4.876,10.0,9.9,3.4675,3.7863,21.7923,04-16-22_07.57_CC2_protocol_HPPC_IN21700_30T_cycle_#1168.mat
CC_CELL2,1168,0.81252,2.43828,0.2684,11,discharge,3,-28.034,9.345,2.0,2.0,3.4522,2.827,22.3015,04-16-22_07.57_CC2_protocol_HPPC_IN21700_30T_cycle_#1168.mat
CC_CELL2,1168,0.81252,2.43828,0.2684,11,discharge,3,-28.034,9.345,10.0,9.9,3.4522,2.4999,33.9695,04-16-22_07.57_CC2_protocol_HPPC_IN21700_30T_cycle_#1168.mat
CC_CELL2,1168,0.81252,2.43828,0.2688,11,charge,3,24.378,8.126,2.0,2.0,3.4714,3.8629,16.0596,04-16-22_07.57_CC2_protocol_HPPC_IN21700_30T_cycle_#1168.mat
CC_CELL2,1168,0.81252,2.43828,0.2688,11,charge,3,24.378,8.126,10.0,9.9,3.4714,3.948,19.5504,04-16-22_07.57_CC2_protocol_HPPC_IN21700_30T_cycle_#1168.mat
CC_CELL2,1168,0.81252,2.43828,0.228,12,discharge,0,-2.438,0.813,2.0,2.0,3.4053,3.3385,27.3984,04-16-22_07.57_CC2_protocol_HPPC_IN21700_30T_cycle_#1168.mat
CC_CELL2,1168,0.81252,2.43828,0.228,12,discharge,0,-2.438,0.813,10.0,9.9,3.4053,3.3025,42.164,04-16-22_07.57_CC2_protocol_HPPC_IN21700_30T_cycle_#1168.mat
CC_CELL2,1168,0.81252,2.43828,0.228,12,charge,0,1.218,0.406,2.0,2.0,3.4094,3.4402,25.2957,04-16-22_07.57_CC2_protocol_HPPC_IN21700_30T_cycle_#1168.mat
CC_CELL2,1168,0.81252,2.43828,0.228,12,charge,0,1.218,0.406,10.0,9.9,3.4094,3.4523,35.2332,04-16-22_07.57_CC2_protocol_HPPC_IN21700_30T_cycle_#1168.mat
CC_CELL2,1168,0.81252,2.43828,0.2279,12,discharge,1,-9.753,3.251,2.0,2.0,3.4066,3.134,27.9509,04-16-22_07.57_CC2_protocol_HPPC_IN21700_30T_cycle_#1168.mat
CC_CELL2,1168,0.81252,2.43828,0.2279,12,discharge,1,-9.753,3.251,10.0,9.9,3.4066,2.9384,48.0067,04-16-22_07.57_CC2_protocol_HPPC_IN21700_30T_cycle_#1168.mat
CC_CELL2,1168,0.81252,2.43828,0.228,12,charge,1,4.875,1.625,2.0,2.0,3.4212,3.5315,22.6242,04-16-22_07.57_CC2_protocol_HPPC_IN21700_30T_cycle_#1168.mat
CC_CELL2,1168,0.81252,2.43828,0.228,12,charge,1,4.875,1.625,10.0,9.9,3.4212,3.5598,28.429,04-16-22_07.57_CC2_protocol_HPPC_IN21700_30T_cycle_#1168.mat
CC_CELL2,1168,0.81252,2.43828,0.2278,12,discharge,2,-19.501,6.5,2.0,2.0,3.4094,2.8757,27.3678,04-16-22_07.57_CC2_protocol_HPPC_IN21700_30T_cycle_#1168.mat
CC_CELL2,1168,0.81252,2.43828,0.2278,12,discharge,2,-19.501,6.5,10.0,9.9,3.4094,2.4999,46.6386,04-16-22_07.57_CC2_protocol_HPPC_IN21700_30T_cycle_#1168.mat
CC_CELL2,1168,0.81252,2.43828,0.2281,12,charge,2,14.627,4.876,2.0,2.0,3.4337,3.6996,18.1787,04-16-22_07.57_CC2_protocol_HPPC_IN21700_30T_cycle_#1168.mat
CC_CELL2,1168,0.81252,2.43828,0.2281,12,charge,2,14.627,4.876,10.0,9.9,3.4337,3.7482,21.5013,04-16-22_07.57_CC2_protocol_HPPC_IN21700_30T_cycle_#1168.mat
CC_CELL2,1168,0.81252,2.43828,0.2278,12,discharge,3,-23.836,7.945,2.0,2.0,3.4115,2.6599,31.5321,04-16-22_07.57_CC2_protocol_HPPC_IN21700_30T_cycle_#1168.mat
CC_CELL2,1168,0.81252,2.43828,0.2278,12,discharge,3,-23.836,7.945,10.0,9.9,3.4115,2.5,38.2405,04-16-22_07.57_CC2_protocol_HPPC_IN21700_30T_cycle_#1168.mat
CC_CELL2,1168,0.81252,2.43828,0.2282,12,charge,3,24.379,8.126,2.0,2.0,3.4372,3.8345,16.2968,04-16-22_07.57_CC2_protocol_HPPC_IN21700_30T_cycle_#1168.mat
CC_CELL2,1168,0.81252,2.43828,0.2282,12,charge,3,24.379,8.126,10.0,9.9,3.4372,3.9119,19.4717,04-16-22_07.57_CC2_protocol_HPPC_IN21700_30T_cycle_#1168.mat
CC_CELL2,1206,0.80949,2.42918,1.0,0,discharge,0,-2.432,0.811,2.0,2.0,4.1189,4.0538,26.7714,04-23-22_13.12_CC2_protocol_HPPC_IN21700_30T_cycle_#1206.mat
CC_CELL2,1206,0.80949,2.42918,1.0,0,discharge,0,-2.432,0.811,10.0,9.7,4.1189,4.0323,35.6129,04-23-22_13.12_CC2_protocol_HPPC_IN21700_30T_cycle_#1206.mat
CC_CELL2,1206,0.80949,2.42918,1.0,0,charge,0,1.214,0.405,2.0,2.0,4.1336,4.1731,32.5371,04-23-22_13.12_CC2_protocol_HPPC_IN21700_30T_cycle_#1206.mat
CC_CELL2,1206,0.80949,2.42918,1.0,0,charge,0,1.214,0.405,10.0,9.9,4.1336,4.1889,45.5519,04-23-22_13.12_CC2_protocol_HPPC_IN21700_30T_cycle_#1206.mat
CC_CELL2,1206,0.80949,2.42918,0.9999,0,discharge,1,-9.719,3.24,2.0,1.9,4.1278,3.8676,26.7729,04-23-22_13.12_CC2_protocol_HPPC_IN21700_30T_cycle_#1206.mat
CC_CELL2,1206,0.80949,2.42918,0.9999,0,discharge,1,-9.719,3.24,10.0,9.9,4.1278,3.8275,30.8989,04-23-22_13.12_CC2_protocol_HPPC_IN21700_30T_cycle_#1206.mat
CC_CELL2,1206,0.80949,2.42918,1.0,0,charge,1,1.614,0.538,2.0,2.0,4.1386,4.2001,38.1065,04-23-22_13.12_CC2_protocol_HPPC_IN21700_30T_cycle_#1206.mat
CC_CELL2,1206,0.80949,2.42918,1.0,0,charge,1,1.614,0.538,10.0,9.9,4.1386,4.2001,38.1065,04-23-22_13.12_CC2_protocol_HPPC_IN21700_30T_cycle_#1206.mat
CC_CELL2,1206,0.80949,2.42918,0.9998,0,discharge,2,-19.441,6.48,2.0,1.9,4.1265,3.6802,22.9566,04-23-22_13.12_CC2_protocol_HPPC_IN21700_30T_cycle_#1206.mat
CC_CELL2,1206,0.80949,2.42918,0.9998,0,discharge,2,-19.441,6.48,10.0,9.9,4.1265,3.6197,26.0686,04-23-22_13.12_CC2_protocol_HPPC_IN21700_30T_cycle_#1206.mat
CC_CELL2,1206,0.80949,2.42918,1.0,0,charge,2,1.495,0.498,2.0,2.0,4.1439,4.2,37.515,04-23-22_13.12_CC2_protocol_HPPC_IN21700_30T_cycle_#1206.mat
CC_CELL2,1206,0.80949,2.42918,1.0,0,charge,2,1.495,0.498,10.0,9.9,4.1439,4.2,37.515,04-23-22_13.12_CC2_protocol_HPPC_IN21700_30T_cycle_#1206.mat
CC_CELL2,1206,0.80949,2.42918,0.9998,0,discharge,3,-27.945,9.315,2.0,2.0,4.1262,3.5377,21.0592,04-23-22_13.12_CC2_protocol_HPPC_IN21700_30T_cycle_#1206.mat
CC_CELL2,1206,0.80949,2.42918,0.9998,0,discharge,3,-27.945,9.315,10.0,9.9,4.1262,3.4534,24.0759,04-23-22_13.12_CC2_protocol_HPPC_IN21700_30T_cycle_#1206.mat
CC_CELL2,1206,0.80949,2.42918,1.0,0,charge,3,1.387,0.462,2.0,1.9,4.1484,4.2,37.208,04-23-22_13.12_CC2_protocol_HPPC_IN21700_30T_cycle_#1206.mat
CC_CELL2,1206,0.80949,2.42918,1.0,0,charge,3,1.387,0.462,10.0,9.9,4.1484,4.2,37.208,04-23-22_13.12_CC2_protocol_HPPC_IN21700_30T_cycle_#1206.mat
CC_CELL2,1206,0.80949,2.42918,0.9595,1,discharge,0,-2.43,0.81,2.0,2.0,4.0852,4.0209,26.4653,04-23-22_13.12_CC2_protocol_HPPC_IN21700_30T_cycle_#1206.mat
CC_CELL2,1206,0.80949,2.42918,0.9595,1,discharge,0,-2.43,0.81,10.0,9.9,4.0852,4.0066,32.351,04-23-22_13.12_CC2_protocol_HPPC_IN21700_30T_cycle_#1206.mat
CC_CELL2,1206,0.80949,2.42918,0.9595,1,charge,0,1.214,0.405,2.0,2.0,4.087,4.1192,26.5239,04-23-22_13.12_CC2_protocol_HPPC_IN21700_30T_cycle_#1206.mat
CC_CELL2,1206,0.80949,2.42918,0.9595,1,charge,0,1.214,0.405,10.0,9.9,4.087,4.1269,32.8666,04-23-22_13.12_CC2_protocol_HPPC_IN21700_30T_cycle_#1206.mat
CC_CELL2,1206,0.80949,2.42918,0.9594,1,discharge,1,-9.72,3.24,2.0,2.0,4.0855,3.8527,23.9501,04-23-22_13.12_CC2_protocol_HPPC_IN21700_30T_cycle_#1206.mat
CC_CELL2,1206,0.80949,2.42918,0.9594,1,discharge,1,-9.72,3.24,10.0,9.9,4.0855,3.8132,28.0138,04-23-22_13.12_CC2_protocol_HPPC_IN21700_30T_cycle_#1206.mat
CC_CELL2,1206,0.80949,2.42918,0.9595,1,charge,1,3.822,1.274,2.0,1.9,4.0908,4.2,28.5684,04-23-22_13.12_CC2_protocol_HPPC_IN21700_30T_cycle_#1206.mat
CC_CELL2,1206,0.80949,2.42918,0.9595,1,charge,1,3.822,1.274,10.0,9.9,4.0908,4.2,28.5684,04-23-22_13.12_CC2_protocol_HPPC_IN21700_30T_cycle_#1206.mat
CC_CELL2,1206,0.80949,2.42918,0.9593,1,discharge,2,-19.44,6.48,2.0,2.0,4.0861,3.6755,21.1214,04-23-22_13.12_CC2_protocol_HPPC_IN21700_30T_cycle_#1206.mat
CC_CELL2,1206,0.80949,2.42918,0.9593,1,discharge,2,-19.44,6.48,10.0,9.9,4.0861,3.6076,24.6142,04-23-22_13.12_CC2_protocol_HPPC_IN21700_30T_cycle_#1206.mat
CC_CELL2,1206,0.80949,2.42918,0.9596,1,charge,2,3.695,1.232,2.0,2.0,4.0949,4.2,28.4415,04-23-22_13.12_CC2_protocol_HPPC_IN21700_30T_cycle_#1206.mat
CC_CELL2,1206,0.80949,2.42918,0.9596,1,charge,2,3.695,1.232,10.0,9.9,4.0949,4.2,28.4415,04-23-22_13.12_CC2_protocol_HPPC_IN21700_30T_cycle_#1206.mat
CC_CELL2,1206,0.80949,2.42918,0.9593,1,discharge,3,-27.945,9.315,2.0,2.0,4.0866,3.5411,19.5205,04-23-22_13.12_CC2_protocol_HPPC_IN21700_30T_cycle_#1206.mat
CC_CELL2,1206,0.80949,2.42918,0.9593,1,discharge,3,-27.945,9.315,10.0,9.9,4.0866,3.4432,23.0238,04-23-22_13.12_CC2_protocol_HPPC_IN21700_30T_cycle_#1206.mat
CC_CELL2,1206,0.80949,2.42918,0.9596,1,charge,3,3.517,1.172,2.0,2.0,4.099,4.2001,28.7469,04-23-22_13.12_CC2_protocol_HPPC_IN21700_30T_cycle_#1206.mat
CC_CELL2,1206,0.80949,2.42918,0.9596,1,charge,3,3.517,1.172,10.0,9.9,4.099,4.2001,28.7469,04-23-22_13.12_CC2_protocol_HPPC_IN21700_30T_cycle_#1206.mat
CC_CELL2,1206,0.80949,2.42918,0.919,2,discharge,0,-2.429,0.81,2.0,1.9,4.0727,4.0143,24.0389,04-23-22_13.12_CC2_protocol_HPPC_IN21700_30T_cycle_#1206.mat
CC_CELL2,1206,0.80949,2.42918,0.919,2,discharge,0,-2.429,0.81,10.0,9.9,4.0727,3.9964,31.4069,04-23-22_13.12_CC2_protocol_HPPC_IN21700_30T_cycle_#1206.mat
CC_CELL2,1206,0.80949,2.42918,0.919,2,charge,0,1.214,0.405,2.0,2.0,4.0741,4.1038,24.4686,04-23-22_13.12_CC2_protocol_HPPC_IN21700_30T_cycle_#1206.mat
CC_CELL2,1206,0.80949,2.42918,0.919,2,charge,0,1.214,0.405,10.0,9.9,4.0741,4.1103,29.8237,04-23-22_13.12_CC2_protocol_HPPC_IN21700_30T_cycle_#1206.mat
CC_CELL2,1206,0.80949,2.42918,0.9189,2,discharge,1,-9.718,3.239,2.0,2.0,4.0732,3.8509,22.8741,04-23-22_13.12_CC2_protocol_HPPC_IN21700_30T_cycle_#1206.mat
CC_CELL2,1206,0.80949,2.42918,0.9189,2,discharge,1,-9.718,3.239,10.0,9.9,4.0732,3.7994,28.1734,04-23-22_13.12_CC2_protocol_HPPC_IN21700_30T_cycle_#1206.mat
CC_CELL2,1206,0.80949,2.42918,0.919,2,charge,1,4.815,1.605,2.0,2.0,4.0776,4.1908,23.5099,04-23-22_13.12_CC2_protocol_HPPC_IN21700_30T_cycle_#1206.mat
CC_CELL2,1206,0.80949,2.42918,0.919,2,charge,1,4.815,1.605,10.0,9.9,4.0776,4.2,25.4206,04-23-22_13.12_CC2_protocol_HPPC_IN21700_30T_cycle_#1206.mat
CC_CELL2,1206,0.80949,2.42918,0.9188,2,discharge,2,-19.44,6.48,2.0,2.0,4.0736,3.6709,20.715,04-23-22_13.12_CC2_protocol_HPPC_IN21700_30T_cycle_#1206.mat
CC_CELL2,1206,0.80949,2.42918,0.9188,2,discharge,2,-19.44,6.48,10.0,9.9,4.0736,3.5873,25.0154,04-23-22_13.12_CC2_protocol_HPPC_IN21700_30T_cycle_#1206.mat
CC_CELL2,1206,0.80949,2.42918,0.9191,2,charge,2,4.719,1.573,2.0,2.0,4.0814,4.2,25.1308,04-23-22_13.12_CC2_protocol_HPPC_IN21700_30T_cycle_#1206.mat
CC_CELL2,1206,0.80949,2.42918,0.9191,2,charge,2,4.719,1.573,10.0,9.9,4.0814,4.2,25.1308,04-23-22_13.12_CC2_protocol_HPPC_IN21700_30T_cycle_#1206.mat
CC_CELL2,1206,0.80949,2.42918,0.9188,2,discharge,3,-27.944,9.315,2.0,1.9,4.0751,3.5364,19.2778,04-23-22_13.12_CC2_protocol_HPPC_IN21700_30T_cycle_#1206.mat
CC_CELL2,1206,0.80949,2.42918,0.9188,2,discharge,3,-27.944,9.315,10.0,9.9,4.0751,3.4187,23.4898,04-23-22_13.12_CC2_protocol_HPPC_IN21700_30T_cycle_#1206.mat
CC_CELL2,1206,0.80949,2.42918,0.9191,2,charge,3,4.581,1.527,2.0,1.9,4.084,4.2001,25.3455,04-23-22_13.12_CC2_protocol_HPPC_IN21700_30T_cycle_#1206.mat
CC_CELL2,1206,0.80949,2.42918,0.9191,2,charge,3,4.581,1.527,10.0,9.9,4.084,4.2001,25.3455,04-23-22_13.12_CC2_protocol_HPPC_IN21700_30T_cycle_#1206.mat
CC_CELL2,1206,0.80949,2.42918,0.838,3,discharge,0,-2.432,0.811,2.0,2.0,3.9869,3.9333,22.0431,04-23-22_13.12_CC2_protocol_HPPC_IN21700_30T_cycle_#1206.mat
CC_CELL2,1206,0.80949,2.42918,0.838,3,discharge,0,-2.432,0.811,10.0,9.9,3.9869,3.9132,30.3093,04-23-22_13.12_CC2_protocol_HPPC_IN21700_30T_cycle_#1206.mat
CC_CELL2,1206,0.80949,2.42918,0.838,3,charge,0,1.214,0.405,2.0,2.0,3.9899,4.0162,21.6657,04-23-22_13.12_CC2_protocol_HPPC_IN21700_30T_cycle_#1206.mat
CC_CELL2,1206,0.80949,2.42918,0.838,3,charge,0,1.214,0.405,10.0,9.9,3.9899,4.0249,28.8327,04-23-22_13.12_CC2_protocol_HPPC_IN21700_30T_cycle_#1206.mat
CC_CELL2,1206,0.80949,2.42918,0.8379,3,discharge,1,-9.718,3.239,2.0,2.0,3.9883,3.7841,21.0119,04-23-22_13.12_CC2_protocol_HPPC_IN21700_30T_cycle_#1206.mat
CC_CELL2,1206,0.80949,2.42918,0.8379,3,discharge,1,-9.718,3.239,10.0,9.9,3.9883,3.7286,26.7228,04-23-22_13.12_CC2_protocol_HPPC_IN21700_30T_cycle_#1206.mat
CC_CELL2,1206,0.80949,2.42918,0.838,3,charge,1,4.86,1.62,2.0,1.9,3.9961,4.0964,20.6391,04-23-22_13.12_CC2_protocol_HPPC_IN21700_30T_cycle_#1206.mat
CC_CELL2,1206,0.80949,2.42918,0.838,3,charge,1,4.86,1.62,10.0,9.9,3.9961,4.1268,26.8947,04-23-22_13.12_CC2_protocol_HPPC_IN21700_30T_cycle_#1206.mat
CC_CELL2,1206,0.80949,2.42918,0.8378,3,discharge,2,-19.442,6.481,2.0,1.9,3.9894,3.616,19.2058,04-23-22_13.12_CC2_protocol_HPPC_IN21700_30T_cycle_#1206.mat
CC_CELL2,1206,0.80949,2.42918,0.8378,3,discharge,2,-19.442,6.481,10.0,9.9,3.9894,3.5277,23.7476,04-23-22_13.12_CC2_protocol_HPPC_IN21700_30T_cycle_#1206.mat
CC_CELL2,1206,0.80949,2.42918,0.8381,3,charge,2,9.095,3.032,2.0,1.9,4.0011,4.2,21.8701,04-23-22_13.12_CC2_protocol_HPPC_IN21700_30T_cycle_#1206.mat
CC_CELL2,1206,0.80949,2.42918,0.8381,3,charge,2,9.095,3.032,10.0,9.9,4.0011,4.2,21.8701,04-23-22_13.12_CC2_protocol_HPPC_IN21700_30T_cycle_#1206.mat
CC_CELL2,1206,0.80949,2.42918,0.8378,3,discharge,3,-27.943,9.314,2.0,2.0,3.9912,3.4818,18.23,04-23-22_13.12_CC2_protocol_HPPC_IN21700_30T_cycle_#1206.mat
CC_CELL2,1206,0.80949,2.42918,0.8378,3,discharge,3,-27.943,9.314,10.0,9.9,3.9912,3.3632,22.4743,04-23-22_13.12_CC2_protocol_HPPC_IN21700_30T_cycle_#1206.mat
CC_CELL2,1206,0.80949,2.42918,0.8381,3,charge,3,9.013,3.004,2.0,2.0,4.0065,4.2002,21.4902,04-23-22_13.12_CC2_protocol_HPPC_IN21700_30T_cycle_#1206.mat
CC_CELL2,1206,0.80949,2.42918,0.8381,3,charge,3,9.013,3.004,10.0,9.9,4.0065,4.2001,21.4791,04-23-22_13.12_CC2_protocol_HPPC_IN21700_30T_cycle_#1206.mat
CC_CELL2,1206,0.80949,2.42918,0.757,4,discharge,0,-2.429,0.81,2.0,2.0,3.896,3.8487,19.469,04-23-22_13.12_CC2_protocol_HPPC_IN21700_30T_cycle_#1206.mat
CC_CELL2,1206,0.80949,2.42918,0.757,4,discharge,0,-2.429,0.81,10.0,9.9,3.896,3.8335,25.7255,04-23-22_13.12_CC2_protocol_HPPC_IN21700_30T_cycle_#1206.mat
CC_CELL2,1206,0.80949,2.42918,0.757,4,charge,0,1.214,0.405,2.0,2.0,3.8979,3.9213,19.2799,04-23-22_13.12_CC2_protocol_HPPC_IN21700_30T_cycle_#1206.mat
CC_CELL2,1206,0.80949,2.42918,0.757,4,charge,0,1.214,0.405,10.0,9.9,3.8979,3.9278,24.6354,04-23-22_13.12_CC2_protocol_HPPC_IN21700_30T_cycle_#1206.mat
CC_CELL2,1206,0.80949,2.42918,0.7569,4,discharge,1,-9.718,3.239,2.0,2.0,3.8966,3.7143,18.7586,04-23-22_13.12_CC2_protocol_HPPC_IN21700_30T_cycle_#1206.mat
CC_CELL2,1206,0.80949,2.42918,0.7569,4,discharge,1,-9.718,3.239,10.0,9.9,3.8966,3.6683,23.492,04-23-22_13.12_CC2_protocol_HPPC_IN21700_30T_cycle_#1206.mat
CC_CELL2,1206,0.80949,2.42918,0.757,4,charge,1,4.86,1.62,2.0,2.0,3.9021,3.9928,18.6637,04-23-22_13.12_CC2_protocol_HPPC_IN21700_30T_cycle_#1206.mat
CC_CELL2,1206,0.80949,2.42918,0.757,4,charge,1,4.86,1.62,10.0,9.9,3.9021,4.017,23.6434,04-23-22_13.12_CC2_protocol_HPPC_IN21700_30T_cycle_#1206.mat
CC_CELL2,1206,0.80949,2.42918,0.7568,4,discharge,2,-19.44,6.48,2.0,1.9,3.8968,3.556,17.5309,04-23-22_13.12_CC2_protocol_HPPC_IN21700_30T_cycle_#1206.mat
CC_CELL2,1206,0.80949,2.42918,0.7568,4,discharge,2,-19.44,6.48,10.0,9.9,3.8968,3.4735,21.7747,04-23-22_13.12_CC2_protocol_HPPC_IN21700_30T_cycle_#1206.mat
CC_CELL2,1206,0.80949,2.42918,0.7571,4,charge,2,14.581,4.86,2.0,1.9,3.9066,4.1557,17.0839,04-23-22_13.12_CC2_protocol_HPPC_IN21700_30T_cycle_#1206.mat
CC_CELL2,1206,0.80949,2.42918,0.7571,4,charge,2,14.581,4.86,10.0,9.9,3.9066,4.2,20.1221,04-23-22_13.12_CC2_protocol_HPPC_IN21700_30T_cycle_#1206.mat
CC_CELL2,1206,0.80949,2.42918,0.7568,4,discharge,3,-27.943,9.314,2.0,2.0,3.8973,3.4229,16.9774,04-23-22_13.12_CC2_protocol_HPPC_IN21700_30T_cycle_#1206.mat
CC_CELL2,1206,0.80949,2.42918,0.7568,4,discharge,3,-27.943,9.314,10.0,9.9,3.8973,3.3056,21.1752,04-23-22_13.12_CC2_protocol_HPPC_IN21700_30T_cycle_#1206.mat
CC_CELL2,1206,0.80949,2.42918,0.7572,4,charge,3,15.456,5.152,2.0,2.0,3.9103,4.2001,18.75,04-23-22_13.12_CC2_protocol_HPPC_IN21700_30T_cycle_#1206.mat
CC_CELL2,1206,0.80949,2.42918,0.7572,4,charge,3,15.456,5.152,10.0,9.9,3.9103,4.2,18.7435,04-23-22_13.12_CC2_protocol_HPPC_IN21700_30T_cycle_#1206.mat
CC_CELL2,1206,0.80949,2.42918,0.676,5,discharge,0,-2.43,0.81,2.0,2.0,3.825,3.779,18.9332,04-23-22_13.12_CC2_protocol_HPPC_IN21700_30T_cycle_#1206.mat
CC_CELL2,1206,0.80949,2.42918,0.676,5,discharge,0,-2.43,0.81,10.0,9.9,3.825,3.7642,25.0247,04-23-22_13.12_CC2_protocol_HPPC_IN21700_30T_cycle_#1206.mat
CC_CELL2,1206,0.80949,2.42918,0.676,5,charge,0,1.216,0.405,2.0,2.0,3.8264,3.85,19.4111,04-23-22_13.12_CC2_protocol_HPPC_IN21700_30T_cycle_#1206.mat
CC_CELL2,1206,0.80949,2.42918,0.676,5,charge,0,1.216,0.405,10.0,9.9,3.8264,3.8564,24.6751,04-23-22_13.12_CC2_protocol_HPPC_IN21700_30T_cycle_#1206.mat
CC_CELL2,1206,0.80949,2.42918,0.6759,5,discharge,1,-9.719,3.24,2.0,2.0,3.8257,3.6447,18.6241,04-23-22_13.12_CC2_protocol_HPPC_IN21700_30T_cycle_#1206.mat
CC_CELL2,1206,0.80949,2.42918,0.6759,5,discharge,1,-9.719,3.24,10.0,9.9,3.8257,3.5933,23.9129,04-23-22_13.12_CC2_protocol_HPPC_IN21700_30T_cycle_#1206.mat
CC_CELL2,1206,0.80949,2.42918,0.676,5,charge,1,4.862,1.621,2.0,2.0,3.8306,3.9205,18.4915,04-23-22_13.12_CC2_protocol_HPPC_IN21700_30T_cycle_#1206.mat
CC_CELL2,1206,0.80949,2.42918,0.676,5,charge,1,4.862,1.621,10.0,9.9,3.8306,3.9418,22.8727,04-23-22_13.12_CC2_protocol_HPPC_IN21700_30T_cycle_#1206.mat
CC_CELL2,1206,0.80949,2.42918,0.6758,5,discharge,2,-19.442,6.481,2.0,2.0,3.8257,3.4818,17.6885,04-23-22_13.12_CC2_protocol_HPPC_IN21700_30T_cycle_#1206.mat
CC_CELL2,1206,0.80949,2.42918,0.6758,5,discharge,2,-19.442,6.481,10.0,9.9,3.8257,3.3912,22.3485,04-23-22_13.12_CC2_protocol_HPPC_IN21700_30T_cycle_#1206.mat
CC_CELL2,1206,0.80949,2.42918,0.6761,5,charge,2,14.58,4.86,2.0,2.0,3.8356,4.0822,16.9136,04-23-22_13.12_CC2_protocol_HPPC_IN21700_30T_cycle_#1206.mat
CC_CELL2,1206,0.80949,2.42918,0.6761,5,charge,2,14.58,4.86,10.0,9.9,3.8356,4.1335,20.4321,04-23-22_13.12_CC2_protocol_HPPC_IN21700_30T_cycle_#1206.mat
CC_CELL2,1206,0.80949,2.42918,0.6758,5,discharge,3,-27.945,9.315,2.0,2.0,3.827,3.3521,16.9941,04-23-22_13.12_CC2_protocol_HPPC_IN21700_30T_cycle_#1206.mat
CC_CELL2,1206,0.80949,2.42918,0.6758,5,discharge,3,-27.945,9.315,10.0,9.9,3.827,3.2234,21.5996,04-23-22_13.12_CC2_protocol_HPPC_IN21700_30T_cycle_#1206.mat
CC_CELL2,1206,0.80949,2.42918,0.6762,5,charge,3,20.804,6.935,2.0,2.0,3.839,4.2001,17.3572,04-23-22_13.12_CC2_protocol_HPPC_IN21700_30T_cycle_#1206.mat
CC_CELL2,1206,0.80949,2.42918,0.6762,5,charge,3,20.804,6.935,10.0,9.9,3.839,4.2,17.3524,04-23-22_13.12_CC2_protocol_HPPC_IN21700_30T_cycle_#1206.mat
CC_CELL2,1206,0.80949,2.42918,0.595,6,discharge,0,-2.431,0.81,2.0,1.9,3.7458,3.7009,18.4667,04-23-22_13.12_CC2_protocol_HPPC_IN21700_30T_cycle_#1206.mat
CC_CELL2,1206,0.80949,2.42918,0.595,6,discharge,0,-2.431,0.81,10.0,9.9,3.7458,3.6856,24.7594,04-23-22_13.12_CC2_protocol_HPPC_IN21700_30T_cycle_#1206.mat
CC_CELL2,1206,0.80949,2.42918,0.595,6,charge,0,1.214,0.405,2.0,2.0,3.748,3.7703,18.3721,04-23-22_13.12_CC2_protocol_HPPC_IN21700_30T_cycle_#1206.mat
CC_CELL2,1206,0.80949,2.42918,0.595,6,charge,0,1.214,0.405,10.0,9.9,3.748,3.7772,24.0567,04-23-22_13.12_CC2_protocol_HPPC_IN21700_30T_cycle_#1206.mat
CC_CELL2,1206,0.80949,2.42918,0.5949,6,discharge,1,-9.718,3.239,2.0,2.0,3.7467,3.5698,18.2028,04-23-22_13.12_CC2_protocol_HPPC_IN21700_30T_cycle_#1206.mat
CC_CELL2,1206,0.80949,2.42918,0.5949,6,discharge,1,-9.718,3.239,10.0,9.9,3.7467,3.5162,23.7181,04-23-22_13.12_CC2_protocol_HPPC_IN21700_30T_cycle_#1206.mat
CC_CELL2,1206,0.80949,2.42918,0.595,6,charge,1,4.862,1.621,2.0,2.0,3.7528,3.8399,17.9163,04-23-22_13.12_CC2_protocol_HPPC_IN21700_30T_cycle_#1206.mat
CC_CELL2,1206,0.80949,2.42918,0.595,6,charge,1,4.862,1.621,10.0,9.9,3.7528,3.8633,22.7296,04-23-22_13.12_CC2_protocol_HPPC_IN21700_30T_cycle_#1206.mat
CC_CELL2,1206,0.80949,2.42918,0.5948,6,discharge,2,-19.442,6.481,2.0,2.0,3.7477,3.4096,17.3902,04-23-22_13.12_CC2_protocol_HPPC_IN21700_30T_cycle_#1206.mat
CC_CELL2,1206,0.80949,2.42918,0.5948,6,discharge,2,-19.442,6.481,10.0,9.9,3.7477,3.3169,22.1582,04-23-22_13.12_CC2_protocol_HPPC_IN21700_30T_cycle_#1206.mat
CC_CELL2,1206,0.80949,2.42918,0.5951,6,charge,2,14.58,4.86,2.0,2.0,3.7578,3.9989,16.5364,04-23-22_13.12_CC2_protocol_HPPC_IN21700_30T_cycle_#1206.mat
CC_CELL2,1206,0.80949,2.42918,0.5951,6,charge,2,14.58,4.86,10.0,9.9,3.7578,4.0511,20.1166,04-23-22_13.12_CC2_protocol_HPPC_IN21700_30T_cycle_#1206.mat
CC_CELL2,1206,0.80949,2.42918,0.5948,6,discharge,3,-27.945,9.315,2.0,2.0,3.7486,3.2824,16.6828,04-23-22_13.12_CC2_protocol_HPPC_IN21700_30T_cycle_#1206.mat
CC_CELL2,1206,0.80949,2.42918,0.5948,6,discharge,3,-27.945,9.315,10.0,9.9,3.7486,3.1531,21.3097,04-23-22_13.12_CC2_protocol_HPPC_IN21700_30T_cycle_#1206.mat
CC_CELL2,1206,0.80949,2.42918,0.5952,6,charge,3,24.3,8.1,2.0,2.0,3.7613,4.137,15.4609,04-23-22_13.12_CC2_protocol_HPPC_IN21700_30T_cycle_#1206.mat
CC_CELL2,1206,0.80949,2.42918,0.5952,6,charge,3,24.3,8.1,10.0,9.9,3.7613,4.2001,18.0576,04-23-22_13.12_CC2_protocol_HPPC_IN21700_30T_cycle_#1206.mat
CC_CELL2,1206,0.80949,2.42918,0.514,7,discharge,0,-2.43,0.81,2.0,2.0,3.6646,3.6192,18.6839,04-23-22_13.12_CC2_protocol_HPPC_IN21700_30T_cycle_#1206.mat
CC_CELL2,1206,0.80949,2.42918,0.514,7,discharge,0,-2.43,0.81,10.0,9.9,3.6646,3.6045,24.7335,04-23-22_13.12_CC2_protocol_HPPC_IN21700_30T_cycle_#1206.mat
CC_CELL2,1206,0.80949,2.42918,0.514,7,charge,0,1.214,0.405,2.0,2.0,3.6675,3.6901,18.6223,04-23-22_13.12_CC2_protocol_HPPC_IN21700_30T_cycle_#1206.mat
CC_CELL2,1206,0.80949,2.42918,0.514,7,charge,0,1.214,0.405,10.0,9.9,3.6675,3.6967,24.0606,04-23-22_13.12_CC2_protocol_HPPC_IN21700_30T_cycle_#1206.mat
CC_CELL2,1206,0.80949,2.42918,0.5139,7,discharge,1,-9.719,3.24,2.0,2.0,3.6659,3.4849,18.6231,04-23-22_13.12_CC2_protocol_HPPC_IN21700_30T_cycle_#1206.mat
CC_CELL2,1206,0.80949,2.42918,0.5139,7,discharge,1,-9.719,3.24,10.0,9.9,3.6659,3.4337,23.8911,04-23-22_13.12_CC2_protocol_HPPC_IN21700_30T_cycle_#1206.mat
CC_CELL2,1206,0.80949,2.42918,0.514,7,charge,1,4.86,1.62,2.0,2.0,3.6721,3.7612,18.3345,04-23-22_13.12_CC2_protocol_HPPC_IN21700_30T_cycle_#1206.mat
CC_CELL2,1206,0.80949,2.42918,0.514,7,charge,1,4.86,1.62,10.0,9.9,3.6721,3.7855,23.3348,04-23-22_13.12_CC2_protocol_HPPC_IN21700_30T_cycle_#1206.mat
CC_CELL2,1206,0.80949,2.42918,0.5138,7,discharge,2,-19.439,6.48,2.0,2.0,3.6666,3.3216,17.7478,04-23-22_13.12_CC2_protocol_HPPC_IN21700_30T_cycle_#1206.mat
CC_CELL2,1206,0.80949,2.42918,0.5138,7,discharge,2,-19.439,6.48,10.0,9.9,3.6666,3.2298,22.4703,04-23-22_13.12_CC2_protocol_HPPC_IN21700_30T_cycle_#1206.mat
CC_CELL2,1206,0.80949,2.42918,0.5141,7,charge,2,14.58,4.86,2.0,2.0,3.6772,3.924,16.9273,04-23-22_13.12_CC2_protocol_HPPC_IN21700_30T_cycle_#1206.mat
CC_CELL2,1206,0.80949,2.42918,0.5141,7,charge,2,14.58,4.86,10.0,9.9,3.6772,3.9779,20.6241,04-23-22_13.12_CC2_protocol_HPPC_IN21700_30T_cycle_#1206.mat
CC_CELL2,1206,0.80949,2.42918,0.5138,7,discharge,3,-27.944,9.315,2.0,2.0,3.6674,3.1907,17.0591,04-23-22_13.12_CC2_protocol_HPPC_IN21700_30T_cycle_#1206.mat
CC_CELL2,1206,0.80949,2.42918,0.5138,7,discharge,3,-27.944,9.315,10.0,9.9,3.6674,3.0584,21.7936,04-23-22_13.12_CC2_protocol_HPPC_IN21700_30T_cycle_#1206.mat
CC_CELL2,1206,0.80949,2.42918,0.5142,7,charge,3,24.302,8.101,2.0,2.0,3.6812,4.0649,15.7888,04-23-22_13.12_CC2_protocol_HPPC_IN21700_30T_cycle_#1206.mat
CC_CELL2,1206,0.80949,2.42918,0.5142,7,charge,3,24.302,8.101,10.0,9.9,3.6812,4.1431,19.0067,04-23-22_13.12_CC2_protocol_HPPC_IN21700_30T_cycle_#1206.mat
CC_CELL2,1206,0.80949,2.42918,0.433,8,discharge,0,-2.43,0.81,2.0,2.0,3.599,3.5517,19.4666,04-23-22_13.12_CC2_protocol_HPPC_IN21700_30T_cycle_#1206.mat
CC_CELL2,1206,0.80949,2.42918,0.433,8,discharge,0,-2.43,0.81,10.0,9.9,3.599,3.5365,25.7223,04-23-22_13.12_CC2_protocol_HPPC_IN21700_30T_cycle_#1206.mat
CC_CELL2,1206,0.80949,2.42918,0.433,8,charge,0,1.214,0.405,2.0,1.9,3.601,3.6241,19.0343,04-23-22_13.12_CC2_protocol_HPPC_IN21700_30T_cycle_#1206.mat
CC_CELL2,1206,0.80949,2.42918,0.433,8,charge,0,1.214,0.405,10.0,9.9,3.601,3.631,24.7198,04-23-22_13.12_CC2_protocol_HPPC_IN21700_30T_cycle_#1206.mat
CC_CELL2,1206,0.80949,2.42918,0.4329,8,discharge,1,-9.719,3.24,2.0,2.0,3.5999,3.4145,19.077,04-23-22_13.12_CC2_protocol_HPPC_IN21700_30T_cycle_#1206.mat
CC_CELL2,1206,0.80949,2.42918,0.4329,8,discharge,1,-9.719,3.24,10.0,9.9,3.5999,3.3608,24.6026,04-23-22_13.12_CC2_protocol_HPPC_IN21700_30T_cycle_#1206.mat
CC_CELL2,1206,0.80949,2.42918,0.433,8,charge,1,4.862,1.621,2.0,2.0,3.6063,3.6964,18.533,04-23-22_13.12_CC2_protocol_HPPC_IN21700_30T_cycle_#1206.mat
CC_CELL2,1206,0.80949,2.42918,0.433,8,charge,1,4.862,1.621,10.0,9.9,3.6063,3.721,23.5931,04-23-22_13.12_CC2_protocol_HPPC_IN21700_30T_cycle_#1206.mat
CC_CELL2,1206,0.80949,2.42918,0.4328,8,discharge,2,-19.442,6.481,2.0,2.0,3.6007,3.2488,18.1,04-23-22_13.12_CC2_protocol_HPPC_IN21700_30T_cycle_#1206.mat
CC_CELL2,1206,0.80949,2.42918,0.4328,8,discharge,2,-19.442,6.481,10.0,9.9,3.6007,3.1495,23.2075,04-23-22_13.12_CC2_protocol_HPPC_IN21700_30T_cycle_#1206.mat
CC_CELL2,1206,0.80949,2.42918,0.4331,8,charge,2,14.582,4.861,2.0,2.0,3.6121,3.8599,16.9936,04-23-22_13.12_CC2_protocol_HPPC_IN21700_30T_cycle_#1206.mat
CC_CELL2,1206,0.80949,2.42918,0.4331,8,charge,2,14.582,4.861,10.0,9.9,3.6121,3.9156,20.8133,04-23-22_13.12_CC2_protocol_HPPC_IN21700_30T_cycle_#1206.mat
CC_CELL2,1206,0.80949,2.42918,0.4327,8,discharge,3,-27.945,9.315,2.0,2.0,3.6014,3.1174,17.3197,04-23-22_13.12_CC2_protocol_HPPC_IN21700_30T_cycle_#1206.mat
CC_CELL2,1206,0.80949,2.42918,0.4327,8,discharge,3,-27.945,9.315,10.0,9.9,3.6014,2.9657,22.7483,04-23-22_13.12_CC2_protocol_HPPC_IN21700_30T_cycle_#1206.mat
CC_CELL2,1206,0.80949,2.42918,0.4332,8,charge,3,24.3,8.1,2.0,2.0,3.6171,4.0002,15.7654,04-23-22_13.12_CC2_protocol_HPPC_IN21700_30T_cycle_#1206.mat
CC_CELL2,1206,0.80949,2.42918,0.4332,8,charge,3,24.3,8.1,10.0,9.9,3.6171,4.0764,18.9012,04-23-22_13.12_CC2_protocol_HPPC_IN21700_30T_cycle_#1206.mat
CC_CELL2,1206,0.80949,2.42918,0.352,9,discharge,0,-2.432,0.811,2.0,2.0,3.5243,3.4726,21.2573,04-23-22_13.12_CC2_protocol_HPPC_IN21700_30T_cycle_#1206.mat
CC_CELL2,1206,0.80949,2.42918,0.352,9,discharge,0,-2.432,0.811,10.0,9.9,3.5243,3.4556,28.2472,04-23-22_13.12_CC2_protocol_HPPC_IN21700_30T_cycle_#1206.mat
CC_CELL2,1206,0.80949,2.42918,0.352,9,charge,0,1.216,0.405,2.0,2.0,3.5264,3.5513,20.482,04-23-22_13.12_CC2_protocol_HPPC_IN21700_30T_cycle_#1206.mat
CC_CELL2,1206,0.80949,2.42918,0.352,9,charge,0,1.216,0.405,10.0,9.9,3.5264,3.5581,26.0755,04-23-22_13.12_CC2_protocol_HPPC_IN21700_30T_cycle_#1206.mat
CC_CELL2,1206,0.80949,2.42918,0.3519,9,discharge,1,-9.719,3.24,2.0,1.9,3.5251,3.3244,20.6507,04-23-22_13.12_CC2_protocol_HPPC_IN21700_30T_cycle_#1206.mat
CC_CELL2,1206,0.80949,2.42918,0.3519,9,discharge,1,-9.719,3.24,10.0,9.9,3.5251,3.2597,27.3079,04-23-22_13.12_CC2_protocol_HPPC_IN21700_30T_cycle_#1206.mat
CC_CELL2,1206,0.80949,2.42918,0.352,9,charge,1,4.862,1.621,2.0,2.0,3.5317,3.6276,19.7264,04-23-22_13.12_CC2_protocol_HPPC_IN21700_30T_cycle_#1206.mat
CC_CELL2,1206,0.80949,2.42918,0.352,9,charge,1,4.862,1.621,10.0,9.9,3.5317,3.653,24.9511,04-23-22_13.12_CC2_protocol_HPPC_IN21700_30T_cycle_#1206.mat
CC_CELL2,1206,0.80949,2.42918,0.3518,9,discharge,2,-19.441,6.48,2.0,1.9,3.5259,3.1449,19.5978,04-23-22_13.12_CC2_protocol_HPPC_IN21700_30T_cycle_#1206.mat
CC_CELL2,1206,0.80949,2.42918,0.3518,9,discharge,2,-19.441,6.48,10.0,9.9,3.5259,3.0029,26.9019,04-23-22_13.12_CC2_protocol_HPPC_IN21700_30T_cycle_#1206.mat
CC_CELL2,1206,0.80949,2.42918,0.3521,9,charge,2,14.578,4.859,2.0,2.0,3.5381,3.7974,17.7871,04-23-22_13.12_CC2_protocol_HPPC_IN21700_30T_cycle_#1206.mat
CC_CELL2,1206,0.80949,2.42918,0.3521,9,charge,2,14.578,4.859,10.0,9.9,3.5381,3.8587,21.992,04-23-22_13.12_CC2_protocol_HPPC_IN21700_30T_cycle_#1206.mat
CC_CELL2,1206,0.80949,2.42918,0.3517,9,discharge,3,-27.944,9.315,2.0,2.0,3.527,2.9959,19.0059,04-23-22_13.12_CC2_protocol_HPPC_IN21700_30T_cycle_#1206.mat
CC_CELL2,1206,0.80949,2.42918,0.3517,9,discharge,3,-27.944,9.315,10.0,9.9,3.527,2.7517,27.7448,04-23-22_13.12_CC2_protocol_HPPC_IN21700_30T_cycle_#1206.mat
CC_CELL2,1206,0.80949,2.42918,0.3522,9,charge,3,24.301,8.1,2.0,2.0,3.5436,3.9404,16.3285,04-23-22_13.12_CC2_protocol_HPPC_IN21700_30T_cycle_#1206.mat
CC_CELL2,1206,0.80949,2.42918,0.3522,9,charge,3,24.301,8.1,10.0,9.9,3.5436,4.0255,19.8305,04-23-22_13.12_CC2_protocol_HPPC_IN21700_30T_cycle_#1206.mat
CC_CELL2,1206,0.80949,2.42918,0.3114,10,discharge,0,-2.432,0.811,2.0,2.0,3.4862,3.4322,22.203,04-23-22_13.12_CC2_protocol_HPPC_IN21700_30T_cycle_#1206.mat
CC_CELL2,1206,0.80949,2.42918,0.3114,10,discharge,0,-2.432,0.811,10.0,9.9,3.4862,3.4125,30.303,04-23-22_13.12_CC2_protocol_HPPC_IN21700_30T_cycle_#1206.mat
CC_CELL2,1206,0.80949,2.42918,0.3115,10,charge,0,1.214,0.405,2.0,2.0,3.4889,3.515,21.5063,04-23-22_13.12_CC2_protocol_HPPC_IN21700_30T_cycle_#1206.mat
CC_CELL2,1206,0.80949,2.42918,0.3115,10,charge,0,1.214,0.405,10.0,9.9,3.4889,3.5216,26.9446,04-23-22_13.12_CC2_protocol_HPPC_IN21700_30T_cycle_#1206.mat
CC_CELL2,1206,0.80949,2.42918,0.3114,10,discharge,1,-9.719,3.24,2.0,2.0,3.4873,3.2733,22.0199,04-23-22_13.12_CC2_protocol_HPPC_IN21700_30T_cycle_#1206.mat
CC_CELL2,1206,0.80949,2.42918,0.3114,10,discharge,1,-9.719,3.24,10.0,9.9,3.4873,3.1901,30.5809,04-23-22_13.12_CC2_protocol_HPPC_IN21700_30T_cycle_#1206.mat
CC_CELL2,1206,0.80949,2.42918,0.3115,10,charge,1,4.863,1.621,2.0,2.0,3.4941,3.5924,20.2126,04-23-22_13.12_CC2_protocol_HPPC_IN21700_30T_cycle_#1206.mat
CC_CELL2,1206,0.80949,2.42918,0.3115,10,charge,1,4.863,1.621,10.0,9.9,3.4941,3.6154,24.9419,04-23-22_13.12_CC2_protocol_HPPC_IN21700_30T_cycle_#1206.mat
CC_CELL2,1206,0.80949,2.42918,0.3113,10,discharge,2,-19.44,6.48,2.0,2.0,3.4877,3.0825,20.8436,04-23-22_13.12_CC2_protocol_HPPC_IN21700_30T_cycle_#1206.mat
CC_CELL2,1206,0.80949,2.42918,0.3113,10,discharge,2,-19.44,6.48,10.0,9.9,3.4877,2.8854,30.9825,04-23-22_13.12_CC2_protocol_HPPC_IN21700_30T_cycle_#1206.mat
CC_CELL2,1206,0.80949,2.42918,0.3116,10,charge,2,14.58,4.86,2.0,2.0,3.5001,3.7599,17.8189,04-23-22_13.12_CC2_protocol_HPPC_IN21700_30T_cycle_#1206.mat
CC_CELL2,1206,0.80949,2.42918,0.3116,10,charge,2,14.58,4.86,10.0,9.9,3.5001,3.8206,21.9822,04-23-22_13.12_CC2_protocol_HPPC_IN21700_30T_cycle_#1206.mat
CC_CELL2,1206,0.80949,2.42918,0.3113,10,discharge,3,-27.945,9.315,2.0,2.0,3.4885,2.925,20.1646,04-23-22_13.12_CC2_protocol_HPPC_IN21700_30T_cycle_#1206.mat
CC_CELL2,1206,0.80949,2.42918,0.3113,10,discharge,3,-27.945,9.315,10.0,9.9,3.4885,2.576,32.6534,04-23-22_13.12_CC2_protocol_HPPC_IN21700_30T_cycle_#1206.mat
CC_CELL2,1206,0.80949,2.42918,0.3117,10,charge,3,24.302,8.101,2.0,2.0,3.5048,3.8996,16.2456,04-23-22_13.12_CC2_protocol_HPPC_IN21700_30T_cycle_#1206.mat
CC_CELL2,1206,0.80949,2.42918,0.3117,10,charge,3,24.302,8.101,10.0,9.9,3.5048,3.9878,19.8749,04-23-22_13.12_CC2_protocol_HPPC_IN21700_30T_cycle_#1206.mat
CC_CELL2,1206,0.80949,2.42918,0.2709,11,discharge,0,-2.43,0.81,2.0,2.0,3.4486,3.3904,23.9536,04-23-22_13.12_CC2_protocol_HPPC_IN21700_30T_cycle_#1206.mat
CC_CELL2,1206,0.80949,2.42918,0.2709,11,discharge,0,-2.43,0.81,10.0,9.9,3.4486,3.3655,34.2018,04-23-22_13.12_CC2_protocol_HPPC_IN21700_30T_cycle_#1206.mat
CC_CELL2,1206,0.80949,2.42918,0.271,11,charge,0,1.214,0.405,2.0,2.0,3.4513,3.479,22.8228,04-23-22_13.12_CC2_protocol_HPPC_IN21700_30T_cycle_#1206.mat
CC_CELL2,1206,0.80949,2.42918,0.271,11,charge,0,1.214,0.405,10.0,9.9,3.4513,3.4871,29.4966,04-23-22_13.12_CC2_protocol_HPPC_IN21700_30T_cycle_#1206.mat
CC_CELL2,1206,0.80949,2.42918,0.2709,11,discharge,1,-9.718,3.239,2.0,2.0,3.4489,3.2176,23.8005,04-23-22_13.12_CC2_protocol_HPPC_IN21700_30T_cycle_#1206.mat
CC_CELL2,1206,0.80949,2.42918,0.2709,11,discharge,1,-9.718,3.239,10.0,9.9,3.4489,3.0989,36.0145,04-23-22_13.12_CC2_protocol_HPPC_IN21700_30T_cycle_#1206.mat
CC_CELL2,1206,0.80949,2.42918,0.271,11,charge,1,4.861,1.62,2.0,2.0,3.4587,3.5595,20.7348,04-23-22_13.12_CC2_protocol_HPPC_IN21700_30T_cycle_#1206.mat
CC_CELL2,1206,0.80949,2.42918,0.271,11,charge,1,4.861,1.62,10.0,9.9,3.4587,3.5812,25.1985,04-23-22_13.12_CC2_protocol_HPPC_IN21700_30T_cycle_#1206.mat
CC_CELL2,1206,0.80949,2.42918,0.2708,11,discharge,2,-19.44,6.48,2.0,1.9,3.4491,3.0025,22.9733,04-23-22_13.12_CC2_protocol_HPPC_IN21700_30T_cycle_#1206.mat
CC_CELL2,1206,0.80949,2.42918,0.2708,11,discharge,2,-19.44,6.48,10.0,9.9,3.4491,2.6915,38.9712,04-23-22_13.12_CC2_protocol_HPPC_IN21700_30T_cycle_#1206.mat
CC_CELL2,1206,0.80949,2.42918,0.2711,11,charge,2,14.58,4.86,2.0,1.9,3.4653,3.7278,18.0041,04-23-22_13.12_CC2_protocol_HPPC_IN21700_30T_cycle_#1206.mat
CC_CELL2,1206,0.80949,2.42918,0.2711,11,charge,2,14.58,4.86,10.0,9.9,3.4653,3.7835,21.8244,04-23-22_13.12_CC2_protocol_HPPC_IN21700_30T_cycle_#1206.mat
CC_CELL2,1206,0.80949,2.42918,0.2708,11,discharge,3,-27.943,9.314,2.0,2.0,3.4506,2.8106,22.9038,04-23-22_13.12_CC2_protocol_HPPC_IN21700_30T_cycle_#1206.mat
CC_CELL2,1206,0.80949,2.42918,0.2708,11,discharge,3,-27.943,9.314,10.0,9.9,3.4506,2.4999,34.0228,04-23-22_13.12_CC2_protocol_HPPC_IN21700_30T_cycle_#1206.mat
CC_CELL2,1206,0.80949,2.42918,0.2712,11,charge,3,24.302,8.101,2.0,2.0,3.4705,3.8695,16.4184,04-23-22_13.12_CC2_protocol_HPPC_IN21700_30T_cycle_#1206.mat
CC_CELL2,1206,0.80949,2.42918,0.2712,11,charge,3,24.302,8.101,10.0,9.9,3.4705,3.9553,19.949,04-23-22_13.12_CC2_protocol_HPPC_IN21700_30T_cycle_#1206.mat
CC_CELL2,1206,0.80949,2.42918,0.2304,12,discharge,0,-2.432,0.811,2.0,2.0,3.4012,3.333,28.0439,04-23-22_13.12_CC2_protocol_HPPC_IN21700_30T_cycle_#1206.mat
CC_CELL2,1206,0.80949,2.42918,0.2304,12,discharge,0,-2.432,0.811,10.0,9.9,3.4012,3.2953,43.5462,04-23-22_13.12_CC2_protocol_HPPC_IN21700_30T_cycle_#1206.mat
CC_CELL2,1206,0.80949,2.42918,0.2305,12,charge,0,1.213,0.404,2.0,2.0,3.4062,3.438,26.2074,04-23-22_13.12_CC2_protocol_HPPC_IN21700_30T_cycle_#1206.mat
CC_CELL2,1206,0.80949,2.42918,0.2305,12,charge,0,1.213,0.404,10.0,9.9,3.4062,3.4507,36.6738,04-23-22_13.12_CC2_protocol_HPPC_IN21700_30T_cycle_#1206.mat
CC_CELL2,1206,0.80949,2.42918,0.2304,12,discharge,1,-9.719,3.24,2.0,2.0,3.4027,3.1235,28.7281,04-23-22_13.12_CC2_protocol_HPPC_IN21700_30T_cycle_#1206.mat
CC_CELL2,1206,0.80949,2.42918,0.2304,12,discharge,1,-9.719,3.24,10.0,9.9,3.4027,2.9206,49.6054,04-23-22_13.12_CC2_protocol_HPPC_IN21700_30T_cycle_#1206.mat
CC_CELL2,1206,0.80949,2.42918,0.2305,12,charge,1,4.86,1.62,2.0,2.0,3.4185,3.5317,23.2931,04-23-22_13.12_CC2_protocol_HPPC_IN21700_30T_cycle_#1206.mat
CC_CELL2,1206,0.80949,2.42918,0.2305,12,charge,1,4.86,1.62,10.0,9.9,3.4185,3.5614,29.4045,04-23-22_13.12_CC2_protocol_HPPC_IN21700_30T_cycle_#1206.mat
CC_CELL2,1206,0.80949,2.42918,0.2303,12,discharge,2,-19.441,6.48,2.0,2.0,3.4064,2.86,28.1056,04-23-22_13.12_CC2_protocol_HPPC_IN21700_30T_cycle_#1206.mat
CC_CELL2,1206,0.80949,2.42918,0.2303,12,discharge,2,-19.441,6.48,10.0,9.9,3.4064,2.4999,46.6283,04-23-22_13.12_CC2_protocol_HPPC_IN21700_30T_cycle_#1206.mat
