Repository: KikETs/ECM_HYBRID_BMS_JOINT

## Results

| Arm | Model | Size | Protocol | Result | Worst cell |
|---|---|---|---|---|---|
| SOP | 2RC table + trim (A8) | 4 effective coefficients, 2 EW states | leave-one-cell-out | usable current 69.6 % discharge, 59.5 % charge (τ = 10 s) | 59.9 % / 53.5 % (BOOST_REST) |
| SOH | dQ/dV ridge | 65 coefficients | leave-one-cell-out | RMSE 0.0094, bias −0.0005 | 0.0130 (BOOST_REST) |
| SOC | 2RC EKF, low-current gate | 3 states | leave-one-cell-out | **2.34 %p** over six sensor disturbances on estimated SOH (2.325 on true SOH), per cell 2.00–2.75 | 4.60 %p (BOOST_NEGPULSE_1S, current offset −0.10 A) |

The SOH arm was a 10,945-parameter CNN until the second audit round. Nested

File: analysis/uypydj_hppc_resistance.csv (part 212 of 225)
protocol,cycle,SOH,CAP_Ah,SOC,soc_group,direction,rate_rank,I_A,CRate_rated,tau_s,tau_actual_s,V_pre_V,V_tau_V,R_mOhm,file
CC_CELL2,1206,0.80949,2.42918,0.2306,12,charge,2,14.579,4.86,2.0,2.0,3.432,3.7033,18.609,04-23-22_13.12_CC2_protocol_HPPC_IN21700_30T_cycle_#1206.mat
CC_CELL2,1206,0.80949,2.42918,0.2306,12,charge,2,14.579,4.86,10.0,9.9,3.432,3.7525,21.9837,04-23-22_13.12_CC2_protocol_HPPC_IN21700_30T_cycle_#1206.mat
CC_CELL2,1206,0.80949,2.42918,0.2303,12,discharge,3,-23.022,7.674,2.0,2.0,3.4088,2.6398,33.4028,04-23-22_13.12_CC2_protocol_HPPC_IN21700_30T_cycle_#1206.mat
CC_CELL2,1206,0.80949,2.42918,0.2303,12,discharge,3,-23.022,7.674,10.0,9.9,3.4088,2.4999,39.4796,04-23-22_13.12_CC2_protocol_HPPC_IN21700_30T_cycle_#1206.mat
CC_CELL2,1206,0.80949,2.42918,0.2307,12,charge,3,24.3,8.1,2.0,2.0,3.4358,3.8406,16.6584,04-23-22_13.12_CC2_protocol_HPPC_IN21700_30T_cycle_#1206.mat
CC_CELL2,1206,0.80949,2.42918,0.2307,12,charge,3,24.3,8.1,10.0,9.9,3.4358,3.9184,19.8601,04-23-22_13.12_CC2_protocol_HPPC_IN21700_30T_cycle_#1206.mat
CC_CELL2,1243,0.8042,2.41332,1.0,0,discharge,0,-2.413,0.804,2.0,1.9,4.1157,4.053,25.9789,04-28-22_06.40_CC2_protocol_HPPC_IN21700_30T_cycle_#1243.mat
CC_CELL2,1243,0.8042,2.41332,1.0,0,discharge,0,-2.413,0.804,10.0,9.7,4.1157,4.0312,35.0114,04-28-22_06.40_CC2_protocol_HPPC_IN21700_30T_cycle_#1243.mat
CC_CELL2,1243,0.8042,2.41332,1.0,0,charge,0,1.206,0.402,2.0,2.0,4.1311,4.17,32.2607,04-28-22_06.40_CC2_protocol_HPPC_IN21700_30T_cycle_#1243.mat
CC_CELL2,1243,0.8042,2.41332,1.0,0,charge,0,1.206,0.402,10.0,9.9,4.1311,4.1854,45.0323,04-28-22_06.40_CC2_protocol_HPPC_IN21700_30T_cycle_#1243.mat
CC_CELL2,1243,0.8042,2.41332,0.9999,0,discharge,1,-9.651,3.217,2.0,2.0,4.1247,3.8662,26.7848,04-28-22_06.40_CC2_protocol_HPPC_IN21700_30T_cycle_#1243.mat
CC_CELL2,1243,0.8042,2.41332,0.9999,0,discharge,1,-9.651,3.217,10.0,9.9,4.1247,3.8271,30.8362,04-28-22_06.40_CC2_protocol_HPPC_IN21700_30T_cycle_#1243.mat
CC_CELL2,1243,0.8042,2.41332,1.0,0,charge,1,1.699,0.566,2.0,2.0,4.1357,4.2,37.8436,04-28-22_06.40_CC2_protocol_HPPC_IN21700_30T_cycle_#1243.mat
CC_CELL2,1243,0.8042,2.41332,1.0,0,charge,1,1.699,0.566,10.0,9.9,4.1357,4.2,37.8436,04-28-22_06.40_CC2_protocol_HPPC_IN21700_30T_cycle_#1243.mat
CC_CELL2,1243,0.8042,2.41332,0.9998,0,discharge,2,-19.303,6.434,2.0,2.0,4.124,3.6796,23.0223,04-28-22_06.40_CC2_protocol_HPPC_IN21700_30T_cycle_#1243.mat
CC_CELL2,1243,0.8042,2.41332,0.9998,0,discharge,2,-19.303,6.434,10.0,9.9,4.124,3.6176,26.2343,04-28-22_06.40_CC2_protocol_HPPC_IN21700_30T_cycle_#1243.mat
CC_CELL2,1243,0.8042,2.41332,1.0,0,charge,2,1.593,0.531,2.0,1.9,4.141,4.2,37.0417,04-28-22_06.40_CC2_protocol_HPPC_IN21700_30T_cycle_#1243.mat
CC_CELL2,1243,0.8042,2.41332,1.0,0,charge,2,1.593,0.531,10.0,9.9,4.141,4.2,37.0417,04-28-22_06.40_CC2_protocol_HPPC_IN21700_30T_cycle_#1243.mat
CC_CELL2,1243,0.8042,2.41332,0.9998,0,discharge,3,-27.746,9.249,2.0,2.0,4.1236,3.5405,21.0156,04-28-22_06.40_CC2_protocol_HPPC_IN21700_30T_cycle_#1243.mat
CC_CELL2,1243,0.8042,2.41332,0.9998,0,discharge,3,-27.746,9.249,10.0,9.9,4.1236,3.4485,24.3314,04-28-22_06.40_CC2_protocol_HPPC_IN21700_30T_cycle_#1243.mat
CC_CELL2,1243,0.8042,2.41332,1.0,0,charge,3,1.488,0.496,2.0,2.0,4.1455,4.2001,36.7059,04-28-22_06.40_CC2_protocol_HPPC_IN21700_30T_cycle_#1243.mat
CC_CELL2,1243,0.8042,2.41332,1.0,0,charge,3,1.488,0.496,10.0,9.9,4.1455,4.2,36.6387,04-28-22_06.40_CC2_protocol_HPPC_IN21700_30T_cycle_#1243.mat
CC_CELL2,1243,0.8042,2.41332,0.9598,1,discharge,0,-2.412,0.804,2.0,2.0,4.0843,4.0181,27.4507,04-28-22_06.40_CC2_protocol_HPPC_IN21700_30T_cycle_#1243.mat
CC_CELL2,1243,0.8042,2.41332,0.9598,1,discharge,0,-2.412,0.804,10.0,9.9,4.0843,4.0032,33.6291,04-28-22_06.40_CC2_protocol_HPPC_IN21700_30T_cycle_#1243.mat
CC_CELL2,1243,0.8042,2.41332,0.9598,1,charge,0,1.208,0.403,2.0,2.0,4.0855,4.1195,28.148,04-28-22_06.40_CC2_protocol_HPPC_IN21700_30T_cycle_#1243.mat
CC_CELL2,1243,0.8042,2.41332,0.9598,1,charge,0,1.208,0.403,10.0,9.9,4.0855,4.1274,34.6883,04-28-22_06.40_CC2_protocol_HPPC_IN21700_30T_cycle_#1243.mat
CC_CELL2,1243,0.8042,2.41332,0.9597,1,discharge,1,-9.652,3.217,2.0,2.0,4.0847,3.8452,24.8145,04-28-22_06.40_CC2_protocol_HPPC_IN21700_30T_cycle_#1243.mat
CC_CELL2,1243,0.8042,2.41332,0.9597,1,discharge,1,-9.652,3.217,10.0,9.9,4.0847,3.8035,29.1351,04-28-22_06.40_CC2_protocol_HPPC_IN21700_30T_cycle_#1243.mat
CC_CELL2,1243,0.8042,2.41332,0.9598,1,charge,1,3.714,1.238,2.0,2.0,4.09,4.2,29.6189,04-28-22_06.40_CC2_protocol_HPPC_IN21700_30T_cycle_#1243.mat
CC_CELL2,1243,0.8042,2.41332,0.9598,1,charge,1,3.714,1.238,10.0,9.9,4.09,4.1999,29.5919,04-28-22_06.40_CC2_protocol_HPPC_IN21700_30T_cycle_#1243.mat
CC_CELL2,1243,0.8042,2.41332,0.9596,1,discharge,2,-19.302,6.434,2.0,2.0,4.0844,3.6635,21.806,04-28-22_06.40_CC2_protocol_HPPC_IN21700_30T_cycle_#1243.mat
CC_CELL2,1243,0.8042,2.41332,0.9596,1,discharge,2,-19.302,6.434,10.0,9.9,4.0844,3.5901,25.6087,04-28-22_06.40_CC2_protocol_HPPC_IN21700_30T_cycle_#1243.mat
CC_CELL2,1243,0.8042,2.41332,0.9599,1,charge,2,3.562,1.187,2.0,2.0,4.0943,4.2,29.676,04-28-22_06.40_CC2_protocol_HPPC_IN21700_30T_cycle_#1243.mat
CC_CELL2,1243,0.8042,2.41332,0.9599,1,charge,2,3.562,1.187,10.0,9.9,4.0943,4.2,29.676,04-28-22_06.40_CC2_protocol_HPPC_IN21700_30T_cycle_#1243.mat
CC_CELL2,1243,0.8042,2.41332,0.9596,1,discharge,3,-27.745,9.248,2.0,2.0,4.0866,3.5249,20.2451,04-28-22_06.40_CC2_protocol_HPPC_IN21700_30T_cycle_#1243.mat
CC_CELL2,1243,0.8042,2.41332,0.9596,1,discharge,3,-27.745,9.248,10.0,9.9,4.0866,3.4159,24.1737,04-28-22_06.40_CC2_protocol_HPPC_IN21700_30T_cycle_#1243.mat
CC_CELL2,1243,0.8042,2.41332,0.9599,1,charge,3,3.365,1.122,2.0,1.9,4.0979,4.2,30.3436,04-28-22_06.40_CC2_protocol_HPPC_IN21700_30T_cycle_#1243.mat
CC_CELL2,1243,0.8042,2.41332,0.9599,1,charge,3,3.365,1.122,10.0,9.9,4.0979,4.2,30.3436,04-28-22_06.40_CC2_protocol_HPPC_IN21700_30T_cycle_#1243.mat
CC_CELL2,1243,0.8042,2.41332,0.9196,2,discharge,0,-2.414,0.805,2.0,2.0,4.0713,4.0104,25.232,04-28-22_06.40_CC2_protocol_HPPC_IN21700_30T_cycle_#1243.mat
CC_CELL2,1243,0.8042,2.41332,0.9196,2,discharge,0,-2.414,0.805,10.0,9.9,4.0713,3.9917,32.9798,04-28-22_06.40_CC2_protocol_HPPC_IN21700_30T_cycle_#1243.mat
CC_CELL2,1243,0.8042,2.41332,0.9196,2,charge,0,1.208,0.403,2.0,1.9,4.0739,4.1035,24.5053,04-28-22_06.40_CC2_protocol_HPPC_IN21700_30T_cycle_#1243.mat
CC_CELL2,1243,0.8042,2.41332,0.9196,2,charge,0,1.208,0.403,10.0,9.9,4.0739,4.1107,30.4661,04-28-22_06.40_CC2_protocol_HPPC_IN21700_30T_cycle_#1243.mat
CC_CELL2,1243,0.8042,2.41332,0.9195,2,discharge,1,-9.649,3.216,2.0,2.0,4.0718,3.8455,23.4522,04-28-22_06.40_CC2_protocol_HPPC_IN21700_30T_cycle_#1243.mat
CC_CELL2,1243,0.8042,2.41332,0.9195,2,discharge,1,-9.649,3.216,10.0,9.9,4.0718,3.7913,29.0692,04-28-22_06.40_CC2_protocol_HPPC_IN21700_30T_cycle_#1243.mat
CC_CELL2,1243,0.8042,2.41332,0.9196,2,charge,1,4.757,1.586,2.0,2.0,4.0776,4.1912,23.8801,04-28-22_06.40_CC2_protocol_HPPC_IN21700_30T_cycle_#1243.mat
CC_CELL2,1243,0.8042,2.41332,0.9196,2,charge,1,4.757,1.586,10.0,9.9,4.0776,4.2,25.73,04-28-22_06.40_CC2_protocol_HPPC_IN21700_30T_cycle_#1243.mat
CC_CELL2,1243,0.8042,2.41332,0.9194,2,discharge,2,-19.303,6.434,2.0,2.0,4.0727,3.6667,21.033,04-28-22_06.40_CC2_protocol_HPPC_IN21700_30T_cycle_#1243.mat
CC_CELL2,1243,0.8042,2.41332,0.9194,2,discharge,2,-19.303,6.434,10.0,9.9,4.0727,3.5788,25.5867,04-28-22_06.40_CC2_protocol_HPPC_IN21700_30T_cycle_#1243.mat
CC_CELL2,1243,0.8042,2.41332,0.9197,2,charge,2,4.712,1.571,2.0,2.0,4.0806,4.2001,25.3613,04-28-22_06.40_CC2_protocol_HPPC_IN21700_30T_cycle_#1243.mat
CC_CELL2,1243,0.8042,2.41332,0.9197,2,charge,2,4.712,1.571,10.0,9.9,4.0806,4.2001,25.3613,04-28-22_06.40_CC2_protocol_HPPC_IN21700_30T_cycle_#1243.mat
CC_CELL2,1243,0.8042,2.41332,0.9194,2,discharge,3,-27.745,9.248,2.0,2.0,4.0743,3.5309,19.5855,04-28-22_06.40_CC2_protocol_HPPC_IN21700_30T_cycle_#1243.mat
CC_CELL2,1243,0.8042,2.41332,0.9194,2,discharge,3,-27.745,9.248,10.0,9.9,4.0743,3.4077,24.026,04-28-22_06.40_CC2_protocol_HPPC_IN21700_30T_cycle_#1243.mat
CC_CELL2,1243,0.8042,2.41332,0.9197,2,charge,3,4.599,1.533,2.0,2.0,4.0831,4.2,25.4197,04-28-22_06.40_CC2_protocol_HPPC_IN21700_30T_cycle_#1243.mat
CC_CELL2,1243,0.8042,2.41332,0.9197,2,charge,3,4.599,1.533,10.0,9.9,4.0831,4.2,25.4197,04-28-22_06.40_CC2_protocol_HPPC_IN21700_30T_cycle_#1243.mat
CC_CELL2,1243,0.8042,2.41332,0.8391,3,discharge,0,-2.414,0.805,2.0,2.0,3.9835,3.9302,22.0832,04-28-22_06.40_CC2_protocol_HPPC_IN21700_30T_cycle_#1243.mat
CC_CELL2,1243,0.8042,2.41332,0.8391,3,discharge,0,-2.414,0.805,10.0,9.9,3.9835,3.9102,30.3696,04-28-22_06.40_CC2_protocol_HPPC_IN21700_30T_cycle_#1243.mat
CC_CELL2,1243,0.8042,2.41332,0.8392,3,charge,0,1.208,0.403,2.0,2.0,3.9863,4.0123,21.525,04-28-22_06.40_CC2_protocol_HPPC_IN21700_30T_cycle_#1243.mat
CC_CELL2,1243,0.8042,2.41332,0.8392,3,charge,0,1.208,0.403,10.0,9.9,3.9863,4.021,28.7275,04-28-22_06.40_CC2_protocol_HPPC_IN21700_30T_cycle_#1243.mat
CC_CELL2,1243,0.8042,2.41332,0.8391,3,discharge,1,-9.651,3.217,2.0,1.9,3.9847,3.781,21.1064,04-28-22_06.40_CC2_protocol_HPPC_IN21700_30T_cycle_#1243.mat
CC_CELL2,1243,0.8042,2.41332,0.8391,3,discharge,1,-9.651,3.217,10.0,9.9,3.9847,3.7235,27.0643,04-28-22_06.40_CC2_protocol_HPPC_IN21700_30T_cycle_#1243.mat
CC_CELL2,1243,0.8042,2.41332,0.8392,3,charge,1,4.824,1.608,2.0,2.0,3.9926,4.0945,21.1244,04-28-22_06.40_CC2_protocol_HPPC_IN21700_30T_cycle_#1243.mat
CC_CELL2,1243,0.8042,2.41332,0.8392,3,charge,1,4.824,1.608,10.0,9.9,3.9926,4.1244,27.3229,04-28-22_06.40_CC2_protocol_HPPC_IN21700_30T_cycle_#1243.mat
CC_CELL2,1243,0.8042,2.41332,0.839,3,discharge,2,-19.299,6.433,2.0,2.0,3.9857,3.6048,19.7368,04-28-22_06.40_CC2_protocol_HPPC_IN21700_30T_cycle_#1243.mat
CC_CELL2,1243,0.8042,2.41332,0.839,3,discharge,2,-19.299,6.433,10.0,9.9,3.9857,3.5151,24.3847,04-28-22_06.40_CC2_protocol_HPPC_IN21700_30T_cycle_#1243.mat
CC_CELL2,1243,0.8042,2.41332,0.8393,3,charge,2,9.012,3.004,2.0,2.0,3.9987,4.2001,22.347,04-28-22_06.40_CC2_protocol_HPPC_IN21700_30T_cycle_#1243.mat
CC_CELL2,1243,0.8042,2.41332,0.8393,3,charge,2,9.012,3.004,10.0,9.9,3.9987,4.2,22.3359,04-28-22_06.40_CC2_protocol_HPPC_IN21700_30T_cycle_#1243.mat
CC_CELL2,1243,0.8042,2.41332,0.8389,3,discharge,3,-27.745,9.248,2.0,2.0,3.9874,3.4691,18.6808,04-28-22_06.40_CC2_protocol_HPPC_IN21700_30T_cycle_#1243.mat
CC_CELL2,1243,0.8042,2.41332,0.8389,3,discharge,3,-27.745,9.248,10.0,9.9,3.9874,3.3427,23.2366,04-28-22_06.40_CC2_protocol_HPPC_IN21700_30T_cycle_#1243.mat
CC_CELL2,1243,0.8042,2.41332,0.8393,3,charge,3,8.899,2.966,2.0,2.0,4.0035,4.2001,22.0926,04-28-22_06.40_CC2_protocol_HPPC_IN21700_30T_cycle_#1243.mat
CC_CELL2,1243,0.8042,2.41332,0.8393,3,charge,3,8.899,2.966,10.0,9.9,4.0035,4.2,22.0814,04-28-22_06.40_CC2_protocol_HPPC_IN21700_30T_cycle_#1243.mat
CC_CELL2,1243,0.8042,2.41332,0.7587,4,discharge,0,-2.413,0.804,2.0,2.0,3.8927,3.8432,20.5096,04-28-22_06.40_CC2_protocol_HPPC_IN21700_30T_cycle_#1243.mat
CC_CELL2,1243,0.8042,2.41332,0.7587,4,discharge,0,-2.413,0.804,10.0,9.9,3.8927,3.8276,26.9733,04-28-22_06.40_CC2_protocol_HPPC_IN21700_30T_cycle_#1243.mat
CC_CELL2,1243,0.8042,2.41332,0.7587,4,charge,0,1.206,0.402,2.0,1.9,3.8946,3.9188,20.0663,04-28-22_06.40_CC2_protocol_HPPC_IN21700_30T_cycle_#1243.mat
CC_CELL2,1243,0.8042,2.41332,0.7587,4,charge,0,1.206,0.402,10.0,9.9,3.8946,3.9257,25.7877,04-28-22_06.40_CC2_protocol_HPPC_IN21700_30T_cycle_#1243.mat
CC_CELL2,1243,0.8042,2.41332,0.7587,4,discharge,1,-9.651,3.217,2.0,2.0,3.8933,3.703,19.7184,04-28-22_06.40_CC2_protocol_HPPC_IN21700_30T_cycle_#1243.mat
CC_CELL2,1243,0.8042,2.41332,0.7587,4,discharge,1,-9.651,3.217,10.0,9.9,3.8933,3.6555,24.6402,04-28-22_06.40_CC2_protocol_HPPC_IN21700_30T_cycle_#1243.mat
CC_CELL2,1243,0.8042,2.41332,0.7588,4,charge,1,4.826,1.609,2.0,2.0,3.8989,3.9938,19.6651,04-28-22_06.40_CC2_protocol_HPPC_IN21700_30T_cycle_#1243.mat
CC_CELL2,1243,0.8042,2.41332,0.7588,4,charge,1,4.826,1.609,10.0,9.9,3.8989,4.0186,24.8042,04-28-22_06.40_CC2_protocol_HPPC_IN21700_30T_cycle_#1243.mat
CC_CELL2,1243,0.8042,2.41332,0.7586,4,discharge,2,-19.303,6.434,2.0,2.0,3.8935,3.5379,18.422,04-28-22_06.40_CC2_protocol_HPPC_IN21700_30T_cycle_#1243.mat
CC_CELL2,1243,0.8042,2.41332,0.7586,4,discharge,2,-19.303,6.434,10.0,9.9,3.8935,3.4522,22.8617,04-28-22_06.40_CC2_protocol_HPPC_IN21700_30T_cycle_#1243.mat
CC_CELL2,1243,0.8042,2.41332,0.7588,4,charge,2,14.476,4.825,2.0,2.0,3.9037,4.1636,17.9539,04-28-22_06.40_CC2_protocol_HPPC_IN21700_30T_cycle_#1243.mat
CC_CELL2,1243,0.8042,2.41332,0.7588,4,charge,2,14.476,4.825,10.0,9.9,3.9037,4.2,20.4684,04-28-22_06.40_CC2_protocol_HPPC_IN21700_30T_cycle_#1243.mat
CC_CELL2,1243,0.8042,2.41332,0.7585,4,discharge,3,-27.744,9.248,2.0,2.0,3.8941,3.4072,17.5497,04-28-22_06.40_CC2_protocol_HPPC_IN21700_30T_cycle_#1243.mat
CC_CELL2,1243,0.8042,2.41332,0.7585,4,discharge,3,-27.744,9.248,10.0,9.9,3.8941,3.2808,22.1057,04-28-22_06.40_CC2_protocol_HPPC_IN21700_30T_cycle_#1243.mat
CC_CELL2,1243,0.8042,2.41332,0.7589,4,charge,3,15.131,5.044,2.0,2.0,3.9075,4.2002,19.3444,04-28-22_06.40_CC2_protocol_HPPC_IN21700_30T_cycle_#1243.mat
CC_CELL2,1243,0.8042,2.41332,0.7589,4,charge,3,15.131,5.044,10.0,9.9,3.9075,4.2001,19.3378,04-28-22_06.40_CC2_protocol_HPPC_IN21700_30T_cycle_#1243.mat
CC_CELL2,1243,0.8042,2.41332,0.6783,5,discharge,0,-2.412,0.804,2.0,2.0,3.8226,3.7766,19.0729,04-28-22_06.40_CC2_protocol_HPPC_IN21700_30T_cycle_#1243.mat
CC_CELL2,1243,0.8042,2.41332,0.6783,5,discharge,0,-2.412,0.804,10.0,9.9,3.8226,3.7618,25.2094,04-28-22_06.40_CC2_protocol_HPPC_IN21700_30T_cycle_#1243.mat
CC_CELL2,1243,0.8042,2.41332,0.6783,5,charge,0,1.206,0.402,2.0,2.0,3.8248,3.8473,18.6583,04-28-22_06.40_CC2_protocol_HPPC_IN21700_30T_cycle_#1243.mat
CC_CELL2,1243,0.8042,2.41332,0.6783,5,charge,0,1.206,0.402,10.0,9.9,3.8248,3.8538,24.0484,04-28-22_06.40_CC2_protocol_HPPC_IN21700_30T_cycle_#1243.mat
CC_CELL2,1243,0.8042,2.41332,0.6782,5,discharge,1,-9.649,3.216,2.0,1.9,3.8235,3.6447,18.5302,04-28-22_06.40_CC2_protocol_HPPC_IN21700_30T_cycle_#1243.mat
CC_CELL2,1243,0.8042,2.41332,0.6782,5,discharge,1,-9.649,3.216,10.0,9.9,3.8235,3.5917,24.023,04-28-22_06.40_CC2_protocol_HPPC_IN21700_30T_cycle_#1243.mat
CC_CELL2,1243,0.8042,2.41332,0.6783,5,charge,1,4.826,1.609,2.0,2.0,3.8293,3.9176,18.2975,04-28-22_06.40_CC2_protocol_HPPC_IN21700_30T_cycle_#1243.mat
CC_CELL2,1243,0.8042,2.41332,0.6783,5,charge,1,4.826,1.609,10.0,9.9,3.8293,3.9389,22.7113,04-28-22_06.40_CC2_protocol_HPPC_IN21700_30T_cycle_#1243.mat
CC_CELL2,1243,0.8042,2.41332,0.6781,5,discharge,2,-19.303,6.434,2.0,2.0,3.8243,3.4821,17.7278,04-28-22_06.40_CC2_protocol_HPPC_IN21700_30T_cycle_#1243.mat
CC_CELL2,1243,0.8042,2.41332,0.6781,5,discharge,2,-19.303,6.434,10.0,9.9,3.8243,3.3892,22.5405,04-28-22_06.40_CC2_protocol_HPPC_IN21700_30T_cycle_#1243.mat
CC_CELL2,1243,0.8042,2.41332,0.6784,5,charge,2,14.477,4.826,2.0,2.0,3.8336,4.0782,16.8958,04-28-22_06.40_CC2_protocol_HPPC_IN21700_30T_cycle_#1243.mat
CC_CELL2,1243,0.8042,2.41332,0.6784,5,charge,2,14.477,4.826,10.0,9.9,3.8336,4.1295,20.4393,04-28-22_06.40_CC2_protocol_HPPC_IN21700_30T_cycle_#1243.mat
CC_CELL2,1243,0.8042,2.41332,0.6781,5,discharge,3,-27.747,9.249,2.0,2.0,3.8249,3.347,17.2235,04-28-22_06.40_CC2_protocol_HPPC_IN21700_30T_cycle_#1243.mat
CC_CELL2,1243,0.8042,2.41332,0.6781,5,discharge,3,-27.747,9.249,10.0,9.9,3.8249,3.2117,22.0997,04-28-22_06.40_CC2_protocol_HPPC_IN21700_30T_cycle_#1243.mat
CC_CELL2,1243,0.8042,2.41332,0.6785,5,charge,3,20.478,6.826,2.0,2.0,3.8363,4.2001,17.7654,04-28-22_06.40_CC2_protocol_HPPC_IN21700_30T_cycle_#1243.mat
CC_CELL2,1243,0.8042,2.41332,0.6785,5,charge,3,20.478,6.826,10.0,9.9,3.8363,4.2,17.7605,04-28-22_06.40_CC2_protocol_HPPC_IN21700_30T_cycle_#1243.mat
CC_CELL2,1243,0.8042,2.41332,0.5978,6,discharge,0,-2.414,0.805,2.0,2.0,3.7431,3.696,19.5104,04-28-22_06.40_CC2_protocol_HPPC_IN21700_30T_cycle_#1243.mat
CC_CELL2,1243,0.8042,2.41332,0.5978,6,discharge,0,-2.414,0.805,10.0,9.9,3.7431,3.6803,26.0138,04-28-22_06.40_CC2_protocol_HPPC_IN21700_30T_cycle_#1243.mat
CC_CELL2,1243,0.8042,2.41332,0.5979,6,charge,0,1.208,0.403,2.0,2.0,3.7456,3.7687,19.1273,04-28-22_06.40_CC2_protocol_HPPC_IN21700_30T_cycle_#1243.mat
CC_CELL2,1243,0.8042,2.41332,0.5979,6,charge,0,1.208,0.403,10.0,9.9,3.7456,3.7759,25.089,04-28-22_06.40_CC2_protocol_HPPC_IN21700_30T_cycle_#1243.mat
CC_CELL2,1243,0.8042,2.41332,0.5978,6,discharge,1,-9.651,3.217,2.0,2.0,3.7441,3.56,19.0753,04-28-22_06.40_CC2_protocol_HPPC_IN21700_30T_cycle_#1243.mat
CC_CELL2,1243,0.8042,2.41332,0.5978,6,discharge,1,-9.651,3.217,10.0,9.9,3.7441,3.5046,24.8156,04-28-22_06.40_CC2_protocol_HPPC_IN21700_30T_cycle_#1243.mat
CC_CELL2,1243,0.8042,2.41332,0.5979,6,charge,1,4.826,1.609,2.0,2.0,3.7507,3.8412,18.7541,04-28-22_06.40_CC2_protocol_HPPC_IN21700_30T_cycle_#1243.mat
CC_CELL2,1243,0.8042,2.41332,0.5979,6,charge,1,4.826,1.609,10.0,9.9,3.7507,3.8652,23.7276,04-28-22_06.40_CC2_protocol_HPPC_IN21700_30T_cycle_#1243.mat
CC_CELL2,1243,0.8042,2.41332,0.5977,6,discharge,2,-19.302,6.434,2.0,1.9,3.7451,3.3969,18.0396,04-28-22_06.40_CC2_protocol_HPPC_IN21700_30T_cycle_#1243.mat
CC_CELL2,1243,0.8042,2.41332,0.5977,6,discharge,2,-19.302,6.434,10.0,9.9,3.7451,3.2974,23.1945,04-28-22_06.40_CC2_protocol_HPPC_IN21700_30T_cycle_#1243.mat
CC_CELL2,1243,0.8042,2.41332,0.598,6,charge,2,14.479,4.826,2.0,2.0,3.7556,4.0059,17.2871,04-28-22_06.40_CC2_protocol_HPPC_IN21700_30T_cycle_#1243.mat
CC_CELL2,1243,0.8042,2.41332,0.598,6,charge,2,14.479,4.826,10.0,9.9,3.7556,4.0592,20.9683,04-28-22_06.40_CC2_protocol_HPPC_IN21700_30T_cycle_#1243.mat
CC_CELL2,1243,0.8042,2.41332,0.5977,6,discharge,3,-27.744,9.248,2.0,2.0,3.7461,3.263,17.4128,04-28-22_06.40_CC2_protocol_HPPC_IN21700_30T_cycle_#1243.mat
CC_CELL2,1243,0.8042,2.41332,0.5977,6,discharge,3,-27.744,9.248,10.0,9.9,3.7461,3.1242,22.4157,04-28-22_06.40_CC2_protocol_HPPC_IN21700_30T_cycle_#1243.mat
CC_CELL2,1243,0.8042,2.41332,0.5981,6,charge,3,24.125,8.042,2.0,2.0,3.7596,4.1481,16.1036,04-28-22_06.40_CC2_protocol_HPPC_IN21700_30T_cycle_#1243.mat
CC_CELL2,1243,0.8042,2.41332,0.5981,6,charge,3,24.125,8.042,10.0,9.9,3.7596,4.2,18.2549,04-28-22_06.40_CC2_protocol_HPPC_IN21700_30T_cycle_#1243.mat
CC_CELL2,1243,0.8042,2.41332,0.5174,7,discharge,0,-2.414,0.805,2.0,2.0,3.6631,3.6176,18.8507,04-28-22_06.40_CC2_protocol_HPPC_IN21700_30T_cycle_#1243.mat
CC_CELL2,1243,0.8042,2.41332,0.5174,7,discharge,0,-2.414,0.805,10.0,9.9,3.6631,3.6027,25.0238,04-28-22_06.40_CC2_protocol_HPPC_IN21700_30T_cycle_#1243.mat
CC_CELL2,1243,0.8042,2.41332,0.5175,7,charge,0,1.208,0.403,2.0,2.0,3.6652,3.6889,19.6241,04-28-22_06.40_CC2_protocol_HPPC_IN21700_30T_cycle_#1243.mat
CC_CELL2,1243,0.8042,2.41332,0.5175,7,charge,0,1.208,0.403,10.0,9.9,3.6652,3.6956,25.1718,04-28-22_06.40_CC2_protocol_HPPC_IN21700_30T_cycle_#1243.mat
CC_CELL2,1243,0.8042,2.41332,0.5174,7,discharge,1,-9.649,3.216,2.0,2.0,3.6647,3.4835,18.779,04-28-22_06.40_CC2_protocol_HPPC_IN21700_30T_cycle_#1243.mat
CC_CELL2,1243,0.8042,2.41332,0.5174,7,discharge,1,-9.649,3.216,10.0,9.9,3.6647,3.4312,24.1991,04-28-22_06.40_CC2_protocol_HPPC_IN21700_30T_cycle_#1243.mat
CC_CELL2,1243,0.8042,2.41332,0.5175,7,charge,1,4.826,1.609,2.0,2.0,3.6703,3.7601,18.6091,04-28-22_06.40_CC2_protocol_HPPC_IN21700_30T_cycle_#1243.mat
CC_CELL2,1243,0.8042,2.41332,0.5175,7,charge,1,4.826,1.609,10.0,9.9,3.6703,3.7844,23.6447,04-28-22_06.40_CC2_protocol_HPPC_IN21700_30T_cycle_#1243.mat
CC_CELL2,1243,0.8042,2.41332,0.5173,7,discharge,2,-19.303,6.434,2.0,2.0,3.6654,3.3206,17.8625,04-28-22_06.40_CC2_protocol_HPPC_IN21700_30T_cycle_#1243.mat
CC_CELL2,1243,0.8042,2.41332,0.5173,7,discharge,2,-19.303,6.434,10.0,9.9,3.6654,3.2265,22.7374,04-28-22_06.40_CC2_protocol_HPPC_IN21700_30T_cycle_#1243.mat
CC_CELL2,1243,0.8042,2.41332,0.5176,7,charge,2,14.477,4.826,2.0,2.0,3.6756,3.9226,17.0615,04-28-22_06.40_CC2_protocol_HPPC_IN21700_30T_cycle_#1243.mat
CC_CELL2,1243,0.8042,2.41332,0.5176,7,charge,2,14.477,4.826,10.0,9.9,3.6756,3.9767,20.7985,04-28-22_06.40_CC2_protocol_HPPC_IN21700_30T_cycle_#1243.mat
CC_CELL2,1243,0.8042,2.41332,0.5172,7,discharge,3,-27.746,9.249,2.0,2.0,3.6662,3.1911,17.1232,04-28-22_06.40_CC2_protocol_HPPC_IN21700_30T_cycle_#1243.mat
CC_CELL2,1243,0.8042,2.41332,0.5172,7,discharge,3,-27.746,9.249,10.0,9.9,3.6662,3.0538,22.0716,04-28-22_06.40_CC2_protocol_HPPC_IN21700_30T_cycle_#1243.mat
CC_CELL2,1243,0.8042,2.41332,0.5176,7,charge,3,24.126,8.042,2.0,2.0,3.6804,4.0624,15.8335,04-28-22_06.40_CC2_protocol_HPPC_IN21700_30T_cycle_#1243.mat
CC_CELL2,1243,0.8042,2.41332,0.5176,7,charge,3,24.126,8.042,10.0,9.9,3.6804,4.1409,19.0873,04-28-22_06.40_CC2_protocol_HPPC_IN21700_30T_cycle_#1243.mat
CC_CELL2,1243,0.8042,2.41332,0.437,8,discharge,0,-2.414,0.805,2.0,2.0,3.5977,3.5485,20.382,04-28-22_06.40_CC2_protocol_HPPC_IN21700_30T_cycle_#1243.mat
CC_CELL2,1243,0.8042,2.41332,0.437,8,discharge,0,-2.414,0.805,10.0,9.9,3.5977,3.5328,26.886,04-28-22_06.40_CC2_protocol_HPPC_IN21700_30T_cycle_#1243.mat
CC_CELL2,1243,0.8042,2.41332,0.437,8,charge,0,1.206,0.402,2.0,2.0,3.5998,3.6239,19.9884,04-28-22_06.40_CC2_protocol_HPPC_IN21700_30T_cycle_#1243.mat
CC_CELL2,1243,0.8042,2.41332,0.437,8,charge,0,1.206,0.402,10.0,9.9,3.5998,3.6307,25.6283,04-28-22_06.40_CC2_protocol_HPPC_IN21700_30T_cycle_#1243.mat
CC_CELL2,1243,0.8042,2.41332,0.437,8,discharge,1,-9.649,3.216,2.0,2.0,3.5985,3.4065,19.8976,04-28-22_06.40_CC2_protocol_HPPC_IN21700_30T_cycle_#1243.mat
CC_CELL2,1243,0.8042,2.41332,0.437,8,discharge,1,-9.649,3.216,10.0,9.9,3.5985,3.3508,25.67,04-28-22_06.40_CC2_protocol_HPPC_IN21700_30T_cycle_#1243.mat
CC_CELL2,1243,0.8042,2.41332,0.4371,8,charge,1,4.826,1.609,2.0,1.9,3.6053,3.698,19.2096,04-28-22_06.40_CC2_protocol_HPPC_IN21700_30T_cycle_#1243.mat
CC_CELL2,1243,0.8042,2.41332,0.4371,8,charge,1,4.826,1.609,10.0,9.9,3.6053,3.7238,24.556,04-28-22_06.40_CC2_protocol_HPPC_IN21700_30T_cycle_#1243.mat
CC_CELL2,1243,0.8042,2.41332,0.4369,8,discharge,2,-19.304,6.435,2.0,2.0,3.5994,3.2359,18.8303,04-28-22_06.40_CC2_protocol_HPPC_IN21700_30T_cycle_#1243.mat
CC_CELL2,1243,0.8042,2.41332,0.4369,8,discharge,2,-19.304,6.435,10.0,9.9,3.5994,3.1309,24.2696,04-28-22_06.40_CC2_protocol_HPPC_IN21700_30T_cycle_#1243.mat
CC_CELL2,1243,0.8042,2.41332,0.4372,8,charge,2,14.475,4.825,2.0,2.0,3.6108,3.8671,17.7064,04-28-22_06.40_CC2_protocol_HPPC_IN21700_30T_cycle_#1243.mat
CC_CELL2,1243,0.8042,2.41332,0.4372,8,charge,2,14.475,4.825,10.0,9.9,3.6108,3.9239,21.6304,04-28-22_06.40_CC2_protocol_HPPC_IN21700_30T_cycle_#1243.mat
CC_CELL2,1243,0.8042,2.41332,0.4368,8,discharge,3,-27.745,9.248,2.0,2.0,3.6004,3.0998,18.0429,04-28-22_06.40_CC2_protocol_HPPC_IN21700_30T_cycle_#1243.mat
CC_CELL2,1243,0.8042,2.41332,0.4368,8,discharge,3,-27.745,9.248,10.0,9.9,3.6004,2.9356,23.9611,04-28-22_06.40_CC2_protocol_HPPC_IN21700_30T_cycle_#1243.mat
CC_CELL2,1243,0.8042,2.41332,0.4372,8,charge,3,24.126,8.042,2.0,2.0,3.6166,4.0113,16.3599,04-28-22_06.40_CC2_protocol_HPPC_IN21700_30T_cycle_#1243.mat
CC_CELL2,1243,0.8042,2.41332,0.4372,8,charge,3,24.126,8.042,10.0,9.9,3.6166,4.0891,19.5847,04-28-22_06.40_CC2_protocol_HPPC_IN21700_30T_cycle_#1243.mat
CC_CELL2,1243,0.8042,2.41332,0.3566,9,discharge,0,-2.412,0.804,2.0,2.0,3.5228,3.4705,21.6841,04-28-22_06.40_CC2_protocol_HPPC_IN21700_30T_cycle_#1243.mat
CC_CELL2,1243,0.8042,2.41332,0.3566,9,discharge,0,-2.412,0.804,10.0,9.9,3.5228,3.4532,28.8569,04-28-22_06.40_CC2_protocol_HPPC_IN21700_30T_cycle_#1243.mat
CC_CELL2,1243,0.8042,2.41332,0.3566,9,charge,0,1.208,0.403,2.0,2.0,3.525,3.5505,21.111,04-28-22_06.40_CC2_protocol_HPPC_IN21700_30T_cycle_#1243.mat
CC_CELL2,1243,0.8042,2.41332,0.3566,9,charge,0,1.208,0.403,10.0,9.9,3.525,3.5573,26.7406,04-28-22_06.40_CC2_protocol_HPPC_IN21700_30T_cycle_#1243.mat
CC_CELL2,1243,0.8042,2.41332,0.3565,9,discharge,1,-9.651,3.217,2.0,2.0,3.524,3.3202,21.1163,04-28-22_06.40_CC2_protocol_HPPC_IN21700_30T_cycle_#1243.mat
CC_CELL2,1243,0.8042,2.41332,0.3565,9,discharge,1,-9.651,3.217,10.0,9.9,3.524,3.2551,27.8615,04-28-22_06.40_CC2_protocol_HPPC_IN21700_30T_cycle_#1243.mat
CC_CELL2,1243,0.8042,2.41332,0.3566,9,charge,1,4.825,1.609,2.0,2.0,3.5305,3.6271,20.0187,04-28-22_06.40_CC2_protocol_HPPC_IN21700_30T_cycle_#1243.mat
CC_CELL2,1243,0.8042,2.41332,0.3566,9,charge,1,4.825,1.609,10.0,9.9,3.5305,3.6527,25.3238,04-28-22_06.40_CC2_protocol_HPPC_IN21700_30T_cycle_#1243.mat
CC_CELL2,1243,0.8042,2.41332,0.3565,9,discharge,2,-19.301,6.434,2.0,1.9,3.5247,3.1425,19.8021,04-28-22_06.40_CC2_protocol_HPPC_IN21700_30T_cycle_#1243.mat
CC_CELL2,1243,0.8042,2.41332,0.3565,9,discharge,2,-19.301,6.434,10.0,9.9,3.5247,2.9959,27.3975,04-28-22_06.40_CC2_protocol_HPPC_IN21700_30T_cycle_#1243.mat
CC_CELL2,1243,0.8042,2.41332,0.3567,9,charge,2,14.477,4.826,2.0,2.0,3.5372,3.7973,17.9664,04-28-22_06.40_CC2_protocol_HPPC_IN21700_30T_cycle_#1243.mat
CC_CELL2,1243,0.8042,2.41332,0.3567,9,charge,2,14.477,4.826,10.0,9.9,3.5372,3.8593,22.2491,04-28-22_06.40_CC2_protocol_HPPC_IN21700_30T_cycle_#1243.mat
CC_CELL2,1243,0.8042,2.41332,0.3564,9,discharge,3,-27.744,9.248,2.0,2.0,3.526,2.9949,19.1429,04-28-22_06.40_CC2_protocol_HPPC_IN21700_30T_cycle_#1243.mat
CC_CELL2,1243,0.8042,2.41332,0.3564,9,discharge,3,-27.744,9.248,10.0,9.9,3.526,2.7415,28.2764,04-28-22_06.40_CC2_protocol_HPPC_IN21700_30T_cycle_#1243.mat
CC_CELL2,1243,0.8042,2.41332,0.3568,9,charge,3,24.126,8.042,2.0,2.0,3.5429,3.9397,16.447,04-28-22_06.40_CC2_protocol_HPPC_IN21700_30T_cycle_#1243.mat
CC_CELL2,1243,0.8042,2.41332,0.3568,9,charge,3,24.126,8.042,10.0,9.9,3.5429,4.0256,20.0075,04-28-22_06.40_CC2_protocol_HPPC_IN21700_30T_cycle_#1243.mat
CC_CELL2,1243,0.8042,2.41332,0.3164,10,discharge,0,-2.414,0.805,2.0,1.9,3.4862,3.4291,23.6566,04-28-22_06.40_CC2_protocol_HPPC_IN21700_30T_cycle_#1243.mat
CC_CELL2,1243,0.8042,2.41332,0.3164,10,discharge,0,-2.414,0.805,10.0,9.9,3.4862,3.4083,32.2741,04-28-22_06.40_CC2_protocol_HPPC_IN21700_30T_cycle_#1243.mat
CC_CELL2,1243,0.8042,2.41332,0.3164,10,charge,0,1.208,0.403,2.0,2.0,3.4876,3.5159,23.4349,04-28-22_06.40_CC2_protocol_HPPC_IN21700_30T_cycle_#1243.mat
CC_CELL2,1243,0.8042,2.41332,0.3164,10,charge,0,1.208,0.403,10.0,9.9,3.4876,3.5229,29.2315,04-28-22_06.40_CC2_protocol_HPPC_IN21700_30T_cycle_#1243.mat
CC_CELL2,1243,0.8042,2.41332,0.3163,10,discharge,1,-9.651,3.217,2.0,2.0,3.4864,3.2606,23.3958,04-28-22_06.40_CC2_protocol_HPPC_IN21700_30T_cycle_#1243.mat
CC_CELL2,1243,0.8042,2.41332,0.3163,10,discharge,1,-9.651,3.217,10.0,9.9,3.4864,3.1722,32.5552,04-28-22_06.40_CC2_protocol_HPPC_IN21700_30T_cycle_#1243.mat
CC_CELL2,1243,0.8042,2.41332,0.3164,10,charge,1,4.826,1.609,2.0,2.0,3.4932,3.5977,21.6549,04-28-22_06.40_CC2_protocol_HPPC_IN21700_30T_cycle_#1243.mat
CC_CELL2,1243,0.8042,2.41332,0.3164,10,charge,1,4.826,1.609,10.0,9.9,3.4932,3.6214,26.5661,04-28-22_06.40_CC2_protocol_HPPC_IN21700_30T_cycle_#1243.mat
CC_CELL2,1243,0.8042,2.41332,0.3162,10,discharge,2,-19.302,6.434,2.0,2.0,3.4868,3.0688,21.6558,04-28-22_06.40_CC2_protocol_HPPC_IN21700_30T_cycle_#1243.mat
CC_CELL2,1243,0.8042,2.41332,0.3162,10,discharge,2,-19.302,6.434,10.0,9.9,3.4868,2.8613,32.406,04-28-22_06.40_CC2_protocol_HPPC_IN21700_30T_cycle_#1243.mat
CC_CELL2,1243,0.8042,2.41332,0.3165,10,charge,2,14.477,4.826,2.0,1.9,3.4999,3.7647,18.2911,04-28-22_06.40_CC2_protocol_HPPC_IN21700_30T_cycle_#1243.mat
CC_CELL2,1243,0.8042,2.41332,0.3165,10,charge,2,14.477,4.826,10.0,9.9,3.4999,3.8279,22.6566,04-28-22_06.40_CC2_protocol_HPPC_IN21700_30T_cycle_#1243.mat
CC_CELL2,1243,0.8042,2.41332,0.3162,10,discharge,3,-27.747,9.249,2.0,2.0,3.4879,2.9105,20.8095,04-28-22_06.40_CC2_protocol_HPPC_IN21700_30T_cycle_#1243.mat
CC_CELL2,1243,0.8042,2.41332,0.3162,10,discharge,3,-27.747,9.249,10.0,9.9,3.4879,2.5386,34.2127,04-28-22_06.40_CC2_protocol_HPPC_IN21700_30T_cycle_#1243.mat
CC_CELL2,1243,0.8042,2.41332,0.3166,10,charge,3,24.126,8.042,2.0,1.9,3.505,3.9059,16.6169,04-28-22_06.40_CC2_protocol_HPPC_IN21700_30T_cycle_#1243.mat
CC_CELL2,1243,0.8042,2.41332,0.3166,10,charge,3,24.126,8.042,10.0,9.9,3.505,3.9976,20.4178,04-28-22_06.40_CC2_protocol_HPPC_IN21700_30T_cycle_#1243.mat
CC_CELL2,1243,0.8042,2.41332,0.2762,11,discharge,0,-2.414,0.805,2.0,1.9,3.4483,3.3871,25.3521,04-28-22_06.40_CC2_protocol_HPPC_IN21700_30T_cycle_#1243.mat
CC_CELL2,1243,0.8042,2.41332,0.2762,11,discharge,0,-2.414,0.805,10.0,9.9,3.4483,3.3605,36.3712,04-28-22_06.40_CC2_protocol_HPPC_IN21700_30T_cycle_#1243.mat
CC_CELL2,1243,0.8042,2.41332,0.2762,11,charge,0,1.206,0.402,2.0,2.0,3.4512,3.4803,24.1314,04-28-22_06.40_CC2_protocol_HPPC_IN21700_30T_cycle_#1243.mat
CC_CELL2,1243,0.8042,2.41332,0.2762,11,charge,0,1.206,0.402,10.0,9.9,3.4512,3.4887,31.0971,04-28-22_06.40_CC2_protocol_HPPC_IN21700_30T_cycle_#1243.mat
CC_CELL2,1243,0.8042,2.41332,0.2761,11,discharge,1,-9.649,3.216,2.0,2.0,3.4485,3.2057,25.1624,04-28-22_06.40_CC2_protocol_HPPC_IN21700_30T_cycle_#1243.mat
CC_CELL2,1243,0.8042,2.41332,0.2761,11,discharge,1,-9.649,3.216,10.0,9.9,3.4485,3.0798,38.21,04-28-22_06.40_CC2_protocol_HPPC_IN21700_30T_cycle_#1243.mat
CC_CELL2,1243,0.8042,2.41332,0.2762,11,charge,1,4.823,1.608,2.0,2.0,3.4587,3.5644,21.914,04-28-22_06.40_CC2_protocol_HPPC_IN21700_30T_cycle_#1243.mat
CC_CELL2,1243,0.8042,2.41332,0.2762,11,charge,1,4.823,1.608,10.0,9.9,3.4587,3.5867,26.5373,04-28-22_06.40_CC2_protocol_HPPC_IN21700_30T_cycle_#1243.mat
CC_CELL2,1243,0.8042,2.41332,0.276,11,discharge,2,-19.302,6.434,2.0,2.0,3.4494,2.9878,23.9146,04-28-22_06.40_CC2_protocol_HPPC_IN21700_30T_cycle_#1243.mat
CC_CELL2,1243,0.8042,2.41332,0.276,11,discharge,2,-19.302,6.434,10.0,9.9,3.4494,2.6716,40.2963,04-28-22_06.40_CC2_protocol_HPPC_IN21700_30T_cycle_#1243.mat
CC_CELL2,1243,0.8042,2.41332,0.2763,11,charge,2,14.477,4.826,2.0,2.0,3.4662,3.7331,18.4361,04-28-22_06.40_CC2_protocol_HPPC_IN21700_30T_cycle_#1243.mat
CC_CELL2,1243,0.8042,2.41332,0.2763,11,charge,2,14.477,4.826,10.0,9.9,3.4662,3.7884,22.256,04-28-22_06.40_CC2_protocol_HPPC_IN21700_30T_cycle_#1243.mat
CC_CELL2,1243,0.8042,2.41332,0.276,11,discharge,3,-27.746,9.249,2.0,2.0,3.4504,2.8068,23.1961,04-28-22_06.40_CC2_protocol_HPPC_IN21700_30T_cycle_#1243.mat
CC_CELL2,1243,0.8042,2.41332,0.276,11,discharge,3,-27.746,9.249,10.0,9.9,3.4504,2.4999,34.2572,04-28-22_06.40_CC2_protocol_HPPC_IN21700_30T_cycle_#1243.mat
CC_CELL2,1243,0.8042,2.41332,0.2764,11,charge,3,24.126,8.042,2.0,1.9,3.4707,3.8694,16.5257,04-28-22_06.40_CC2_protocol_HPPC_IN21700_30T_cycle_#1243.mat
CC_CELL2,1243,0.8042,2.41332,0.2764,11,charge,3,24.126,8.042,10.0,9.9,3.4707,3.9581,20.2023,04-28-22_06.40_CC2_protocol_HPPC_IN21700_30T_cycle_#1243.mat
CC_CELL2,1243,0.8042,2.41332,0.236,12,discharge,0,-2.414,0.805,2.0,2.0,3.4016,3.3342,27.9216,04-28-22_06.40_CC2_protocol_HPPC_IN21700_30T_cycle_#1243.mat
CC_CELL2,1243,0.8042,2.41332,0.236,12,discharge,0,-2.414,0.805,10.0,9.9,3.4016,3.2968,43.4152,04-28-22_06.40_CC2_protocol_HPPC_IN21700_30T_cycle_#1243.mat
CC_CELL2,1243,0.8042,2.41332,0.236,12,charge,0,1.206,0.402,2.0,1.9,3.4066,3.4379,25.9622,04-28-22_06.40_CC2_protocol_HPPC_IN21700_30T_cycle_#1243.mat
CC_CELL2,1243,0.8042,2.41332,0.236,12,charge,0,1.206,0.402,10.0,9.9,3.4066,3.4507,36.5793,04-28-22_06.40_CC2_protocol_HPPC_IN21700_30T_cycle_#1243.mat
CC_CELL2,1243,0.8042,2.41332,0.2359,12,discharge,1,-9.651,3.217,2.0,1.9,3.4037,3.1312,28.2348,04-28-22_06.40_CC2_protocol_HPPC_IN21700_30T_cycle_#1243.mat
CC_CELL2,1243,0.8042,2.41332,0.2359,12,discharge,1,-9.651,3.217,10.0,9.9,3.4037,2.9295,49.1338,04-28-22_06.40_CC2_protocol_HPPC_IN21700_30T_cycle_#1243.mat
CC_CELL2,1243,0.8042,2.41332,0.236,12,charge,1,4.826,1.609,2.0,2.0,3.4189,3.5311,23.2505,04-28-22_06.40_CC2_protocol_HPPC_IN21700_30T_cycle_#1243.mat
CC_CELL2,1243,0.8042,2.41332,0.236,12,charge,1,4.826,1.609,10.0,9.9,3.4189,3.5608,29.4051,04-28-22_06.40_CC2_protocol_HPPC_IN21700_30T_cycle_#1243.mat
CC_CELL2,1243,0.8042,2.41332,0.2358,12,discharge,2,-19.303,6.434,2.0,1.9,3.4069,2.8774,27.431,04-28-22_06.40_CC2_protocol_HPPC_IN21700_30T_cycle_#1243.mat
CC_CELL2,1243,0.8042,2.41332,0.2358,12,discharge,2,-19.303,6.434,10.0,9.9,3.4069,2.4999,46.9875,04-28-22_06.40_CC2_protocol_HPPC_IN21700_30T_cycle_#1243.mat
CC_CELL2,1243,0.8042,2.41332,0.2361,12,charge,2,14.476,4.825,2.0,2.0,3.4329,3.7022,18.6032,04-28-22_06.40_CC2_protocol_HPPC_IN21700_30T_cycle_#1243.mat
CC_CELL2,1243,0.8042,2.41332,0.2361,12,charge,2,14.476,4.825,10.0,9.9,3.4329,3.7518,22.0296,04-28-22_06.40_CC2_protocol_HPPC_IN21700_30T_cycle_#1243.mat
CC_CELL2,1243,0.8042,2.41332,0.2357,12,discharge,3,-23.37,7.79,2.0,1.9,3.4096,2.6654,31.8442,04-28-22_06.40_CC2_protocol_HPPC_IN21700_30T_cycle_#1243.mat
CC_CELL2,1243,0.8042,2.41332,0.2357,12,discharge,3,-23.37,7.79,10.0,9.9,3.4096,2.4999,38.926,04-28-22_06.40_CC2_protocol_HPPC_IN21700_30T_cycle_#1243.mat
CC_CELL2,1243,0.8042,2.41332,0.2362,12,charge,3,24.126,8.042,2.0,1.9,3.4371,3.8398,16.6915,04-28-22_06.40_CC2_protocol_HPPC_IN21700_30T_cycle_#1243.mat
CC_CELL2,1243,0.8042,2.41332,0.2362,12,charge,3,24.126,8.042,10.0,9.9,3.4371,3.9203,20.0282,04-28-22_06.40_CC2_protocol_HPPC_IN21700_30T_cycle_#1243.mat
CC_CELL2,1281,0.79974,2.39995,1.0,0,discharge,0,-2.401,0.8,2.0,2.0,4.1155,4.0484,27.9432,05-05-22_18.00_CC2_protocol_HPPC_IN21700_30T_cycle_#1281.mat
CC_CELL2,1281,0.79974,2.39995,1.0,0,discharge,0,-2.401,0.8,10.0,9.7,4.1155,4.0271,36.8134,05-05-22_18.00_CC2_protocol_HPPC_IN21700_30T_cycle_#1281.mat
CC_CELL2,1281,0.79974,2.39995,1.0,0,charge,0,1.202,0.401,2.0,2.0,4.1298,4.1699,33.3611,05-05-22_18.00_CC2_protocol_HPPC_IN21700_30T_cycle_#1281.mat
CC_CELL2,1281,0.79974,2.39995,1.0,0,charge,0,1.202,0.401,10.0,9.9,4.1298,4.186,46.7554,05-05-22_18.00_CC2_protocol_HPPC_IN21700_30T_cycle_#1281.mat
CC_CELL2,1281,0.79974,2.39995,0.9999,0,discharge,1,-9.601,3.2,2.0,2.0,4.1231,3.8589,27.5165,05-05-22_18.00_CC2_protocol_HPPC_IN21700_30T_cycle_#1281.mat
CC_CELL2,1281,0.79974,2.39995,0.9999,0,discharge,1,-9.601,3.2,10.0,9.9,4.1231,3.8194,31.6305,05-05-22_18.00_CC2_protocol_HPPC_IN21700_30T_cycle_#1281.mat
CC_CELL2,1281,0.79974,2.39995,1.0,0,charge,1,1.669,0.556,2.0,2.0,4.1345,4.2001,39.3144,05-05-22_18.00_CC2_protocol_HPPC_IN21700_30T_cycle_#1281.mat
CC_CELL2,1281,0.79974,2.39995,1.0,0,charge,1,1.669,0.556,10.0,9.9,4.1345,4.2,39.2545,05-05-22_18.00_CC2_protocol_HPPC_IN21700_30T_cycle_#1281.mat
CC_CELL2,1281,0.79974,2.39995,0.9998,0,discharge,2,-19.2,6.4,2.0,1.9,4.1227,3.6721,23.4688,05-05-22_18.00_CC2_protocol_HPPC_IN21700_30T_cycle_#1281.mat
CC_CELL2,1281,0.79974,2.39995,0.9998,0,discharge,2,-19.2,6.4,10.0,9.9,4.1227,3.6081,26.8021,05-05-22_18.00_CC2_protocol_HPPC_IN21700_30T_cycle_#1281.mat
CC_CELL2,1281,0.79974,2.39995,1.0001,0,charge,2,1.565,0.522,2.0,2.0,4.14,4.2001,38.3952,05-05-22_18.00_CC2_protocol_HPPC_IN21700_30T_cycle_#1281.mat
CC_CELL2,1281,0.79974,2.39995,1.0001,0,charge,2,1.565,0.522,10.0,9.9,4.14,4.2,38.3313,05-05-22_18.00_CC2_protocol_HPPC_IN21700_30T_cycle_#1281.mat
CC_CELL2,1281,0.79974,2.39995,0.9998,0,discharge,3,-27.602,9.201,2.0,1.9,4.1222,3.5318,21.3898,05-05-22_18.00_CC2_protocol_HPPC_IN21700_30T_cycle_#1281.mat
CC_CELL2,1281,0.79974,2.39995,0.9998,0,discharge,3,-27.602,9.201,10.0,9.9,4.1222,3.4391,24.7482,05-05-22_18.00_CC2_protocol_HPPC_IN21700_30T_cycle_#1281.mat
CC_CELL2,1281,0.79974,2.39995,1.0,0,charge,3,1.456,0.485,2.0,2.0,4.1446,4.2,38.0364,05-05-22_18.00_CC2_protocol_HPPC_IN21700_30T_cycle_#1281.mat
CC_CELL2,1281,0.79974,2.39995,1.0,0,charge,3,1.456,0.485,10.0,9.9,4.1446,4.2,38.0364,05-05-22_18.00_CC2_protocol_HPPC_IN21700_30T_cycle_#1281.mat
CC_CELL2,1281,0.79974,2.39995,0.96,1,discharge,0,-2.402,0.801,2.0,1.9,4.0834,4.0163,27.9385,05-05-22_18.00_CC2_protocol_HPPC_IN21700_30T_cycle_#1281.mat
CC_CELL2,1281,0.79974,2.39995,0.96,1,discharge,0,-2.402,0.801,10.0,9.9,4.0834,4.0002,34.6421,05-05-22_18.00_CC2_protocol_HPPC_IN21700_30T_cycle_#1281.mat
CC_CELL2,1281,0.79974,2.39995,0.96,1,charge,0,1.202,0.401,2.0,1.9,4.0858,4.1192,27.787,05-05-22_18.00_CC2_protocol_HPPC_IN21700_30T_cycle_#1281.mat
CC_CELL2,1281,0.79974,2.39995,0.96,1,charge,0,1.202,0.401,10.0,9.9,4.0858,4.1277,34.8586,05-05-22_18.00_CC2_protocol_HPPC_IN21700_30T_cycle_#1281.mat
CC_CELL2,1281,0.79974,2.39995,0.9599,1,discharge,1,-9.602,3.201,2.0,1.9,4.0839,3.8418,25.2143,05-05-22_18.00_CC2_protocol_HPPC_IN21700_30T_cycle_#1281.mat
CC_CELL2,1281,0.79974,2.39995,0.9599,1,discharge,1,-9.602,3.201,10.0,9.9,4.0839,3.7974,29.8385,05-05-22_18.00_CC2_protocol_HPPC_IN21700_30T_cycle_#1281.mat
CC_CELL2,1281,0.79974,2.39995,0.96,1,charge,1,3.627,1.209,2.0,2.0,4.0895,4.2,30.4668,05-05-22_18.00_CC2_protocol_HPPC_IN21700_30T_cycle_#1281.mat
CC_CELL2,1281,0.79974,2.39995,0.96,1,charge,1,3.627,1.209,10.0,9.9,4.0895,4.2,30.4668,05-05-22_18.00_CC2_protocol_HPPC_IN21700_30T_cycle_#1281.mat
CC_CELL2,1281,0.79974,2.39995,0.9598,1,discharge,2,-19.201,6.4,2.0,2.0,4.0845,3.657,22.2645,05-05-22_18.00_CC2_protocol_HPPC_IN21700_30T_cycle_#1281.mat
CC_CELL2,1281,0.79974,2.39995,0.9598,1,discharge,2,-19.201,6.4,10.0,9.9,4.0845,3.5827,26.1341,05-05-22_18.00_CC2_protocol_HPPC_IN21700_30T_cycle_#1281.mat
CC_CELL2,1281,0.79974,2.39995,0.9601,1,charge,2,3.484,1.161,2.0,1.9,4.0939,4.2,30.4509,05-05-22_18.00_CC2_protocol_HPPC_IN21700_30T_cycle_#1281.mat
CC_CELL2,1281,0.79974,2.39995,0.9601,1,charge,2,3.484,1.161,10.0,9.9,4.0939,4.2,30.4509,05-05-22_18.00_CC2_protocol_HPPC_IN21700_30T_cycle_#1281.mat
CC_CELL2,1281,0.79974,2.39995,0.9598,1,discharge,3,-27.603,9.201,2.0,2.0,4.0858,3.517,20.6065,05-05-22_18.00_CC2_protocol_HPPC_IN21700_30T_cycle_#1281.mat
CC_CELL2,1281,0.79974,2.39995,0.9598,1,discharge,3,-27.603,9.201,10.0,9.9,4.0858,3.4085,24.5372,05-05-22_18.00_CC2_protocol_HPPC_IN21700_30T_cycle_#1281.mat
CC_CELL2,1281,0.79974,2.39995,0.9601,1,charge,3,3.284,1.095,2.0,2.0,4.0982,4.2001,31.0321,05-05-22_18.00_CC2_protocol_HPPC_IN21700_30T_cycle_#1281.mat
CC_CELL2,1281,0.79974,2.39995,0.9601,1,charge,3,3.284,1.095,10.0,9.9,4.0982,4.2001,31.0321,05-05-22_18.00_CC2_protocol_HPPC_IN21700_30T_cycle_#1281.mat
CC_CELL2,1281,0.79974,2.39995,0.92,2,discharge,0,-2.401,0.8,2.0,2.0,4.0701,4.0072,26.192,05-05-22_18.00_CC2_protocol_HPPC_IN21700_30T_cycle_#1281.mat
CC_CELL2,1281,0.79974,2.39995,0.92,2,discharge,0,-2.401,0.8,10.0,9.9,4.0701,3.9873,34.4785,05-05-22_18.00_CC2_protocol_HPPC_IN21700_30T_cycle_#1281.mat
CC_CELL2,1281,0.79974,2.39995,0.92,2,charge,0,1.2,0.4,2.0,2.0,4.0728,4.1033,25.4145,05-05-22_18.00_CC2_protocol_HPPC_IN21700_30T_cycle_#1281.mat
CC_CELL2,1281,0.79974,2.39995,0.92,2,charge,0,1.2,0.4,10.0,9.9,4.0728,4.1106,31.4974,05-05-22_18.00_CC2_protocol_HPPC_IN21700_30T_cycle_#1281.mat
CC_CELL2,1281,0.79974,2.39995,0.9199,2,discharge,1,-9.601,3.2,2.0,1.9,4.0708,3.8404,23.9963,05-05-22_18.00_CC2_protocol_HPPC_IN21700_30T_cycle_#1281.mat
CC_CELL2,1281,0.79974,2.39995,0.9199,2,discharge,1,-9.601,3.2,10.0,9.9,4.0708,3.7831,29.9641,05-05-22_18.00_CC2_protocol_HPPC_IN21700_30T_cycle_#1281.mat
CC_CELL2,1281,0.79974,2.39995,0.92,2,charge,1,4.653,1.551,2.0,2.0,4.0768,4.1931,24.9952,05-05-22_18.00_CC2_protocol_HPPC_IN21700_30T_cycle_#1281.mat
CC_CELL2,1281,0.79974,2.39995,0.92,2,charge,1,4.653,1.551,10.0,9.9,4.0768,4.2,26.4781,05-05-22_18.00_CC2_protocol_HPPC_IN21700_30T_cycle_#1281.mat
CC_CELL2,1281,0.79974,2.39995,0.9198,2,discharge,2,-19.202,6.401,2.0,2.0,4.0717,3.6579,21.5498,05-05-22_18.00_CC2_protocol_HPPC_IN21700_30T_cycle_#1281.mat
CC_CELL2,1281,0.79974,2.39995,0.9198,2,discharge,2,-19.202,6.401,10.0,9.9,4.0717,3.5688,26.19,05-05-22_18.00_CC2_protocol_HPPC_IN21700_30T_cycle_#1281.mat
CC_CELL2,1281,0.79974,2.39995,0.9201,2,charge,2,4.595,1.532,2.0,2.0,4.08,4.2,26.1136,05-05-22_18.00_CC2_protocol_HPPC_IN21700_30T_cycle_#1281.mat
CC_CELL2,1281,0.79974,2.39995,0.9201,2,charge,2,4.595,1.532,10.0,9.9,4.08,4.2,26.1136,05-05-22_18.00_CC2_protocol_HPPC_IN21700_30T_cycle_#1281.mat
CC_CELL2,1281,0.79974,2.39995,0.9198,2,discharge,3,-27.603,9.201,2.0,2.0,4.0734,3.5207,20.0232,05-05-22_18.00_CC2_protocol_HPPC_IN21700_30T_cycle_#1281.mat
CC_CELL2,1281,0.79974,2.39995,0.9198,2,discharge,3,-27.603,9.201,10.0,9.9,4.0734,3.3976,24.4828,05-05-22_18.00_CC2_protocol_HPPC_IN21700_30T_cycle_#1281.mat
CC_CELL2,1281,0.79974,2.39995,0.9201,2,charge,3,4.478,1.493,2.0,2.0,4.0818,4.2,26.3957,05-05-22_18.00_CC2_protocol_HPPC_IN21700_30T_cycle_#1281.mat
CC_CELL2,1281,0.79974,2.39995,0.9201,2,charge,3,4.478,1.493,10.0,9.9,4.0818,4.2,26.3957,05-05-22_18.00_CC2_protocol_HPPC_IN21700_30T_cycle_#1281.mat
CC_CELL2,1281,0.79974,2.39995,0.84,3,discharge,0,-2.4,0.8,2.0,1.9,3.9783,3.925,22.2111,05-05-22_18.00_CC2_protocol_HPPC_IN21700_30T_cycle_#1281.mat
