Repository: KikETs/ECM_HYBRID_BMS_JOINT

## Results

| Arm | Model | Size | Protocol | Result | Worst cell |
|---|---|---|---|---|---|
| SOP | 2RC table + trim (A8) | 4 effective coefficients, 2 EW states | leave-one-cell-out | usable current 69.6 % discharge, 59.5 % charge (τ = 10 s) | 59.9 % / 53.5 % (BOOST_REST) |
| SOH | dQ/dV ridge | 65 coefficients | leave-one-cell-out | RMSE 0.0094, bias −0.0005 | 0.0130 (BOOST_REST) |
| SOC | 2RC EKF, low-current gate | 3 states | leave-one-cell-out | **2.34 %p** over six sensor disturbances on estimated SOH (2.325 on true SOH), per cell 2.00–2.75 | 4.60 %p (BOOST_NEGPULSE_1S, current offset −0.10 A) |

The SOH arm was a 10,945-parameter CNN until the second audit round. Nested

File: analysis/uypydj_hppc_resistance.csv (part 213 of 225)
protocol,cycle,SOH,CAP_Ah,SOC,soc_group,direction,rate_rank,I_A,CRate_rated,tau_s,tau_actual_s,V_pre_V,V_tau_V,R_mOhm,file
CC_CELL2,1281,0.79974,2.39995,0.84,3,discharge,0,-2.4,0.8,10.0,9.9,3.9783,3.9041,30.9205,05-05-22_18.00_CC2_protocol_HPPC_IN21700_30T_cycle_#1281.mat
CC_CELL2,1281,0.79974,2.39995,0.84,3,charge,0,1.2,0.4,2.0,2.0,3.9804,4.0077,22.7538,05-05-22_18.00_CC2_protocol_HPPC_IN21700_30T_cycle_#1281.mat
CC_CELL2,1281,0.79974,2.39995,0.84,3,charge,0,1.2,0.4,10.0,9.9,3.9804,4.0165,30.0883,05-05-22_18.00_CC2_protocol_HPPC_IN21700_30T_cycle_#1281.mat
CC_CELL2,1281,0.79974,2.39995,0.8399,3,discharge,1,-9.602,3.201,2.0,2.0,3.9793,3.7706,21.736,05-05-22_18.00_CC2_protocol_HPPC_IN21700_30T_cycle_#1281.mat
CC_CELL2,1281,0.79974,2.39995,0.8399,3,discharge,1,-9.602,3.201,10.0,9.9,3.9793,3.7145,27.5787,05-05-22_18.00_CC2_protocol_HPPC_IN21700_30T_cycle_#1281.mat
CC_CELL2,1281,0.79974,2.39995,0.84,3,charge,1,4.8,1.6,2.0,1.9,3.9877,4.0911,21.5399,05-05-22_18.00_CC2_protocol_HPPC_IN21700_30T_cycle_#1281.mat
CC_CELL2,1281,0.79974,2.39995,0.84,3,charge,1,4.8,1.6,10.0,9.9,3.9877,4.1228,28.1435,05-05-22_18.00_CC2_protocol_HPPC_IN21700_30T_cycle_#1281.mat
CC_CELL2,1281,0.79974,2.39995,0.8398,3,discharge,2,-19.2,6.4,2.0,2.0,3.9805,3.594,20.1302,05-05-22_18.00_CC2_protocol_HPPC_IN21700_30T_cycle_#1281.mat
CC_CELL2,1281,0.79974,2.39995,0.8398,3,discharge,2,-19.2,6.4,10.0,9.9,3.9805,3.5046,24.7865,05-05-22_18.00_CC2_protocol_HPPC_IN21700_30T_cycle_#1281.mat
CC_CELL2,1281,0.79974,2.39995,0.8401,3,charge,2,8.959,2.986,2.0,1.9,3.9941,4.2,22.9827,05-05-22_18.00_CC2_protocol_HPPC_IN21700_30T_cycle_#1281.mat
CC_CELL2,1281,0.79974,2.39995,0.8401,3,charge,2,8.959,2.986,10.0,9.9,3.9941,4.2001,22.9939,05-05-22_18.00_CC2_protocol_HPPC_IN21700_30T_cycle_#1281.mat
CC_CELL2,1281,0.79974,2.39995,0.8398,3,discharge,3,-27.603,9.201,2.0,2.0,3.9822,3.453,19.1718,05-05-22_18.00_CC2_protocol_HPPC_IN21700_30T_cycle_#1281.mat
CC_CELL2,1281,0.79974,2.39995,0.8398,3,discharge,3,-27.603,9.201,10.0,9.9,3.9822,3.3262,23.7655,05-05-22_18.00_CC2_protocol_HPPC_IN21700_30T_cycle_#1281.mat
CC_CELL2,1281,0.79974,2.39995,0.8401,3,charge,3,8.713,2.904,2.0,2.0,3.9993,4.2001,23.0468,05-05-22_18.00_CC2_protocol_HPPC_IN21700_30T_cycle_#1281.mat
CC_CELL2,1281,0.79974,2.39995,0.8401,3,charge,3,8.713,2.904,10.0,9.9,3.9993,4.2,23.0353,05-05-22_18.00_CC2_protocol_HPPC_IN21700_30T_cycle_#1281.mat
CC_CELL2,1281,0.79974,2.39995,0.76,4,discharge,0,-2.4,0.8,2.0,2.0,3.8889,3.8386,20.9627,05-05-22_18.00_CC2_protocol_HPPC_IN21700_30T_cycle_#1281.mat
CC_CELL2,1281,0.79974,2.39995,0.76,4,discharge,0,-2.4,0.8,10.0,9.9,3.8889,3.8229,27.5057,05-05-22_18.00_CC2_protocol_HPPC_IN21700_30T_cycle_#1281.mat
CC_CELL2,1281,0.79974,2.39995,0.76,4,charge,0,1.2,0.4,2.0,2.0,3.8908,3.9154,20.5,05-05-22_18.00_CC2_protocol_HPPC_IN21700_30T_cycle_#1281.mat
CC_CELL2,1281,0.79974,2.39995,0.76,4,charge,0,1.2,0.4,10.0,9.9,3.8908,3.9223,26.25,05-05-22_18.00_CC2_protocol_HPPC_IN21700_30T_cycle_#1281.mat
CC_CELL2,1281,0.79974,2.39995,0.7599,4,discharge,1,-9.602,3.201,2.0,1.9,3.8896,3.6975,20.0065,05-05-22_18.00_CC2_protocol_HPPC_IN21700_30T_cycle_#1281.mat
CC_CELL2,1281,0.79974,2.39995,0.7599,4,discharge,1,-9.602,3.201,10.0,9.9,3.8896,3.6482,25.1409,05-05-22_18.00_CC2_protocol_HPPC_IN21700_30T_cycle_#1281.mat
CC_CELL2,1281,0.79974,2.39995,0.76,4,charge,1,4.8,1.6,2.0,2.0,3.8951,3.9914,20.0617,05-05-22_18.00_CC2_protocol_HPPC_IN21700_30T_cycle_#1281.mat
CC_CELL2,1281,0.79974,2.39995,0.76,4,charge,1,4.8,1.6,10.0,9.9,3.8951,4.0164,25.2698,05-05-22_18.00_CC2_protocol_HPPC_IN21700_30T_cycle_#1281.mat
CC_CELL2,1281,0.79974,2.39995,0.7598,4,discharge,2,-19.2,6.4,2.0,2.0,3.8899,3.5291,18.7917,05-05-22_18.00_CC2_protocol_HPPC_IN21700_30T_cycle_#1281.mat
CC_CELL2,1281,0.79974,2.39995,0.7598,4,discharge,2,-19.2,6.4,10.0,9.9,3.8899,3.4427,23.2917,05-05-22_18.00_CC2_protocol_HPPC_IN21700_30T_cycle_#1281.mat
CC_CELL2,1281,0.79974,2.39995,0.7601,4,charge,2,14.401,4.8,2.0,2.0,3.9,4.1635,18.2973,05-05-22_18.00_CC2_protocol_HPPC_IN21700_30T_cycle_#1281.mat
CC_CELL2,1281,0.79974,2.39995,0.7601,4,charge,2,14.401,4.8,10.0,9.9,3.9,4.2001,20.8388,05-05-22_18.00_CC2_protocol_HPPC_IN21700_30T_cycle_#1281.mat
CC_CELL2,1281,0.79974,2.39995,0.7598,4,discharge,3,-27.602,9.201,2.0,2.0,3.8903,3.3969,17.8755,05-05-22_18.00_CC2_protocol_HPPC_IN21700_30T_cycle_#1281.mat
CC_CELL2,1281,0.79974,2.39995,0.7598,4,discharge,3,-27.602,9.201,10.0,9.9,3.8903,3.2703,22.4621,05-05-22_18.00_CC2_protocol_HPPC_IN21700_30T_cycle_#1281.mat
CC_CELL2,1281,0.79974,2.39995,0.7602,4,charge,3,15.0,5.0,2.0,2.0,3.9031,4.2001,19.8,05-05-22_18.00_CC2_protocol_HPPC_IN21700_30T_cycle_#1281.mat
CC_CELL2,1281,0.79974,2.39995,0.7602,4,charge,3,15.0,5.0,10.0,9.9,3.9031,4.2,19.7933,05-05-22_18.00_CC2_protocol_HPPC_IN21700_30T_cycle_#1281.mat
CC_CELL2,1281,0.79974,2.39995,0.6799,5,discharge,0,-2.402,0.801,2.0,2.0,3.8193,3.772,19.6952,05-05-22_18.00_CC2_protocol_HPPC_IN21700_30T_cycle_#1281.mat
CC_CELL2,1281,0.79974,2.39995,0.6799,5,discharge,0,-2.402,0.801,10.0,9.9,3.8193,3.7567,26.066,05-05-22_18.00_CC2_protocol_HPPC_IN21700_30T_cycle_#1281.mat
CC_CELL2,1281,0.79974,2.39995,0.68,5,charge,0,1.2,0.4,2.0,2.0,3.8216,3.8446,19.1651,05-05-22_18.00_CC2_protocol_HPPC_IN21700_30T_cycle_#1281.mat
CC_CELL2,1281,0.79974,2.39995,0.68,5,charge,0,1.2,0.4,10.0,9.9,3.8216,3.8514,24.8313,05-05-22_18.00_CC2_protocol_HPPC_IN21700_30T_cycle_#1281.mat
CC_CELL2,1281,0.79974,2.39995,0.6799,5,discharge,1,-9.601,3.2,2.0,2.0,3.8202,3.6359,19.1951,05-05-22_18.00_CC2_protocol_HPPC_IN21700_30T_cycle_#1281.mat
CC_CELL2,1281,0.79974,2.39995,0.6799,5,discharge,1,-9.601,3.2,10.0,9.9,3.8202,3.5825,24.7568,05-05-22_18.00_CC2_protocol_HPPC_IN21700_30T_cycle_#1281.mat
CC_CELL2,1281,0.79974,2.39995,0.68,5,charge,1,4.8,1.6,2.0,1.9,3.8262,3.9161,18.7276,05-05-22_18.00_CC2_protocol_HPPC_IN21700_30T_cycle_#1281.mat
CC_CELL2,1281,0.79974,2.39995,0.68,5,charge,1,4.8,1.6,10.0,9.9,3.8262,3.9385,23.3939,05-05-22_18.00_CC2_protocol_HPPC_IN21700_30T_cycle_#1281.mat
CC_CELL2,1281,0.79974,2.39995,0.6798,5,discharge,2,-19.2,6.4,2.0,2.0,3.8209,3.4718,18.1823,05-05-22_18.00_CC2_protocol_HPPC_IN21700_30T_cycle_#1281.mat
CC_CELL2,1281,0.79974,2.39995,0.6798,5,discharge,2,-19.2,6.4,10.0,9.9,3.8209,3.3776,23.0885,05-05-22_18.00_CC2_protocol_HPPC_IN21700_30T_cycle_#1281.mat
CC_CELL2,1281,0.79974,2.39995,0.6801,5,charge,2,14.402,4.801,2.0,2.0,3.8307,4.0799,17.3032,05-05-22_18.00_CC2_protocol_HPPC_IN21700_30T_cycle_#1281.mat
CC_CELL2,1281,0.79974,2.39995,0.6801,5,charge,2,14.402,4.801,10.0,9.9,3.8307,4.1318,20.9068,05-05-22_18.00_CC2_protocol_HPPC_IN21700_30T_cycle_#1281.mat
CC_CELL2,1281,0.79974,2.39995,0.6798,5,discharge,3,-27.602,9.201,2.0,2.0,3.822,3.3423,17.3792,05-05-22_18.00_CC2_protocol_HPPC_IN21700_30T_cycle_#1281.mat
CC_CELL2,1281,0.79974,2.39995,0.6798,5,discharge,3,-27.602,9.201,10.0,9.9,3.822,3.208,22.2448,05-05-22_18.00_CC2_protocol_HPPC_IN21700_30T_cycle_#1281.mat
CC_CELL2,1281,0.79974,2.39995,0.6802,5,charge,3,20.65,6.883,2.0,2.0,3.8342,4.2,17.7143,05-05-22_18.00_CC2_protocol_HPPC_IN21700_30T_cycle_#1281.mat
CC_CELL2,1281,0.79974,2.39995,0.6802,5,charge,3,20.65,6.883,10.0,9.9,3.8342,4.1999,17.7094,05-05-22_18.00_CC2_protocol_HPPC_IN21700_30T_cycle_#1281.mat
CC_CELL2,1281,0.79974,2.39995,0.6,6,discharge,0,-2.399,0.8,2.0,2.0,3.7398,3.6917,20.0467,05-05-22_18.00_CC2_protocol_HPPC_IN21700_30T_cycle_#1281.mat
CC_CELL2,1281,0.79974,2.39995,0.6,6,discharge,0,-2.399,0.8,10.0,9.9,3.7398,3.6755,26.7984,05-05-22_18.00_CC2_protocol_HPPC_IN21700_30T_cycle_#1281.mat
CC_CELL2,1281,0.79974,2.39995,0.6,6,charge,0,1.2,0.4,2.0,2.0,3.7424,3.7659,19.5866,05-05-22_18.00_CC2_protocol_HPPC_IN21700_30T_cycle_#1281.mat
CC_CELL2,1281,0.79974,2.39995,0.6,6,charge,0,1.2,0.4,10.0,9.9,3.7424,3.7733,25.7543,05-05-22_18.00_CC2_protocol_HPPC_IN21700_30T_cycle_#1281.mat
CC_CELL2,1281,0.79974,2.39995,0.5999,6,discharge,1,-9.6,3.2,2.0,1.9,3.7409,3.5543,19.4373,05-05-22_18.00_CC2_protocol_HPPC_IN21700_30T_cycle_#1281.mat
CC_CELL2,1281,0.79974,2.39995,0.5999,6,discharge,1,-9.6,3.2,10.0,9.9,3.7409,3.4969,25.4164,05-05-22_18.00_CC2_protocol_HPPC_IN21700_30T_cycle_#1281.mat
CC_CELL2,1281,0.79974,2.39995,0.6,6,charge,1,4.8,1.6,2.0,2.0,3.7477,3.8401,19.2492,05-05-22_18.00_CC2_protocol_HPPC_IN21700_30T_cycle_#1281.mat
CC_CELL2,1281,0.79974,2.39995,0.6,6,charge,1,4.8,1.6,10.0,9.9,3.7477,3.8648,24.3948,05-05-22_18.00_CC2_protocol_HPPC_IN21700_30T_cycle_#1281.mat
CC_CELL2,1281,0.79974,2.39995,0.5998,6,discharge,2,-19.199,6.4,2.0,2.0,3.7419,3.3858,18.5478,05-05-22_18.00_CC2_protocol_HPPC_IN21700_30T_cycle_#1281.mat
CC_CELL2,1281,0.79974,2.39995,0.5998,6,discharge,2,-19.199,6.4,10.0,9.9,3.7419,3.2879,23.6471,05-05-22_18.00_CC2_protocol_HPPC_IN21700_30T_cycle_#1281.mat
CC_CELL2,1281,0.79974,2.39995,0.6001,6,charge,2,14.4,4.8,2.0,2.0,3.7521,4.0072,17.7153,05-05-22_18.00_CC2_protocol_HPPC_IN21700_30T_cycle_#1281.mat
CC_CELL2,1281,0.79974,2.39995,0.6001,6,charge,2,14.4,4.8,10.0,9.9,3.7521,4.0613,21.4722,05-05-22_18.00_CC2_protocol_HPPC_IN21700_30T_cycle_#1281.mat
CC_CELL2,1281,0.79974,2.39995,0.5998,6,discharge,3,-27.601,9.2,2.0,2.0,3.743,3.2525,17.7711,05-05-22_18.00_CC2_protocol_HPPC_IN21700_30T_cycle_#1281.mat
CC_CELL2,1281,0.79974,2.39995,0.5998,6,discharge,3,-27.601,9.2,10.0,9.9,3.743,3.1138,22.7963,05-05-22_18.00_CC2_protocol_HPPC_IN21700_30T_cycle_#1281.mat
CC_CELL2,1281,0.79974,2.39995,0.6002,6,charge,3,24.001,8.0,2.0,2.0,3.757,4.1505,16.3952,05-05-22_18.00_CC2_protocol_HPPC_IN21700_30T_cycle_#1281.mat
CC_CELL2,1281,0.79974,2.39995,0.6002,6,charge,3,24.001,8.0,10.0,9.9,3.757,4.2,18.4576,05-05-22_18.00_CC2_protocol_HPPC_IN21700_30T_cycle_#1281.mat
CC_CELL2,1281,0.79974,2.39995,0.52,7,discharge,0,-2.4,0.8,2.0,2.0,3.6613,3.6134,19.9625,05-05-22_18.00_CC2_protocol_HPPC_IN21700_30T_cycle_#1281.mat
CC_CELL2,1281,0.79974,2.39995,0.52,7,discharge,0,-2.4,0.8,10.0,9.9,3.6613,3.598,26.3805,05-05-22_18.00_CC2_protocol_HPPC_IN21700_30T_cycle_#1281.mat
CC_CELL2,1281,0.79974,2.39995,0.52,7,charge,0,1.202,0.401,2.0,1.9,3.6636,3.6871,19.554,05-05-22_18.00_CC2_protocol_HPPC_IN21700_30T_cycle_#1281.mat
CC_CELL2,1281,0.79974,2.39995,0.52,7,charge,0,1.202,0.401,10.0,9.9,3.6636,3.694,25.2954,05-05-22_18.00_CC2_protocol_HPPC_IN21700_30T_cycle_#1281.mat
CC_CELL2,1281,0.79974,2.39995,0.5199,7,discharge,1,-9.602,3.201,2.0,2.0,3.6623,3.4757,19.4341,05-05-22_18.00_CC2_protocol_HPPC_IN21700_30T_cycle_#1281.mat
CC_CELL2,1281,0.79974,2.39995,0.5199,7,discharge,1,-9.602,3.201,10.0,9.9,3.6623,3.422,25.0268,05-05-22_18.00_CC2_protocol_HPPC_IN21700_30T_cycle_#1281.mat
CC_CELL2,1281,0.79974,2.39995,0.52,7,charge,1,4.8,1.6,2.0,2.0,3.6688,3.7604,19.0821,05-05-22_18.00_CC2_protocol_HPPC_IN21700_30T_cycle_#1281.mat
CC_CELL2,1281,0.79974,2.39995,0.52,7,charge,1,4.8,1.6,10.0,9.9,3.6688,3.7856,24.3318,05-05-22_18.00_CC2_protocol_HPPC_IN21700_30T_cycle_#1281.mat
CC_CELL2,1281,0.79974,2.39995,0.5198,7,discharge,2,-19.2,6.4,2.0,2.0,3.663,3.3095,18.4115,05-05-22_18.00_CC2_protocol_HPPC_IN21700_30T_cycle_#1281.mat
CC_CELL2,1281,0.79974,2.39995,0.5198,7,discharge,2,-19.2,6.4,10.0,9.9,3.663,3.2137,23.401,05-05-22_18.00_CC2_protocol_HPPC_IN21700_30T_cycle_#1281.mat
CC_CELL2,1281,0.79974,2.39995,0.5201,7,charge,2,14.402,4.801,2.0,2.0,3.6743,3.9264,17.5045,05-05-22_18.00_CC2_protocol_HPPC_IN21700_30T_cycle_#1281.mat
CC_CELL2,1281,0.79974,2.39995,0.5201,7,charge,2,14.402,4.801,10.0,9.9,3.6743,3.9816,21.3373,05-05-22_18.00_CC2_protocol_HPPC_IN21700_30T_cycle_#1281.mat
CC_CELL2,1281,0.79974,2.39995,0.5198,7,discharge,3,-27.602,9.201,2.0,2.0,3.6638,3.1783,17.5893,05-05-22_18.00_CC2_protocol_HPPC_IN21700_30T_cycle_#1281.mat
CC_CELL2,1281,0.79974,2.39995,0.5198,7,discharge,3,-27.602,9.201,10.0,9.9,3.6638,3.039,22.636,05-05-22_18.00_CC2_protocol_HPPC_IN21700_30T_cycle_#1281.mat
CC_CELL2,1281,0.79974,2.39995,0.5202,7,charge,3,24.001,8.0,2.0,1.9,3.6786,4.0662,16.1493,05-05-22_18.00_CC2_protocol_HPPC_IN21700_30T_cycle_#1281.mat
CC_CELL2,1281,0.79974,2.39995,0.5202,7,charge,3,24.001,8.0,10.0,9.9,3.6786,4.1471,19.52,05-05-22_18.00_CC2_protocol_HPPC_IN21700_30T_cycle_#1281.mat
CC_CELL2,1281,0.79974,2.39995,0.4399,8,discharge,0,-2.399,0.8,2.0,2.0,3.5953,3.545,20.9636,05-05-22_18.00_CC2_protocol_HPPC_IN21700_30T_cycle_#1281.mat
CC_CELL2,1281,0.79974,2.39995,0.4399,8,discharge,0,-2.399,0.8,10.0,9.9,3.5953,3.5287,27.7569,05-05-22_18.00_CC2_protocol_HPPC_IN21700_30T_cycle_#1281.mat
CC_CELL2,1281,0.79974,2.39995,0.44,8,charge,0,1.2,0.4,2.0,2.0,3.5977,3.622,20.2568,05-05-22_18.00_CC2_protocol_HPPC_IN21700_30T_cycle_#1281.mat
CC_CELL2,1281,0.79974,2.39995,0.44,8,charge,0,1.2,0.4,10.0,9.9,3.5977,3.6291,26.1754,05-05-22_18.00_CC2_protocol_HPPC_IN21700_30T_cycle_#1281.mat
CC_CELL2,1281,0.79974,2.39995,0.4399,8,discharge,1,-9.602,3.201,2.0,2.0,3.5963,3.4,20.4441,05-05-22_18.00_CC2_protocol_HPPC_IN21700_30T_cycle_#1281.mat
CC_CELL2,1281,0.79974,2.39995,0.4399,8,discharge,1,-9.602,3.201,10.0,9.9,3.5963,3.3429,26.3909,05-05-22_18.00_CC2_protocol_HPPC_IN21700_30T_cycle_#1281.mat
CC_CELL2,1281,0.79974,2.39995,0.44,8,charge,1,4.801,1.6,2.0,1.9,3.603,3.6979,19.7688,05-05-22_18.00_CC2_protocol_HPPC_IN21700_30T_cycle_#1281.mat
CC_CELL2,1281,0.79974,2.39995,0.44,8,charge,1,4.801,1.6,10.0,9.9,3.603,3.7243,25.2682,05-05-22_18.00_CC2_protocol_HPPC_IN21700_30T_cycle_#1281.mat
CC_CELL2,1281,0.79974,2.39995,0.4398,8,discharge,2,-19.201,6.4,2.0,2.0,3.5971,3.2267,19.2907,05-05-22_18.00_CC2_protocol_HPPC_IN21700_30T_cycle_#1281.mat
CC_CELL2,1281,0.79974,2.39995,0.4398,8,discharge,2,-19.201,6.4,10.0,9.9,3.5971,3.12,24.8477,05-05-22_18.00_CC2_protocol_HPPC_IN21700_30T_cycle_#1281.mat
CC_CELL2,1281,0.79974,2.39995,0.4401,8,charge,2,14.404,4.801,2.0,1.9,3.6087,3.8677,17.9811,05-05-22_18.00_CC2_protocol_HPPC_IN21700_30T_cycle_#1281.mat
CC_CELL2,1281,0.79974,2.39995,0.4401,8,charge,2,14.404,4.801,10.0,9.9,3.6087,3.9274,22.1258,05-05-22_18.00_CC2_protocol_HPPC_IN21700_30T_cycle_#1281.mat
CC_CELL2,1281,0.79974,2.39995,0.4397,8,discharge,3,-27.601,9.2,2.0,2.0,3.5981,3.0894,18.4305,05-05-22_18.00_CC2_protocol_HPPC_IN21700_30T_cycle_#1281.mat
CC_CELL2,1281,0.79974,2.39995,0.4397,8,discharge,3,-27.601,9.2,10.0,9.9,3.5981,2.9226,24.4738,05-05-22_18.00_CC2_protocol_HPPC_IN21700_30T_cycle_#1281.mat
CC_CELL2,1281,0.79974,2.39995,0.4402,8,charge,3,24.0,8.0,2.0,2.0,3.6144,4.0146,16.675,05-05-22_18.00_CC2_protocol_HPPC_IN21700_30T_cycle_#1281.mat
CC_CELL2,1281,0.79974,2.39995,0.4402,8,charge,3,24.0,8.0,10.0,9.9,3.6144,4.0935,19.9625,05-05-22_18.00_CC2_protocol_HPPC_IN21700_30T_cycle_#1281.mat
CC_CELL2,1281,0.79974,2.39995,0.3599,9,discharge,0,-2.402,0.801,2.0,2.0,3.5201,3.4658,22.609,05-05-22_18.00_CC2_protocol_HPPC_IN21700_30T_cycle_#1281.mat
CC_CELL2,1281,0.79974,2.39995,0.3599,9,discharge,0,-2.402,0.801,10.0,9.9,3.5201,3.4478,30.1037,05-05-22_18.00_CC2_protocol_HPPC_IN21700_30T_cycle_#1281.mat
CC_CELL2,1281,0.79974,2.39995,0.36,9,charge,0,1.202,0.401,2.0,2.0,3.5221,3.5483,21.8006,05-05-22_18.00_CC2_protocol_HPPC_IN21700_30T_cycle_#1281.mat
CC_CELL2,1281,0.79974,2.39995,0.36,9,charge,0,1.202,0.401,10.0,9.9,3.5221,3.5552,27.542,05-05-22_18.00_CC2_protocol_HPPC_IN21700_30T_cycle_#1281.mat
CC_CELL2,1281,0.79974,2.39995,0.3599,9,discharge,1,-9.602,3.201,2.0,1.9,3.5211,3.3124,21.7357,05-05-22_18.00_CC2_protocol_HPPC_IN21700_30T_cycle_#1281.mat
CC_CELL2,1281,0.79974,2.39995,0.3599,9,discharge,1,-9.602,3.201,10.0,9.9,3.5211,3.243,28.9636,05-05-22_18.00_CC2_protocol_HPPC_IN21700_30T_cycle_#1281.mat
CC_CELL2,1281,0.79974,2.39995,0.36,9,charge,1,4.8,1.6,2.0,2.0,3.5278,3.6274,20.7487,05-05-22_18.00_CC2_protocol_HPPC_IN21700_30T_cycle_#1281.mat
CC_CELL2,1281,0.79974,2.39995,0.36,9,charge,1,4.8,1.6,10.0,9.9,3.5278,3.6537,26.2275,05-05-22_18.00_CC2_protocol_HPPC_IN21700_30T_cycle_#1281.mat
CC_CELL2,1281,0.79974,2.39995,0.3598,9,discharge,2,-19.2,6.4,2.0,2.0,3.5213,3.1269,20.5417,05-05-22_18.00_CC2_protocol_HPPC_IN21700_30T_cycle_#1281.mat
CC_CELL2,1281,0.79974,2.39995,0.3598,9,discharge,2,-19.2,6.4,10.0,9.9,3.5213,2.9766,28.3698,05-05-22_18.00_CC2_protocol_HPPC_IN21700_30T_cycle_#1281.mat
CC_CELL2,1281,0.79974,2.39995,0.3601,9,charge,2,14.402,4.801,2.0,2.0,3.5347,3.8005,18.4558,05-05-22_18.00_CC2_protocol_HPPC_IN21700_30T_cycle_#1281.mat
CC_CELL2,1281,0.79974,2.39995,0.3601,9,charge,2,14.402,4.801,10.0,9.9,3.5347,3.8637,22.844,05-05-22_18.00_CC2_protocol_HPPC_IN21700_30T_cycle_#1281.mat
CC_CELL2,1281,0.79974,2.39995,0.3597,9,discharge,3,-27.602,9.201,2.0,1.9,3.5226,2.9825,19.5674,05-05-22_18.00_CC2_protocol_HPPC_IN21700_30T_cycle_#1281.mat
CC_CELL2,1281,0.79974,2.39995,0.3597,9,discharge,3,-27.602,9.201,10.0,9.9,3.5226,2.717,29.1863,05-05-22_18.00_CC2_protocol_HPPC_IN21700_30T_cycle_#1281.mat
CC_CELL2,1281,0.79974,2.39995,0.3602,9,charge,3,24.001,8.0,2.0,2.0,3.5406,3.9444,16.8243,05-05-22_18.00_CC2_protocol_HPPC_IN21700_30T_cycle_#1281.mat
CC_CELL2,1281,0.79974,2.39995,0.3602,9,charge,3,24.001,8.0,10.0,9.9,3.5406,4.0317,20.4616,05-05-22_18.00_CC2_protocol_HPPC_IN21700_30T_cycle_#1281.mat
CC_CELL2,1281,0.79974,2.39995,0.3199,10,discharge,0,-2.4,0.8,2.0,2.0,3.4843,3.4288,23.1279,05-05-22_18.00_CC2_protocol_HPPC_IN21700_30T_cycle_#1281.mat
CC_CELL2,1281,0.79974,2.39995,0.3199,10,discharge,0,-2.4,0.8,10.0,9.9,3.4843,3.4083,31.6706,05-05-22_18.00_CC2_protocol_HPPC_IN21700_30T_cycle_#1281.mat
CC_CELL2,1281,0.79974,2.39995,0.3199,10,charge,0,1.2,0.4,2.0,1.9,3.4864,3.5128,22.0037,05-05-22_18.00_CC2_protocol_HPPC_IN21700_30T_cycle_#1281.mat
CC_CELL2,1281,0.79974,2.39995,0.3199,10,charge,0,1.2,0.4,10.0,9.9,3.4864,3.5197,27.7546,05-05-22_18.00_CC2_protocol_HPPC_IN21700_30T_cycle_#1281.mat
CC_CELL2,1281,0.79974,2.39995,0.3199,10,discharge,1,-9.6,3.2,2.0,2.0,3.4847,3.2665,22.7304,05-05-22_18.00_CC2_protocol_HPPC_IN21700_30T_cycle_#1281.mat
CC_CELL2,1281,0.79974,2.39995,0.3199,10,discharge,1,-9.6,3.2,10.0,9.9,3.4847,3.1783,31.9183,05-05-22_18.00_CC2_protocol_HPPC_IN21700_30T_cycle_#1281.mat
CC_CELL2,1281,0.79974,2.39995,0.32,10,charge,1,4.8,1.6,2.0,1.9,3.4917,3.5914,20.7691,05-05-22_18.00_CC2_protocol_HPPC_IN21700_30T_cycle_#1281.mat
CC_CELL2,1281,0.79974,2.39995,0.32,10,charge,1,4.8,1.6,10.0,9.9,3.4917,3.6155,25.7895,05-05-22_18.00_CC2_protocol_HPPC_IN21700_30T_cycle_#1281.mat
CC_CELL2,1281,0.79974,2.39995,0.3198,10,discharge,2,-19.198,6.399,2.0,2.0,3.4852,3.0671,21.7783,05-05-22_18.00_CC2_protocol_HPPC_IN21700_30T_cycle_#1281.mat
CC_CELL2,1281,0.79974,2.39995,0.3198,10,discharge,2,-19.198,6.399,10.0,9.9,3.4852,2.8577,32.6857,05-05-22_18.00_CC2_protocol_HPPC_IN21700_30T_cycle_#1281.mat
CC_CELL2,1281,0.79974,2.39995,0.3201,10,charge,2,14.402,4.801,2.0,2.0,3.4982,3.7657,18.5738,05-05-22_18.00_CC2_protocol_HPPC_IN21700_30T_cycle_#1281.mat
CC_CELL2,1281,0.79974,2.39995,0.3201,10,charge,2,14.402,4.801,10.0,9.9,3.4982,3.828,22.8996,05-05-22_18.00_CC2_protocol_HPPC_IN21700_30T_cycle_#1281.mat
CC_CELL2,1281,0.79974,2.39995,0.3197,10,discharge,3,-27.605,9.202,2.0,2.0,3.4861,2.8996,21.2462,05-05-22_18.00_CC2_protocol_HPPC_IN21700_30T_cycle_#1281.mat
CC_CELL2,1281,0.79974,2.39995,0.3197,10,discharge,3,-27.605,9.202,10.0,9.9,3.4861,2.5254,34.8017,05-05-22_18.00_CC2_protocol_HPPC_IN21700_30T_cycle_#1281.mat
CC_CELL2,1281,0.79974,2.39995,0.3201,10,charge,3,24.001,8.0,2.0,2.0,3.5036,3.9102,16.941,05-05-22_18.00_CC2_protocol_HPPC_IN21700_30T_cycle_#1281.mat
CC_CELL2,1281,0.79974,2.39995,0.3201,10,charge,3,24.001,8.0,10.0,9.9,3.5036,4.0007,20.7116,05-05-22_18.00_CC2_protocol_HPPC_IN21700_30T_cycle_#1281.mat
CC_CELL2,1281,0.79974,2.39995,0.2799,11,discharge,0,-2.402,0.801,2.0,1.9,3.4463,3.3836,26.1043,05-05-22_18.00_CC2_protocol_HPPC_IN21700_30T_cycle_#1281.mat
CC_CELL2,1281,0.79974,2.39995,0.2799,11,discharge,0,-2.402,0.801,10.0,9.9,3.4463,3.3555,37.8034,05-05-22_18.00_CC2_protocol_HPPC_IN21700_30T_cycle_#1281.mat
CC_CELL2,1281,0.79974,2.39995,0.28,11,charge,0,1.2,0.4,2.0,1.9,3.4497,3.4792,24.5895,05-05-22_18.00_CC2_protocol_HPPC_IN21700_30T_cycle_#1281.mat
CC_CELL2,1281,0.79974,2.39995,0.28,11,charge,0,1.2,0.4,10.0,9.9,3.4497,3.4885,32.3414,05-05-22_18.00_CC2_protocol_HPPC_IN21700_30T_cycle_#1281.mat
CC_CELL2,1281,0.79974,2.39995,0.2799,11,discharge,1,-9.602,3.201,2.0,1.9,3.4469,3.1998,25.7348,05-05-22_18.00_CC2_protocol_HPPC_IN21700_30T_cycle_#1281.mat
CC_CELL2,1281,0.79974,2.39995,0.2799,11,discharge,1,-9.602,3.201,10.0,9.9,3.4469,3.0655,39.7217,05-05-22_18.00_CC2_protocol_HPPC_IN21700_30T_cycle_#1281.mat
CC_CELL2,1281,0.79974,2.39995,0.28,11,charge,1,4.8,1.6,2.0,1.9,3.4577,3.5652,22.3949,05-05-22_18.00_CC2_protocol_HPPC_IN21700_30T_cycle_#1281.mat
CC_CELL2,1281,0.79974,2.39995,0.28,11,charge,1,4.8,1.6,10.0,9.9,3.4577,3.5887,27.2905,05-05-22_18.00_CC2_protocol_HPPC_IN21700_30T_cycle_#1281.mat
CC_CELL2,1281,0.79974,2.39995,0.2798,11,discharge,2,-19.2,6.4,2.0,2.0,3.4479,2.9756,24.599,05-05-22_18.00_CC2_protocol_HPPC_IN21700_30T_cycle_#1281.mat
CC_CELL2,1281,0.79974,2.39995,0.2798,11,discharge,2,-19.2,6.4,10.0,9.9,3.4479,2.6507,41.5208,05-05-22_18.00_CC2_protocol_HPPC_IN21700_30T_cycle_#1281.mat
CC_CELL2,1281,0.79974,2.39995,0.2801,11,charge,2,14.402,4.801,2.0,2.0,3.4657,3.7364,18.796,05-05-22_18.00_CC2_protocol_HPPC_IN21700_30T_cycle_#1281.mat
CC_CELL2,1281,0.79974,2.39995,0.2801,11,charge,2,14.402,4.801,10.0,9.9,3.4657,3.792,22.6566,05-05-22_18.00_CC2_protocol_HPPC_IN21700_30T_cycle_#1281.mat
CC_CELL2,1281,0.79974,2.39995,0.2797,11,discharge,3,-27.602,9.201,2.0,2.0,3.4488,2.7925,23.7773,05-05-22_18.00_CC2_protocol_HPPC_IN21700_30T_cycle_#1281.mat
CC_CELL2,1281,0.79974,2.39995,0.2797,11,discharge,3,-27.602,9.201,10.0,9.9,3.4488,2.4999,34.3779,05-05-22_18.00_CC2_protocol_HPPC_IN21700_30T_cycle_#1281.mat
CC_CELL2,1281,0.79974,2.39995,0.2801,11,charge,3,24.001,8.0,2.0,2.0,3.47,3.8756,16.8993,05-05-22_18.00_CC2_protocol_HPPC_IN21700_30T_cycle_#1281.mat
CC_CELL2,1281,0.79974,2.39995,0.2801,11,charge,3,24.001,8.0,10.0,9.9,3.47,3.9628,20.5325,05-05-22_18.00_CC2_protocol_HPPC_IN21700_30T_cycle_#1281.mat
CC_CELL2,1281,0.79974,2.39995,0.2399,12,discharge,0,-2.402,0.801,2.0,2.0,3.3994,3.3293,29.1889,05-05-22_18.00_CC2_protocol_HPPC_IN21700_30T_cycle_#1281.mat
CC_CELL2,1281,0.79974,2.39995,0.2399,12,discharge,0,-2.402,0.801,10.0,9.9,3.3994,3.29,45.553,05-05-22_18.00_CC2_protocol_HPPC_IN21700_30T_cycle_#1281.mat
CC_CELL2,1281,0.79974,2.39995,0.24,12,charge,0,1.2,0.4,2.0,2.0,3.4039,3.4362,26.9212,05-05-22_18.00_CC2_protocol_HPPC_IN21700_30T_cycle_#1281.mat
CC_CELL2,1281,0.79974,2.39995,0.24,12,charge,0,1.2,0.4,10.0,9.9,3.4039,3.4495,38.0063,05-05-22_18.00_CC2_protocol_HPPC_IN21700_30T_cycle_#1281.mat
CC_CELL2,1281,0.79974,2.39995,0.2399,12,discharge,1,-9.602,3.201,2.0,2.0,3.4011,3.1188,29.4015,05-05-22_18.00_CC2_protocol_HPPC_IN21700_30T_cycle_#1281.mat
CC_CELL2,1281,0.79974,2.39995,0.2399,12,discharge,1,-9.602,3.201,10.0,9.9,3.4011,2.9146,50.6689,05-05-22_18.00_CC2_protocol_HPPC_IN21700_30T_cycle_#1281.mat
CC_CELL2,1281,0.79974,2.39995,0.24,12,charge,1,4.802,1.601,2.0,2.0,3.4168,3.5318,23.9484,05-05-22_18.00_CC2_protocol_HPPC_IN21700_30T_cycle_#1281.mat
CC_CELL2,1281,0.79974,2.39995,0.24,12,charge,1,4.802,1.601,10.0,9.9,3.4168,3.5633,30.5081,05-05-22_18.00_CC2_protocol_HPPC_IN21700_30T_cycle_#1281.mat
CC_CELL2,1281,0.79974,2.39995,0.2398,12,discharge,2,-19.199,6.4,2.0,2.0,3.4045,2.8589,28.4181,05-05-22_18.00_CC2_protocol_HPPC_IN21700_30T_cycle_#1281.mat
CC_CELL2,1281,0.79974,2.39995,0.2398,12,discharge,2,-19.199,6.4,10.0,9.9,3.4045,2.4999,47.117,05-05-22_18.00_CC2_protocol_HPPC_IN21700_30T_cycle_#1281.mat
CC_CELL2,1281,0.79974,2.39995,0.24,12,charge,2,14.402,4.801,2.0,1.9,3.4318,3.7045,18.9349,05-05-22_18.00_CC2_protocol_HPPC_IN21700_30T_cycle_#1281.mat
CC_CELL2,1281,0.79974,2.39995,0.24,12,charge,2,14.402,4.801,10.0,9.9,3.4318,3.7562,22.5246,05-05-22_18.00_CC2_protocol_HPPC_IN21700_30T_cycle_#1281.mat
CC_CELL2,1281,0.79974,2.39995,0.2397,12,discharge,3,-23.007,7.669,2.0,2.0,3.4074,2.6442,33.1725,05-05-22_18.00_CC2_protocol_HPPC_IN21700_30T_cycle_#1281.mat
CC_CELL2,1281,0.79974,2.39995,0.2397,12,discharge,3,-23.007,7.669,10.0,9.9,3.4074,2.4999,39.4445,05-05-22_18.00_CC2_protocol_HPPC_IN21700_30T_cycle_#1281.mat
CC_CELL2,1281,0.79974,2.39995,0.2401,12,charge,3,24.001,8.0,2.0,2.0,3.4363,3.8441,16.991,05-05-22_18.00_CC2_protocol_HPPC_IN21700_30T_cycle_#1281.mat
CC_CELL2,1281,0.79974,2.39995,0.2401,12,charge,3,24.001,8.0,10.0,9.9,3.4363,3.9232,20.2867,05-05-22_18.00_CC2_protocol_HPPC_IN21700_30T_cycle_#1281.mat
CC_CELL2,1318,0.79386,2.3823,1.0,0,discharge,0,-2.382,0.794,2.0,2.0,4.1139,4.0439,29.3908,05-10-22_23.44_CC2_protocol_HPPC_IN21700_30T_cycle_#1318.mat
CC_CELL2,1318,0.79386,2.3823,1.0,0,discharge,0,-2.382,0.794,10.0,9.7,4.1139,4.0218,38.6699,05-10-22_23.44_CC2_protocol_HPPC_IN21700_30T_cycle_#1318.mat
CC_CELL2,1318,0.79386,2.3823,1.0,0,charge,0,1.19,0.397,2.0,2.0,4.1282,4.1702,35.2852,05-10-22_23.44_CC2_protocol_HPPC_IN21700_30T_cycle_#1318.mat
CC_CELL2,1318,0.79386,2.3823,1.0,0,charge,0,1.19,0.397,10.0,9.9,4.1282,4.1868,49.2313,05-10-22_23.44_CC2_protocol_HPPC_IN21700_30T_cycle_#1318.mat
CC_CELL2,1318,0.79386,2.3823,0.9999,0,discharge,1,-9.528,3.176,2.0,2.0,4.1223,3.8483,28.7573,05-10-22_23.44_CC2_protocol_HPPC_IN21700_30T_cycle_#1318.mat
CC_CELL2,1318,0.79386,2.3823,0.9999,0,discharge,1,-9.528,3.176,10.0,9.9,4.1223,3.8075,33.0395,05-10-22_23.44_CC2_protocol_HPPC_IN21700_30T_cycle_#1318.mat
CC_CELL2,1318,0.79386,2.3823,1.0,0,charge,1,1.614,0.538,2.0,2.0,4.1334,4.2,41.2716,05-10-22_23.44_CC2_protocol_HPPC_IN21700_30T_cycle_#1318.mat
CC_CELL2,1318,0.79386,2.3823,1.0,0,charge,1,1.614,0.538,10.0,9.9,4.1334,4.2,41.2716,05-10-22_23.44_CC2_protocol_HPPC_IN21700_30T_cycle_#1318.mat
CC_CELL2,1318,0.79386,2.3823,0.9998,0,discharge,2,-19.058,6.353,2.0,2.0,4.1208,3.6554,24.4202,05-10-22_23.44_CC2_protocol_HPPC_IN21700_30T_cycle_#1318.mat
CC_CELL2,1318,0.79386,2.3823,0.9998,0,discharge,2,-19.058,6.353,10.0,9.9,4.1208,3.5892,27.8938,05-10-22_23.44_CC2_protocol_HPPC_IN21700_30T_cycle_#1318.mat
CC_CELL2,1318,0.79386,2.3823,1.0,0,charge,2,1.496,0.499,2.0,2.0,4.1393,4.2,40.5667,05-10-22_23.44_CC2_protocol_HPPC_IN21700_30T_cycle_#1318.mat
CC_CELL2,1318,0.79386,2.3823,1.0,0,charge,2,1.496,0.499,10.0,9.9,4.1393,4.2,40.5667,05-10-22_23.44_CC2_protocol_HPPC_IN21700_30T_cycle_#1318.mat
CC_CELL2,1318,0.79386,2.3823,0.9998,0,discharge,3,-27.397,9.132,2.0,2.0,4.1208,3.5114,22.2433,05-10-22_23.44_CC2_protocol_HPPC_IN21700_30T_cycle_#1318.mat
CC_CELL2,1318,0.79386,2.3823,0.9998,0,discharge,3,-27.397,9.132,10.0,9.9,4.1208,3.4122,25.8641,05-10-22_23.44_CC2_protocol_HPPC_IN21700_30T_cycle_#1318.mat
CC_CELL2,1318,0.79386,2.3823,1.0,0,charge,3,1.379,0.46,2.0,2.0,4.1435,4.2,40.9747,05-10-22_23.44_CC2_protocol_HPPC_IN21700_30T_cycle_#1318.mat
CC_CELL2,1318,0.79386,2.3823,1.0,0,charge,3,1.379,0.46,10.0,9.9,4.1435,4.2,40.9747,05-10-22_23.44_CC2_protocol_HPPC_IN21700_30T_cycle_#1318.mat
CC_CELL2,1318,0.79386,2.3823,0.9603,1,discharge,0,-2.384,0.795,2.0,2.0,4.0829,4.0157,28.1903,05-10-22_23.44_CC2_protocol_HPPC_IN21700_30T_cycle_#1318.mat
CC_CELL2,1318,0.79386,2.3823,0.9603,1,discharge,0,-2.384,0.795,10.0,9.9,4.0829,3.9999,34.8184,05-10-22_23.44_CC2_protocol_HPPC_IN21700_30T_cycle_#1318.mat
CC_CELL2,1318,0.79386,2.3823,0.9603,1,charge,0,1.192,0.397,2.0,2.0,4.085,4.1183,27.9409,05-10-22_23.44_CC2_protocol_HPPC_IN21700_30T_cycle_#1318.mat
CC_CELL2,1318,0.79386,2.3823,0.9603,1,charge,0,1.192,0.397,10.0,9.9,4.085,4.1263,34.6535,05-10-22_23.44_CC2_protocol_HPPC_IN21700_30T_cycle_#1318.mat
CC_CELL2,1318,0.79386,2.3823,0.9602,1,discharge,1,-9.528,3.176,2.0,2.0,4.0833,3.8424,25.2834,05-10-22_23.44_CC2_protocol_HPPC_IN21700_30T_cycle_#1318.mat
CC_CELL2,1318,0.79386,2.3823,0.9602,1,discharge,1,-9.528,3.176,10.0,9.9,4.0833,3.798,29.9433,05-10-22_23.44_CC2_protocol_HPPC_IN21700_30T_cycle_#1318.mat
CC_CELL2,1318,0.79386,2.3823,0.9603,1,charge,1,3.679,1.226,2.0,2.0,4.0888,4.2001,30.2487,05-10-22_23.44_CC2_protocol_HPPC_IN21700_30T_cycle_#1318.mat
CC_CELL2,1318,0.79386,2.3823,0.9603,1,charge,1,3.679,1.226,10.0,9.9,4.0888,4.2,30.2215,05-10-22_23.44_CC2_protocol_HPPC_IN21700_30T_cycle_#1318.mat
CC_CELL2,1318,0.79386,2.3823,0.9601,1,discharge,2,-19.058,6.353,2.0,2.0,4.0831,3.6602,22.1902,05-10-22_23.44_CC2_protocol_HPPC_IN21700_30T_cycle_#1318.mat
CC_CELL2,1318,0.79386,2.3823,0.9601,1,discharge,2,-19.058,6.353,10.0,9.9,4.0831,3.5832,26.2305,05-10-22_23.44_CC2_protocol_HPPC_IN21700_30T_cycle_#1318.mat
CC_CELL2,1318,0.79386,2.3823,0.9604,1,charge,2,3.522,1.174,2.0,2.0,4.0932,4.2001,30.3478,05-10-22_23.44_CC2_protocol_HPPC_IN21700_30T_cycle_#1318.mat
CC_CELL2,1318,0.79386,2.3823,0.9604,1,charge,2,3.522,1.174,10.0,9.9,4.0932,4.2,30.3194,05-10-22_23.44_CC2_protocol_HPPC_IN21700_30T_cycle_#1318.mat
CC_CELL2,1318,0.79386,2.3823,0.9601,1,discharge,3,-27.397,9.132,2.0,2.0,4.0852,3.5161,20.7723,05-10-22_23.44_CC2_protocol_HPPC_IN21700_30T_cycle_#1318.mat
CC_CELL2,1318,0.79386,2.3823,0.9601,1,discharge,3,-27.397,9.132,10.0,9.9,4.0852,3.4018,24.9443,05-10-22_23.44_CC2_protocol_HPPC_IN21700_30T_cycle_#1318.mat
CC_CELL2,1318,0.79386,2.3823,0.9604,1,charge,3,3.236,1.079,2.0,2.0,4.0978,4.2002,31.644,05-10-22_23.44_CC2_protocol_HPPC_IN21700_30T_cycle_#1318.mat
CC_CELL2,1318,0.79386,2.3823,0.9604,1,charge,3,3.236,1.079,10.0,9.9,4.0978,4.2002,31.644,05-10-22_23.44_CC2_protocol_HPPC_IN21700_30T_cycle_#1318.mat
CC_CELL2,1318,0.79386,2.3823,0.9206,2,discharge,0,-2.382,0.794,2.0,2.0,4.0684,4.0038,27.1178,05-10-22_23.44_CC2_protocol_HPPC_IN21700_30T_cycle_#1318.mat
CC_CELL2,1318,0.79386,2.3823,0.9206,2,discharge,0,-2.382,0.794,10.0,9.9,4.0684,3.9828,35.9332,05-10-22_23.44_CC2_protocol_HPPC_IN21700_30T_cycle_#1318.mat
CC_CELL2,1318,0.79386,2.3823,0.9206,2,charge,0,1.19,0.397,2.0,2.0,4.0705,4.1029,27.2338,05-10-22_23.44_CC2_protocol_HPPC_IN21700_30T_cycle_#1318.mat
CC_CELL2,1318,0.79386,2.3823,0.9206,2,charge,0,1.19,0.397,10.0,9.9,4.0705,4.1106,33.706,05-10-22_23.44_CC2_protocol_HPPC_IN21700_30T_cycle_#1318.mat
CC_CELL2,1318,0.79386,2.3823,0.9205,2,discharge,1,-9.528,3.176,2.0,2.0,4.0691,3.8315,24.9362,05-10-22_23.44_CC2_protocol_HPPC_IN21700_30T_cycle_#1318.mat
CC_CELL2,1318,0.79386,2.3823,0.9205,2,discharge,1,-9.528,3.176,10.0,9.9,4.0691,3.774,30.9709,05-10-22_23.44_CC2_protocol_HPPC_IN21700_30T_cycle_#1318.mat
CC_CELL2,1318,0.79386,2.3823,0.9206,2,charge,1,4.529,1.51,2.0,2.0,4.0758,4.1951,26.3425,05-10-22_23.44_CC2_protocol_HPPC_IN21700_30T_cycle_#1318.mat
CC_CELL2,1318,0.79386,2.3823,0.9206,2,charge,1,4.529,1.51,10.0,9.9,4.0758,4.2,27.4245,05-10-22_23.44_CC2_protocol_HPPC_IN21700_30T_cycle_#1318.mat
CC_CELL2,1318,0.79386,2.3823,0.9204,2,discharge,2,-19.059,6.353,2.0,2.0,4.0702,3.6467,22.2205,05-10-22_23.44_CC2_protocol_HPPC_IN21700_30T_cycle_#1318.mat
CC_CELL2,1318,0.79386,2.3823,0.9204,2,discharge,2,-19.059,6.353,10.0,9.9,4.0702,3.5539,27.0896,05-10-22_23.44_CC2_protocol_HPPC_IN21700_30T_cycle_#1318.mat
CC_CELL2,1318,0.79386,2.3823,0.9207,2,charge,2,4.437,1.479,2.0,2.0,4.0793,4.2,27.2037,05-10-22_23.44_CC2_protocol_HPPC_IN21700_30T_cycle_#1318.mat
CC_CELL2,1318,0.79386,2.3823,0.9207,2,charge,2,4.437,1.479,10.0,9.9,4.0793,4.2,27.2037,05-10-22_23.44_CC2_protocol_HPPC_IN21700_30T_cycle_#1318.mat
CC_CELL2,1318,0.79386,2.3823,0.9204,2,discharge,3,-27.397,9.132,2.0,2.0,4.0723,3.5064,20.6555,05-10-22_23.44_CC2_protocol_HPPC_IN21700_30T_cycle_#1318.mat
CC_CELL2,1318,0.79386,2.3823,0.9204,2,discharge,3,-27.397,9.132,10.0,9.9,4.0723,3.3758,25.4225,05-10-22_23.44_CC2_protocol_HPPC_IN21700_30T_cycle_#1318.mat
CC_CELL2,1318,0.79386,2.3823,0.9207,2,charge,3,4.306,1.435,2.0,2.0,4.082,4.1999,27.3836,05-10-22_23.44_CC2_protocol_HPPC_IN21700_30T_cycle_#1318.mat
CC_CELL2,1318,0.79386,2.3823,0.9207,2,charge,3,4.306,1.435,10.0,9.9,4.082,4.1999,27.3836,05-10-22_23.44_CC2_protocol_HPPC_IN21700_30T_cycle_#1318.mat
CC_CELL2,1318,0.79386,2.3823,0.8411,3,discharge,0,-2.382,0.794,2.0,2.0,3.973,3.9173,23.3847,05-10-22_23.44_CC2_protocol_HPPC_IN21700_30T_cycle_#1318.mat
CC_CELL2,1318,0.79386,2.3823,0.8411,3,discharge,0,-2.382,0.794,10.0,9.9,3.973,3.8965,32.1172,05-10-22_23.44_CC2_protocol_HPPC_IN21700_30T_cycle_#1318.mat
CC_CELL2,1318,0.79386,2.3823,0.8412,3,charge,0,1.19,0.397,2.0,2.0,3.976,4.0031,22.775,05-10-22_23.44_CC2_protocol_HPPC_IN21700_30T_cycle_#1318.mat
CC_CELL2,1318,0.79386,2.3823,0.8412,3,charge,0,1.19,0.397,10.0,9.9,3.976,4.0122,30.4227,05-10-22_23.44_CC2_protocol_HPPC_IN21700_30T_cycle_#1318.mat
CC_CELL2,1318,0.79386,2.3823,0.8411,3,discharge,1,-9.528,3.176,2.0,2.0,3.9744,3.7643,22.0508,05-10-22_23.44_CC2_protocol_HPPC_IN21700_30T_cycle_#1318.mat
CC_CELL2,1318,0.79386,2.3823,0.8411,3,discharge,1,-9.528,3.176,10.0,9.9,3.9744,3.7079,27.9702,05-10-22_23.44_CC2_protocol_HPPC_IN21700_30T_cycle_#1318.mat
CC_CELL2,1318,0.79386,2.3823,0.8412,3,charge,1,4.766,1.589,2.0,2.0,3.9827,4.0874,21.9667,05-10-22_23.44_CC2_protocol_HPPC_IN21700_30T_cycle_#1318.mat
CC_CELL2,1318,0.79386,2.3823,0.8412,3,charge,1,4.766,1.589,10.0,9.9,3.9827,4.1186,28.5127,05-10-22_23.44_CC2_protocol_HPPC_IN21700_30T_cycle_#1318.mat
CC_CELL2,1318,0.79386,2.3823,0.841,3,discharge,2,-19.058,6.353,2.0,2.0,3.9756,3.5918,20.1385,05-10-22_23.44_CC2_protocol_HPPC_IN21700_30T_cycle_#1318.mat
CC_CELL2,1318,0.79386,2.3823,0.841,3,discharge,2,-19.058,6.353,10.0,9.9,3.9756,3.5012,24.8924,05-10-22_23.44_CC2_protocol_HPPC_IN21700_30T_cycle_#1318.mat
CC_CELL2,1318,0.79386,2.3823,0.8413,3,charge,2,9.208,3.069,2.0,1.9,3.989,4.2001,22.9257,05-10-22_23.44_CC2_protocol_HPPC_IN21700_30T_cycle_#1318.mat
CC_CELL2,1318,0.79386,2.3823,0.8413,3,charge,2,9.208,3.069,10.0,9.9,3.989,4.2,22.9149,05-10-22_23.44_CC2_protocol_HPPC_IN21700_30T_cycle_#1318.mat
CC_CELL2,1318,0.79386,2.3823,0.8409,3,discharge,3,-27.397,9.132,2.0,1.9,3.9766,3.4607,18.8305,05-10-22_23.44_CC2_protocol_HPPC_IN21700_30T_cycle_#1318.mat
CC_CELL2,1318,0.79386,2.3823,0.8409,3,discharge,3,-27.397,9.132,10.0,9.9,3.9766,3.3295,23.6194,05-10-22_23.44_CC2_protocol_HPPC_IN21700_30T_cycle_#1318.mat
CC_CELL2,1318,0.79386,2.3823,0.8413,3,charge,3,9.116,3.039,2.0,2.0,3.9941,4.2001,22.5984,05-10-22_23.44_CC2_protocol_HPPC_IN21700_30T_cycle_#1318.mat
CC_CELL2,1318,0.79386,2.3823,0.8413,3,charge,3,9.116,3.039,10.0,9.9,3.9941,4.2,22.5874,05-10-22_23.44_CC2_protocol_HPPC_IN21700_30T_cycle_#1318.mat
CC_CELL2,1318,0.79386,2.3823,0.7617,4,discharge,0,-2.382,0.794,2.0,1.9,3.8851,3.8341,21.4079,05-10-22_23.44_CC2_protocol_HPPC_IN21700_30T_cycle_#1318.mat
CC_CELL2,1318,0.79386,2.3823,0.7617,4,discharge,0,-2.382,0.794,10.0,9.9,3.8851,3.8176,28.334,05-10-22_23.44_CC2_protocol_HPPC_IN21700_30T_cycle_#1318.mat
CC_CELL2,1318,0.79386,2.3823,0.7618,4,charge,0,1.19,0.397,2.0,2.0,3.887,3.9124,21.3499,05-10-22_23.44_CC2_protocol_HPPC_IN21700_30T_cycle_#1318.mat
CC_CELL2,1318,0.79386,2.3823,0.7618,4,charge,0,1.19,0.397,10.0,9.9,3.887,3.9193,27.1497,05-10-22_23.44_CC2_protocol_HPPC_IN21700_30T_cycle_#1318.mat
CC_CELL2,1318,0.79386,2.3823,0.7617,4,discharge,1,-9.528,3.176,2.0,2.0,3.8859,3.6892,20.6435,05-10-22_23.44_CC2_protocol_HPPC_IN21700_30T_cycle_#1318.mat
CC_CELL2,1318,0.79386,2.3823,0.7617,4,discharge,1,-9.528,3.176,10.0,9.9,3.8859,3.6397,25.8385,05-10-22_23.44_CC2_protocol_HPPC_IN21700_30T_cycle_#1318.mat
CC_CELL2,1318,0.79386,2.3823,0.7618,4,charge,1,4.764,1.588,2.0,2.0,3.8915,3.9897,20.6108,05-10-22_23.44_CC2_protocol_HPPC_IN21700_30T_cycle_#1318.mat
CC_CELL2,1318,0.79386,2.3823,0.7618,4,charge,1,4.764,1.588,10.0,9.9,3.8915,4.0148,25.8789,05-10-22_23.44_CC2_protocol_HPPC_IN21700_30T_cycle_#1318.mat
CC_CELL2,1318,0.79386,2.3823,0.7616,4,discharge,2,-19.059,6.353,2.0,2.0,3.8861,3.5199,19.214,05-10-22_23.44_CC2_protocol_HPPC_IN21700_30T_cycle_#1318.mat
CC_CELL2,1318,0.79386,2.3823,0.7616,4,discharge,2,-19.059,6.353,10.0,9.9,3.8861,3.4301,23.9257,05-10-22_23.44_CC2_protocol_HPPC_IN21700_30T_cycle_#1318.mat
CC_CELL2,1318,0.79386,2.3823,0.7619,4,charge,2,14.292,4.764,2.0,2.0,3.8965,4.1644,18.7448,05-10-22_23.44_CC2_protocol_HPPC_IN21700_30T_cycle_#1318.mat
CC_CELL2,1318,0.79386,2.3823,0.7619,4,charge,2,14.292,4.764,10.0,9.9,3.8965,4.2,21.2357,05-10-22_23.44_CC2_protocol_HPPC_IN21700_30T_cycle_#1318.mat
CC_CELL2,1318,0.79386,2.3823,0.7615,4,discharge,3,-27.398,9.133,2.0,2.0,3.8868,3.3854,18.3006,05-10-22_23.44_CC2_protocol_HPPC_IN21700_30T_cycle_#1318.mat
CC_CELL2,1318,0.79386,2.3823,0.7615,4,discharge,3,-27.398,9.133,10.0,9.9,3.8868,3.2522,23.1623,05-10-22_23.44_CC2_protocol_HPPC_IN21700_30T_cycle_#1318.mat
CC_CELL2,1318,0.79386,2.3823,0.762,4,charge,3,14.795,4.932,2.0,2.0,3.9006,4.2002,20.2501,05-10-22_23.44_CC2_protocol_HPPC_IN21700_30T_cycle_#1318.mat
CC_CELL2,1318,0.79386,2.3823,0.762,4,charge,3,14.795,4.932,10.0,9.9,3.9006,4.2002,20.2501,05-10-22_23.44_CC2_protocol_HPPC_IN21700_30T_cycle_#1318.mat
CC_CELL2,1318,0.79386,2.3823,0.6823,5,discharge,0,-2.382,0.794,2.0,2.0,3.8158,3.767,20.4861,05-10-22_23.44_CC2_protocol_HPPC_IN21700_30T_cycle_#1318.mat
CC_CELL2,1318,0.79386,2.3823,0.6823,5,discharge,0,-2.382,0.794,10.0,9.9,3.8158,3.751,27.2029,05-10-22_23.44_CC2_protocol_HPPC_IN21700_30T_cycle_#1318.mat
CC_CELL2,1318,0.79386,2.3823,0.6824,5,charge,0,1.192,0.397,2.0,1.9,3.8181,3.8419,19.9698,05-10-22_23.44_CC2_protocol_HPPC_IN21700_30T_cycle_#1318.mat
CC_CELL2,1318,0.79386,2.3823,0.6824,5,charge,0,1.192,0.397,10.0,9.9,3.8181,3.8492,26.095,05-10-22_23.44_CC2_protocol_HPPC_IN21700_30T_cycle_#1318.mat
CC_CELL2,1318,0.79386,2.3823,0.6823,5,discharge,1,-9.53,3.177,2.0,1.9,3.8168,3.628,19.8113,05-10-22_23.44_CC2_protocol_HPPC_IN21700_30T_cycle_#1318.mat
CC_CELL2,1318,0.79386,2.3823,0.6823,5,discharge,1,-9.53,3.177,10.0,9.9,3.8168,3.5714,25.7505,05-10-22_23.44_CC2_protocol_HPPC_IN21700_30T_cycle_#1318.mat
CC_CELL2,1318,0.79386,2.3823,0.6824,5,charge,1,4.764,1.588,2.0,1.9,3.8229,3.9159,19.5206,05-10-22_23.44_CC2_protocol_HPPC_IN21700_30T_cycle_#1318.mat
CC_CELL2,1318,0.79386,2.3823,0.6824,5,charge,1,4.764,1.588,10.0,9.9,3.8229,3.939,24.3693,05-10-22_23.44_CC2_protocol_HPPC_IN21700_30T_cycle_#1318.mat
CC_CELL2,1318,0.79386,2.3823,0.6822,5,discharge,2,-19.058,6.353,2.0,2.0,3.8178,3.4588,18.8372,05-10-22_23.44_CC2_protocol_HPPC_IN21700_30T_cycle_#1318.mat
CC_CELL2,1318,0.79386,2.3823,0.6822,5,discharge,2,-19.058,6.353,10.0,9.9,3.8178,3.361,23.9689,05-10-22_23.44_CC2_protocol_HPPC_IN21700_30T_cycle_#1318.mat
CC_CELL2,1318,0.79386,2.3823,0.6825,5,charge,2,14.295,4.765,2.0,2.0,3.8277,4.0839,17.9224,05-10-22_23.44_CC2_protocol_HPPC_IN21700_30T_cycle_#1318.mat
CC_CELL2,1318,0.79386,2.3823,0.6825,5,charge,2,14.295,4.765,10.0,9.9,3.8277,4.1367,21.6159,05-10-22_23.44_CC2_protocol_HPPC_IN21700_30T_cycle_#1318.mat
CC_CELL2,1318,0.79386,2.3823,0.6821,5,discharge,3,-27.397,9.132,2.0,2.0,3.8187,3.3272,17.9399,05-10-22_23.44_CC2_protocol_HPPC_IN21700_30T_cycle_#1318.mat
CC_CELL2,1318,0.79386,2.3823,0.6821,5,discharge,3,-27.397,9.132,10.0,9.9,3.8187,3.1857,23.1047,05-10-22_23.44_CC2_protocol_HPPC_IN21700_30T_cycle_#1318.mat
CC_CELL2,1318,0.79386,2.3823,0.6825,5,charge,3,20.092,6.697,2.0,2.0,3.8317,4.2001,18.3357,05-10-22_23.44_CC2_protocol_HPPC_IN21700_30T_cycle_#1318.mat
CC_CELL2,1318,0.79386,2.3823,0.6825,5,charge,3,20.092,6.697,10.0,9.9,3.8317,4.1999,18.3257,05-10-22_23.44_CC2_protocol_HPPC_IN21700_30T_cycle_#1318.mat
CC_CELL2,1318,0.79386,2.3823,0.6029,6,discharge,0,-2.382,0.794,2.0,1.9,3.7369,3.6883,20.4013,05-10-22_23.44_CC2_protocol_HPPC_IN21700_30T_cycle_#1318.mat
CC_CELL2,1318,0.79386,2.3823,0.6029,6,discharge,0,-2.382,0.794,10.0,9.9,3.7369,3.6713,27.5376,05-10-22_23.44_CC2_protocol_HPPC_IN21700_30T_cycle_#1318.mat
CC_CELL2,1318,0.79386,2.3823,0.6029,6,charge,0,1.19,0.397,2.0,2.0,3.7394,3.7635,20.2538,05-10-22_23.44_CC2_protocol_HPPC_IN21700_30T_cycle_#1318.mat
CC_CELL2,1318,0.79386,2.3823,0.6029,6,charge,0,1.19,0.397,10.0,9.9,3.7394,3.7711,26.6409,05-10-22_23.44_CC2_protocol_HPPC_IN21700_30T_cycle_#1318.mat
CC_CELL2,1318,0.79386,2.3823,0.6029,6,discharge,1,-9.528,3.176,2.0,2.0,3.7379,3.5467,20.0667,05-10-22_23.44_CC2_protocol_HPPC_IN21700_30T_cycle_#1318.mat
CC_CELL2,1318,0.79386,2.3823,0.6029,6,discharge,1,-9.528,3.176,10.0,9.9,3.7379,3.4892,26.1015,05-10-22_23.44_CC2_protocol_HPPC_IN21700_30T_cycle_#1318.mat
CC_CELL2,1318,0.79386,2.3823,0.603,6,charge,1,4.764,1.588,2.0,2.0,3.745,3.839,19.7305,05-10-22_23.44_CC2_protocol_HPPC_IN21700_30T_cycle_#1318.mat
CC_CELL2,1318,0.79386,2.3823,0.603,6,charge,1,4.764,1.588,10.0,9.9,3.745,3.8643,25.0409,05-10-22_23.44_CC2_protocol_HPPC_IN21700_30T_cycle_#1318.mat
CC_CELL2,1318,0.79386,2.3823,0.6028,6,discharge,2,-19.059,6.353,2.0,2.0,3.7392,3.3768,19.0146,05-10-22_23.44_CC2_protocol_HPPC_IN21700_30T_cycle_#1318.mat
