Repository: KikETs/ECM_HYBRID_BMS_JOINT

## Results

| Arm | Model | Size | Protocol | Result | Worst cell |
|---|---|---|---|---|---|
| SOP | 2RC table + trim (A8) | 4 effective coefficients, 2 EW states | leave-one-cell-out | usable current 69.6 % discharge, 59.5 % charge (τ = 10 s) | 59.9 % / 53.5 % (BOOST_REST) |
| SOH | dQ/dV ridge | 65 coefficients | leave-one-cell-out | RMSE 0.0094, bias −0.0005 | 0.0130 (BOOST_REST) |
| SOC | 2RC EKF, low-current gate | 3 states | leave-one-cell-out | **2.34 %p** over six sensor disturbances on estimated SOH (2.325 on true SOH), per cell 2.00–2.75 | 4.60 %p (BOOST_NEGPULSE_1S, current offset −0.10 A) |

The SOH arm was a 10,945-parameter CNN until the second audit round. Nested

File: analysis/uypydj_hppc_resistance.csv (part 214 of 225)
protocol,cycle,SOH,CAP_Ah,SOC,soc_group,direction,rate_rank,I_A,CRate_rated,tau_s,tau_actual_s,V_pre_V,V_tau_V,R_mOhm,file
CC_CELL2,1318,0.79386,2.3823,0.6028,6,discharge,2,-19.059,6.353,10.0,9.9,3.7392,3.2761,24.2982,05-10-22_23.44_CC2_protocol_HPPC_IN21700_30T_cycle_#1318.mat
CC_CELL2,1318,0.79386,2.3823,0.6031,6,charge,2,14.293,4.764,2.0,2.0,3.7503,4.0088,18.0858,05-10-22_23.44_CC2_protocol_HPPC_IN21700_30T_cycle_#1318.mat
CC_CELL2,1318,0.79386,2.3823,0.6031,6,charge,2,14.293,4.764,10.0,9.9,3.7503,4.0638,21.9338,05-10-22_23.44_CC2_protocol_HPPC_IN21700_30T_cycle_#1318.mat
CC_CELL2,1318,0.79386,2.3823,0.6027,6,discharge,3,-27.396,9.132,2.0,2.0,3.7403,3.2422,18.1815,05-10-22_23.44_CC2_protocol_HPPC_IN21700_30T_cycle_#1318.mat
CC_CELL2,1318,0.79386,2.3823,0.6027,6,discharge,3,-27.396,9.132,10.0,9.9,3.7403,3.0973,23.4706,05-10-22_23.44_CC2_protocol_HPPC_IN21700_30T_cycle_#1318.mat
CC_CELL2,1318,0.79386,2.3823,0.6031,6,charge,3,23.822,7.941,2.0,2.0,3.7547,4.1543,16.7744,05-10-22_23.44_CC2_protocol_HPPC_IN21700_30T_cycle_#1318.mat
CC_CELL2,1318,0.79386,2.3823,0.6031,6,charge,3,23.822,7.941,10.0,9.9,3.7547,4.2,18.6928,05-10-22_23.44_CC2_protocol_HPPC_IN21700_30T_cycle_#1318.mat
CC_CELL2,1318,0.79386,2.3823,0.5235,7,discharge,0,-2.382,0.794,2.0,2.0,3.6592,3.6099,20.696,05-10-22_23.44_CC2_protocol_HPPC_IN21700_30T_cycle_#1318.mat
CC_CELL2,1318,0.79386,2.3823,0.5235,7,discharge,0,-2.382,0.794,10.0,9.9,3.6592,3.5941,27.3288,05-10-22_23.44_CC2_protocol_HPPC_IN21700_30T_cycle_#1318.mat
CC_CELL2,1318,0.79386,2.3823,0.5235,7,charge,0,1.192,0.397,2.0,1.9,3.6614,3.6856,20.3088,05-10-22_23.44_CC2_protocol_HPPC_IN21700_30T_cycle_#1318.mat
CC_CELL2,1318,0.79386,2.3823,0.5235,7,charge,0,1.192,0.397,10.0,9.9,3.6614,3.6927,26.2672,05-10-22_23.44_CC2_protocol_HPPC_IN21700_30T_cycle_#1318.mat
CC_CELL2,1318,0.79386,2.3823,0.5235,7,discharge,1,-9.528,3.176,2.0,2.0,3.6602,3.4686,20.1092,05-10-22_23.44_CC2_protocol_HPPC_IN21700_30T_cycle_#1318.mat
CC_CELL2,1318,0.79386,2.3823,0.5235,7,discharge,1,-9.528,3.176,10.0,9.9,3.6602,3.4132,25.9236,05-10-22_23.44_CC2_protocol_HPPC_IN21700_30T_cycle_#1318.mat
CC_CELL2,1318,0.79386,2.3823,0.5236,7,charge,1,4.766,1.589,2.0,1.9,3.6669,3.7606,19.6605,05-10-22_23.44_CC2_protocol_HPPC_IN21700_30T_cycle_#1318.mat
CC_CELL2,1318,0.79386,2.3823,0.5236,7,charge,1,4.766,1.589,10.0,9.9,3.6669,3.7868,25.1579,05-10-22_23.44_CC2_protocol_HPPC_IN21700_30T_cycle_#1318.mat
CC_CELL2,1318,0.79386,2.3823,0.5234,7,discharge,2,-19.058,6.353,2.0,2.0,3.661,3.299,18.9946,05-10-22_23.44_CC2_protocol_HPPC_IN21700_30T_cycle_#1318.mat
CC_CELL2,1318,0.79386,2.3823,0.5234,7,discharge,2,-19.058,6.353,10.0,9.9,3.661,3.1995,24.2156,05-10-22_23.44_CC2_protocol_HPPC_IN21700_30T_cycle_#1318.mat
CC_CELL2,1318,0.79386,2.3823,0.5237,7,charge,2,14.294,4.765,2.0,2.0,3.6726,3.9304,18.0355,05-10-22_23.44_CC2_protocol_HPPC_IN21700_30T_cycle_#1318.mat
CC_CELL2,1318,0.79386,2.3823,0.5237,7,charge,2,14.294,4.765,10.0,9.9,3.6726,3.9865,21.9603,05-10-22_23.44_CC2_protocol_HPPC_IN21700_30T_cycle_#1318.mat
CC_CELL2,1318,0.79386,2.3823,0.5233,7,discharge,3,-27.397,9.132,2.0,2.0,3.6619,3.1656,18.1151,05-10-22_23.44_CC2_protocol_HPPC_IN21700_30T_cycle_#1318.mat
CC_CELL2,1318,0.79386,2.3823,0.5233,7,discharge,3,-27.397,9.132,10.0,9.9,3.6619,3.0186,23.4807,05-10-22_23.44_CC2_protocol_HPPC_IN21700_30T_cycle_#1318.mat
CC_CELL2,1318,0.79386,2.3823,0.5237,7,charge,3,23.823,7.941,2.0,2.0,3.6765,4.0746,16.7107,05-10-22_23.44_CC2_protocol_HPPC_IN21700_30T_cycle_#1318.mat
CC_CELL2,1318,0.79386,2.3823,0.5237,7,charge,3,23.823,7.941,10.0,9.9,3.6765,4.155,20.0856,05-10-22_23.44_CC2_protocol_HPPC_IN21700_30T_cycle_#1318.mat
CC_CELL2,1318,0.79386,2.3823,0.4441,8,discharge,0,-2.382,0.794,2.0,2.0,3.5931,3.5429,21.0747,05-10-22_23.44_CC2_protocol_HPPC_IN21700_30T_cycle_#1318.mat
CC_CELL2,1318,0.79386,2.3823,0.4441,8,discharge,0,-2.382,0.794,10.0,9.9,3.5931,3.5264,28.0017,05-10-22_23.44_CC2_protocol_HPPC_IN21700_30T_cycle_#1318.mat
CC_CELL2,1318,0.79386,2.3823,0.4441,8,charge,0,1.192,0.397,2.0,2.0,3.5956,3.6202,20.641,05-10-22_23.44_CC2_protocol_HPPC_IN21700_30T_cycle_#1318.mat
CC_CELL2,1318,0.79386,2.3823,0.4441,8,charge,0,1.192,0.397,10.0,9.9,3.5956,3.6273,26.5984,05-10-22_23.44_CC2_protocol_HPPC_IN21700_30T_cycle_#1318.mat
CC_CELL2,1318,0.79386,2.3823,0.444,8,discharge,1,-9.528,3.176,2.0,2.0,3.5936,3.3953,20.8119,05-10-22_23.44_CC2_protocol_HPPC_IN21700_30T_cycle_#1318.mat
CC_CELL2,1318,0.79386,2.3823,0.444,8,discharge,1,-9.528,3.176,10.0,9.9,3.5936,3.3368,26.9516,05-10-22_23.44_CC2_protocol_HPPC_IN21700_30T_cycle_#1318.mat
CC_CELL2,1318,0.79386,2.3823,0.4442,8,charge,1,4.766,1.589,2.0,2.0,3.6013,3.6985,20.3945,05-10-22_23.44_CC2_protocol_HPPC_IN21700_30T_cycle_#1318.mat
CC_CELL2,1318,0.79386,2.3823,0.4442,8,charge,1,4.766,1.589,10.0,9.9,3.6013,3.7251,25.9757,05-10-22_23.44_CC2_protocol_HPPC_IN21700_30T_cycle_#1318.mat
CC_CELL2,1318,0.79386,2.3823,0.444,8,discharge,2,-19.059,6.353,2.0,2.0,3.5952,3.2182,19.7807,05-10-22_23.44_CC2_protocol_HPPC_IN21700_30T_cycle_#1318.mat
CC_CELL2,1318,0.79386,2.3823,0.444,8,discharge,2,-19.059,6.353,10.0,9.9,3.5952,3.1068,25.6257,05-10-22_23.44_CC2_protocol_HPPC_IN21700_30T_cycle_#1318.mat
CC_CELL2,1318,0.79386,2.3823,0.4442,8,charge,2,14.294,4.765,2.0,2.0,3.6081,3.8722,18.4763,05-10-22_23.44_CC2_protocol_HPPC_IN21700_30T_cycle_#1318.mat
CC_CELL2,1318,0.79386,2.3823,0.4442,8,charge,2,14.294,4.765,10.0,9.9,3.6081,3.9314,22.6179,05-10-22_23.44_CC2_protocol_HPPC_IN21700_30T_cycle_#1318.mat
CC_CELL2,1318,0.79386,2.3823,0.4439,8,discharge,3,-27.396,9.132,2.0,2.0,3.5956,3.0786,18.8714,05-10-22_23.44_CC2_protocol_HPPC_IN21700_30T_cycle_#1318.mat
CC_CELL2,1318,0.79386,2.3823,0.4439,8,discharge,3,-27.396,9.132,10.0,9.9,3.5956,2.9022,25.3103,05-10-22_23.44_CC2_protocol_HPPC_IN21700_30T_cycle_#1318.mat
CC_CELL2,1318,0.79386,2.3823,0.4443,8,charge,3,23.823,7.941,2.0,2.0,3.6132,4.0198,17.0675,05-10-22_23.44_CC2_protocol_HPPC_IN21700_30T_cycle_#1318.mat
CC_CELL2,1318,0.79386,2.3823,0.4443,8,charge,3,23.823,7.941,10.0,9.9,3.6132,4.1001,20.4382,05-10-22_23.44_CC2_protocol_HPPC_IN21700_30T_cycle_#1318.mat
CC_CELL2,1318,0.79386,2.3823,0.3647,9,discharge,0,-2.384,0.795,2.0,2.0,3.5174,3.4625,23.0276,05-10-22_23.44_CC2_protocol_HPPC_IN21700_30T_cycle_#1318.mat
CC_CELL2,1318,0.79386,2.3823,0.3647,9,discharge,0,-2.384,0.795,10.0,9.9,3.5174,3.4438,30.8712,05-10-22_23.44_CC2_protocol_HPPC_IN21700_30T_cycle_#1318.mat
CC_CELL2,1318,0.79386,2.3823,0.3647,9,charge,0,1.19,0.397,2.0,2.0,3.5202,3.5471,22.6069,05-10-22_23.44_CC2_protocol_HPPC_IN21700_30T_cycle_#1318.mat
CC_CELL2,1318,0.79386,2.3823,0.3647,9,charge,0,1.19,0.397,10.0,9.9,3.5202,3.5541,28.4898,05-10-22_23.44_CC2_protocol_HPPC_IN21700_30T_cycle_#1318.mat
CC_CELL2,1318,0.79386,2.3823,0.3646,9,discharge,1,-9.528,3.176,2.0,2.0,3.5193,3.304,22.5961,05-10-22_23.44_CC2_protocol_HPPC_IN21700_30T_cycle_#1318.mat
CC_CELL2,1318,0.79386,2.3823,0.3646,9,discharge,1,-9.528,3.176,10.0,9.9,3.5193,3.2325,30.1001,05-10-22_23.44_CC2_protocol_HPPC_IN21700_30T_cycle_#1318.mat
CC_CELL2,1318,0.79386,2.3823,0.3647,9,charge,1,4.766,1.589,2.0,2.0,3.5261,3.6281,21.4011,05-10-22_23.44_CC2_protocol_HPPC_IN21700_30T_cycle_#1318.mat
CC_CELL2,1318,0.79386,2.3823,0.3647,9,charge,1,4.766,1.589,10.0,9.9,3.5261,3.6548,27.0032,05-10-22_23.44_CC2_protocol_HPPC_IN21700_30T_cycle_#1318.mat
CC_CELL2,1318,0.79386,2.3823,0.3646,9,discharge,2,-19.058,6.353,2.0,2.0,3.5202,3.1158,21.2194,05-10-22_23.44_CC2_protocol_HPPC_IN21700_30T_cycle_#1318.mat
CC_CELL2,1318,0.79386,2.3823,0.3646,9,discharge,2,-19.058,6.353,10.0,9.9,3.5202,2.9572,29.5414,05-10-22_23.44_CC2_protocol_HPPC_IN21700_30T_cycle_#1318.mat
CC_CELL2,1318,0.79386,2.3823,0.3648,9,charge,2,14.294,4.765,2.0,1.9,3.5334,3.8032,18.8751,05-10-22_23.44_CC2_protocol_HPPC_IN21700_30T_cycle_#1318.mat
CC_CELL2,1318,0.79386,2.3823,0.3648,9,charge,2,14.294,4.765,10.0,9.9,3.5334,3.8688,23.4644,05-10-22_23.44_CC2_protocol_HPPC_IN21700_30T_cycle_#1318.mat
CC_CELL2,1318,0.79386,2.3823,0.3645,9,discharge,3,-27.397,9.132,2.0,2.0,3.5215,2.9649,20.3161,05-10-22_23.44_CC2_protocol_HPPC_IN21700_30T_cycle_#1318.mat
CC_CELL2,1318,0.79386,2.3823,0.3645,9,discharge,3,-27.397,9.132,10.0,9.9,3.5215,2.6867,30.4705,05-10-22_23.44_CC2_protocol_HPPC_IN21700_30T_cycle_#1318.mat
CC_CELL2,1318,0.79386,2.3823,0.3649,9,charge,3,23.822,7.941,2.0,2.0,3.5388,3.9508,17.2949,05-10-22_23.44_CC2_protocol_HPPC_IN21700_30T_cycle_#1318.mat
CC_CELL2,1318,0.79386,2.3823,0.3649,9,charge,3,23.822,7.941,10.0,9.9,3.5388,4.0398,21.031,05-10-22_23.44_CC2_protocol_HPPC_IN21700_30T_cycle_#1318.mat
CC_CELL2,1318,0.79386,2.3823,0.325,10,discharge,0,-2.38,0.793,2.0,2.0,3.4827,3.4256,23.9906,05-10-22_23.44_CC2_protocol_HPPC_IN21700_30T_cycle_#1318.mat
CC_CELL2,1318,0.79386,2.3823,0.325,10,discharge,0,-2.38,0.793,10.0,9.9,3.4827,3.4042,32.9818,05-10-22_23.44_CC2_protocol_HPPC_IN21700_30T_cycle_#1318.mat
CC_CELL2,1318,0.79386,2.3823,0.325,10,charge,0,1.192,0.397,2.0,2.0,3.4849,3.5122,22.9046,05-10-22_23.44_CC2_protocol_HPPC_IN21700_30T_cycle_#1318.mat
CC_CELL2,1318,0.79386,2.3823,0.325,10,charge,0,1.192,0.397,10.0,9.9,3.4849,3.5193,28.8615,05-10-22_23.44_CC2_protocol_HPPC_IN21700_30T_cycle_#1318.mat
CC_CELL2,1318,0.79386,2.3823,0.3249,10,discharge,1,-9.528,3.176,2.0,2.0,3.4834,3.2606,23.3837,05-10-22_23.44_CC2_protocol_HPPC_IN21700_30T_cycle_#1318.mat
CC_CELL2,1318,0.79386,2.3823,0.3249,10,discharge,1,-9.528,3.176,10.0,9.9,3.4834,3.1689,33.008,05-10-22_23.44_CC2_protocol_HPPC_IN21700_30T_cycle_#1318.mat
CC_CELL2,1318,0.79386,2.3823,0.325,10,charge,1,4.764,1.588,2.0,2.0,3.4905,3.592,21.3061,05-10-22_23.44_CC2_protocol_HPPC_IN21700_30T_cycle_#1318.mat
CC_CELL2,1318,0.79386,2.3823,0.325,10,charge,1,4.764,1.588,10.0,9.9,3.4905,3.6157,26.281,05-10-22_23.44_CC2_protocol_HPPC_IN21700_30T_cycle_#1318.mat
CC_CELL2,1318,0.79386,2.3823,0.3248,10,discharge,2,-19.059,6.353,2.0,2.0,3.4836,3.0604,22.2047,05-10-22_23.44_CC2_protocol_HPPC_IN21700_30T_cycle_#1318.mat
CC_CELL2,1318,0.79386,2.3823,0.3248,10,discharge,2,-19.059,6.353,10.0,9.9,3.4836,2.8448,33.517,05-10-22_23.44_CC2_protocol_HPPC_IN21700_30T_cycle_#1318.mat
CC_CELL2,1318,0.79386,2.3823,0.3251,10,charge,2,14.294,4.765,2.0,2.0,3.4972,3.7674,18.903,05-10-22_23.44_CC2_protocol_HPPC_IN21700_30T_cycle_#1318.mat
CC_CELL2,1318,0.79386,2.3823,0.3251,10,charge,2,14.294,4.765,10.0,9.9,3.4972,3.8304,23.3105,05-10-22_23.44_CC2_protocol_HPPC_IN21700_30T_cycle_#1318.mat
CC_CELL2,1318,0.79386,2.3823,0.3248,10,discharge,3,-27.397,9.132,2.0,2.0,3.4846,2.8883,21.7652,05-10-22_23.44_CC2_protocol_HPPC_IN21700_30T_cycle_#1318.mat
CC_CELL2,1318,0.79386,2.3823,0.3248,10,discharge,3,-27.397,9.132,10.0,9.9,3.4846,2.5,35.9382,05-10-22_23.44_CC2_protocol_HPPC_IN21700_30T_cycle_#1318.mat
CC_CELL2,1318,0.79386,2.3823,0.3252,10,charge,3,23.823,7.941,2.0,2.0,3.5031,3.9154,17.3068,05-10-22_23.44_CC2_protocol_HPPC_IN21700_30T_cycle_#1318.mat
CC_CELL2,1318,0.79386,2.3823,0.3252,10,charge,3,23.823,7.941,10.0,9.9,3.5031,4.0072,21.1602,05-10-22_23.44_CC2_protocol_HPPC_IN21700_30T_cycle_#1318.mat
CC_CELL2,1318,0.79386,2.3823,0.2853,11,discharge,0,-2.382,0.794,2.0,2.0,3.4454,3.3807,27.1586,05-10-22_23.44_CC2_protocol_HPPC_IN21700_30T_cycle_#1318.mat
CC_CELL2,1318,0.79386,2.3823,0.2853,11,discharge,0,-2.382,0.794,10.0,9.9,3.4454,3.3519,39.2478,05-10-22_23.44_CC2_protocol_HPPC_IN21700_30T_cycle_#1318.mat
CC_CELL2,1318,0.79386,2.3823,0.2853,11,charge,0,1.192,0.397,2.0,1.9,3.4488,3.4791,25.4301,05-10-22_23.44_CC2_protocol_HPPC_IN21700_30T_cycle_#1318.mat
CC_CELL2,1318,0.79386,2.3823,0.2853,11,charge,0,1.192,0.397,10.0,9.9,3.4488,3.4885,33.3193,05-10-22_23.44_CC2_protocol_HPPC_IN21700_30T_cycle_#1318.mat
CC_CELL2,1318,0.79386,2.3823,0.2852,11,discharge,1,-9.53,3.177,2.0,2.0,3.4462,3.1911,26.767,05-10-22_23.44_CC2_protocol_HPPC_IN21700_30T_cycle_#1318.mat
CC_CELL2,1318,0.79386,2.3823,0.2852,11,discharge,1,-9.53,3.177,10.0,9.9,3.4462,3.0545,41.1001,05-10-22_23.44_CC2_protocol_HPPC_IN21700_30T_cycle_#1318.mat
CC_CELL2,1318,0.79386,2.3823,0.2853,11,charge,1,4.766,1.589,2.0,2.0,3.4571,3.5675,23.1646,05-10-22_23.44_CC2_protocol_HPPC_IN21700_30T_cycle_#1318.mat
CC_CELL2,1318,0.79386,2.3823,0.2853,11,charge,1,4.766,1.589,10.0,9.9,3.4571,3.5908,28.0535,05-10-22_23.44_CC2_protocol_HPPC_IN21700_30T_cycle_#1318.mat
CC_CELL2,1318,0.79386,2.3823,0.2851,11,discharge,2,-19.059,6.353,2.0,2.0,3.4469,2.9653,25.2689,05-10-22_23.44_CC2_protocol_HPPC_IN21700_30T_cycle_#1318.mat
CC_CELL2,1318,0.79386,2.3823,0.2851,11,discharge,2,-19.059,6.353,10.0,9.9,3.4469,2.6315,42.7829,05-10-22_23.44_CC2_protocol_HPPC_IN21700_30T_cycle_#1318.mat
CC_CELL2,1318,0.79386,2.3823,0.2854,11,charge,2,14.294,4.765,2.0,2.0,3.4656,3.7407,19.2458,05-10-22_23.44_CC2_protocol_HPPC_IN21700_30T_cycle_#1318.mat
CC_CELL2,1318,0.79386,2.3823,0.2854,11,charge,2,14.294,4.765,10.0,9.9,3.4656,3.7971,23.1915,05-10-22_23.44_CC2_protocol_HPPC_IN21700_30T_cycle_#1318.mat
CC_CELL2,1318,0.79386,2.3823,0.2851,11,discharge,3,-27.393,9.131,2.0,2.0,3.4481,2.7804,24.3748,05-10-22_23.44_CC2_protocol_HPPC_IN21700_30T_cycle_#1318.mat
CC_CELL2,1318,0.79386,2.3823,0.2851,11,discharge,3,-27.393,9.131,10.0,9.9,3.4481,2.4998,34.6183,05-10-22_23.44_CC2_protocol_HPPC_IN21700_30T_cycle_#1318.mat
CC_CELL2,1318,0.79386,2.3823,0.2855,11,charge,3,23.822,7.941,2.0,2.0,3.4701,3.8817,17.2781,05-10-22_23.44_CC2_protocol_HPPC_IN21700_30T_cycle_#1318.mat
CC_CELL2,1318,0.79386,2.3823,0.2855,11,charge,3,23.822,7.941,10.0,9.9,3.4701,3.9702,20.9932,05-10-22_23.44_CC2_protocol_HPPC_IN21700_30T_cycle_#1318.mat
CC_CELL2,1318,0.79386,2.3823,0.2456,12,discharge,0,-2.382,0.794,2.0,2.0,3.3983,3.3267,30.055,05-10-22_23.44_CC2_protocol_HPPC_IN21700_30T_cycle_#1318.mat
CC_CELL2,1318,0.79386,2.3823,0.2456,12,discharge,0,-2.382,0.794,10.0,9.9,3.3983,3.2861,47.0973,05-10-22_23.44_CC2_protocol_HPPC_IN21700_30T_cycle_#1318.mat
CC_CELL2,1318,0.79386,2.3823,0.2456,12,charge,0,1.189,0.396,2.0,1.9,3.4029,3.4356,27.4929,05-10-22_23.44_CC2_protocol_HPPC_IN21700_30T_cycle_#1318.mat
CC_CELL2,1318,0.79386,2.3823,0.2456,12,charge,0,1.189,0.396,10.0,9.9,3.4029,3.4497,39.3476,05-10-22_23.44_CC2_protocol_HPPC_IN21700_30T_cycle_#1318.mat
CC_CELL2,1318,0.79386,2.3823,0.2455,12,discharge,1,-9.528,3.176,2.0,2.0,3.4,3.112,30.2261,05-10-22_23.44_CC2_protocol_HPPC_IN21700_30T_cycle_#1318.mat
CC_CELL2,1318,0.79386,2.3823,0.2455,12,discharge,1,-9.528,3.176,10.0,9.9,3.4,2.9042,52.035,05-10-22_23.44_CC2_protocol_HPPC_IN21700_30T_cycle_#1318.mat
CC_CELL2,1318,0.79386,2.3823,0.2456,12,charge,1,4.766,1.589,2.0,2.0,3.4165,3.5337,24.5909,05-10-22_23.44_CC2_protocol_HPPC_IN21700_30T_cycle_#1318.mat
CC_CELL2,1318,0.79386,2.3823,0.2456,12,charge,1,4.766,1.589,10.0,9.9,3.4165,3.5662,31.41,05-10-22_23.44_CC2_protocol_HPPC_IN21700_30T_cycle_#1318.mat
CC_CELL2,1318,0.79386,2.3823,0.2454,12,discharge,2,-19.058,6.353,2.0,2.0,3.4037,2.8488,29.1164,05-10-22_23.44_CC2_protocol_HPPC_IN21700_30T_cycle_#1318.mat
CC_CELL2,1318,0.79386,2.3823,0.2454,12,discharge,2,-19.058,6.353,10.0,9.9,3.4037,2.4999,47.4237,05-10-22_23.44_CC2_protocol_HPPC_IN21700_30T_cycle_#1318.mat
CC_CELL2,1318,0.79386,2.3823,0.2457,12,charge,2,14.294,4.765,2.0,2.0,3.432,3.7111,19.5257,05-10-22_23.44_CC2_protocol_HPPC_IN21700_30T_cycle_#1318.mat
CC_CELL2,1318,0.79386,2.3823,0.2457,12,charge,2,14.294,4.765,10.0,9.9,3.432,3.7625,23.1216,05-10-22_23.44_CC2_protocol_HPPC_IN21700_30T_cycle_#1318.mat
CC_CELL2,1318,0.79386,2.3823,0.2454,12,discharge,3,-22.455,7.485,2.0,2.0,3.4064,2.6345,34.3754,05-10-22_23.44_CC2_protocol_HPPC_IN21700_30T_cycle_#1318.mat
CC_CELL2,1318,0.79386,2.3823,0.2454,12,discharge,3,-22.455,7.485,10.0,9.9,3.4064,2.4999,40.3696,05-10-22_23.44_CC2_protocol_HPPC_IN21700_30T_cycle_#1318.mat
CC_CELL2,1318,0.79386,2.3823,0.2458,12,charge,3,23.822,7.941,2.0,2.0,3.4368,3.8504,17.3621,05-10-22_23.44_CC2_protocol_HPPC_IN21700_30T_cycle_#1318.mat
CC_CELL2,1318,0.79386,2.3823,0.2458,12,charge,3,23.822,7.941,10.0,9.9,3.4368,3.931,20.7455,05-10-22_23.44_CC2_protocol_HPPC_IN21700_30T_cycle_#1318.mat
CC_CELL2,1356,0.77636,2.32978,1.0,0,discharge,0,-2.328,0.776,2.0,2.0,4.1119,4.0404,30.717,06-10-22_12.44_CC2_protocol_HPPC_IN21700_30T_cycle_#1356.mat
CC_CELL2,1356,0.77636,2.32978,1.0,0,discharge,0,-2.328,0.776,10.0,9.7,4.1119,4.018,40.3403,06-10-22_12.44_CC2_protocol_HPPC_IN21700_30T_cycle_#1356.mat
CC_CELL2,1356,0.77636,2.32978,1.0,0,charge,0,1.163,0.388,2.0,2.0,4.1264,4.1689,36.556,06-10-22_12.44_CC2_protocol_HPPC_IN21700_30T_cycle_#1356.mat
CC_CELL2,1356,0.77636,2.32978,1.0,0,charge,0,1.163,0.388,10.0,9.9,4.1264,4.186,51.2644,06-10-22_12.44_CC2_protocol_HPPC_IN21700_30T_cycle_#1356.mat
CC_CELL2,1356,0.77636,2.32978,0.9999,0,discharge,1,-9.314,3.105,2.0,2.0,4.1203,3.8446,29.6019,06-10-22_12.44_CC2_protocol_HPPC_IN21700_30T_cycle_#1356.mat
CC_CELL2,1356,0.77636,2.32978,0.9999,0,discharge,1,-9.314,3.105,10.0,9.9,4.1203,3.804,33.9611,06-10-22_12.44_CC2_protocol_HPPC_IN21700_30T_cycle_#1356.mat
CC_CELL2,1356,0.77636,2.32978,1.0,0,charge,1,1.583,0.528,2.0,2.0,4.1317,4.2,43.1541,06-10-22_12.44_CC2_protocol_HPPC_IN21700_30T_cycle_#1356.mat
CC_CELL2,1356,0.77636,2.32978,1.0,0,charge,1,1.583,0.528,10.0,9.9,4.1317,4.2,43.1541,06-10-22_12.44_CC2_protocol_HPPC_IN21700_30T_cycle_#1356.mat
CC_CELL2,1356,0.77636,2.32978,0.9999,0,discharge,2,-18.626,6.209,2.0,2.0,4.1182,3.6537,24.9383,06-10-22_12.44_CC2_protocol_HPPC_IN21700_30T_cycle_#1356.mat
CC_CELL2,1356,0.77636,2.32978,0.9999,0,discharge,2,-18.626,6.209,10.0,9.9,4.1182,3.5908,28.3153,06-10-22_12.44_CC2_protocol_HPPC_IN21700_30T_cycle_#1356.mat
CC_CELL2,1356,0.77636,2.32978,1.0,0,charge,2,1.476,0.492,2.0,2.0,4.1372,4.2001,42.6296,06-10-22_12.44_CC2_protocol_HPPC_IN21700_30T_cycle_#1356.mat
CC_CELL2,1356,0.77636,2.32978,1.0,0,charge,2,1.476,0.492,10.0,9.9,4.1372,4.2,42.5618,06-10-22_12.44_CC2_protocol_HPPC_IN21700_30T_cycle_#1356.mat
CC_CELL2,1356,0.77636,2.32978,0.9998,0,discharge,3,-26.775,8.925,2.0,2.0,4.1187,3.5121,22.6555,06-10-22_12.44_CC2_protocol_HPPC_IN21700_30T_cycle_#1356.mat
CC_CELL2,1356,0.77636,2.32978,0.9998,0,discharge,3,-26.775,8.925,10.0,9.9,4.1187,3.4229,25.9869,06-10-22_12.44_CC2_protocol_HPPC_IN21700_30T_cycle_#1356.mat
CC_CELL2,1356,0.77636,2.32978,1.0,0,charge,3,1.363,0.454,2.0,2.0,4.1425,4.1999,42.1037,06-10-22_12.44_CC2_protocol_HPPC_IN21700_30T_cycle_#1356.mat
CC_CELL2,1356,0.77636,2.32978,1.0,0,charge,3,1.363,0.454,10.0,9.9,4.1425,4.1999,42.1037,06-10-22_12.44_CC2_protocol_HPPC_IN21700_30T_cycle_#1356.mat
CC_CELL2,1356,0.77636,2.32978,0.9612,1,discharge,0,-2.326,0.775,2.0,2.0,4.0818,4.0138,29.2347,06-10-22_12.44_CC2_protocol_HPPC_IN21700_30T_cycle_#1356.mat
CC_CELL2,1356,0.77636,2.32978,0.9612,1,discharge,0,-2.326,0.775,10.0,9.9,4.0818,3.997,36.4574,06-10-22_12.44_CC2_protocol_HPPC_IN21700_30T_cycle_#1356.mat
CC_CELL2,1356,0.77636,2.32978,0.9612,1,charge,0,1.164,0.388,2.0,2.0,4.0843,4.118,28.9569,06-10-22_12.44_CC2_protocol_HPPC_IN21700_30T_cycle_#1356.mat
CC_CELL2,1356,0.77636,2.32978,0.9612,1,charge,0,1.164,0.388,10.0,9.9,4.0843,4.1264,36.1746,06-10-22_12.44_CC2_protocol_HPPC_IN21700_30T_cycle_#1356.mat
CC_CELL2,1356,0.77636,2.32978,0.9611,1,discharge,1,-9.314,3.105,2.0,2.0,4.0823,3.8396,26.057,06-10-22_12.44_CC2_protocol_HPPC_IN21700_30T_cycle_#1356.mat
CC_CELL2,1356,0.77636,2.32978,0.9611,1,discharge,1,-9.314,3.105,10.0,9.9,4.0823,3.7941,30.942,06-10-22_12.44_CC2_protocol_HPPC_IN21700_30T_cycle_#1356.mat
CC_CELL2,1356,0.77636,2.32978,0.9612,1,charge,1,3.54,1.18,2.0,2.0,4.0876,4.2,31.7541,06-10-22_12.44_CC2_protocol_HPPC_IN21700_30T_cycle_#1356.mat
CC_CELL2,1356,0.77636,2.32978,0.9612,1,charge,1,3.54,1.18,10.0,9.9,4.0876,4.2,31.7541,06-10-22_12.44_CC2_protocol_HPPC_IN21700_30T_cycle_#1356.mat
CC_CELL2,1356,0.77636,2.32978,0.961,1,discharge,2,-18.624,6.208,2.0,2.0,4.083,3.6557,22.9435,06-10-22_12.44_CC2_protocol_HPPC_IN21700_30T_cycle_#1356.mat
CC_CELL2,1356,0.77636,2.32978,0.961,1,discharge,2,-18.624,6.208,10.0,9.9,4.083,3.5807,26.9706,06-10-22_12.44_CC2_protocol_HPPC_IN21700_30T_cycle_#1356.mat
CC_CELL2,1356,0.77636,2.32978,0.9613,1,charge,2,3.336,1.112,2.0,2.0,4.0923,4.2,32.289,06-10-22_12.44_CC2_protocol_HPPC_IN21700_30T_cycle_#1356.mat
CC_CELL2,1356,0.77636,2.32978,0.9613,1,charge,2,3.336,1.112,10.0,9.9,4.0923,4.2,32.289,06-10-22_12.44_CC2_protocol_HPPC_IN21700_30T_cycle_#1356.mat
CC_CELL2,1356,0.77636,2.32978,0.961,1,discharge,3,-26.774,8.925,2.0,2.0,4.0845,3.5121,21.3789,06-10-22_12.44_CC2_protocol_HPPC_IN21700_30T_cycle_#1356.mat
CC_CELL2,1356,0.77636,2.32978,0.961,1,discharge,3,-26.774,8.925,10.0,9.9,4.0845,3.4067,25.3156,06-10-22_12.44_CC2_protocol_HPPC_IN21700_30T_cycle_#1356.mat
CC_CELL2,1356,0.77636,2.32978,0.9613,1,charge,3,3.067,1.022,2.0,2.0,4.0974,4.2,33.4518,06-10-22_12.44_CC2_protocol_HPPC_IN21700_30T_cycle_#1356.mat
CC_CELL2,1356,0.77636,2.32978,0.9613,1,charge,3,3.067,1.022,10.0,9.9,4.0974,4.2,33.4518,06-10-22_12.44_CC2_protocol_HPPC_IN21700_30T_cycle_#1356.mat
CC_CELL2,1356,0.77636,2.32978,0.9224,2,discharge,0,-2.328,0.776,2.0,2.0,4.0659,4.0002,28.2253,06-10-22_12.44_CC2_protocol_HPPC_IN21700_30T_cycle_#1356.mat
CC_CELL2,1356,0.77636,2.32978,0.9224,2,discharge,0,-2.328,0.776,10.0,9.9,4.0659,3.978,37.7626,06-10-22_12.44_CC2_protocol_HPPC_IN21700_30T_cycle_#1356.mat
CC_CELL2,1356,0.77636,2.32978,0.9224,2,charge,0,1.165,0.388,2.0,2.0,4.0691,4.1014,27.7372,06-10-22_12.44_CC2_protocol_HPPC_IN21700_30T_cycle_#1356.mat
CC_CELL2,1356,0.77636,2.32978,0.9224,2,charge,0,1.165,0.388,10.0,9.9,4.0691,4.1099,35.0365,06-10-22_12.44_CC2_protocol_HPPC_IN21700_30T_cycle_#1356.mat
CC_CELL2,1356,0.77636,2.32978,0.9223,2,discharge,1,-9.315,3.105,2.0,2.0,4.066,3.8273,25.6245,06-10-22_12.44_CC2_protocol_HPPC_IN21700_30T_cycle_#1356.mat
CC_CELL2,1356,0.77636,2.32978,0.9223,2,discharge,1,-9.315,3.105,10.0,9.9,4.066,3.7695,31.8294,06-10-22_12.44_CC2_protocol_HPPC_IN21700_30T_cycle_#1356.mat
CC_CELL2,1356,0.77636,2.32978,0.9224,2,charge,1,4.37,1.457,2.0,1.9,4.0744,4.1954,27.6863,06-10-22_12.44_CC2_protocol_HPPC_IN21700_30T_cycle_#1356.mat
CC_CELL2,1356,0.77636,2.32978,0.9224,2,charge,1,4.37,1.457,10.0,9.9,4.0744,4.2,28.7388,06-10-22_12.44_CC2_protocol_HPPC_IN21700_30T_cycle_#1356.mat
CC_CELL2,1356,0.77636,2.32978,0.9222,2,discharge,2,-18.624,6.208,2.0,2.0,4.0682,3.6439,22.7824,06-10-22_12.44_CC2_protocol_HPPC_IN21700_30T_cycle_#1356.mat
CC_CELL2,1356,0.77636,2.32978,0.9222,2,discharge,2,-18.624,6.208,10.0,9.9,4.0682,3.5547,27.572,06-10-22_12.44_CC2_protocol_HPPC_IN21700_30T_cycle_#1356.mat
CC_CELL2,1356,0.77636,2.32978,0.9225,2,charge,2,4.27,1.423,2.0,2.0,4.0783,4.2,28.5005,06-10-22_12.44_CC2_protocol_HPPC_IN21700_30T_cycle_#1356.mat
CC_CELL2,1356,0.77636,2.32978,0.9225,2,charge,2,4.27,1.423,10.0,9.9,4.0783,4.2,28.5005,06-10-22_12.44_CC2_protocol_HPPC_IN21700_30T_cycle_#1356.mat
CC_CELL2,1356,0.77636,2.32978,0.9222,2,discharge,3,-26.776,8.925,2.0,2.0,4.0698,3.5055,21.0748,06-10-22_12.44_CC2_protocol_HPPC_IN21700_30T_cycle_#1356.mat
CC_CELL2,1356,0.77636,2.32978,0.9222,2,discharge,3,-26.776,8.925,10.0,9.9,4.0698,3.3853,25.5639,06-10-22_12.44_CC2_protocol_HPPC_IN21700_30T_cycle_#1356.mat
CC_CELL2,1356,0.77636,2.32978,0.9225,2,charge,3,4.132,1.377,2.0,2.0,4.0813,4.1999,28.7042,06-10-22_12.44_CC2_protocol_HPPC_IN21700_30T_cycle_#1356.mat
CC_CELL2,1356,0.77636,2.32978,0.9225,2,charge,3,4.132,1.377,10.0,9.9,4.0813,4.1999,28.7042,06-10-22_12.44_CC2_protocol_HPPC_IN21700_30T_cycle_#1356.mat
CC_CELL2,1356,0.77636,2.32978,0.8448,3,discharge,0,-2.328,0.776,2.0,2.0,3.9669,3.9114,23.8433,06-10-22_12.44_CC2_protocol_HPPC_IN21700_30T_cycle_#1356.mat
CC_CELL2,1356,0.77636,2.32978,0.8448,3,discharge,0,-2.328,0.776,10.0,9.9,3.9669,3.8913,32.4784,06-10-22_12.44_CC2_protocol_HPPC_IN21700_30T_cycle_#1356.mat
CC_CELL2,1356,0.77636,2.32978,0.8448,3,charge,0,1.165,0.388,2.0,2.0,3.9695,3.997,23.6153,06-10-22_12.44_CC2_protocol_HPPC_IN21700_30T_cycle_#1356.mat
CC_CELL2,1356,0.77636,2.32978,0.8448,3,charge,0,1.165,0.388,10.0,9.9,3.9695,4.0062,31.5157,06-10-22_12.44_CC2_protocol_HPPC_IN21700_30T_cycle_#1356.mat
CC_CELL2,1356,0.77636,2.32978,0.8447,3,discharge,1,-9.314,3.105,2.0,2.0,3.9683,3.7593,22.4403,06-10-22_12.44_CC2_protocol_HPPC_IN21700_30T_cycle_#1356.mat
CC_CELL2,1356,0.77636,2.32978,0.8447,3,discharge,1,-9.314,3.105,10.0,9.9,3.9683,3.7043,28.3456,06-10-22_12.44_CC2_protocol_HPPC_IN21700_30T_cycle_#1356.mat
CC_CELL2,1356,0.77636,2.32978,0.8448,3,charge,1,4.655,1.552,2.0,1.9,3.9762,4.0809,22.49,06-10-22_12.44_CC2_protocol_HPPC_IN21700_30T_cycle_#1356.mat
CC_CELL2,1356,0.77636,2.32978,0.8448,3,charge,1,4.655,1.552,10.0,9.9,3.9762,4.1142,29.643,06-10-22_12.44_CC2_protocol_HPPC_IN21700_30T_cycle_#1356.mat
CC_CELL2,1356,0.77636,2.32978,0.8447,3,discharge,2,-18.624,6.208,2.0,1.9,3.9692,3.5904,20.3393,06-10-22_12.44_CC2_protocol_HPPC_IN21700_30T_cycle_#1356.mat
CC_CELL2,1356,0.77636,2.32978,0.8447,3,discharge,2,-18.624,6.208,10.0,9.9,3.9692,3.5016,25.1074,06-10-22_12.44_CC2_protocol_HPPC_IN21700_30T_cycle_#1356.mat
CC_CELL2,1356,0.77636,2.32978,0.8449,3,charge,2,9.184,3.061,2.0,1.9,3.9831,4.2001,23.627,06-10-22_12.44_CC2_protocol_HPPC_IN21700_30T_cycle_#1356.mat
CC_CELL2,1356,0.77636,2.32978,0.8449,3,charge,2,9.184,3.061,10.0,9.9,3.9831,4.2,23.6161,06-10-22_12.44_CC2_protocol_HPPC_IN21700_30T_cycle_#1356.mat
CC_CELL2,1356,0.77636,2.32978,0.8446,3,discharge,3,-26.774,8.925,2.0,2.0,3.9711,3.4563,19.2276,06-10-22_12.44_CC2_protocol_HPPC_IN21700_30T_cycle_#1356.mat
CC_CELL2,1356,0.77636,2.32978,0.8446,3,discharge,3,-26.774,8.925,10.0,9.9,3.9711,3.3371,23.6797,06-10-22_12.44_CC2_protocol_HPPC_IN21700_30T_cycle_#1356.mat
CC_CELL2,1356,0.77636,2.32978,0.8449,3,charge,3,9.087,3.029,2.0,2.0,3.9884,4.2001,23.2968,06-10-22_12.44_CC2_protocol_HPPC_IN21700_30T_cycle_#1356.mat
CC_CELL2,1356,0.77636,2.32978,0.8449,3,charge,3,9.087,3.029,10.0,9.9,3.9884,4.2001,23.2968,06-10-22_12.44_CC2_protocol_HPPC_IN21700_30T_cycle_#1356.mat
CC_CELL2,1356,0.77636,2.32978,0.7672,4,discharge,0,-2.328,0.776,2.0,2.0,3.8818,3.8294,22.5086,06-10-22_12.44_CC2_protocol_HPPC_IN21700_30T_cycle_#1356.mat
CC_CELL2,1356,0.77636,2.32978,0.7672,4,discharge,0,-2.328,0.776,10.0,9.9,3.8818,3.8134,29.3814,06-10-22_12.44_CC2_protocol_HPPC_IN21700_30T_cycle_#1356.mat
CC_CELL2,1356,0.77636,2.32978,0.7672,4,charge,0,1.165,0.388,2.0,2.0,3.884,3.9098,22.1554,06-10-22_12.44_CC2_protocol_HPPC_IN21700_30T_cycle_#1356.mat
CC_CELL2,1356,0.77636,2.32978,0.7672,4,charge,0,1.165,0.388,10.0,9.9,3.884,3.917,28.3383,06-10-22_12.44_CC2_protocol_HPPC_IN21700_30T_cycle_#1356.mat
CC_CELL2,1356,0.77636,2.32978,0.7671,4,discharge,1,-9.314,3.105,2.0,2.0,3.8831,3.6858,21.1832,06-10-22_12.44_CC2_protocol_HPPC_IN21700_30T_cycle_#1356.mat
CC_CELL2,1356,0.77636,2.32978,0.7671,4,discharge,1,-9.314,3.105,10.0,9.9,3.8831,3.6359,26.5407,06-10-22_12.44_CC2_protocol_HPPC_IN21700_30T_cycle_#1356.mat
CC_CELL2,1356,0.77636,2.32978,0.7672,4,charge,1,4.655,1.552,2.0,1.9,3.8885,3.9861,20.9645,06-10-22_12.44_CC2_protocol_HPPC_IN21700_30T_cycle_#1356.mat
CC_CELL2,1356,0.77636,2.32978,0.7672,4,charge,1,4.655,1.552,10.0,9.9,3.8885,4.0118,26.4848,06-10-22_12.44_CC2_protocol_HPPC_IN21700_30T_cycle_#1356.mat
CC_CELL2,1356,0.77636,2.32978,0.767,4,discharge,2,-18.625,6.208,2.0,2.0,3.8835,3.5186,19.5919,06-10-22_12.44_CC2_protocol_HPPC_IN21700_30T_cycle_#1356.mat
CC_CELL2,1356,0.77636,2.32978,0.767,4,discharge,2,-18.625,6.208,10.0,9.9,3.8835,3.4319,24.247,06-10-22_12.44_CC2_protocol_HPPC_IN21700_30T_cycle_#1356.mat
CC_CELL2,1356,0.77636,2.32978,0.7673,4,charge,2,13.969,4.656,2.0,2.0,3.8933,4.1597,19.0708,06-10-22_12.44_CC2_protocol_HPPC_IN21700_30T_cycle_#1356.mat
CC_CELL2,1356,0.77636,2.32978,0.7673,4,charge,2,13.969,4.656,10.0,9.9,3.8933,4.2,21.9558,06-10-22_12.44_CC2_protocol_HPPC_IN21700_30T_cycle_#1356.mat
CC_CELL2,1356,0.77636,2.32978,0.7669,4,discharge,3,-26.774,8.925,2.0,2.0,3.8841,3.3863,18.5927,06-10-22_12.44_CC2_protocol_HPPC_IN21700_30T_cycle_#1356.mat
CC_CELL2,1356,0.77636,2.32978,0.7669,4,discharge,3,-26.774,8.925,10.0,9.9,3.8841,3.2625,23.2166,06-10-22_12.44_CC2_protocol_HPPC_IN21700_30T_cycle_#1356.mat
CC_CELL2,1356,0.77636,2.32978,0.7674,4,charge,3,14.73,4.91,2.0,2.0,3.8976,4.2003,20.5499,06-10-22_12.44_CC2_protocol_HPPC_IN21700_30T_cycle_#1356.mat
CC_CELL2,1356,0.77636,2.32978,0.7674,4,charge,3,14.73,4.91,10.0,9.9,3.8976,4.2002,20.5431,06-10-22_12.44_CC2_protocol_HPPC_IN21700_30T_cycle_#1356.mat
CC_CELL2,1356,0.77636,2.32978,0.6896,5,discharge,0,-2.328,0.776,2.0,2.0,3.8157,3.7667,21.0508,06-10-22_12.44_CC2_protocol_HPPC_IN21700_30T_cycle_#1356.mat
CC_CELL2,1356,0.77636,2.32978,0.6896,5,discharge,0,-2.328,0.776,10.0,9.9,3.8157,3.7505,28.0105,06-10-22_12.44_CC2_protocol_HPPC_IN21700_30T_cycle_#1356.mat
CC_CELL2,1356,0.77636,2.32978,0.6896,5,charge,0,1.165,0.388,2.0,2.0,3.8181,3.8422,20.6956,06-10-22_12.44_CC2_protocol_HPPC_IN21700_30T_cycle_#1356.mat
CC_CELL2,1356,0.77636,2.32978,0.6896,5,charge,0,1.165,0.388,10.0,9.9,3.8181,3.8494,26.8785,06-10-22_12.44_CC2_protocol_HPPC_IN21700_30T_cycle_#1356.mat
CC_CELL2,1356,0.77636,2.32978,0.6895,5,discharge,1,-9.316,3.105,2.0,2.0,3.8167,3.6266,20.4066,06-10-22_12.44_CC2_protocol_HPPC_IN21700_30T_cycle_#1356.mat
CC_CELL2,1356,0.77636,2.32978,0.6895,5,discharge,1,-9.316,3.105,10.0,9.9,3.8167,3.571,26.3751,06-10-22_12.44_CC2_protocol_HPPC_IN21700_30T_cycle_#1356.mat
CC_CELL2,1356,0.77636,2.32978,0.6896,5,charge,1,4.657,1.552,2.0,2.0,3.823,3.9167,20.119,06-10-22_12.44_CC2_protocol_HPPC_IN21700_30T_cycle_#1356.mat
CC_CELL2,1356,0.77636,2.32978,0.6896,5,charge,1,4.657,1.552,10.0,9.9,3.823,3.94,25.1219,06-10-22_12.44_CC2_protocol_HPPC_IN21700_30T_cycle_#1356.mat
CC_CELL2,1356,0.77636,2.32978,0.6894,5,discharge,2,-18.626,6.209,2.0,1.9,3.8178,3.4621,19.097,06-10-22_12.44_CC2_protocol_HPPC_IN21700_30T_cycle_#1356.mat
CC_CELL2,1356,0.77636,2.32978,0.6894,5,discharge,2,-18.626,6.209,10.0,9.9,3.8178,3.3646,24.3316,06-10-22_12.44_CC2_protocol_HPPC_IN21700_30T_cycle_#1356.mat
CC_CELL2,1356,0.77636,2.32978,0.6897,5,charge,2,13.969,4.656,2.0,2.0,3.8279,4.0835,18.2977,06-10-22_12.44_CC2_protocol_HPPC_IN21700_30T_cycle_#1356.mat
CC_CELL2,1356,0.77636,2.32978,0.6897,5,charge,2,13.969,4.656,10.0,9.9,3.8279,4.1363,22.0775,06-10-22_12.44_CC2_protocol_HPPC_IN21700_30T_cycle_#1356.mat
CC_CELL2,1356,0.77636,2.32978,0.6894,5,discharge,3,-26.773,8.924,2.0,2.0,3.8188,3.3295,18.2759,06-10-22_12.44_CC2_protocol_HPPC_IN21700_30T_cycle_#1356.mat
CC_CELL2,1356,0.77636,2.32978,0.6894,5,discharge,3,-26.773,8.924,10.0,9.9,3.8188,3.1971,23.2212,06-10-22_12.44_CC2_protocol_HPPC_IN21700_30T_cycle_#1356.mat
CC_CELL2,1356,0.77636,2.32978,0.6898,5,charge,3,19.755,6.585,2.0,2.0,3.8319,4.2,18.6333,06-10-22_12.44_CC2_protocol_HPPC_IN21700_30T_cycle_#1356.mat
CC_CELL2,1356,0.77636,2.32978,0.6898,5,charge,3,19.755,6.585,10.0,9.9,3.8319,4.1999,18.6282,06-10-22_12.44_CC2_protocol_HPPC_IN21700_30T_cycle_#1356.mat
CC_CELL2,1356,0.77636,2.32978,0.6119,6,discharge,0,-2.328,0.776,2.0,2.0,3.7387,3.691,20.4906,06-10-22_12.44_CC2_protocol_HPPC_IN21700_30T_cycle_#1356.mat
CC_CELL2,1356,0.77636,2.32978,0.6119,6,discharge,0,-2.328,0.776,10.0,9.9,3.7387,3.6744,27.6215,06-10-22_12.44_CC2_protocol_HPPC_IN21700_30T_cycle_#1356.mat
CC_CELL2,1356,0.77636,2.32978,0.612,6,charge,0,1.164,0.388,2.0,1.9,3.7413,3.7645,19.9244,06-10-22_12.44_CC2_protocol_HPPC_IN21700_30T_cycle_#1356.mat
CC_CELL2,1356,0.77636,2.32978,0.612,6,charge,0,1.164,0.388,10.0,9.9,3.7413,3.7724,26.709,06-10-22_12.44_CC2_protocol_HPPC_IN21700_30T_cycle_#1356.mat
CC_CELL2,1356,0.77636,2.32978,0.6119,6,discharge,1,-9.314,3.105,2.0,2.0,3.7399,3.551,20.2817,06-10-22_12.44_CC2_protocol_HPPC_IN21700_30T_cycle_#1356.mat
CC_CELL2,1356,0.77636,2.32978,0.6119,6,discharge,1,-9.314,3.105,10.0,9.9,3.7399,3.4937,26.4339,06-10-22_12.44_CC2_protocol_HPPC_IN21700_30T_cycle_#1356.mat
CC_CELL2,1356,0.77636,2.32978,0.612,6,charge,1,4.655,1.552,2.0,2.0,3.7469,3.8405,20.1053,06-10-22_12.44_CC2_protocol_HPPC_IN21700_30T_cycle_#1356.mat
CC_CELL2,1356,0.77636,2.32978,0.612,6,charge,1,4.655,1.552,10.0,9.9,3.7469,3.8665,25.69,06-10-22_12.44_CC2_protocol_HPPC_IN21700_30T_cycle_#1356.mat
CC_CELL2,1356,0.77636,2.32978,0.6118,6,discharge,2,-18.624,6.208,2.0,2.0,3.741,3.3813,19.3138,06-10-22_12.44_CC2_protocol_HPPC_IN21700_30T_cycle_#1356.mat
CC_CELL2,1356,0.77636,2.32978,0.6118,6,discharge,2,-18.624,6.208,10.0,9.9,3.741,3.2833,24.5758,06-10-22_12.44_CC2_protocol_HPPC_IN21700_30T_cycle_#1356.mat
CC_CELL2,1356,0.77636,2.32978,0.6121,6,charge,2,13.969,4.656,2.0,1.9,3.7526,4.0086,18.3263,06-10-22_12.44_CC2_protocol_HPPC_IN21700_30T_cycle_#1356.mat
CC_CELL2,1356,0.77636,2.32978,0.6121,6,charge,2,13.969,4.656,10.0,9.9,3.7526,4.0652,22.3781,06-10-22_12.44_CC2_protocol_HPPC_IN21700_30T_cycle_#1356.mat
CC_CELL2,1356,0.77636,2.32978,0.6117,6,discharge,3,-26.774,8.925,2.0,1.9,3.7421,3.2508,18.3499,06-10-22_12.44_CC2_protocol_HPPC_IN21700_30T_cycle_#1356.mat
CC_CELL2,1356,0.77636,2.32978,0.6117,6,discharge,3,-26.774,8.925,10.0,9.9,3.7421,3.1124,23.5191,06-10-22_12.44_CC2_protocol_HPPC_IN21700_30T_cycle_#1356.mat
CC_CELL2,1356,0.77636,2.32978,0.6122,6,charge,3,23.28,7.76,2.0,2.0,3.7571,4.1533,17.0189,06-10-22_12.44_CC2_protocol_HPPC_IN21700_30T_cycle_#1356.mat
CC_CELL2,1356,0.77636,2.32978,0.6122,6,charge,3,23.28,7.76,10.0,9.9,3.7571,4.2,19.0249,06-10-22_12.44_CC2_protocol_HPPC_IN21700_30T_cycle_#1356.mat
CC_CELL2,1356,0.77636,2.32978,0.5343,7,discharge,0,-2.326,0.775,2.0,1.9,3.6612,3.6123,21.0259,06-10-22_12.44_CC2_protocol_HPPC_IN21700_30T_cycle_#1356.mat
CC_CELL2,1356,0.77636,2.32978,0.5343,7,discharge,0,-2.326,0.775,10.0,9.9,3.6612,3.5955,28.2496,06-10-22_12.44_CC2_protocol_HPPC_IN21700_30T_cycle_#1356.mat
CC_CELL2,1356,0.77636,2.32978,0.5344,7,charge,0,1.164,0.388,2.0,2.0,3.6635,3.6877,20.7832,06-10-22_12.44_CC2_protocol_HPPC_IN21700_30T_cycle_#1356.mat
CC_CELL2,1356,0.77636,2.32978,0.5344,7,charge,0,1.164,0.388,10.0,9.9,3.6635,3.6951,27.1384,06-10-22_12.44_CC2_protocol_HPPC_IN21700_30T_cycle_#1356.mat
CC_CELL2,1356,0.77636,2.32978,0.5343,7,discharge,1,-9.313,3.104,2.0,2.0,3.6622,3.4708,20.5515,06-10-22_12.44_CC2_protocol_HPPC_IN21700_30T_cycle_#1356.mat
CC_CELL2,1356,0.77636,2.32978,0.5343,7,discharge,1,-9.313,3.104,10.0,9.9,3.6622,3.4151,26.5322,06-10-22_12.44_CC2_protocol_HPPC_IN21700_30T_cycle_#1356.mat
CC_CELL2,1356,0.77636,2.32978,0.5344,7,charge,1,4.655,1.552,2.0,2.0,3.6691,3.7635,20.2771,06-10-22_12.44_CC2_protocol_HPPC_IN21700_30T_cycle_#1356.mat
CC_CELL2,1356,0.77636,2.32978,0.5344,7,charge,1,4.655,1.552,10.0,9.9,3.6691,3.7906,26.0982,06-10-22_12.44_CC2_protocol_HPPC_IN21700_30T_cycle_#1356.mat
CC_CELL2,1356,0.77636,2.32978,0.5342,7,discharge,2,-18.624,6.208,2.0,2.0,3.6632,3.3027,19.3567,06-10-22_12.44_CC2_protocol_HPPC_IN21700_30T_cycle_#1356.mat
CC_CELL2,1356,0.77636,2.32978,0.5342,7,discharge,2,-18.624,6.208,10.0,9.9,3.6632,3.2052,24.5919,06-10-22_12.44_CC2_protocol_HPPC_IN21700_30T_cycle_#1356.mat
CC_CELL2,1356,0.77636,2.32978,0.5345,7,charge,2,13.969,4.656,2.0,2.0,3.6754,3.9327,18.4194,06-10-22_12.44_CC2_protocol_HPPC_IN21700_30T_cycle_#1356.mat
CC_CELL2,1356,0.77636,2.32978,0.5345,7,charge,2,13.969,4.656,10.0,9.9,3.6754,3.9907,22.5714,06-10-22_12.44_CC2_protocol_HPPC_IN21700_30T_cycle_#1356.mat
CC_CELL2,1356,0.77636,2.32978,0.5341,7,discharge,3,-26.773,8.924,2.0,2.0,3.6634,3.1707,18.4029,06-10-22_12.44_CC2_protocol_HPPC_IN21700_30T_cycle_#1356.mat
CC_CELL2,1356,0.77636,2.32978,0.5341,7,discharge,3,-26.773,8.924,10.0,9.9,3.6634,3.0324,23.5685,06-10-22_12.44_CC2_protocol_HPPC_IN21700_30T_cycle_#1356.mat
CC_CELL2,1356,0.77636,2.32978,0.5345,7,charge,3,23.28,7.76,2.0,2.0,3.6803,4.0754,16.9716,06-10-22_12.44_CC2_protocol_HPPC_IN21700_30T_cycle_#1356.mat
CC_CELL2,1356,0.77636,2.32978,0.5345,7,charge,3,23.28,7.76,10.0,9.9,3.6803,4.1555,20.4124,06-10-22_12.44_CC2_protocol_HPPC_IN21700_30T_cycle_#1356.mat
CC_CELL2,1356,0.77636,2.32978,0.4567,8,discharge,0,-2.328,0.776,2.0,2.0,3.5943,3.5445,21.3936,06-10-22_12.44_CC2_protocol_HPPC_IN21700_30T_cycle_#1356.mat
CC_CELL2,1356,0.77636,2.32978,0.4567,8,discharge,0,-2.328,0.776,10.0,9.9,3.5943,3.5277,28.6107,06-10-22_12.44_CC2_protocol_HPPC_IN21700_30T_cycle_#1356.mat
CC_CELL2,1356,0.77636,2.32978,0.4568,8,charge,0,1.163,0.388,2.0,2.0,3.5966,3.6209,20.9032,06-10-22_12.44_CC2_protocol_HPPC_IN21700_30T_cycle_#1356.mat
CC_CELL2,1356,0.77636,2.32978,0.4568,8,charge,0,1.163,0.388,10.0,9.9,3.5966,3.6281,27.0968,06-10-22_12.44_CC2_protocol_HPPC_IN21700_30T_cycle_#1356.mat
CC_CELL2,1356,0.77636,2.32978,0.4567,8,discharge,1,-9.313,3.104,2.0,1.9,3.5947,3.4017,20.7226,06-10-22_12.44_CC2_protocol_HPPC_IN21700_30T_cycle_#1356.mat
CC_CELL2,1356,0.77636,2.32978,0.4567,8,discharge,1,-9.313,3.104,10.0,9.9,3.5947,3.3428,27.0468,06-10-22_12.44_CC2_protocol_HPPC_IN21700_30T_cycle_#1356.mat
CC_CELL2,1356,0.77636,2.32978,0.4568,8,charge,1,4.655,1.552,2.0,2.0,3.6024,3.6978,20.4932,06-10-22_12.44_CC2_protocol_HPPC_IN21700_30T_cycle_#1356.mat
CC_CELL2,1356,0.77636,2.32978,0.4568,8,charge,1,4.655,1.552,10.0,9.9,3.6024,3.7248,26.2932,06-10-22_12.44_CC2_protocol_HPPC_IN21700_30T_cycle_#1356.mat
CC_CELL2,1356,0.77636,2.32978,0.4566,8,discharge,2,-18.624,6.208,2.0,2.0,3.5964,3.2231,20.044,06-10-22_12.44_CC2_protocol_HPPC_IN21700_30T_cycle_#1356.mat
CC_CELL2,1356,0.77636,2.32978,0.4566,8,discharge,2,-18.624,6.208,10.0,9.9,3.5964,3.1161,25.7893,06-10-22_12.44_CC2_protocol_HPPC_IN21700_30T_cycle_#1356.mat
CC_CELL2,1356,0.77636,2.32978,0.4569,8,charge,2,13.969,4.656,2.0,2.0,3.6087,3.8721,18.856,06-10-22_12.44_CC2_protocol_HPPC_IN21700_30T_cycle_#1356.mat
CC_CELL2,1356,0.77636,2.32978,0.4569,8,charge,2,13.969,4.656,10.0,9.9,3.6087,3.934,23.2873,06-10-22_12.44_CC2_protocol_HPPC_IN21700_30T_cycle_#1356.mat
CC_CELL2,1356,0.77636,2.32978,0.4565,8,discharge,3,-26.774,8.925,2.0,2.0,3.5976,3.081,19.2948,06-10-22_12.44_CC2_protocol_HPPC_IN21700_30T_cycle_#1356.mat
CC_CELL2,1356,0.77636,2.32978,0.4565,8,discharge,3,-26.774,8.925,10.0,9.9,3.5976,2.9156,25.4725,06-10-22_12.44_CC2_protocol_HPPC_IN21700_30T_cycle_#1356.mat
CC_CELL2,1356,0.77636,2.32978,0.4569,8,charge,3,23.279,7.76,2.0,2.0,3.6157,4.0215,17.432,06-10-22_12.44_CC2_protocol_HPPC_IN21700_30T_cycle_#1356.mat
CC_CELL2,1356,0.77636,2.32978,0.4569,8,charge,3,23.279,7.76,10.0,9.9,3.6157,4.1039,20.9717,06-10-22_12.44_CC2_protocol_HPPC_IN21700_30T_cycle_#1356.mat
CC_CELL2,1356,0.77636,2.32978,0.3791,9,discharge,0,-2.328,0.776,2.0,1.9,3.5212,3.4663,23.5835,06-10-22_12.44_CC2_protocol_HPPC_IN21700_30T_cycle_#1356.mat
CC_CELL2,1356,0.77636,2.32978,0.3791,9,discharge,0,-2.328,0.776,10.0,9.9,3.5212,3.4473,31.7453,06-10-22_12.44_CC2_protocol_HPPC_IN21700_30T_cycle_#1356.mat
CC_CELL2,1356,0.77636,2.32978,0.3792,9,charge,0,1.164,0.388,2.0,2.0,3.523,3.5498,23.0161,06-10-22_12.44_CC2_protocol_HPPC_IN21700_30T_cycle_#1356.mat
CC_CELL2,1356,0.77636,2.32978,0.3792,9,charge,0,1.164,0.388,10.0,9.9,3.523,3.5568,29.0278,06-10-22_12.44_CC2_protocol_HPPC_IN21700_30T_cycle_#1356.mat
CC_CELL2,1356,0.77636,2.32978,0.3791,9,discharge,1,-9.316,3.105,2.0,2.0,3.5222,3.3095,22.8329,06-10-22_12.44_CC2_protocol_HPPC_IN21700_30T_cycle_#1356.mat
CC_CELL2,1356,0.77636,2.32978,0.3791,9,discharge,1,-9.316,3.105,10.0,9.9,3.5222,3.238,30.5083,06-10-22_12.44_CC2_protocol_HPPC_IN21700_30T_cycle_#1356.mat
CC_CELL2,1356,0.77636,2.32978,0.3792,9,charge,1,4.655,1.552,2.0,2.0,3.5283,3.63,21.8456,06-10-22_12.44_CC2_protocol_HPPC_IN21700_30T_cycle_#1356.mat
CC_CELL2,1356,0.77636,2.32978,0.3792,9,charge,1,4.655,1.552,10.0,9.9,3.5283,3.6563,27.495,06-10-22_12.44_CC2_protocol_HPPC_IN21700_30T_cycle_#1356.mat
CC_CELL2,1356,0.77636,2.32978,0.379,9,discharge,2,-18.624,6.208,2.0,2.0,3.5231,3.1246,21.3971,06-10-22_12.44_CC2_protocol_HPPC_IN21700_30T_cycle_#1356.mat
CC_CELL2,1356,0.77636,2.32978,0.379,9,discharge,2,-18.624,6.208,10.0,9.9,3.5231,2.9727,29.5533,06-10-22_12.44_CC2_protocol_HPPC_IN21700_30T_cycle_#1356.mat
CC_CELL2,1356,0.77636,2.32978,0.3793,9,charge,2,13.969,4.656,2.0,2.0,3.5361,3.8043,19.1997,06-10-22_12.44_CC2_protocol_HPPC_IN21700_30T_cycle_#1356.mat
CC_CELL2,1356,0.77636,2.32978,0.3793,9,charge,2,13.969,4.656,10.0,9.9,3.5361,3.8688,23.817,06-10-22_12.44_CC2_protocol_HPPC_IN21700_30T_cycle_#1356.mat
CC_CELL2,1356,0.77636,2.32978,0.3789,9,discharge,3,-26.774,8.925,2.0,2.0,3.5243,2.9764,20.4639,06-10-22_12.44_CC2_protocol_HPPC_IN21700_30T_cycle_#1356.mat
CC_CELL2,1356,0.77636,2.32978,0.3789,9,discharge,3,-26.774,8.925,10.0,9.9,3.5243,2.7232,29.9208,06-10-22_12.44_CC2_protocol_HPPC_IN21700_30T_cycle_#1356.mat
