Repository: KikETs/ECM_HYBRID_BMS_JOINT

## Results

| Arm | Model | Size | Protocol | Result | Worst cell |
|---|---|---|---|---|---|
| SOP | 2RC table + trim (A8) | 4 effective coefficients, 2 EW states | leave-one-cell-out | usable current 69.6 % discharge, 59.5 % charge (τ = 10 s) | 59.9 % / 53.5 % (BOOST_REST) |
| SOH | dQ/dV ridge | 65 coefficients | leave-one-cell-out | RMSE 0.0094, bias −0.0005 | 0.0130 (BOOST_REST) |
| SOC | 2RC EKF, low-current gate | 3 states | leave-one-cell-out | **2.34 %p** over six sensor disturbances on estimated SOH (2.325 on true SOH), per cell 2.00–2.75 | 4.60 %p (BOOST_NEGPULSE_1S, current offset −0.10 A) |

The SOH arm was a 10,945-parameter CNN until the second audit round. Nested

File: analysis/uypydj_hppc_resistance.csv (part 215 of 225)
protocol,cycle,SOH,CAP_Ah,SOC,soc_group,direction,rate_rank,I_A,CRate_rated,tau_s,tau_actual_s,V_pre_V,V_tau_V,R_mOhm,file
CC_CELL2,1356,0.77636,2.32978,0.3793,9,charge,3,23.28,7.76,2.0,2.0,3.5423,3.949,17.4699,06-10-22_12.44_CC2_protocol_HPPC_IN21700_30T_cycle_#1356.mat
CC_CELL2,1356,0.77636,2.32978,0.3793,9,charge,3,23.28,7.76,10.0,9.9,3.5423,4.0387,21.323,06-10-22_12.44_CC2_protocol_HPPC_IN21700_30T_cycle_#1356.mat
CC_CELL2,1356,0.77636,2.32978,0.3403,10,discharge,0,-2.328,0.776,2.0,1.9,3.487,3.4308,24.143,06-10-22_12.44_CC2_protocol_HPPC_IN21700_30T_cycle_#1356.mat
CC_CELL2,1356,0.77636,2.32978,0.3403,10,discharge,0,-2.328,0.776,10.0,9.9,3.487,3.4086,33.6799,06-10-22_12.44_CC2_protocol_HPPC_IN21700_30T_cycle_#1356.mat
CC_CELL2,1356,0.77636,2.32978,0.3403,10,charge,0,1.164,0.388,2.0,1.9,3.4899,3.5172,23.4456,06-10-22_12.44_CC2_protocol_HPPC_IN21700_30T_cycle_#1356.mat
CC_CELL2,1356,0.77636,2.32978,0.3403,10,charge,0,1.164,0.388,10.0,9.9,3.4899,3.5246,29.8008,06-10-22_12.44_CC2_protocol_HPPC_IN21700_30T_cycle_#1356.mat
CC_CELL2,1356,0.77636,2.32978,0.3403,10,discharge,1,-9.314,3.105,2.0,2.0,3.4883,3.2667,23.7932,06-10-22_12.44_CC2_protocol_HPPC_IN21700_30T_cycle_#1356.mat
CC_CELL2,1356,0.77636,2.32978,0.3403,10,discharge,1,-9.314,3.105,10.0,9.9,3.4883,3.1749,33.6497,06-10-22_12.44_CC2_protocol_HPPC_IN21700_30T_cycle_#1356.mat
CC_CELL2,1356,0.77636,2.32978,0.3404,10,charge,1,4.655,1.552,2.0,2.0,3.4958,3.5973,21.8036,06-10-22_12.44_CC2_protocol_HPPC_IN21700_30T_cycle_#1356.mat
CC_CELL2,1356,0.77636,2.32978,0.3404,10,charge,1,4.655,1.552,10.0,9.9,3.4958,3.6214,26.9806,06-10-22_12.44_CC2_protocol_HPPC_IN21700_30T_cycle_#1356.mat
CC_CELL2,1356,0.77636,2.32978,0.3402,10,discharge,2,-18.626,6.209,2.0,2.0,3.4887,3.0743,22.2485,06-10-22_12.44_CC2_protocol_HPPC_IN21700_30T_cycle_#1356.mat
CC_CELL2,1356,0.77636,2.32978,0.3402,10,discharge,2,-18.626,6.209,10.0,9.9,3.4887,2.8716,33.1311,06-10-22_12.44_CC2_protocol_HPPC_IN21700_30T_cycle_#1356.mat
CC_CELL2,1356,0.77636,2.32978,0.3405,10,charge,2,13.971,4.657,2.0,1.9,3.5025,3.7663,18.882,06-10-22_12.44_CC2_protocol_HPPC_IN21700_30T_cycle_#1356.mat
CC_CELL2,1356,0.77636,2.32978,0.3405,10,charge,2,13.971,4.657,10.0,9.9,3.5025,3.8293,23.3913,06-10-22_12.44_CC2_protocol_HPPC_IN21700_30T_cycle_#1356.mat
CC_CELL2,1356,0.77636,2.32978,0.3401,10,discharge,3,-26.776,8.925,2.0,2.0,3.4897,2.9188,21.3213,06-10-22_12.44_CC2_protocol_HPPC_IN21700_30T_cycle_#1356.mat
CC_CELL2,1356,0.77636,2.32978,0.3401,10,discharge,3,-26.776,8.925,10.0,9.9,3.4897,2.5842,33.8176,06-10-22_12.44_CC2_protocol_HPPC_IN21700_30T_cycle_#1356.mat
CC_CELL2,1356,0.77636,2.32978,0.3405,10,charge,3,23.282,7.761,2.0,1.9,3.5081,3.9057,17.0776,06-10-22_12.44_CC2_protocol_HPPC_IN21700_30T_cycle_#1356.mat
CC_CELL2,1356,0.77636,2.32978,0.3405,10,charge,3,23.282,7.761,10.0,9.9,3.5081,3.9979,21.0377,06-10-22_12.44_CC2_protocol_HPPC_IN21700_30T_cycle_#1356.mat
CC_CELL2,1356,0.77636,2.32978,0.3015,11,discharge,0,-2.328,0.776,2.0,1.9,3.4506,3.3875,27.1048,06-10-22_12.44_CC2_protocol_HPPC_IN21700_30T_cycle_#1356.mat
CC_CELL2,1356,0.77636,2.32978,0.3015,11,discharge,0,-2.328,0.776,10.0,9.9,3.4506,3.3584,39.6048,06-10-22_12.44_CC2_protocol_HPPC_IN21700_30T_cycle_#1356.mat
CC_CELL2,1356,0.77636,2.32978,0.3016,11,charge,0,1.164,0.388,2.0,1.9,3.4539,3.4838,25.6829,06-10-22_12.44_CC2_protocol_HPPC_IN21700_30T_cycle_#1356.mat
CC_CELL2,1356,0.77636,2.32978,0.3016,11,charge,0,1.164,0.388,10.0,9.9,3.4539,3.4939,34.3584,06-10-22_12.44_CC2_protocol_HPPC_IN21700_30T_cycle_#1356.mat
CC_CELL2,1356,0.77636,2.32978,0.3015,11,discharge,1,-9.314,3.105,2.0,2.0,3.4513,3.2026,26.7017,06-10-22_12.44_CC2_protocol_HPPC_IN21700_30T_cycle_#1356.mat
CC_CELL2,1356,0.77636,2.32978,0.3015,11,discharge,1,-9.314,3.105,10.0,9.9,3.4513,3.0729,40.627,06-10-22_12.44_CC2_protocol_HPPC_IN21700_30T_cycle_#1356.mat
CC_CELL2,1356,0.77636,2.32978,0.3016,11,charge,1,4.657,1.552,2.0,2.0,3.4628,3.5721,23.4695,06-10-22_12.44_CC2_protocol_HPPC_IN21700_30T_cycle_#1356.mat
CC_CELL2,1356,0.77636,2.32978,0.3016,11,charge,1,4.657,1.552,10.0,9.9,3.4628,3.5969,28.7947,06-10-22_12.44_CC2_protocol_HPPC_IN21700_30T_cycle_#1356.mat
CC_CELL2,1356,0.77636,2.32978,0.3014,11,discharge,2,-18.625,6.208,2.0,1.9,3.4522,2.9895,24.843,06-10-22_12.44_CC2_protocol_HPPC_IN21700_30T_cycle_#1356.mat
CC_CELL2,1356,0.77636,2.32978,0.3014,11,discharge,2,-18.625,6.208,10.0,9.9,3.4522,2.6815,41.3799,06-10-22_12.44_CC2_protocol_HPPC_IN21700_30T_cycle_#1356.mat
CC_CELL2,1356,0.77636,2.32978,0.3017,11,charge,2,13.971,4.657,2.0,2.0,3.4715,3.7443,19.5262,06-10-22_12.44_CC2_protocol_HPPC_IN21700_30T_cycle_#1356.mat
CC_CELL2,1356,0.77636,2.32978,0.3017,11,charge,2,13.971,4.657,10.0,9.9,3.4715,3.8002,23.5273,06-10-22_12.44_CC2_protocol_HPPC_IN21700_30T_cycle_#1356.mat
CC_CELL2,1356,0.77636,2.32978,0.3013,11,discharge,3,-26.776,8.925,2.0,2.0,3.4526,2.8077,24.085,06-10-22_12.44_CC2_protocol_HPPC_IN21700_30T_cycle_#1356.mat
CC_CELL2,1356,0.77636,2.32978,0.3013,11,discharge,3,-26.776,8.925,10.0,9.9,3.4526,2.4999,35.5804,06-10-22_12.44_CC2_protocol_HPPC_IN21700_30T_cycle_#1356.mat
CC_CELL2,1356,0.77636,2.32978,0.3017,11,charge,3,23.282,7.761,2.0,2.0,3.4769,3.8824,17.4169,06-10-22_12.44_CC2_protocol_HPPC_IN21700_30T_cycle_#1356.mat
CC_CELL2,1356,0.77636,2.32978,0.3017,11,charge,3,23.282,7.761,10.0,9.9,3.4769,3.9689,21.1322,06-10-22_12.44_CC2_protocol_HPPC_IN21700_30T_cycle_#1356.mat
CC_CELL2,1356,0.77636,2.32978,0.2627,12,discharge,0,-2.328,0.776,2.0,2.0,3.405,3.335,30.07,06-10-22_12.44_CC2_protocol_HPPC_IN21700_30T_cycle_#1356.mat
CC_CELL2,1356,0.77636,2.32978,0.2627,12,discharge,0,-2.328,0.776,10.0,9.9,3.405,3.2959,46.8663,06-10-22_12.44_CC2_protocol_HPPC_IN21700_30T_cycle_#1356.mat
CC_CELL2,1356,0.77636,2.32978,0.2628,12,charge,0,1.164,0.388,2.0,2.0,3.4095,3.4422,28.088,06-10-22_12.44_CC2_protocol_HPPC_IN21700_30T_cycle_#1356.mat
CC_CELL2,1356,0.77636,2.32978,0.2628,12,charge,0,1.164,0.388,10.0,9.9,3.4095,3.4559,39.8557,06-10-22_12.44_CC2_protocol_HPPC_IN21700_30T_cycle_#1356.mat
CC_CELL2,1356,0.77636,2.32978,0.2627,12,discharge,1,-9.313,3.104,2.0,2.0,3.4068,3.1286,29.8706,06-10-22_12.44_CC2_protocol_HPPC_IN21700_30T_cycle_#1356.mat
CC_CELL2,1356,0.77636,2.32978,0.2627,12,discharge,1,-9.313,3.104,10.0,9.9,3.4068,2.937,50.4429,06-10-22_12.44_CC2_protocol_HPPC_IN21700_30T_cycle_#1356.mat
CC_CELL2,1356,0.77636,2.32978,0.2628,12,charge,1,4.657,1.552,2.0,2.0,3.4233,3.5392,24.8878,06-10-22_12.44_CC2_protocol_HPPC_IN21700_30T_cycle_#1356.mat
CC_CELL2,1356,0.77636,2.32978,0.2628,12,charge,1,4.657,1.552,10.0,9.9,3.4233,3.573,32.1458,06-10-22_12.44_CC2_protocol_HPPC_IN21700_30T_cycle_#1356.mat
CC_CELL2,1356,0.77636,2.32978,0.2626,12,discharge,2,-18.624,6.208,2.0,1.9,3.4095,2.887,28.0552,06-10-22_12.44_CC2_protocol_HPPC_IN21700_30T_cycle_#1356.mat
CC_CELL2,1356,0.77636,2.32978,0.2626,12,discharge,2,-18.624,6.208,10.0,9.9,3.4095,2.4998,48.8456,06-10-22_12.44_CC2_protocol_HPPC_IN21700_30T_cycle_#1356.mat
CC_CELL2,1356,0.77636,2.32978,0.2629,12,charge,2,13.969,4.656,2.0,2.0,3.439,3.717,19.9012,06-10-22_12.44_CC2_protocol_HPPC_IN21700_30T_cycle_#1356.mat
CC_CELL2,1356,0.77636,2.32978,0.2629,12,charge,2,13.969,4.656,10.0,9.9,3.439,3.769,23.6237,06-10-22_12.44_CC2_protocol_HPPC_IN21700_30T_cycle_#1356.mat
CC_CELL2,1356,0.77636,2.32978,0.2625,12,discharge,3,-23.951,7.984,2.0,2.0,3.4136,2.6785,30.6918,06-10-22_12.44_CC2_protocol_HPPC_IN21700_30T_cycle_#1356.mat
CC_CELL2,1356,0.77636,2.32978,0.2625,12,discharge,3,-23.951,7.984,10.0,9.9,3.4136,2.4999,38.1487,06-10-22_12.44_CC2_protocol_HPPC_IN21700_30T_cycle_#1356.mat
CC_CELL2,1356,0.77636,2.32978,0.2629,12,charge,3,23.282,7.761,2.0,2.0,3.4448,3.8539,17.5715,06-10-22_12.44_CC2_protocol_HPPC_IN21700_30T_cycle_#1356.mat
CC_CELL2,1356,0.77636,2.32978,0.2629,12,charge,3,23.282,7.761,10.0,9.9,3.4448,3.9331,20.9733,06-10-22_12.44_CC2_protocol_HPPC_IN21700_30T_cycle_#1356.mat
CC_CELL2,1393,0.76477,2.29499,1.0,0,discharge,0,-2.29,0.763,2.0,2.0,4.1098,4.0371,31.7453,06-20-22_08.26_CC2_protocol_HPPC_IN21700_30T_cycle_#1393.mat
CC_CELL2,1393,0.76477,2.29499,1.0,0,discharge,0,-2.29,0.763,10.0,9.7,4.1098,4.014,41.8322,06-20-22_08.26_CC2_protocol_HPPC_IN21700_30T_cycle_#1393.mat
CC_CELL2,1393,0.76477,2.29499,1.0,0,charge,0,1.146,0.382,2.0,2.0,4.1245,4.1678,37.7704,06-20-22_08.26_CC2_protocol_HPPC_IN21700_30T_cycle_#1393.mat
CC_CELL2,1393,0.76477,2.29499,1.0,0,charge,0,1.146,0.382,10.0,9.9,4.1245,4.1853,53.0356,06-20-22_08.26_CC2_protocol_HPPC_IN21700_30T_cycle_#1393.mat
CC_CELL2,1393,0.76477,2.29499,0.9999,0,discharge,1,-9.16,3.053,2.0,2.0,4.1182,3.8397,30.4039,06-20-22_08.26_CC2_protocol_HPPC_IN21700_30T_cycle_#1393.mat
CC_CELL2,1393,0.76477,2.29499,0.9999,0,discharge,1,-9.16,3.053,10.0,9.9,4.1182,3.7984,34.9127,06-20-22_08.26_CC2_protocol_HPPC_IN21700_30T_cycle_#1393.mat
CC_CELL2,1393,0.76477,2.29499,1.0,0,charge,1,1.576,0.525,2.0,2.0,4.1296,4.2,44.6729,06-20-22_08.26_CC2_protocol_HPPC_IN21700_30T_cycle_#1393.mat
CC_CELL2,1393,0.76477,2.29499,1.0,0,charge,1,1.576,0.525,10.0,9.9,4.1296,4.2,44.6729,06-20-22_08.26_CC2_protocol_HPPC_IN21700_30T_cycle_#1393.mat
CC_CELL2,1393,0.76477,2.29499,0.9999,0,discharge,2,-18.317,6.106,2.0,2.0,4.1168,3.6483,25.5773,06-20-22_08.26_CC2_protocol_HPPC_IN21700_30T_cycle_#1393.mat
CC_CELL2,1393,0.76477,2.29499,0.9999,0,discharge,2,-18.317,6.106,10.0,9.9,4.1168,3.5841,29.0823,06-20-22_08.26_CC2_protocol_HPPC_IN21700_30T_cycle_#1393.mat
CC_CELL2,1393,0.76477,2.29499,1.0001,0,charge,2,1.476,0.492,2.0,2.0,4.1356,4.2,43.6285,06-20-22_08.26_CC2_protocol_HPPC_IN21700_30T_cycle_#1393.mat
CC_CELL2,1393,0.76477,2.29499,1.0001,0,charge,2,1.476,0.492,10.0,9.9,4.1356,4.2,43.6285,06-20-22_08.26_CC2_protocol_HPPC_IN21700_30T_cycle_#1393.mat
CC_CELL2,1393,0.76477,2.29499,0.9998,0,discharge,3,-26.332,8.777,2.0,1.9,4.1167,3.5089,23.0822,06-20-22_08.26_CC2_protocol_HPPC_IN21700_30T_cycle_#1393.mat
CC_CELL2,1393,0.76477,2.29499,0.9998,0,discharge,3,-26.332,8.777,10.0,9.9,4.1167,3.4157,26.6216,06-20-22_08.26_CC2_protocol_HPPC_IN21700_30T_cycle_#1393.mat
CC_CELL2,1393,0.76477,2.29499,1.0,0,charge,3,1.363,0.454,2.0,2.0,4.1407,4.1999,43.44,06-20-22_08.26_CC2_protocol_HPPC_IN21700_30T_cycle_#1393.mat
CC_CELL2,1393,0.76477,2.29499,1.0,0,charge,3,1.363,0.454,10.0,9.9,4.1407,4.1999,43.44,06-20-22_08.26_CC2_protocol_HPPC_IN21700_30T_cycle_#1393.mat
CC_CELL2,1393,0.76477,2.29499,0.9618,1,discharge,0,-2.29,0.763,2.0,2.0,4.0807,4.0093,31.1777,06-20-22_08.26_CC2_protocol_HPPC_IN21700_30T_cycle_#1393.mat
CC_CELL2,1393,0.76477,2.29499,0.9618,1,discharge,0,-2.29,0.763,10.0,9.9,4.0807,3.9907,39.2996,06-20-22_08.26_CC2_protocol_HPPC_IN21700_30T_cycle_#1393.mat
CC_CELL2,1393,0.76477,2.29499,0.9618,1,charge,0,1.144,0.381,2.0,2.0,4.0834,4.1189,31.026,06-20-22_08.26_CC2_protocol_HPPC_IN21700_30T_cycle_#1393.mat
CC_CELL2,1393,0.76477,2.29499,0.9618,1,charge,0,1.144,0.381,10.0,9.9,4.0834,4.1279,38.8918,06-20-22_08.26_CC2_protocol_HPPC_IN21700_30T_cycle_#1393.mat
CC_CELL2,1393,0.76477,2.29499,0.9618,1,discharge,1,-9.159,3.053,2.0,2.0,4.0812,3.8263,27.8321,06-20-22_08.26_CC2_protocol_HPPC_IN21700_30T_cycle_#1393.mat
CC_CELL2,1393,0.76477,2.29499,0.9618,1,discharge,1,-9.159,3.053,10.0,9.9,4.0812,3.7782,33.084,06-20-22_08.26_CC2_protocol_HPPC_IN21700_30T_cycle_#1393.mat
CC_CELL2,1393,0.76477,2.29499,0.9619,1,charge,1,3.273,1.091,2.0,2.0,4.0878,4.2001,34.3142,06-20-22_08.26_CC2_protocol_HPPC_IN21700_30T_cycle_#1393.mat
CC_CELL2,1393,0.76477,2.29499,0.9619,1,charge,1,3.273,1.091,10.0,9.9,4.0878,4.2001,34.3142,06-20-22_08.26_CC2_protocol_HPPC_IN21700_30T_cycle_#1393.mat
CC_CELL2,1393,0.76477,2.29499,0.9617,1,discharge,2,-18.316,6.105,2.0,2.0,4.0817,3.636,24.3339,06-20-22_08.26_CC2_protocol_HPPC_IN21700_30T_cycle_#1393.mat
CC_CELL2,1393,0.76477,2.29499,0.9617,1,discharge,2,-18.316,6.105,10.0,9.9,4.0817,3.5571,28.6416,06-20-22_08.26_CC2_protocol_HPPC_IN21700_30T_cycle_#1393.mat
CC_CELL2,1393,0.76477,2.29499,0.9619,1,charge,2,3.076,1.025,2.0,2.0,4.0926,4.2,34.9121,06-20-22_08.26_CC2_protocol_HPPC_IN21700_30T_cycle_#1393.mat
CC_CELL2,1393,0.76477,2.29499,0.9619,1,charge,2,3.076,1.025,10.0,9.9,4.0926,4.2001,34.9446,06-20-22_08.26_CC2_protocol_HPPC_IN21700_30T_cycle_#1393.mat
CC_CELL2,1393,0.76477,2.29499,0.9616,1,discharge,3,-26.331,8.777,2.0,2.0,4.0833,3.4891,22.5666,06-20-22_08.26_CC2_protocol_HPPC_IN21700_30T_cycle_#1393.mat
CC_CELL2,1393,0.76477,2.29499,0.9616,1,discharge,3,-26.331,8.777,10.0,9.9,4.0833,3.3781,26.7821,06-20-22_08.26_CC2_protocol_HPPC_IN21700_30T_cycle_#1393.mat
CC_CELL2,1393,0.76477,2.29499,0.9619,1,charge,3,2.828,0.943,2.0,2.0,4.0975,4.1999,36.2042,06-20-22_08.26_CC2_protocol_HPPC_IN21700_30T_cycle_#1393.mat
CC_CELL2,1393,0.76477,2.29499,0.9619,1,charge,3,2.828,0.943,10.0,9.9,4.0975,4.1999,36.2042,06-20-22_08.26_CC2_protocol_HPPC_IN21700_30T_cycle_#1393.mat
CC_CELL2,1393,0.76477,2.29499,0.9237,2,discharge,0,-2.29,0.763,2.0,2.0,4.0622,3.9953,29.2114,06-20-22_08.26_CC2_protocol_HPPC_IN21700_30T_cycle_#1393.mat
CC_CELL2,1393,0.76477,2.29499,0.9237,2,discharge,0,-2.29,0.763,10.0,9.9,4.0622,3.9729,38.9922,06-20-22_08.26_CC2_protocol_HPPC_IN21700_30T_cycle_#1393.mat
CC_CELL2,1393,0.76477,2.29499,0.9237,2,charge,0,1.145,0.382,2.0,2.0,4.0654,4.0983,28.7462,06-20-22_08.26_CC2_protocol_HPPC_IN21700_30T_cycle_#1393.mat
CC_CELL2,1393,0.76477,2.29499,0.9237,2,charge,0,1.145,0.382,10.0,9.9,4.0654,4.1076,36.872,06-20-22_08.26_CC2_protocol_HPPC_IN21700_30T_cycle_#1393.mat
CC_CELL2,1393,0.76477,2.29499,0.9236,2,discharge,1,-9.158,3.053,2.0,2.0,4.0632,3.8212,26.4241,06-20-22_08.26_CC2_protocol_HPPC_IN21700_30T_cycle_#1393.mat
CC_CELL2,1393,0.76477,2.29499,0.9236,2,discharge,1,-9.158,3.053,10.0,9.9,4.0632,3.7635,32.7244,06-20-22_08.26_CC2_protocol_HPPC_IN21700_30T_cycle_#1393.mat
CC_CELL2,1393,0.76477,2.29499,0.9237,2,charge,1,4.278,1.426,2.0,2.0,4.0716,4.1959,29.0577,06-20-22_08.26_CC2_protocol_HPPC_IN21700_30T_cycle_#1393.mat
CC_CELL2,1393,0.76477,2.29499,0.9237,2,charge,1,4.278,1.426,10.0,9.9,4.0716,4.2,30.0161,06-20-22_08.26_CC2_protocol_HPPC_IN21700_30T_cycle_#1393.mat
CC_CELL2,1393,0.76477,2.29499,0.9235,2,discharge,2,-18.318,6.106,2.0,1.9,4.0648,3.6394,23.2231,06-20-22_08.26_CC2_protocol_HPPC_IN21700_30T_cycle_#1393.mat
CC_CELL2,1393,0.76477,2.29499,0.9235,2,discharge,2,-18.318,6.106,10.0,9.9,4.0648,3.5472,28.2564,06-20-22_08.26_CC2_protocol_HPPC_IN21700_30T_cycle_#1393.mat
CC_CELL2,1393,0.76477,2.29499,0.9238,2,charge,2,4.172,1.391,2.0,2.0,4.0763,4.2,29.6472,06-20-22_08.26_CC2_protocol_HPPC_IN21700_30T_cycle_#1393.mat
CC_CELL2,1393,0.76477,2.29499,0.9238,2,charge,2,4.172,1.391,10.0,9.9,4.0763,4.2,29.6472,06-20-22_08.26_CC2_protocol_HPPC_IN21700_30T_cycle_#1393.mat
CC_CELL2,1393,0.76477,2.29499,0.9235,2,discharge,3,-26.33,8.777,2.0,1.9,4.0676,3.5013,21.5078,06-20-22_08.26_CC2_protocol_HPPC_IN21700_30T_cycle_#1393.mat
CC_CELL2,1393,0.76477,2.29499,0.9235,2,discharge,3,-26.33,8.777,10.0,9.9,4.0676,3.3763,26.2552,06-20-22_08.26_CC2_protocol_HPPC_IN21700_30T_cycle_#1393.mat
CC_CELL2,1393,0.76477,2.29499,0.9238,2,charge,3,4.032,1.344,2.0,2.0,4.0799,4.2,29.783,06-20-22_08.26_CC2_protocol_HPPC_IN21700_30T_cycle_#1393.mat
CC_CELL2,1393,0.76477,2.29499,0.9238,2,charge,3,4.032,1.344,10.0,9.9,4.0799,4.2,29.783,06-20-22_08.26_CC2_protocol_HPPC_IN21700_30T_cycle_#1393.mat
CC_CELL2,1393,0.76477,2.29499,0.8473,3,discharge,0,-2.29,0.763,2.0,2.0,3.9627,3.9065,24.5383,06-20-22_08.26_CC2_protocol_HPPC_IN21700_30T_cycle_#1393.mat
CC_CELL2,1393,0.76477,2.29499,0.8473,3,discharge,0,-2.29,0.763,10.0,9.9,3.9627,3.8859,33.5327,06-20-22_08.26_CC2_protocol_HPPC_IN21700_30T_cycle_#1393.mat
CC_CELL2,1393,0.76477,2.29499,0.8474,3,charge,0,1.146,0.382,2.0,2.0,3.9655,3.9931,24.0775,06-20-22_08.26_CC2_protocol_HPPC_IN21700_30T_cycle_#1393.mat
CC_CELL2,1393,0.76477,2.29499,0.8474,3,charge,0,1.146,0.382,10.0,9.9,3.9655,4.0024,32.1905,06-20-22_08.26_CC2_protocol_HPPC_IN21700_30T_cycle_#1393.mat
CC_CELL2,1393,0.76477,2.29499,0.8473,3,discharge,1,-9.158,3.053,2.0,2.0,3.9641,3.7521,23.1481,06-20-22_08.26_CC2_protocol_HPPC_IN21700_30T_cycle_#1393.mat
CC_CELL2,1393,0.76477,2.29499,0.8473,3,discharge,1,-9.158,3.053,10.0,9.9,3.9641,3.6961,29.2628,06-20-22_08.26_CC2_protocol_HPPC_IN21700_30T_cycle_#1393.mat
CC_CELL2,1393,0.76477,2.29499,0.8474,3,charge,1,4.58,1.527,2.0,2.0,3.9714,4.0793,23.561,06-20-22_08.26_CC2_protocol_HPPC_IN21700_30T_cycle_#1393.mat
CC_CELL2,1393,0.76477,2.29499,0.8474,3,charge,1,4.58,1.527,10.0,9.9,3.9714,4.1118,30.6577,06-20-22_08.26_CC2_protocol_HPPC_IN21700_30T_cycle_#1393.mat
CC_CELL2,1393,0.76477,2.29499,0.8472,3,discharge,2,-18.317,6.106,2.0,2.0,3.9653,3.58,21.0351,06-20-22_08.26_CC2_protocol_HPPC_IN21700_30T_cycle_#1393.mat
CC_CELL2,1393,0.76477,2.29499,0.8472,3,discharge,2,-18.317,6.106,10.0,9.9,3.9653,3.4916,25.8612,06-20-22_08.26_CC2_protocol_HPPC_IN21700_30T_cycle_#1393.mat
CC_CELL2,1393,0.76477,2.29499,0.8475,3,charge,2,9.106,3.035,2.0,2.0,3.9793,4.2,24.2368,06-20-22_08.26_CC2_protocol_HPPC_IN21700_30T_cycle_#1393.mat
CC_CELL2,1393,0.76477,2.29499,0.8475,3,charge,2,9.106,3.035,10.0,9.9,3.9793,4.1999,24.2258,06-20-22_08.26_CC2_protocol_HPPC_IN21700_30T_cycle_#1393.mat
CC_CELL2,1393,0.76477,2.29499,0.8472,3,discharge,3,-26.332,8.777,2.0,2.0,3.9671,3.4478,19.7213,06-20-22_08.26_CC2_protocol_HPPC_IN21700_30T_cycle_#1393.mat
CC_CELL2,1393,0.76477,2.29499,0.8472,3,discharge,3,-26.332,8.777,10.0,9.9,3.9671,3.3263,24.3354,06-20-22_08.26_CC2_protocol_HPPC_IN21700_30T_cycle_#1393.mat
CC_CELL2,1393,0.76477,2.29499,0.8475,3,charge,3,9.043,3.014,2.0,2.0,3.9847,4.2,23.8085,06-20-22_08.26_CC2_protocol_HPPC_IN21700_30T_cycle_#1393.mat
CC_CELL2,1393,0.76477,2.29499,0.8475,3,charge,3,9.043,3.014,10.0,9.9,3.9847,4.1999,23.7974,06-20-22_08.26_CC2_protocol_HPPC_IN21700_30T_cycle_#1393.mat
CC_CELL2,1393,0.76477,2.29499,0.771,4,discharge,0,-2.291,0.764,2.0,2.0,3.8786,3.8268,22.6127,06-20-22_08.26_CC2_protocol_HPPC_IN21700_30T_cycle_#1393.mat
CC_CELL2,1393,0.76477,2.29499,0.771,4,discharge,0,-2.291,0.764,10.0,9.9,3.8786,3.8107,29.6409,06-20-22_08.26_CC2_protocol_HPPC_IN21700_30T_cycle_#1393.mat
CC_CELL2,1393,0.76477,2.29499,0.771,4,charge,0,1.146,0.382,2.0,2.0,3.8809,3.9064,22.2571,06-20-22_08.26_CC2_protocol_HPPC_IN21700_30T_cycle_#1393.mat
CC_CELL2,1393,0.76477,2.29499,0.771,4,charge,0,1.146,0.382,10.0,9.9,3.8809,3.9135,28.4542,06-20-22_08.26_CC2_protocol_HPPC_IN21700_30T_cycle_#1393.mat
CC_CELL2,1393,0.76477,2.29499,0.771,4,discharge,1,-9.159,3.053,2.0,2.0,3.8798,3.6819,21.6083,06-20-22_08.26_CC2_protocol_HPPC_IN21700_30T_cycle_#1393.mat
CC_CELL2,1393,0.76477,2.29499,0.771,4,discharge,1,-9.159,3.053,10.0,9.9,3.8798,3.6312,27.1442,06-20-22_08.26_CC2_protocol_HPPC_IN21700_30T_cycle_#1393.mat
CC_CELL2,1393,0.76477,2.29499,0.7711,4,charge,1,4.58,1.527,2.0,1.9,3.8854,3.9837,21.4648,06-20-22_08.26_CC2_protocol_HPPC_IN21700_30T_cycle_#1393.mat
CC_CELL2,1393,0.76477,2.29499,0.7711,4,charge,1,4.58,1.527,10.0,9.9,3.8854,4.0094,27.0766,06-20-22_08.26_CC2_protocol_HPPC_IN21700_30T_cycle_#1393.mat
CC_CELL2,1393,0.76477,2.29499,0.7709,4,discharge,2,-18.318,6.106,2.0,2.0,3.8804,3.5128,20.0677,06-20-22_08.26_CC2_protocol_HPPC_IN21700_30T_cycle_#1393.mat
CC_CELL2,1393,0.76477,2.29499,0.7709,4,discharge,2,-18.318,6.106,10.0,9.9,3.8804,3.4244,24.8935,06-20-22_08.26_CC2_protocol_HPPC_IN21700_30T_cycle_#1393.mat
CC_CELL2,1393,0.76477,2.29499,0.7711,4,charge,2,13.736,4.579,2.0,2.0,3.8904,4.1591,19.5617,06-20-22_08.26_CC2_protocol_HPPC_IN21700_30T_cycle_#1393.mat
CC_CELL2,1393,0.76477,2.29499,0.7711,4,charge,2,13.736,4.579,10.0,9.9,3.8904,4.2,22.5393,06-20-22_08.26_CC2_protocol_HPPC_IN21700_30T_cycle_#1393.mat
CC_CELL2,1393,0.76477,2.29499,0.7708,4,discharge,3,-26.333,8.778,2.0,2.0,3.881,3.3799,19.0294,06-20-22_08.26_CC2_protocol_HPPC_IN21700_30T_cycle_#1393.mat
CC_CELL2,1393,0.76477,2.29499,0.7708,4,discharge,3,-26.333,8.778,10.0,9.9,3.881,3.2539,23.8142,06-20-22_08.26_CC2_protocol_HPPC_IN21700_30T_cycle_#1393.mat
CC_CELL2,1393,0.76477,2.29499,0.7712,4,charge,3,14.484,4.828,2.0,2.0,3.8938,4.2002,21.1544,06-20-22_08.26_CC2_protocol_HPPC_IN21700_30T_cycle_#1393.mat
CC_CELL2,1393,0.76477,2.29499,0.7712,4,charge,3,14.484,4.828,10.0,9.9,3.8938,4.2001,21.1475,06-20-22_08.26_CC2_protocol_HPPC_IN21700_30T_cycle_#1393.mat
CC_CELL2,1393,0.76477,2.29499,0.6947,5,discharge,0,-2.29,0.763,2.0,2.0,3.8137,3.7643,21.5683,06-20-22_08.26_CC2_protocol_HPPC_IN21700_30T_cycle_#1393.mat
CC_CELL2,1393,0.76477,2.29499,0.6947,5,discharge,0,-2.29,0.763,10.0,9.9,3.8137,3.7478,28.7723,06-20-22_08.26_CC2_protocol_HPPC_IN21700_30T_cycle_#1393.mat
CC_CELL2,1393,0.76477,2.29499,0.6947,5,charge,0,1.146,0.382,2.0,2.0,3.8161,3.8404,21.2079,06-20-22_08.26_CC2_protocol_HPPC_IN21700_30T_cycle_#1393.mat
CC_CELL2,1393,0.76477,2.29499,0.6947,5,charge,0,1.146,0.382,10.0,9.9,3.8161,3.8477,27.579,06-20-22_08.26_CC2_protocol_HPPC_IN21700_30T_cycle_#1393.mat
CC_CELL2,1393,0.76477,2.29499,0.6946,5,discharge,1,-9.159,3.053,2.0,2.0,3.815,3.6233,20.9314,06-20-22_08.26_CC2_protocol_HPPC_IN21700_30T_cycle_#1393.mat
CC_CELL2,1393,0.76477,2.29499,0.6946,5,discharge,1,-9.159,3.053,10.0,9.9,3.815,3.5669,27.0896,06-20-22_08.26_CC2_protocol_HPPC_IN21700_30T_cycle_#1393.mat
CC_CELL2,1393,0.76477,2.29499,0.6947,5,charge,1,4.579,1.526,2.0,2.0,3.8213,3.9159,20.6582,06-20-22_08.26_CC2_protocol_HPPC_IN21700_30T_cycle_#1393.mat
CC_CELL2,1393,0.76477,2.29499,0.6947,5,charge,1,4.579,1.526,10.0,9.9,3.8213,3.9396,25.8336,06-20-22_08.26_CC2_protocol_HPPC_IN21700_30T_cycle_#1393.mat
CC_CELL2,1393,0.76477,2.29499,0.6946,5,discharge,2,-18.318,6.106,2.0,2.0,3.8161,3.4563,19.6419,06-20-22_08.26_CC2_protocol_HPPC_IN21700_30T_cycle_#1393.mat
CC_CELL2,1393,0.76477,2.29499,0.6946,5,discharge,2,-18.318,6.106,10.0,9.9,3.8161,3.3595,24.9263,06-20-22_08.26_CC2_protocol_HPPC_IN21700_30T_cycle_#1393.mat
CC_CELL2,1393,0.76477,2.29499,0.6948,5,charge,2,13.738,4.579,2.0,2.0,3.8265,4.0835,18.7072,06-20-22_08.26_CC2_protocol_HPPC_IN21700_30T_cycle_#1393.mat
CC_CELL2,1393,0.76477,2.29499,0.6948,5,charge,2,13.738,4.579,10.0,9.9,3.8265,4.1368,22.587,06-20-22_08.26_CC2_protocol_HPPC_IN21700_30T_cycle_#1393.mat
CC_CELL2,1393,0.76477,2.29499,0.6945,5,discharge,3,-26.332,8.777,2.0,2.0,3.8173,3.3262,18.6503,06-20-22_08.26_CC2_protocol_HPPC_IN21700_30T_cycle_#1393.mat
CC_CELL2,1393,0.76477,2.29499,0.6945,5,discharge,3,-26.332,8.777,10.0,9.9,3.8173,3.1921,23.743,06-20-22_08.26_CC2_protocol_HPPC_IN21700_30T_cycle_#1393.mat
CC_CELL2,1393,0.76477,2.29499,0.6949,5,charge,3,19.429,6.476,2.0,2.0,3.8299,4.2001,19.054,06-20-22_08.26_CC2_protocol_HPPC_IN21700_30T_cycle_#1393.mat
CC_CELL2,1393,0.76477,2.29499,0.6949,5,charge,3,19.429,6.476,10.0,9.9,3.8299,4.2,19.0488,06-20-22_08.26_CC2_protocol_HPPC_IN21700_30T_cycle_#1393.mat
CC_CELL2,1393,0.76477,2.29499,0.6184,6,discharge,0,-2.291,0.764,2.0,2.0,3.7375,3.6876,21.7847,06-20-22_08.26_CC2_protocol_HPPC_IN21700_30T_cycle_#1393.mat
CC_CELL2,1393,0.76477,2.29499,0.6184,6,discharge,0,-2.291,0.764,10.0,9.9,3.7375,3.6703,29.3373,06-20-22_08.26_CC2_protocol_HPPC_IN21700_30T_cycle_#1393.mat
CC_CELL2,1393,0.76477,2.29499,0.6184,6,charge,0,1.144,0.381,2.0,2.0,3.7401,3.7644,21.2431,06-20-22_08.26_CC2_protocol_HPPC_IN21700_30T_cycle_#1393.mat
CC_CELL2,1393,0.76477,2.29499,0.6184,6,charge,0,1.144,0.381,10.0,9.9,3.7401,3.7724,28.2367,06-20-22_08.26_CC2_protocol_HPPC_IN21700_30T_cycle_#1393.mat
CC_CELL2,1393,0.76477,2.29499,0.6183,6,discharge,1,-9.161,3.054,2.0,2.0,3.7388,3.5454,21.1117,06-20-22_08.26_CC2_protocol_HPPC_IN21700_30T_cycle_#1393.mat
CC_CELL2,1393,0.76477,2.29499,0.6183,6,discharge,1,-9.161,3.054,10.0,9.9,3.7388,3.4866,27.5303,06-20-22_08.26_CC2_protocol_HPPC_IN21700_30T_cycle_#1393.mat
CC_CELL2,1393,0.76477,2.29499,0.6184,6,charge,1,4.579,1.526,2.0,2.0,3.7461,3.8416,20.8547,06-20-22_08.26_CC2_protocol_HPPC_IN21700_30T_cycle_#1393.mat
CC_CELL2,1393,0.76477,2.29499,0.6184,6,charge,1,4.579,1.526,10.0,9.9,3.7461,3.8684,26.7071,06-20-22_08.26_CC2_protocol_HPPC_IN21700_30T_cycle_#1393.mat
CC_CELL2,1393,0.76477,2.29499,0.6182,6,discharge,2,-18.317,6.106,2.0,2.0,3.74,3.3758,19.8832,06-20-22_08.26_CC2_protocol_HPPC_IN21700_30T_cycle_#1393.mat
CC_CELL2,1393,0.76477,2.29499,0.6182,6,discharge,2,-18.317,6.106,10.0,9.9,3.74,3.2759,25.3371,06-20-22_08.26_CC2_protocol_HPPC_IN21700_30T_cycle_#1393.mat
CC_CELL2,1393,0.76477,2.29499,0.6185,6,charge,2,13.736,4.579,2.0,1.9,3.752,4.0111,18.8628,06-20-22_08.26_CC2_protocol_HPPC_IN21700_30T_cycle_#1393.mat
CC_CELL2,1393,0.76477,2.29499,0.6185,6,charge,2,13.736,4.579,10.0,9.9,3.752,4.069,23.078,06-20-22_08.26_CC2_protocol_HPPC_IN21700_30T_cycle_#1393.mat
CC_CELL2,1393,0.76477,2.29499,0.6182,6,discharge,3,-26.334,8.778,2.0,2.0,3.7413,3.2423,18.9489,06-20-22_08.26_CC2_protocol_HPPC_IN21700_30T_cycle_#1393.mat
CC_CELL2,1393,0.76477,2.29499,0.6182,6,discharge,3,-26.334,8.778,10.0,9.9,3.7413,3.1041,24.1969,06-20-22_08.26_CC2_protocol_HPPC_IN21700_30T_cycle_#1393.mat
CC_CELL2,1393,0.76477,2.29499,0.6186,6,charge,3,22.896,7.632,2.0,2.0,3.7569,4.1566,17.4572,06-20-22_08.26_CC2_protocol_HPPC_IN21700_30T_cycle_#1393.mat
CC_CELL2,1393,0.76477,2.29499,0.6186,6,charge,3,22.896,7.632,10.0,9.9,3.7569,4.2,19.3527,06-20-22_08.26_CC2_protocol_HPPC_IN21700_30T_cycle_#1393.mat
CC_CELL2,1393,0.76477,2.29499,0.5421,7,discharge,0,-2.29,0.763,2.0,2.0,3.6608,3.6109,21.7866,06-20-22_08.26_CC2_protocol_HPPC_IN21700_30T_cycle_#1393.mat
CC_CELL2,1393,0.76477,2.29499,0.5421,7,discharge,0,-2.29,0.763,10.0,9.9,3.6608,3.5942,29.0779,06-20-22_08.26_CC2_protocol_HPPC_IN21700_30T_cycle_#1393.mat
CC_CELL2,1393,0.76477,2.29499,0.5421,7,charge,0,1.146,0.382,2.0,2.0,3.6634,3.6879,21.3787,06-20-22_08.26_CC2_protocol_HPPC_IN21700_30T_cycle_#1393.mat
CC_CELL2,1393,0.76477,2.29499,0.5421,7,charge,0,1.146,0.382,10.0,9.9,3.6634,3.6954,27.9232,06-20-22_08.26_CC2_protocol_HPPC_IN21700_30T_cycle_#1393.mat
CC_CELL2,1393,0.76477,2.29499,0.542,7,discharge,1,-9.16,3.053,2.0,2.0,3.6622,3.4688,21.1126,06-20-22_08.26_CC2_protocol_HPPC_IN21700_30T_cycle_#1393.mat
CC_CELL2,1393,0.76477,2.29499,0.542,7,discharge,1,-9.16,3.053,10.0,9.9,3.6622,3.4117,27.346,06-20-22_08.26_CC2_protocol_HPPC_IN21700_30T_cycle_#1393.mat
CC_CELL2,1393,0.76477,2.29499,0.5421,7,charge,1,4.579,1.526,2.0,2.0,3.6693,3.7644,20.7674,06-20-22_08.26_CC2_protocol_HPPC_IN21700_30T_cycle_#1393.mat
CC_CELL2,1393,0.76477,2.29499,0.5421,7,charge,1,4.579,1.526,10.0,9.9,3.6693,3.792,26.7945,06-20-22_08.26_CC2_protocol_HPPC_IN21700_30T_cycle_#1393.mat
CC_CELL2,1393,0.76477,2.29499,0.5419,7,discharge,2,-18.32,6.107,2.0,2.0,3.6633,3.3003,19.8144,06-20-22_08.26_CC2_protocol_HPPC_IN21700_30T_cycle_#1393.mat
CC_CELL2,1393,0.76477,2.29499,0.5419,7,discharge,2,-18.32,6.107,10.0,9.9,3.6633,3.2012,25.2238,06-20-22_08.26_CC2_protocol_HPPC_IN21700_30T_cycle_#1393.mat
CC_CELL2,1393,0.76477,2.29499,0.5422,7,charge,2,13.738,4.579,2.0,2.0,3.6756,3.9348,18.8674,06-20-22_08.26_CC2_protocol_HPPC_IN21700_30T_cycle_#1393.mat
CC_CELL2,1393,0.76477,2.29499,0.5422,7,charge,2,13.738,4.579,10.0,9.9,3.6756,3.994,23.1766,06-20-22_08.26_CC2_protocol_HPPC_IN21700_30T_cycle_#1393.mat
CC_CELL2,1393,0.76477,2.29499,0.5418,7,discharge,3,-26.332,8.777,2.0,2.0,3.6643,3.1682,18.8402,06-20-22_08.26_CC2_protocol_HPPC_IN21700_30T_cycle_#1393.mat
CC_CELL2,1393,0.76477,2.29499,0.5418,7,discharge,3,-26.332,8.777,10.0,9.9,3.6643,3.0275,24.1835,06-20-22_08.26_CC2_protocol_HPPC_IN21700_30T_cycle_#1393.mat
CC_CELL2,1393,0.76477,2.29499,0.5422,7,charge,3,22.898,7.633,2.0,2.0,3.6809,4.0777,17.329,06-20-22_08.26_CC2_protocol_HPPC_IN21700_30T_cycle_#1393.mat
CC_CELL2,1393,0.76477,2.29499,0.5422,7,charge,3,22.898,7.633,10.0,9.9,3.6809,4.1587,20.8665,06-20-22_08.26_CC2_protocol_HPPC_IN21700_30T_cycle_#1393.mat
CC_CELL2,1393,0.76477,2.29499,0.4657,8,discharge,0,-2.291,0.764,2.0,2.0,3.5942,3.5426,22.5268,06-20-22_08.26_CC2_protocol_HPPC_IN21700_30T_cycle_#1393.mat
CC_CELL2,1393,0.76477,2.29499,0.4657,8,discharge,0,-2.291,0.764,10.0,9.9,3.5942,3.5252,30.1231,06-20-22_08.26_CC2_protocol_HPPC_IN21700_30T_cycle_#1393.mat
CC_CELL2,1393,0.76477,2.29499,0.4657,8,charge,0,1.146,0.382,2.0,2.0,3.5965,3.622,22.2533,06-20-22_08.26_CC2_protocol_HPPC_IN21700_30T_cycle_#1393.mat
CC_CELL2,1393,0.76477,2.29499,0.4657,8,charge,0,1.146,0.382,10.0,9.9,3.5965,3.6296,28.8856,06-20-22_08.26_CC2_protocol_HPPC_IN21700_30T_cycle_#1393.mat
CC_CELL2,1393,0.76477,2.29499,0.4657,8,discharge,1,-9.159,3.053,2.0,2.0,3.5955,3.3938,22.0228,06-20-22_08.26_CC2_protocol_HPPC_IN21700_30T_cycle_#1393.mat
CC_CELL2,1393,0.76477,2.29499,0.4657,8,discharge,1,-9.159,3.053,10.0,9.9,3.5955,3.3347,28.4757,06-20-22_08.26_CC2_protocol_HPPC_IN21700_30T_cycle_#1393.mat
CC_CELL2,1393,0.76477,2.29499,0.4658,8,charge,1,4.579,1.526,2.0,2.0,3.6028,3.7012,21.4885,06-20-22_08.26_CC2_protocol_HPPC_IN21700_30T_cycle_#1393.mat
CC_CELL2,1393,0.76477,2.29499,0.4658,8,charge,1,4.579,1.526,10.0,9.9,3.6028,3.7291,27.5812,06-20-22_08.26_CC2_protocol_HPPC_IN21700_30T_cycle_#1393.mat
CC_CELL2,1393,0.76477,2.29499,0.4656,8,discharge,2,-18.318,6.106,2.0,2.0,3.5965,3.2184,20.6409,06-20-22_08.26_CC2_protocol_HPPC_IN21700_30T_cycle_#1393.mat
CC_CELL2,1393,0.76477,2.29499,0.4656,8,discharge,2,-18.318,6.106,10.0,9.9,3.5965,3.1086,26.635,06-20-22_08.26_CC2_protocol_HPPC_IN21700_30T_cycle_#1393.mat
CC_CELL2,1393,0.76477,2.29499,0.4658,8,charge,2,13.736,4.579,2.0,2.0,3.61,3.8754,19.3215,06-20-22_08.26_CC2_protocol_HPPC_IN21700_30T_cycle_#1393.mat
CC_CELL2,1393,0.76477,2.29499,0.4658,8,charge,2,13.736,4.579,10.0,9.9,3.61,3.9384,23.908,06-20-22_08.26_CC2_protocol_HPPC_IN21700_30T_cycle_#1393.mat
CC_CELL2,1393,0.76477,2.29499,0.4655,8,discharge,3,-26.331,8.777,2.0,2.0,3.5979,3.0805,19.6498,06-20-22_08.26_CC2_protocol_HPPC_IN21700_30T_cycle_#1393.mat
CC_CELL2,1393,0.76477,2.29499,0.4655,8,discharge,3,-26.331,8.777,10.0,9.9,3.5979,2.9129,26.015,06-20-22_08.26_CC2_protocol_HPPC_IN21700_30T_cycle_#1393.mat
CC_CELL2,1393,0.76477,2.29499,0.4659,8,charge,3,22.897,7.632,2.0,2.0,3.6162,4.0219,17.7185,06-20-22_08.26_CC2_protocol_HPPC_IN21700_30T_cycle_#1393.mat
CC_CELL2,1393,0.76477,2.29499,0.4659,8,charge,3,22.897,7.632,10.0,9.9,3.6162,4.1054,21.3652,06-20-22_08.26_CC2_protocol_HPPC_IN21700_30T_cycle_#1393.mat
CC_CELL2,1393,0.76477,2.29499,0.3894,9,discharge,0,-2.29,0.763,2.0,2.0,3.5221,3.4663,24.3626,06-20-22_08.26_CC2_protocol_HPPC_IN21700_30T_cycle_#1393.mat
CC_CELL2,1393,0.76477,2.29499,0.3894,9,discharge,0,-2.29,0.763,10.0,9.9,3.5221,3.447,32.789,06-20-22_08.26_CC2_protocol_HPPC_IN21700_30T_cycle_#1393.mat
CC_CELL2,1393,0.76477,2.29499,0.3894,9,charge,0,1.144,0.381,2.0,2.0,3.5242,3.5511,23.5119,06-20-22_08.26_CC2_protocol_HPPC_IN21700_30T_cycle_#1393.mat
CC_CELL2,1393,0.76477,2.29499,0.3894,9,charge,0,1.144,0.381,10.0,9.9,3.5242,3.5583,29.8051,06-20-22_08.26_CC2_protocol_HPPC_IN21700_30T_cycle_#1393.mat
CC_CELL2,1393,0.76477,2.29499,0.3893,9,discharge,1,-9.158,3.053,2.0,2.0,3.5235,3.3091,23.4102,06-20-22_08.26_CC2_protocol_HPPC_IN21700_30T_cycle_#1393.mat
CC_CELL2,1393,0.76477,2.29499,0.3893,9,discharge,1,-9.158,3.053,10.0,9.9,3.5235,3.2357,31.4247,06-20-22_08.26_CC2_protocol_HPPC_IN21700_30T_cycle_#1393.mat
CC_CELL2,1393,0.76477,2.29499,0.3894,9,charge,1,4.579,1.526,2.0,2.0,3.5303,3.6322,22.2518,06-20-22_08.26_CC2_protocol_HPPC_IN21700_30T_cycle_#1393.mat
CC_CELL2,1393,0.76477,2.29499,0.3894,9,charge,1,4.579,1.526,10.0,9.9,3.5303,3.6589,28.0823,06-20-22_08.26_CC2_protocol_HPPC_IN21700_30T_cycle_#1393.mat
CC_CELL2,1393,0.76477,2.29499,0.3893,9,discharge,2,-18.318,6.106,2.0,1.9,3.5243,3.1273,21.6727,06-20-22_08.26_CC2_protocol_HPPC_IN21700_30T_cycle_#1393.mat
CC_CELL2,1393,0.76477,2.29499,0.3893,9,discharge,2,-18.318,6.106,10.0,9.9,3.5243,2.971,30.2053,06-20-22_08.26_CC2_protocol_HPPC_IN21700_30T_cycle_#1393.mat
CC_CELL2,1393,0.76477,2.29499,0.3895,9,charge,2,13.735,4.578,2.0,1.9,3.5376,3.806,19.5413,06-20-22_08.26_CC2_protocol_HPPC_IN21700_30T_cycle_#1393.mat
CC_CELL2,1393,0.76477,2.29499,0.3895,9,charge,2,13.735,4.578,10.0,9.9,3.5376,3.8728,24.4048,06-20-22_08.26_CC2_protocol_HPPC_IN21700_30T_cycle_#1393.mat
CC_CELL2,1393,0.76477,2.29499,0.3892,9,discharge,3,-26.332,8.777,2.0,2.0,3.5252,2.9776,20.796,06-20-22_08.26_CC2_protocol_HPPC_IN21700_30T_cycle_#1393.mat
CC_CELL2,1393,0.76477,2.29499,0.3892,9,discharge,3,-26.332,8.777,10.0,9.9,3.5252,2.7274,30.2977,06-20-22_08.26_CC2_protocol_HPPC_IN21700_30T_cycle_#1393.mat
CC_CELL2,1393,0.76477,2.29499,0.3896,9,charge,3,22.898,7.633,2.0,2.0,3.544,3.952,17.8182,06-20-22_08.26_CC2_protocol_HPPC_IN21700_30T_cycle_#1393.mat
CC_CELL2,1393,0.76477,2.29499,0.3896,9,charge,3,22.898,7.633,10.0,9.9,3.544,4.0427,21.7792,06-20-22_08.26_CC2_protocol_HPPC_IN21700_30T_cycle_#1393.mat
CC_CELL2,1393,0.76477,2.29499,0.3512,10,discharge,0,-2.291,0.764,2.0,2.0,3.4897,3.4325,24.9727,06-20-22_08.26_CC2_protocol_HPPC_IN21700_30T_cycle_#1393.mat
CC_CELL2,1393,0.76477,2.29499,0.3512,10,discharge,0,-2.291,0.764,10.0,9.9,3.4897,3.4103,34.6649,06-20-22_08.26_CC2_protocol_HPPC_IN21700_30T_cycle_#1393.mat
CC_CELL2,1393,0.76477,2.29499,0.3512,10,charge,0,1.144,0.381,2.0,2.0,3.4919,3.5191,23.7741,06-20-22_08.26_CC2_protocol_HPPC_IN21700_30T_cycle_#1393.mat
CC_CELL2,1393,0.76477,2.29499,0.3512,10,charge,0,1.144,0.381,10.0,9.9,3.4919,3.5267,30.4169,06-20-22_08.26_CC2_protocol_HPPC_IN21700_30T_cycle_#1393.mat
CC_CELL2,1393,0.76477,2.29499,0.3512,10,discharge,1,-9.159,3.053,2.0,2.0,3.4903,3.2694,24.1191,06-20-22_08.26_CC2_protocol_HPPC_IN21700_30T_cycle_#1393.mat
CC_CELL2,1393,0.76477,2.29499,0.3512,10,discharge,1,-9.159,3.053,10.0,9.9,3.4903,3.1774,34.1642,06-20-22_08.26_CC2_protocol_HPPC_IN21700_30T_cycle_#1393.mat
CC_CELL2,1393,0.76477,2.29499,0.3513,10,charge,1,4.579,1.526,2.0,2.0,3.4979,3.5998,22.2528,06-20-22_08.26_CC2_protocol_HPPC_IN21700_30T_cycle_#1393.mat
CC_CELL2,1393,0.76477,2.29499,0.3513,10,charge,1,4.579,1.526,10.0,9.9,3.4979,3.6241,27.5594,06-20-22_08.26_CC2_protocol_HPPC_IN21700_30T_cycle_#1393.mat
CC_CELL2,1393,0.76477,2.29499,0.3511,10,discharge,2,-18.318,6.106,2.0,2.0,3.4909,3.073,22.8136,06-20-22_08.26_CC2_protocol_HPPC_IN21700_30T_cycle_#1393.mat
CC_CELL2,1393,0.76477,2.29499,0.3511,10,discharge,2,-18.318,6.106,10.0,9.9,3.4909,2.8717,33.8028,06-20-22_08.26_CC2_protocol_HPPC_IN21700_30T_cycle_#1393.mat
CC_CELL2,1393,0.76477,2.29499,0.3514,10,charge,2,13.738,4.579,2.0,2.0,3.5052,3.7739,19.5589,06-20-22_08.26_CC2_protocol_HPPC_IN21700_30T_cycle_#1393.mat
CC_CELL2,1393,0.76477,2.29499,0.3514,10,charge,2,13.738,4.579,10.0,9.9,3.5052,3.8369,24.1447,06-20-22_08.26_CC2_protocol_HPPC_IN21700_30T_cycle_#1393.mat
CC_CELL2,1393,0.76477,2.29499,0.3511,10,discharge,3,-26.331,8.777,2.0,2.0,3.4921,2.9089,22.1488,06-20-22_08.26_CC2_protocol_HPPC_IN21700_30T_cycle_#1393.mat
CC_CELL2,1393,0.76477,2.29499,0.3511,10,discharge,3,-26.331,8.777,10.0,9.9,3.4921,2.5745,34.8487,06-20-22_08.26_CC2_protocol_HPPC_IN21700_30T_cycle_#1393.mat
CC_CELL2,1393,0.76477,2.29499,0.3515,10,charge,3,22.897,7.632,2.0,2.0,3.5112,3.9205,17.8757,06-20-22_08.26_CC2_protocol_HPPC_IN21700_30T_cycle_#1393.mat
CC_CELL2,1393,0.76477,2.29499,0.3515,10,charge,3,22.897,7.632,10.0,9.9,3.5112,4.0127,21.9024,06-20-22_08.26_CC2_protocol_HPPC_IN21700_30T_cycle_#1393.mat
CC_CELL2,1393,0.76477,2.29499,0.3131,11,discharge,0,-2.289,0.763,2.0,2.0,3.4536,3.3894,28.0484,06-20-22_08.26_CC2_protocol_HPPC_IN21700_30T_cycle_#1393.mat
CC_CELL2,1393,0.76477,2.29499,0.3131,11,discharge,0,-2.289,0.763,10.0,9.9,3.4536,3.3605,40.6746,06-20-22_08.26_CC2_protocol_HPPC_IN21700_30T_cycle_#1393.mat
CC_CELL2,1393,0.76477,2.29499,0.3131,11,charge,0,1.145,0.382,2.0,2.0,3.4571,3.4874,26.4536,06-20-22_08.26_CC2_protocol_HPPC_IN21700_30T_cycle_#1393.mat
CC_CELL2,1393,0.76477,2.29499,0.3131,11,charge,0,1.145,0.382,10.0,9.9,3.4571,3.4972,35.0096,06-20-22_08.26_CC2_protocol_HPPC_IN21700_30T_cycle_#1393.mat
CC_CELL2,1393,0.76477,2.29499,0.313,11,discharge,1,-9.159,3.053,2.0,2.0,3.4538,3.2047,27.1979,06-20-22_08.26_CC2_protocol_HPPC_IN21700_30T_cycle_#1393.mat
CC_CELL2,1393,0.76477,2.29499,0.313,11,discharge,1,-9.159,3.053,10.0,9.9,3.4538,3.0765,41.1954,06-20-22_08.26_CC2_protocol_HPPC_IN21700_30T_cycle_#1393.mat
CC_CELL2,1393,0.76477,2.29499,0.3131,11,charge,1,4.579,1.526,2.0,2.0,3.466,3.576,24.0211,06-20-22_08.26_CC2_protocol_HPPC_IN21700_30T_cycle_#1393.mat
CC_CELL2,1393,0.76477,2.29499,0.3131,11,charge,1,4.579,1.526,10.0,9.9,3.466,3.6012,29.5242,06-20-22_08.26_CC2_protocol_HPPC_IN21700_30T_cycle_#1393.mat
CC_CELL2,1393,0.76477,2.29499,0.313,11,discharge,2,-18.318,6.106,2.0,2.0,3.4552,2.9881,25.4995,06-20-22_08.26_CC2_protocol_HPPC_IN21700_30T_cycle_#1393.mat
CC_CELL2,1393,0.76477,2.29499,0.313,11,discharge,2,-18.318,6.106,10.0,9.9,3.4552,2.696,41.4456,06-20-22_08.26_CC2_protocol_HPPC_IN21700_30T_cycle_#1393.mat
CC_CELL2,1393,0.76477,2.29499,0.3132,11,charge,2,13.736,4.579,2.0,2.0,3.4749,3.7498,20.0131,06-20-22_08.26_CC2_protocol_HPPC_IN21700_30T_cycle_#1393.mat
CC_CELL2,1393,0.76477,2.29499,0.3132,11,charge,2,13.736,4.579,10.0,9.9,3.4749,3.8067,24.1555,06-20-22_08.26_CC2_protocol_HPPC_IN21700_30T_cycle_#1393.mat
CC_CELL2,1393,0.76477,2.29499,0.3129,11,discharge,3,-26.332,8.777,2.0,2.0,3.456,2.8141,24.3772,06-20-22_08.26_CC2_protocol_HPPC_IN21700_30T_cycle_#1393.mat
CC_CELL2,1393,0.76477,2.29499,0.3129,11,discharge,3,-26.332,8.777,10.0,9.9,3.456,2.4998,36.3132,06-20-22_08.26_CC2_protocol_HPPC_IN21700_30T_cycle_#1393.mat
CC_CELL2,1393,0.76477,2.29499,0.3133,11,charge,3,22.898,7.633,2.0,2.0,3.4805,3.8888,17.8313,06-20-22_08.26_CC2_protocol_HPPC_IN21700_30T_cycle_#1393.mat
CC_CELL2,1393,0.76477,2.29499,0.3133,11,charge,3,22.898,7.633,10.0,9.9,3.4805,3.9767,21.67,06-20-22_08.26_CC2_protocol_HPPC_IN21700_30T_cycle_#1393.mat
CC_CELL2,1393,0.76477,2.29499,0.2749,12,discharge,0,-2.291,0.764,2.0,2.0,3.4113,3.3422,30.1655,06-20-22_08.26_CC2_protocol_HPPC_IN21700_30T_cycle_#1393.mat
CC_CELL2,1393,0.76477,2.29499,0.2749,12,discharge,0,-2.291,0.764,10.0,9.9,3.4113,3.3043,46.7106,06-20-22_08.26_CC2_protocol_HPPC_IN21700_30T_cycle_#1393.mat
CC_CELL2,1393,0.76477,2.29499,0.275,12,charge,0,1.146,0.382,2.0,2.0,3.4159,3.4481,28.0977,06-20-22_08.26_CC2_protocol_HPPC_IN21700_30T_cycle_#1393.mat
CC_CELL2,1393,0.76477,2.29499,0.275,12,charge,0,1.146,0.382,10.0,9.9,3.4159,3.4616,39.8778,06-20-22_08.26_CC2_protocol_HPPC_IN21700_30T_cycle_#1393.mat
CC_CELL2,1393,0.76477,2.29499,0.2749,12,discharge,1,-9.159,3.053,2.0,2.0,3.413,3.1401,29.7968,06-20-22_08.26_CC2_protocol_HPPC_IN21700_30T_cycle_#1393.mat
CC_CELL2,1393,0.76477,2.29499,0.2749,12,discharge,1,-9.159,3.053,10.0,9.9,3.413,2.9593,49.5376,06-20-22_08.26_CC2_protocol_HPPC_IN21700_30T_cycle_#1393.mat
CC_CELL2,1393,0.76477,2.29499,0.275,12,charge,1,4.579,1.526,2.0,2.0,3.4293,3.5443,25.113,06-20-22_08.26_CC2_protocol_HPPC_IN21700_30T_cycle_#1393.mat
CC_CELL2,1393,0.76477,2.29499,0.275,12,charge,1,4.579,1.526,10.0,9.9,3.4293,3.5768,32.2102,06-20-22_08.26_CC2_protocol_HPPC_IN21700_30T_cycle_#1393.mat
CC_CELL2,1393,0.76477,2.29499,0.2748,12,discharge,2,-18.32,6.107,2.0,2.0,3.4163,2.8978,28.3024,06-20-22_08.26_CC2_protocol_HPPC_IN21700_30T_cycle_#1393.mat
CC_CELL2,1393,0.76477,2.29499,0.2748,12,discharge,2,-18.32,6.107,10.0,9.9,3.4163,2.4998,50.0273,06-20-22_08.26_CC2_protocol_HPPC_IN21700_30T_cycle_#1393.mat
CC_CELL2,1393,0.76477,2.29499,0.2751,12,charge,2,13.738,4.579,2.0,2.0,3.4452,3.7208,20.0611,06-20-22_08.26_CC2_protocol_HPPC_IN21700_30T_cycle_#1393.mat
CC_CELL2,1393,0.76477,2.29499,0.2751,12,charge,2,13.738,4.579,10.0,9.9,3.4452,3.7731,23.8681,06-20-22_08.26_CC2_protocol_HPPC_IN21700_30T_cycle_#1393.mat
CC_CELL2,1393,0.76477,2.29499,0.2748,12,discharge,3,-24.585,8.195,2.0,2.0,3.4199,2.6995,29.3024,06-20-22_08.26_CC2_protocol_HPPC_IN21700_30T_cycle_#1393.mat
CC_CELL2,1393,0.76477,2.29499,0.2748,12,discharge,3,-24.585,8.195,10.0,9.9,3.4199,2.4999,37.4212,06-20-22_08.26_CC2_protocol_HPPC_IN21700_30T_cycle_#1393.mat
CC_CELL2,1393,0.76477,2.29499,0.2751,12,charge,3,22.897,7.632,2.0,1.9,3.4514,3.8622,17.9412,06-20-22_08.26_CC2_protocol_HPPC_IN21700_30T_cycle_#1393.mat
CC_CELL2,1393,0.76477,2.29499,0.2751,12,charge,3,22.897,7.632,10.0,9.9,3.4514,3.9449,21.553,06-20-22_08.26_CC2_protocol_HPPC_IN21700_30T_cycle_#1393.mat
CC_CELL2,1431,0.77156,2.31538,1.0,0,discharge,0,-2.314,0.771,2.0,2.0,4.1081,4.0333,32.3236,06-30-22_03.01_CC2_protocol_HPPC_IN21700_30T_cycle_#1431.mat
CC_CELL2,1431,0.77156,2.31538,1.0,0,discharge,0,-2.314,0.771,10.0,9.7,4.1081,4.0101,42.3491,06-30-22_03.01_CC2_protocol_HPPC_IN21700_30T_cycle_#1431.mat
