Repository: KikETs/ECM_HYBRID_BMS_JOINT

## Results

| Arm | Model | Size | Protocol | Result | Worst cell |
|---|---|---|---|---|---|
| SOP | 2RC table + trim (A8) | 4 effective coefficients, 2 EW states | leave-one-cell-out | usable current 69.6 % discharge, 59.5 % charge (τ = 10 s) | 59.9 % / 53.5 % (BOOST_REST) |
| SOH | dQ/dV ridge | 65 coefficients | leave-one-cell-out | RMSE 0.0094, bias −0.0005 | 0.0130 (BOOST_REST) |
| SOC | 2RC EKF, low-current gate | 3 states | leave-one-cell-out | **2.34 %p** over six sensor disturbances on estimated SOH (2.325 on true SOH), per cell 2.00–2.75 | 4.60 %p (BOOST_NEGPULSE_1S, current offset −0.10 A) |

The SOH arm was a 10,945-parameter CNN until the second audit round. Nested

File: analysis/uypydj_hppc_resistance.csv (part 216 of 225)
protocol,cycle,SOH,CAP_Ah,SOC,soc_group,direction,rate_rank,I_A,CRate_rated,tau_s,tau_actual_s,V_pre_V,V_tau_V,R_mOhm,file
CC_CELL2,1431,0.77156,2.31538,1.0,0,charge,0,1.159,0.386,2.0,1.9,4.1223,4.1664,38.0632,06-30-22_03.01_CC2_protocol_HPPC_IN21700_30T_cycle_#1431.mat
CC_CELL2,1431,0.77156,2.31538,1.0,0,charge,0,1.159,0.386,10.0,9.9,4.1223,4.1849,54.0307,06-30-22_03.01_CC2_protocol_HPPC_IN21700_30T_cycle_#1431.mat
CC_CELL2,1431,0.77156,2.31538,0.9999,0,discharge,1,-9.258,3.086,2.0,1.9,4.1162,3.8333,30.558,06-30-22_03.01_CC2_protocol_HPPC_IN21700_30T_cycle_#1431.mat
CC_CELL2,1431,0.77156,2.31538,0.9999,0,discharge,1,-9.258,3.086,10.0,9.9,4.1162,3.7892,35.3216,06-30-22_03.01_CC2_protocol_HPPC_IN21700_30T_cycle_#1431.mat
CC_CELL2,1431,0.77156,2.31538,1.0,0,charge,1,1.594,0.531,2.0,2.0,4.1276,4.2,45.4175,06-30-22_03.01_CC2_protocol_HPPC_IN21700_30T_cycle_#1431.mat
CC_CELL2,1431,0.77156,2.31538,1.0,0,charge,1,1.594,0.531,10.0,9.9,4.1276,4.2,45.4175,06-30-22_03.01_CC2_protocol_HPPC_IN21700_30T_cycle_#1431.mat
CC_CELL2,1431,0.77156,2.31538,0.9998,0,discharge,2,-18.513,6.171,2.0,2.0,4.115,3.6359,25.8791,06-30-22_03.01_CC2_protocol_HPPC_IN21700_30T_cycle_#1431.mat
CC_CELL2,1431,0.77156,2.31538,0.9998,0,discharge,2,-18.513,6.171,10.0,9.9,4.115,3.5654,29.6872,06-30-22_03.01_CC2_protocol_HPPC_IN21700_30T_cycle_#1431.mat
CC_CELL2,1431,0.77156,2.31538,1.0001,0,charge,2,1.498,0.499,2.0,1.9,4.1336,4.2,44.3406,06-30-22_03.01_CC2_protocol_HPPC_IN21700_30T_cycle_#1431.mat
CC_CELL2,1431,0.77156,2.31538,1.0001,0,charge,2,1.498,0.499,10.0,9.9,4.1336,4.1999,44.2738,06-30-22_03.01_CC2_protocol_HPPC_IN21700_30T_cycle_#1431.mat
CC_CELL2,1431,0.77156,2.31538,0.9998,0,discharge,3,-26.613,8.871,2.0,2.0,4.1137,3.4902,23.4284,06-30-22_03.01_CC2_protocol_HPPC_IN21700_30T_cycle_#1431.mat
CC_CELL2,1431,0.77156,2.31538,0.9998,0,discharge,3,-26.613,8.871,10.0,9.9,4.1137,3.3855,27.3626,06-30-22_03.01_CC2_protocol_HPPC_IN21700_30T_cycle_#1431.mat
CC_CELL2,1431,0.77156,2.31538,1.0001,0,charge,3,1.375,0.458,2.0,2.0,4.1395,4.2001,44.0823,06-30-22_03.01_CC2_protocol_HPPC_IN21700_30T_cycle_#1431.mat
CC_CELL2,1431,0.77156,2.31538,1.0001,0,charge,3,1.375,0.458,10.0,9.9,4.1395,4.2,44.0096,06-30-22_03.01_CC2_protocol_HPPC_IN21700_30T_cycle_#1431.mat
CC_CELL2,1431,0.77156,2.31538,0.9614,1,discharge,0,-2.314,0.771,2.0,2.0,4.0796,4.0052,32.1479,06-30-22_03.01_CC2_protocol_HPPC_IN21700_30T_cycle_#1431.mat
CC_CELL2,1431,0.77156,2.31538,0.9614,1,discharge,0,-2.314,0.771,10.0,9.9,4.0796,3.9863,40.3146,06-30-22_03.01_CC2_protocol_HPPC_IN21700_30T_cycle_#1431.mat
CC_CELL2,1431,0.77156,2.31538,0.9614,1,charge,0,1.158,0.386,2.0,2.0,4.0811,4.1194,33.0657,06-30-22_03.01_CC2_protocol_HPPC_IN21700_30T_cycle_#1431.mat
CC_CELL2,1431,0.77156,2.31538,0.9614,1,charge,0,1.158,0.386,10.0,9.9,4.0811,4.1285,40.922,06-30-22_03.01_CC2_protocol_HPPC_IN21700_30T_cycle_#1431.mat
CC_CELL2,1431,0.77156,2.31538,0.9614,1,discharge,1,-9.256,3.085,2.0,2.0,4.0799,3.8152,28.5964,06-30-22_03.01_CC2_protocol_HPPC_IN21700_30T_cycle_#1431.mat
CC_CELL2,1431,0.77156,2.31538,0.9614,1,discharge,1,-9.256,3.085,10.0,9.9,4.0799,3.7627,34.2682,06-30-22_03.01_CC2_protocol_HPPC_IN21700_30T_cycle_#1431.mat
CC_CELL2,1431,0.77156,2.31538,0.9615,1,charge,1,3.208,1.069,2.0,2.0,4.0862,4.2,35.4793,06-30-22_03.01_CC2_protocol_HPPC_IN21700_30T_cycle_#1431.mat
CC_CELL2,1431,0.77156,2.31538,0.9615,1,charge,1,3.208,1.069,10.0,9.9,4.0862,4.1999,35.4482,06-30-22_03.01_CC2_protocol_HPPC_IN21700_30T_cycle_#1431.mat
CC_CELL2,1431,0.77156,2.31538,0.9613,1,discharge,2,-18.513,6.171,2.0,2.0,4.0807,3.618,24.9932,06-30-22_03.01_CC2_protocol_HPPC_IN21700_30T_cycle_#1431.mat
CC_CELL2,1431,0.77156,2.31538,0.9613,1,discharge,2,-18.513,6.171,10.0,9.9,4.0807,3.5296,29.7683,06-30-22_03.01_CC2_protocol_HPPC_IN21700_30T_cycle_#1431.mat
CC_CELL2,1431,0.77156,2.31538,0.9615,1,charge,2,3.103,1.034,2.0,2.0,4.091,4.2,35.1284,06-30-22_03.01_CC2_protocol_HPPC_IN21700_30T_cycle_#1431.mat
CC_CELL2,1431,0.77156,2.31538,0.9615,1,charge,2,3.103,1.034,10.0,9.9,4.091,4.2,35.1284,06-30-22_03.01_CC2_protocol_HPPC_IN21700_30T_cycle_#1431.mat
CC_CELL2,1431,0.77156,2.31538,0.9612,1,discharge,3,-26.612,8.871,2.0,2.0,4.0823,3.4811,22.5913,06-30-22_03.01_CC2_protocol_HPPC_IN21700_30T_cycle_#1431.mat
CC_CELL2,1431,0.77156,2.31538,0.9612,1,discharge,3,-26.612,8.871,10.0,9.9,4.0823,3.3564,27.2772,06-30-22_03.01_CC2_protocol_HPPC_IN21700_30T_cycle_#1431.mat
CC_CELL2,1431,0.77156,2.31538,0.9615,1,charge,3,2.952,0.984,2.0,2.0,4.0954,4.2,35.4312,06-30-22_03.01_CC2_protocol_HPPC_IN21700_30T_cycle_#1431.mat
CC_CELL2,1431,0.77156,2.31538,0.9615,1,charge,3,2.952,0.984,10.0,9.9,4.0954,4.1999,35.3973,06-30-22_03.01_CC2_protocol_HPPC_IN21700_30T_cycle_#1431.mat
CC_CELL2,1431,0.77156,2.31538,0.9228,2,discharge,0,-2.314,0.771,2.0,2.0,4.0614,3.9926,29.7295,06-30-22_03.01_CC2_protocol_HPPC_IN21700_30T_cycle_#1431.mat
CC_CELL2,1431,0.77156,2.31538,0.9228,2,discharge,0,-2.314,0.771,10.0,9.9,4.0614,3.9682,40.2731,06-30-22_03.01_CC2_protocol_HPPC_IN21700_30T_cycle_#1431.mat
CC_CELL2,1431,0.77156,2.31538,0.9229,2,charge,0,1.158,0.386,2.0,2.0,4.0648,4.0985,29.0919,06-30-22_03.01_CC2_protocol_HPPC_IN21700_30T_cycle_#1431.mat
CC_CELL2,1431,0.77156,2.31538,0.9229,2,charge,0,1.158,0.386,10.0,9.9,4.0648,4.1079,37.2065,06-30-22_03.01_CC2_protocol_HPPC_IN21700_30T_cycle_#1431.mat
CC_CELL2,1431,0.77156,2.31538,0.9228,2,discharge,1,-9.256,3.085,2.0,2.0,4.0625,3.8131,26.9447,06-30-22_03.01_CC2_protocol_HPPC_IN21700_30T_cycle_#1431.mat
CC_CELL2,1431,0.77156,2.31538,0.9228,2,discharge,1,-9.256,3.085,10.0,9.9,4.0625,3.7496,33.8051,06-30-22_03.01_CC2_protocol_HPPC_IN21700_30T_cycle_#1431.mat
CC_CELL2,1431,0.77156,2.31538,0.9229,2,charge,1,4.304,1.435,2.0,1.9,4.0711,4.196,29.0195,06-30-22_03.01_CC2_protocol_HPPC_IN21700_30T_cycle_#1431.mat
CC_CELL2,1431,0.77156,2.31538,0.9229,2,charge,1,4.304,1.435,10.0,9.9,4.0711,4.2,29.9489,06-30-22_03.01_CC2_protocol_HPPC_IN21700_30T_cycle_#1431.mat
CC_CELL2,1431,0.77156,2.31538,0.9227,2,discharge,2,-18.513,6.171,2.0,2.0,4.064,3.6233,23.8049,06-30-22_03.01_CC2_protocol_HPPC_IN21700_30T_cycle_#1431.mat
CC_CELL2,1431,0.77156,2.31538,0.9227,2,discharge,2,-18.513,6.171,10.0,9.9,4.064,3.5248,29.1255,06-30-22_03.01_CC2_protocol_HPPC_IN21700_30T_cycle_#1431.mat
CC_CELL2,1431,0.77156,2.31538,0.923,2,charge,2,4.226,1.409,2.0,2.0,4.0756,4.2001,29.4619,06-30-22_03.01_CC2_protocol_HPPC_IN21700_30T_cycle_#1431.mat
CC_CELL2,1431,0.77156,2.31538,0.923,2,charge,2,4.226,1.409,10.0,9.9,4.0756,4.2,29.4382,06-30-22_03.01_CC2_protocol_HPPC_IN21700_30T_cycle_#1431.mat
CC_CELL2,1431,0.77156,2.31538,0.9226,2,discharge,3,-26.613,8.871,2.0,2.0,4.0669,3.4804,22.0381,06-30-22_03.01_CC2_protocol_HPPC_IN21700_30T_cycle_#1431.mat
CC_CELL2,1431,0.77156,2.31538,0.9226,2,discharge,3,-26.613,8.871,10.0,9.9,4.0669,3.344,27.1634,06-30-22_03.01_CC2_protocol_HPPC_IN21700_30T_cycle_#1431.mat
CC_CELL2,1431,0.77156,2.31538,0.923,2,charge,3,4.093,1.364,2.0,2.0,4.0789,4.2,29.5878,06-30-22_03.01_CC2_protocol_HPPC_IN21700_30T_cycle_#1431.mat
CC_CELL2,1431,0.77156,2.31538,0.923,2,charge,3,4.093,1.364,10.0,9.9,4.0789,4.2,29.5878,06-30-22_03.01_CC2_protocol_HPPC_IN21700_30T_cycle_#1431.mat
CC_CELL2,1431,0.77156,2.31538,0.8457,3,discharge,0,-2.314,0.771,2.0,2.0,3.9552,3.8974,24.9741,06-30-22_03.01_CC2_protocol_HPPC_IN21700_30T_cycle_#1431.mat
CC_CELL2,1431,0.77156,2.31538,0.8457,3,discharge,0,-2.314,0.771,10.0,9.9,3.9552,3.8759,34.2637,06-30-22_03.01_CC2_protocol_HPPC_IN21700_30T_cycle_#1431.mat
CC_CELL2,1431,0.77156,2.31538,0.8457,3,charge,0,1.158,0.386,2.0,1.9,3.9581,3.9864,24.4324,06-30-22_03.01_CC2_protocol_HPPC_IN21700_30T_cycle_#1431.mat
CC_CELL2,1431,0.77156,2.31538,0.8457,3,charge,0,1.158,0.386,10.0,9.9,3.9581,3.9962,32.893,06-30-22_03.01_CC2_protocol_HPPC_IN21700_30T_cycle_#1431.mat
CC_CELL2,1431,0.77156,2.31538,0.8456,3,discharge,1,-9.258,3.086,2.0,2.0,3.9566,3.7402,23.3746,06-30-22_03.01_CC2_protocol_HPPC_IN21700_30T_cycle_#1431.mat
CC_CELL2,1431,0.77156,2.31538,0.8456,3,discharge,1,-9.258,3.086,10.0,9.9,3.9566,3.684,29.4451,06-30-22_03.01_CC2_protocol_HPPC_IN21700_30T_cycle_#1431.mat
CC_CELL2,1431,0.77156,2.31538,0.8458,3,charge,1,4.626,1.542,2.0,2.0,3.9652,4.0742,23.562,06-30-22_03.01_CC2_protocol_HPPC_IN21700_30T_cycle_#1431.mat
CC_CELL2,1431,0.77156,2.31538,0.8458,3,charge,1,4.626,1.542,10.0,9.9,3.9652,4.1078,30.8251,06-30-22_03.01_CC2_protocol_HPPC_IN21700_30T_cycle_#1431.mat
CC_CELL2,1431,0.77156,2.31538,0.8456,3,discharge,2,-18.512,6.171,2.0,2.0,3.9571,3.5649,21.1863,06-30-22_03.01_CC2_protocol_HPPC_IN21700_30T_cycle_#1431.mat
CC_CELL2,1431,0.77156,2.31538,0.8456,3,discharge,2,-18.512,6.171,10.0,9.9,3.9571,3.4734,26.129,06-30-22_03.01_CC2_protocol_HPPC_IN21700_30T_cycle_#1431.mat
CC_CELL2,1431,0.77156,2.31538,0.8458,3,charge,2,9.275,3.092,2.0,2.0,3.9725,4.2001,24.5378,06-30-22_03.01_CC2_protocol_HPPC_IN21700_30T_cycle_#1431.mat
CC_CELL2,1431,0.77156,2.31538,0.8458,3,charge,2,9.275,3.092,10.0,9.9,3.9725,4.2,24.527,06-30-22_03.01_CC2_protocol_HPPC_IN21700_30T_cycle_#1431.mat
CC_CELL2,1431,0.77156,2.31538,0.8455,3,discharge,3,-26.611,8.87,2.0,2.0,3.9598,3.427,20.0218,06-30-22_03.01_CC2_protocol_HPPC_IN21700_30T_cycle_#1431.mat
CC_CELL2,1431,0.77156,2.31538,0.8455,3,discharge,3,-26.611,8.87,10.0,9.9,3.9598,3.296,24.9446,06-30-22_03.01_CC2_protocol_HPPC_IN21700_30T_cycle_#1431.mat
CC_CELL2,1431,0.77156,2.31538,0.8459,3,charge,3,9.077,3.026,2.0,1.9,3.9786,4.2001,24.4031,06-30-22_03.01_CC2_protocol_HPPC_IN21700_30T_cycle_#1431.mat
CC_CELL2,1431,0.77156,2.31538,0.8459,3,charge,3,9.077,3.026,10.0,9.9,3.9786,4.2001,24.4031,06-30-22_03.01_CC2_protocol_HPPC_IN21700_30T_cycle_#1431.mat
CC_CELL2,1431,0.77156,2.31538,0.7686,4,discharge,0,-2.314,0.771,2.0,2.0,3.8712,3.8177,23.1161,06-30-22_03.01_CC2_protocol_HPPC_IN21700_30T_cycle_#1431.mat
CC_CELL2,1431,0.77156,2.31538,0.7686,4,discharge,0,-2.314,0.771,10.0,9.9,3.8712,3.8012,30.2454,06-30-22_03.01_CC2_protocol_HPPC_IN21700_30T_cycle_#1431.mat
CC_CELL2,1431,0.77156,2.31538,0.7686,4,charge,0,1.158,0.386,2.0,2.0,3.8733,3.8997,22.792,06-30-22_03.01_CC2_protocol_HPPC_IN21700_30T_cycle_#1431.mat
CC_CELL2,1431,0.77156,2.31538,0.7686,4,charge,0,1.158,0.386,10.0,9.9,3.8733,3.9069,29.008,06-30-22_03.01_CC2_protocol_HPPC_IN21700_30T_cycle_#1431.mat
CC_CELL2,1431,0.77156,2.31538,0.7685,4,discharge,1,-9.256,3.085,2.0,2.0,3.8724,3.6673,22.1579,06-30-22_03.01_CC2_protocol_HPPC_IN21700_30T_cycle_#1431.mat
CC_CELL2,1431,0.77156,2.31538,0.7685,4,discharge,1,-9.256,3.085,10.0,9.9,3.8724,3.6147,27.8405,06-30-22_03.01_CC2_protocol_HPPC_IN21700_30T_cycle_#1431.mat
CC_CELL2,1431,0.77156,2.31538,0.7686,4,charge,1,4.628,1.543,2.0,2.0,3.878,3.9805,22.1488,06-30-22_03.01_CC2_protocol_HPPC_IN21700_30T_cycle_#1431.mat
CC_CELL2,1431,0.77156,2.31538,0.7686,4,charge,1,4.628,1.543,10.0,9.9,3.878,4.0058,27.6157,06-30-22_03.01_CC2_protocol_HPPC_IN21700_30T_cycle_#1431.mat
CC_CELL2,1431,0.77156,2.31538,0.7684,4,discharge,2,-18.513,6.171,2.0,1.9,3.8726,3.4952,20.3857,06-30-22_03.01_CC2_protocol_HPPC_IN21700_30T_cycle_#1431.mat
CC_CELL2,1431,0.77156,2.31538,0.7684,4,discharge,2,-18.513,6.171,10.0,9.9,3.8726,3.3987,25.5982,06-30-22_03.01_CC2_protocol_HPPC_IN21700_30T_cycle_#1431.mat
CC_CELL2,1431,0.77156,2.31538,0.7687,4,charge,2,13.885,4.628,2.0,2.0,3.8832,4.1599,19.928,06-30-22_03.01_CC2_protocol_HPPC_IN21700_30T_cycle_#1431.mat
CC_CELL2,1431,0.77156,2.31538,0.7687,4,charge,2,13.885,4.628,10.0,9.9,3.8832,4.2001,22.8232,06-30-22_03.01_CC2_protocol_HPPC_IN21700_30T_cycle_#1431.mat
CC_CELL2,1431,0.77156,2.31538,0.7684,4,discharge,3,-26.613,8.871,2.0,2.0,3.8735,3.3565,19.4266,06-30-22_03.01_CC2_protocol_HPPC_IN21700_30T_cycle_#1431.mat
CC_CELL2,1431,0.77156,2.31538,0.7684,4,discharge,3,-26.613,8.871,10.0,9.9,3.8735,3.2179,24.6346,06-30-22_03.01_CC2_protocol_HPPC_IN21700_30T_cycle_#1431.mat
CC_CELL2,1431,0.77156,2.31538,0.7688,4,charge,3,14.539,4.846,2.0,2.0,3.8876,4.2001,21.4939,06-30-22_03.01_CC2_protocol_HPPC_IN21700_30T_cycle_#1431.mat
CC_CELL2,1431,0.77156,2.31538,0.7688,4,charge,3,14.539,4.846,10.0,9.9,3.8876,4.2,21.487,06-30-22_03.01_CC2_protocol_HPPC_IN21700_30T_cycle_#1431.mat
CC_CELL2,1431,0.77156,2.31538,0.6914,5,discharge,0,-2.315,0.772,2.0,2.0,3.8035,3.7522,22.1637,06-30-22_03.01_CC2_protocol_HPPC_IN21700_30T_cycle_#1431.mat
CC_CELL2,1431,0.77156,2.31538,0.6914,5,discharge,0,-2.315,0.772,10.0,9.9,3.8035,3.7349,29.638,06-30-22_03.01_CC2_protocol_HPPC_IN21700_30T_cycle_#1431.mat
CC_CELL2,1431,0.77156,2.31538,0.6915,5,charge,0,1.158,0.386,2.0,2.0,3.806,3.8312,21.7598,06-30-22_03.01_CC2_protocol_HPPC_IN21700_30T_cycle_#1431.mat
CC_CELL2,1431,0.77156,2.31538,0.6915,5,charge,0,1.158,0.386,10.0,9.9,3.806,3.8389,28.4086,06-30-22_03.01_CC2_protocol_HPPC_IN21700_30T_cycle_#1431.mat
CC_CELL2,1431,0.77156,2.31538,0.6914,5,discharge,1,-9.258,3.086,2.0,2.0,3.8046,3.6066,21.386,06-30-22_03.01_CC2_protocol_HPPC_IN21700_30T_cycle_#1431.mat
CC_CELL2,1431,0.77156,2.31538,0.6914,5,discharge,1,-9.258,3.086,10.0,9.9,3.8046,3.5475,27.7694,06-30-22_03.01_CC2_protocol_HPPC_IN21700_30T_cycle_#1431.mat
CC_CELL2,1431,0.77156,2.31538,0.6915,5,charge,1,4.628,1.543,2.0,2.0,3.8115,3.9094,21.1557,06-30-22_03.01_CC2_protocol_HPPC_IN21700_30T_cycle_#1431.mat
CC_CELL2,1431,0.77156,2.31538,0.6915,5,charge,1,4.628,1.543,10.0,9.9,3.8115,3.9338,26.4284,06-30-22_03.01_CC2_protocol_HPPC_IN21700_30T_cycle_#1431.mat
CC_CELL2,1431,0.77156,2.31538,0.6913,5,discharge,2,-18.513,6.171,2.0,1.9,3.8062,3.4374,19.9211,06-30-22_03.01_CC2_protocol_HPPC_IN21700_30T_cycle_#1431.mat
CC_CELL2,1431,0.77156,2.31538,0.6913,5,discharge,2,-18.513,6.171,10.0,9.9,3.8062,3.3326,25.582,06-30-22_03.01_CC2_protocol_HPPC_IN21700_30T_cycle_#1431.mat
CC_CELL2,1431,0.77156,2.31538,0.6916,5,charge,2,13.886,4.629,2.0,2.0,3.817,4.0818,19.0696,06-30-22_03.01_CC2_protocol_HPPC_IN21700_30T_cycle_#1431.mat
CC_CELL2,1431,0.77156,2.31538,0.6916,5,charge,2,13.886,4.629,10.0,9.9,3.817,4.1367,23.0232,06-30-22_03.01_CC2_protocol_HPPC_IN21700_30T_cycle_#1431.mat
CC_CELL2,1431,0.77156,2.31538,0.6912,5,discharge,3,-26.613,8.871,2.0,1.9,3.8076,3.3043,18.9118,06-30-22_03.01_CC2_protocol_HPPC_IN21700_30T_cycle_#1431.mat
CC_CELL2,1431,0.77156,2.31538,0.6912,5,discharge,3,-26.613,8.871,10.0,9.9,3.8076,3.1556,24.4993,06-30-22_03.01_CC2_protocol_HPPC_IN21700_30T_cycle_#1431.mat
CC_CELL2,1431,0.77156,2.31538,0.6916,5,charge,3,19.497,6.499,2.0,2.0,3.8217,4.2001,19.4081,06-30-22_03.01_CC2_protocol_HPPC_IN21700_30T_cycle_#1431.mat
CC_CELL2,1431,0.77156,2.31538,0.6916,5,charge,3,19.497,6.499,10.0,9.9,3.8217,4.2,19.403,06-30-22_03.01_CC2_protocol_HPPC_IN21700_30T_cycle_#1431.mat
CC_CELL2,1431,0.77156,2.31538,0.6143,6,discharge,0,-2.316,0.772,2.0,1.9,3.7248,3.6727,22.4957,06-30-22_03.01_CC2_protocol_HPPC_IN21700_30T_cycle_#1431.mat
CC_CELL2,1431,0.77156,2.31538,0.6143,6,discharge,0,-2.316,0.772,10.0,9.9,3.7248,3.6544,30.3972,06-30-22_03.01_CC2_protocol_HPPC_IN21700_30T_cycle_#1431.mat
CC_CELL2,1431,0.77156,2.31538,0.6143,6,charge,0,1.159,0.386,2.0,2.0,3.7277,3.7533,22.0956,06-30-22_03.01_CC2_protocol_HPPC_IN21700_30T_cycle_#1431.mat
CC_CELL2,1431,0.77156,2.31538,0.6143,6,charge,0,1.159,0.386,10.0,9.9,3.7277,3.7615,29.1731,06-30-22_03.01_CC2_protocol_HPPC_IN21700_30T_cycle_#1431.mat
CC_CELL2,1431,0.77156,2.31538,0.6142,6,discharge,1,-9.257,3.086,2.0,2.0,3.7264,3.5246,21.8009,06-30-22_03.01_CC2_protocol_HPPC_IN21700_30T_cycle_#1431.mat
CC_CELL2,1431,0.77156,2.31538,0.6142,6,discharge,1,-9.257,3.086,10.0,9.9,3.7264,3.464,28.3476,06-30-22_03.01_CC2_protocol_HPPC_IN21700_30T_cycle_#1431.mat
CC_CELL2,1431,0.77156,2.31538,0.6143,6,charge,1,4.626,1.542,2.0,2.0,3.734,3.8336,21.5314,06-30-22_03.01_CC2_protocol_HPPC_IN21700_30T_cycle_#1431.mat
CC_CELL2,1431,0.77156,2.31538,0.6143,6,charge,1,4.626,1.542,10.0,9.9,3.734,3.8609,27.4331,06-30-22_03.01_CC2_protocol_HPPC_IN21700_30T_cycle_#1431.mat
CC_CELL2,1431,0.77156,2.31538,0.6142,6,discharge,2,-18.513,6.171,2.0,1.9,3.728,3.3522,20.2992,06-30-22_03.01_CC2_protocol_HPPC_IN21700_30T_cycle_#1431.mat
CC_CELL2,1431,0.77156,2.31538,0.6142,6,discharge,2,-18.513,6.171,10.0,9.9,3.728,3.2449,26.0952,06-30-22_03.01_CC2_protocol_HPPC_IN21700_30T_cycle_#1431.mat
CC_CELL2,1431,0.77156,2.31538,0.6144,6,charge,2,13.887,4.629,2.0,2.0,3.7396,4.0104,19.5003,06-30-22_03.01_CC2_protocol_HPPC_IN21700_30T_cycle_#1431.mat
CC_CELL2,1431,0.77156,2.31538,0.6144,6,charge,2,13.887,4.629,10.0,9.9,3.7396,4.0685,23.684,06-30-22_03.01_CC2_protocol_HPPC_IN21700_30T_cycle_#1431.mat
CC_CELL2,1431,0.77156,2.31538,0.6141,6,discharge,3,-26.61,8.87,2.0,1.9,3.7298,3.2153,19.3348,06-30-22_03.01_CC2_protocol_HPPC_IN21700_30T_cycle_#1431.mat
CC_CELL2,1431,0.77156,2.31538,0.6141,6,discharge,3,-26.61,8.87,10.0,9.9,3.7298,3.0624,25.0808,06-30-22_03.01_CC2_protocol_HPPC_IN21700_30T_cycle_#1431.mat
CC_CELL2,1431,0.77156,2.31538,0.6145,6,charge,3,23.141,7.714,2.0,2.0,3.7456,4.1586,17.8471,06-30-22_03.01_CC2_protocol_HPPC_IN21700_30T_cycle_#1431.mat
CC_CELL2,1431,0.77156,2.31538,0.6145,6,charge,3,23.141,7.714,10.0,9.9,3.7456,4.2,19.6361,06-30-22_03.01_CC2_protocol_HPPC_IN21700_30T_cycle_#1431.mat
CC_CELL2,1431,0.77156,2.31538,0.5371,7,discharge,0,-2.314,0.771,2.0,2.0,3.6523,3.6,22.6025,06-30-22_03.01_CC2_protocol_HPPC_IN21700_30T_cycle_#1431.mat
CC_CELL2,1431,0.77156,2.31538,0.5371,7,discharge,0,-2.314,0.771,10.0,9.9,3.6523,3.5828,30.0359,06-30-22_03.01_CC2_protocol_HPPC_IN21700_30T_cycle_#1431.mat
CC_CELL2,1431,0.77156,2.31538,0.5372,7,charge,0,1.157,0.386,2.0,2.0,3.6547,3.6803,22.1338,06-30-22_03.01_CC2_protocol_HPPC_IN21700_30T_cycle_#1431.mat
CC_CELL2,1431,0.77156,2.31538,0.5372,7,charge,0,1.157,0.386,10.0,9.9,3.6547,3.6881,28.8777,06-30-22_03.01_CC2_protocol_HPPC_IN21700_30T_cycle_#1431.mat
CC_CELL2,1431,0.77156,2.31538,0.5371,7,discharge,1,-9.256,3.085,2.0,1.9,3.6536,3.4527,21.7051,06-30-22_03.01_CC2_protocol_HPPC_IN21700_30T_cycle_#1431.mat
CC_CELL2,1431,0.77156,2.31538,0.5371,7,discharge,1,-9.256,3.085,10.0,9.9,3.6536,3.3927,28.1874,06-30-22_03.01_CC2_protocol_HPPC_IN21700_30T_cycle_#1431.mat
CC_CELL2,1431,0.77156,2.31538,0.5372,7,charge,1,4.626,1.542,2.0,2.0,3.6608,3.7601,21.4661,06-30-22_03.01_CC2_protocol_HPPC_IN21700_30T_cycle_#1431.mat
CC_CELL2,1431,0.77156,2.31538,0.5372,7,charge,1,4.626,1.542,10.0,9.9,3.6608,3.7876,27.4109,06-30-22_03.01_CC2_protocol_HPPC_IN21700_30T_cycle_#1431.mat
CC_CELL2,1431,0.77156,2.31538,0.537,7,discharge,2,-18.513,6.171,2.0,2.0,3.6546,3.2768,20.4073,06-30-22_03.01_CC2_protocol_HPPC_IN21700_30T_cycle_#1431.mat
CC_CELL2,1431,0.77156,2.31538,0.537,7,discharge,2,-18.513,6.171,10.0,9.9,3.6546,3.1718,26.079,06-30-22_03.01_CC2_protocol_HPPC_IN21700_30T_cycle_#1431.mat
CC_CELL2,1431,0.77156,2.31538,0.5373,7,charge,2,13.886,4.629,2.0,2.0,3.6667,3.9358,19.3792,06-30-22_03.01_CC2_protocol_HPPC_IN21700_30T_cycle_#1431.mat
CC_CELL2,1431,0.77156,2.31538,0.5373,7,charge,2,13.886,4.629,10.0,9.9,3.6667,3.9943,23.5921,06-30-22_03.01_CC2_protocol_HPPC_IN21700_30T_cycle_#1431.mat
CC_CELL2,1431,0.77156,2.31538,0.537,7,discharge,3,-26.613,8.871,2.0,2.0,3.6557,3.1405,19.359,06-30-22_03.01_CC2_protocol_HPPC_IN21700_30T_cycle_#1431.mat
CC_CELL2,1431,0.77156,2.31538,0.537,7,discharge,3,-26.613,8.871,10.0,9.9,3.6557,2.987,25.1268,06-30-22_03.01_CC2_protocol_HPPC_IN21700_30T_cycle_#1431.mat
CC_CELL2,1431,0.77156,2.31538,0.5374,7,charge,3,23.142,7.714,2.0,2.0,3.673,4.0818,17.6649,06-30-22_03.01_CC2_protocol_HPPC_IN21700_30T_cycle_#1431.mat
CC_CELL2,1431,0.77156,2.31538,0.5374,7,charge,3,23.142,7.714,10.0,9.9,3.673,4.164,21.2168,06-30-22_03.01_CC2_protocol_HPPC_IN21700_30T_cycle_#1431.mat
CC_CELL2,1431,0.77156,2.31538,0.46,8,discharge,0,-2.314,0.771,2.0,2.0,3.5867,3.5319,23.6789,06-30-22_03.01_CC2_protocol_HPPC_IN21700_30T_cycle_#1431.mat
CC_CELL2,1431,0.77156,2.31538,0.46,8,discharge,0,-2.314,0.771,10.0,9.9,3.5867,3.5135,31.6294,06-30-22_03.01_CC2_protocol_HPPC_IN21700_30T_cycle_#1431.mat
CC_CELL2,1431,0.77156,2.31538,0.46,8,charge,0,1.158,0.386,2.0,2.0,3.5893,3.616,23.051,06-30-22_03.01_CC2_protocol_HPPC_IN21700_30T_cycle_#1431.mat
CC_CELL2,1431,0.77156,2.31538,0.46,8,charge,0,1.158,0.386,10.0,9.9,3.5893,3.6238,29.785,06-30-22_03.01_CC2_protocol_HPPC_IN21700_30T_cycle_#1431.mat
CC_CELL2,1431,0.77156,2.31538,0.46,8,discharge,1,-9.256,3.085,2.0,2.0,3.5874,3.3754,22.9033,06-30-22_03.01_CC2_protocol_HPPC_IN21700_30T_cycle_#1431.mat
CC_CELL2,1431,0.77156,2.31538,0.46,8,discharge,1,-9.256,3.085,10.0,9.9,3.5874,3.3112,29.8391,06-30-22_03.01_CC2_protocol_HPPC_IN21700_30T_cycle_#1431.mat
CC_CELL2,1431,0.77156,2.31538,0.4601,8,charge,1,4.628,1.543,2.0,2.0,3.5958,3.6991,22.3207,06-30-22_03.01_CC2_protocol_HPPC_IN21700_30T_cycle_#1431.mat
CC_CELL2,1431,0.77156,2.31538,0.4601,8,charge,1,4.628,1.543,10.0,9.9,3.5958,3.7274,28.4356,06-30-22_03.01_CC2_protocol_HPPC_IN21700_30T_cycle_#1431.mat
CC_CELL2,1431,0.77156,2.31538,0.4599,8,discharge,2,-18.514,6.171,2.0,2.0,3.5892,3.1926,21.4216,06-30-22_03.01_CC2_protocol_HPPC_IN21700_30T_cycle_#1431.mat
CC_CELL2,1431,0.77156,2.31538,0.4599,8,discharge,2,-18.514,6.171,10.0,9.9,3.5892,3.0729,27.887,06-30-22_03.01_CC2_protocol_HPPC_IN21700_30T_cycle_#1431.mat
CC_CELL2,1431,0.77156,2.31538,0.4601,8,charge,2,13.886,4.629,2.0,2.0,3.6035,3.879,19.8401,06-30-22_03.01_CC2_protocol_HPPC_IN21700_30T_cycle_#1431.mat
CC_CELL2,1431,0.77156,2.31538,0.4601,8,charge,2,13.886,4.629,10.0,9.9,3.6035,3.9417,24.3555,06-30-22_03.01_CC2_protocol_HPPC_IN21700_30T_cycle_#1431.mat
CC_CELL2,1431,0.77156,2.31538,0.4598,8,discharge,3,-26.61,8.87,2.0,2.0,3.5908,3.0499,20.3269,06-30-22_03.01_CC2_protocol_HPPC_IN21700_30T_cycle_#1431.mat
CC_CELL2,1431,0.77156,2.31538,0.4598,8,discharge,3,-26.61,8.87,10.0,9.9,3.5908,2.8632,27.3431,06-30-22_03.01_CC2_protocol_HPPC_IN21700_30T_cycle_#1431.mat
CC_CELL2,1431,0.77156,2.31538,0.4602,8,charge,3,23.14,7.713,2.0,2.0,3.6101,4.0291,18.1072,06-30-22_03.01_CC2_protocol_HPPC_IN21700_30T_cycle_#1431.mat
CC_CELL2,1431,0.77156,2.31538,0.4602,8,charge,3,23.14,7.713,10.0,9.9,3.6101,4.1129,21.7286,06-30-22_03.01_CC2_protocol_HPPC_IN21700_30T_cycle_#1431.mat
CC_CELL2,1431,0.77156,2.31538,0.3829,9,discharge,0,-2.314,0.771,2.0,2.0,3.5104,3.4509,25.7108,06-30-22_03.01_CC2_protocol_HPPC_IN21700_30T_cycle_#1431.mat
CC_CELL2,1431,0.77156,2.31538,0.3829,9,discharge,0,-2.314,0.771,10.0,9.9,3.5104,3.4307,34.4395,06-30-22_03.01_CC2_protocol_HPPC_IN21700_30T_cycle_#1431.mat
CC_CELL2,1431,0.77156,2.31538,0.3829,9,charge,0,1.159,0.386,2.0,2.0,3.5128,3.5412,24.5145,06-30-22_03.01_CC2_protocol_HPPC_IN21700_30T_cycle_#1431.mat
CC_CELL2,1431,0.77156,2.31538,0.3829,9,charge,0,1.159,0.386,10.0,9.9,3.5128,3.5489,31.161,06-30-22_03.01_CC2_protocol_HPPC_IN21700_30T_cycle_#1431.mat
CC_CELL2,1431,0.77156,2.31538,0.3828,9,discharge,1,-9.256,3.085,2.0,2.0,3.5121,3.2839,24.654,06-30-22_03.01_CC2_protocol_HPPC_IN21700_30T_cycle_#1431.mat
CC_CELL2,1431,0.77156,2.31538,0.3828,9,discharge,1,-9.256,3.085,10.0,9.9,3.5121,3.2078,32.8756,06-30-22_03.01_CC2_protocol_HPPC_IN21700_30T_cycle_#1431.mat
CC_CELL2,1431,0.77156,2.31538,0.3829,9,charge,1,4.626,1.542,2.0,2.0,3.5192,3.6271,23.3247,06-30-22_03.01_CC2_protocol_HPPC_IN21700_30T_cycle_#1431.mat
CC_CELL2,1431,0.77156,2.31538,0.3829,9,charge,1,4.626,1.542,10.0,9.9,3.5192,3.6559,29.5504,06-30-22_03.01_CC2_protocol_HPPC_IN21700_30T_cycle_#1431.mat
CC_CELL2,1431,0.77156,2.31538,0.3827,9,discharge,2,-18.513,6.171,2.0,2.0,3.513,3.0899,22.8542,06-30-22_03.01_CC2_protocol_HPPC_IN21700_30T_cycle_#1431.mat
CC_CELL2,1431,0.77156,2.31538,0.3827,9,discharge,2,-18.513,6.171,10.0,9.9,3.513,2.9241,31.8101,06-30-22_03.01_CC2_protocol_HPPC_IN21700_30T_cycle_#1431.mat
CC_CELL2,1431,0.77156,2.31538,0.383,9,charge,2,13.886,4.629,2.0,2.0,3.5274,3.8092,20.2938,06-30-22_03.01_CC2_protocol_HPPC_IN21700_30T_cycle_#1431.mat
CC_CELL2,1431,0.77156,2.31538,0.383,9,charge,2,13.886,4.629,10.0,9.9,3.5274,3.877,25.1764,06-30-22_03.01_CC2_protocol_HPPC_IN21700_30T_cycle_#1431.mat
CC_CELL2,1431,0.77156,2.31538,0.3827,9,discharge,3,-26.613,8.871,2.0,2.0,3.5149,2.9375,21.6962,06-30-22_03.01_CC2_protocol_HPPC_IN21700_30T_cycle_#1431.mat
CC_CELL2,1431,0.77156,2.31538,0.3827,9,discharge,3,-26.613,8.871,10.0,9.9,3.5149,2.6552,32.3038,06-30-22_03.01_CC2_protocol_HPPC_IN21700_30T_cycle_#1431.mat
CC_CELL2,1431,0.77156,2.31538,0.3831,9,charge,3,23.142,7.714,2.0,2.0,3.534,3.9581,18.326,06-30-22_03.01_CC2_protocol_HPPC_IN21700_30T_cycle_#1431.mat
CC_CELL2,1431,0.77156,2.31538,0.3831,9,charge,3,23.142,7.714,10.0,9.9,3.534,4.0502,22.3058,06-30-22_03.01_CC2_protocol_HPPC_IN21700_30T_cycle_#1431.mat
CC_CELL2,1431,0.77156,2.31538,0.3443,10,discharge,0,-2.314,0.771,2.0,2.0,3.4785,3.4177,26.2737,06-30-22_03.01_CC2_protocol_HPPC_IN21700_30T_cycle_#1431.mat
CC_CELL2,1431,0.77156,2.31538,0.3443,10,discharge,0,-2.314,0.771,10.0,9.9,3.4785,3.3949,36.1264,06-30-22_03.01_CC2_protocol_HPPC_IN21700_30T_cycle_#1431.mat
CC_CELL2,1431,0.77156,2.31538,0.3443,10,charge,0,1.158,0.386,2.0,2.0,3.4805,3.5095,25.0345,06-30-22_03.01_CC2_protocol_HPPC_IN21700_30T_cycle_#1431.mat
CC_CELL2,1431,0.77156,2.31538,0.3443,10,charge,0,1.158,0.386,10.0,9.9,3.4805,3.5168,31.3363,06-30-22_03.01_CC2_protocol_HPPC_IN21700_30T_cycle_#1431.mat
CC_CELL2,1431,0.77156,2.31538,0.3443,10,discharge,1,-9.258,3.086,2.0,2.0,3.4784,3.2452,25.1879,06-30-22_03.01_CC2_protocol_HPPC_IN21700_30T_cycle_#1431.mat
CC_CELL2,1431,0.77156,2.31538,0.3443,10,discharge,1,-9.258,3.086,10.0,9.9,3.4784,3.1472,35.7729,06-30-22_03.01_CC2_protocol_HPPC_IN21700_30T_cycle_#1431.mat
CC_CELL2,1431,0.77156,2.31538,0.3444,10,charge,1,4.628,1.543,2.0,2.0,3.4863,3.5937,23.2081,06-30-22_03.01_CC2_protocol_HPPC_IN21700_30T_cycle_#1431.mat
CC_CELL2,1431,0.77156,2.31538,0.3444,10,charge,1,4.628,1.543,10.0,9.9,3.4863,3.6183,28.5239,06-30-22_03.01_CC2_protocol_HPPC_IN21700_30T_cycle_#1431.mat
CC_CELL2,1431,0.77156,2.31538,0.3442,10,discharge,2,-18.511,6.17,2.0,2.0,3.4793,3.0399,23.7372,06-30-22_03.01_CC2_protocol_HPPC_IN21700_30T_cycle_#1431.mat
CC_CELL2,1431,0.77156,2.31538,0.3442,10,discharge,2,-18.511,6.17,10.0,9.9,3.4793,2.8188,35.6815,06-30-22_03.01_CC2_protocol_HPPC_IN21700_30T_cycle_#1431.mat
CC_CELL2,1431,0.77156,2.31538,0.3444,10,charge,2,13.886,4.629,2.0,1.9,3.4937,3.7721,20.049,06-30-22_03.01_CC2_protocol_HPPC_IN21700_30T_cycle_#1431.mat
CC_CELL2,1431,0.77156,2.31538,0.3444,10,charge,2,13.886,4.629,10.0,9.9,3.4937,3.8384,24.8236,06-30-22_03.01_CC2_protocol_HPPC_IN21700_30T_cycle_#1431.mat
CC_CELL2,1431,0.77156,2.31538,0.3441,10,discharge,3,-26.612,8.871,2.0,2.0,3.4801,2.8665,23.0573,06-30-22_03.01_CC2_protocol_HPPC_IN21700_30T_cycle_#1431.mat
CC_CELL2,1431,0.77156,2.31538,0.3441,10,discharge,3,-26.612,8.871,10.0,9.9,3.4801,2.4997,36.8405,06-30-22_03.01_CC2_protocol_HPPC_IN21700_30T_cycle_#1431.mat
CC_CELL2,1431,0.77156,2.31538,0.3445,10,charge,3,23.141,7.714,2.0,1.9,3.5002,3.9217,18.2144,06-30-22_03.01_CC2_protocol_HPPC_IN21700_30T_cycle_#1431.mat
CC_CELL2,1431,0.77156,2.31538,0.3445,10,charge,3,23.141,7.714,10.0,9.9,3.5002,4.018,22.3759,06-30-22_03.01_CC2_protocol_HPPC_IN21700_30T_cycle_#1431.mat
CC_CELL2,1431,0.77156,2.31538,0.3057,11,discharge,0,-2.314,0.771,2.0,2.0,3.4444,3.3762,29.4677,06-30-22_03.01_CC2_protocol_HPPC_IN21700_30T_cycle_#1431.mat
CC_CELL2,1431,0.77156,2.31538,0.3057,11,discharge,0,-2.314,0.771,10.0,9.9,3.4444,3.3453,42.8189,06-30-22_03.01_CC2_protocol_HPPC_IN21700_30T_cycle_#1431.mat
CC_CELL2,1431,0.77156,2.31538,0.3058,11,charge,0,1.158,0.386,2.0,2.0,3.4477,3.481,28.749,06-30-22_03.01_CC2_protocol_HPPC_IN21700_30T_cycle_#1431.mat
CC_CELL2,1431,0.77156,2.31538,0.3058,11,charge,0,1.158,0.386,10.0,9.9,3.4477,3.4905,36.9507,06-30-22_03.01_CC2_protocol_HPPC_IN21700_30T_cycle_#1431.mat
CC_CELL2,1431,0.77156,2.31538,0.3057,11,discharge,1,-9.256,3.085,2.0,2.0,3.4457,3.1781,28.9104,06-30-22_03.01_CC2_protocol_HPPC_IN21700_30T_cycle_#1431.mat
CC_CELL2,1431,0.77156,2.31538,0.3057,11,discharge,1,-9.256,3.085,10.0,9.9,3.4457,3.0355,44.3162,06-30-22_03.01_CC2_protocol_HPPC_IN21700_30T_cycle_#1431.mat
CC_CELL2,1431,0.77156,2.31538,0.3058,11,charge,1,4.628,1.543,2.0,2.0,3.4573,3.5728,24.9584,06-30-22_03.01_CC2_protocol_HPPC_IN21700_30T_cycle_#1431.mat
CC_CELL2,1431,0.77156,2.31538,0.3058,11,charge,1,4.628,1.543,10.0,9.9,3.4573,3.5966,30.1013,06-30-22_03.01_CC2_protocol_HPPC_IN21700_30T_cycle_#1431.mat
CC_CELL2,1431,0.77156,2.31538,0.3056,11,discharge,2,-18.513,6.171,2.0,2.0,3.4467,2.95,26.8298,06-30-22_03.01_CC2_protocol_HPPC_IN21700_30T_cycle_#1431.mat
CC_CELL2,1431,0.77156,2.31538,0.3056,11,discharge,2,-18.513,6.171,10.0,9.9,3.4467,2.6211,44.5957,06-30-22_03.01_CC2_protocol_HPPC_IN21700_30T_cycle_#1431.mat
CC_CELL2,1431,0.77156,2.31538,0.3059,11,charge,2,13.886,4.629,2.0,1.9,3.4661,3.7485,20.337,06-30-22_03.01_CC2_protocol_HPPC_IN21700_30T_cycle_#1431.mat
CC_CELL2,1431,0.77156,2.31538,0.3059,11,charge,2,13.886,4.629,10.0,9.9,3.4661,3.8079,24.6147,06-30-22_03.01_CC2_protocol_HPPC_IN21700_30T_cycle_#1431.mat
CC_CELL2,1431,0.77156,2.31538,0.3055,11,discharge,3,-26.607,8.869,2.0,2.0,3.4483,2.767,25.606,06-30-22_03.01_CC2_protocol_HPPC_IN21700_30T_cycle_#1431.mat
CC_CELL2,1431,0.77156,2.31538,0.3055,11,discharge,3,-26.607,8.869,10.0,9.9,3.4483,2.4999,35.6448,06-30-22_03.01_CC2_protocol_HPPC_IN21700_30T_cycle_#1431.mat
CC_CELL2,1431,0.77156,2.31538,0.3059,11,charge,3,23.142,7.714,2.0,1.9,3.4711,3.8904,18.1186,06-30-22_03.01_CC2_protocol_HPPC_IN21700_30T_cycle_#1431.mat
CC_CELL2,1431,0.77156,2.31538,0.3059,11,charge,3,23.142,7.714,10.0,9.9,3.4711,3.9817,22.0638,06-30-22_03.01_CC2_protocol_HPPC_IN21700_30T_cycle_#1431.mat
CC_CELL2,1431,0.77156,2.31538,0.2672,12,discharge,0,-2.312,0.771,2.0,2.0,3.3986,3.325,31.8312,06-30-22_03.01_CC2_protocol_HPPC_IN21700_30T_cycle_#1431.mat
CC_CELL2,1431,0.77156,2.31538,0.2672,12,discharge,0,-2.312,0.771,10.0,9.9,3.3986,3.2832,49.9092,06-30-22_03.01_CC2_protocol_HPPC_IN21700_30T_cycle_#1431.mat
CC_CELL2,1431,0.77156,2.31538,0.2672,12,charge,0,1.158,0.386,2.0,2.0,3.4032,3.4385,30.4783,06-30-22_03.01_CC2_protocol_HPPC_IN21700_30T_cycle_#1431.mat
CC_CELL2,1431,0.77156,2.31538,0.2672,12,charge,0,1.158,0.386,10.0,9.9,3.4032,3.453,42.9978,06-30-22_03.01_CC2_protocol_HPPC_IN21700_30T_cycle_#1431.mat
CC_CELL2,1431,0.77156,2.31538,0.2671,12,discharge,1,-9.258,3.086,2.0,2.0,3.4015,3.1072,31.7884,06-30-22_03.01_CC2_protocol_HPPC_IN21700_30T_cycle_#1431.mat
CC_CELL2,1431,0.77156,2.31538,0.2671,12,discharge,1,-9.258,3.086,10.0,9.9,3.4015,2.9043,53.7043,06-30-22_03.01_CC2_protocol_HPPC_IN21700_30T_cycle_#1431.mat
CC_CELL2,1431,0.77156,2.31538,0.2672,12,charge,1,4.628,1.543,2.0,1.9,3.4184,3.5386,25.9729,06-30-22_03.01_CC2_protocol_HPPC_IN21700_30T_cycle_#1431.mat
CC_CELL2,1431,0.77156,2.31538,0.2672,12,charge,1,4.628,1.543,10.0,9.9,3.4184,3.5726,33.3196,06-30-22_03.01_CC2_protocol_HPPC_IN21700_30T_cycle_#1431.mat
CC_CELL2,1431,0.77156,2.31538,0.267,12,discharge,2,-18.514,6.171,2.0,2.0,3.4055,2.8483,30.0961,06-30-22_03.01_CC2_protocol_HPPC_IN21700_30T_cycle_#1431.mat
CC_CELL2,1431,0.77156,2.31538,0.267,12,discharge,2,-18.514,6.171,10.0,9.9,3.4055,2.4999,48.9143,06-30-22_03.01_CC2_protocol_HPPC_IN21700_30T_cycle_#1431.mat
CC_CELL2,1431,0.77156,2.31538,0.2673,12,charge,2,13.886,4.629,2.0,2.0,3.4364,3.722,20.5675,06-30-22_03.01_CC2_protocol_HPPC_IN21700_30T_cycle_#1431.mat
CC_CELL2,1431,0.77156,2.31538,0.2673,12,charge,2,13.886,4.629,10.0,9.9,3.4364,3.7753,24.4059,06-30-22_03.01_CC2_protocol_HPPC_IN21700_30T_cycle_#1431.mat
CC_CELL2,1431,0.77156,2.31538,0.267,12,discharge,3,-22.266,7.422,2.0,1.9,3.4103,2.6443,34.403,06-30-22_03.01_CC2_protocol_HPPC_IN21700_30T_cycle_#1431.mat
CC_CELL2,1431,0.77156,2.31538,0.267,12,discharge,3,-22.266,7.422,10.0,9.9,3.4103,2.4999,40.8884,06-30-22_03.01_CC2_protocol_HPPC_IN21700_30T_cycle_#1431.mat
CC_CELL2,1431,0.77156,2.31538,0.2674,12,charge,3,23.142,7.714,2.0,2.0,3.4422,3.8674,18.3735,06-30-22_03.01_CC2_protocol_HPPC_IN21700_30T_cycle_#1431.mat
CC_CELL2,1431,0.77156,2.31538,0.2674,12,charge,3,23.142,7.714,10.0,9.9,3.4422,3.9495,21.9212,06-30-22_03.01_CC2_protocol_HPPC_IN21700_30T_cycle_#1431.mat
CC_CELL2,1506,0.76099,2.28367,1.0,0,discharge,0,-2.284,0.761,2.0,2.0,4.1043,4.027,33.8441,07-14-22_17.40_CC2_protocol_HPPC_IN21700_30T_cycle_#1506.mat
CC_CELL2,1506,0.76099,2.28367,1.0,0,discharge,0,-2.284,0.761,10.0,9.7,4.1043,4.0038,44.0018,07-14-22_17.40_CC2_protocol_HPPC_IN21700_30T_cycle_#1506.mat
CC_CELL2,1506,0.76099,2.28367,1.0,0,charge,0,1.143,0.381,2.0,2.0,4.118,4.1647,40.8717,07-14-22_17.40_CC2_protocol_HPPC_IN21700_30T_cycle_#1506.mat
CC_CELL2,1506,0.76099,2.28367,1.0,0,charge,0,1.143,0.381,10.0,9.9,4.118,4.1833,57.1504,07-14-22_17.40_CC2_protocol_HPPC_IN21700_30T_cycle_#1506.mat
CC_CELL2,1506,0.76099,2.28367,0.9999,0,discharge,1,-9.14,3.047,2.0,2.0,4.112,3.8217,31.7604,07-14-22_17.40_CC2_protocol_HPPC_IN21700_30T_cycle_#1506.mat
CC_CELL2,1506,0.76099,2.28367,0.9999,0,discharge,1,-9.14,3.047,10.0,9.9,4.112,3.7766,36.6946,07-14-22_17.40_CC2_protocol_HPPC_IN21700_30T_cycle_#1506.mat
CC_CELL2,1506,0.76099,2.28367,1.0,0,charge,1,1.594,0.531,2.0,2.0,4.1233,4.2,48.1149,07-14-22_17.40_CC2_protocol_HPPC_IN21700_30T_cycle_#1506.mat
CC_CELL2,1506,0.76099,2.28367,1.0,0,charge,1,1.594,0.531,10.0,9.9,4.1233,4.2,48.1149,07-14-22_17.40_CC2_protocol_HPPC_IN21700_30T_cycle_#1506.mat
CC_CELL2,1506,0.76099,2.28367,0.9999,0,discharge,2,-18.281,6.094,2.0,2.0,4.1112,3.6198,26.8804,07-14-22_17.40_CC2_protocol_HPPC_IN21700_30T_cycle_#1506.mat
CC_CELL2,1506,0.76099,2.28367,0.9999,0,discharge,2,-18.281,6.094,10.0,9.9,4.1112,3.5418,31.1471,07-14-22_17.40_CC2_protocol_HPPC_IN21700_30T_cycle_#1506.mat
CC_CELL2,1506,0.76099,2.28367,1.0001,0,charge,2,1.466,0.489,2.0,2.0,4.1309,4.2,47.1383,07-14-22_17.40_CC2_protocol_HPPC_IN21700_30T_cycle_#1506.mat
CC_CELL2,1506,0.76099,2.28367,1.0001,0,charge,2,1.466,0.489,10.0,9.9,4.1309,4.2,47.1383,07-14-22_17.40_CC2_protocol_HPPC_IN21700_30T_cycle_#1506.mat
CC_CELL2,1506,0.76099,2.28367,0.9998,0,discharge,3,-26.276,8.759,2.0,2.0,4.1103,3.4636,24.6118,07-14-22_17.40_CC2_protocol_HPPC_IN21700_30T_cycle_#1506.mat
CC_CELL2,1506,0.76099,2.28367,0.9998,0,discharge,3,-26.276,8.759,10.0,9.9,4.1103,3.3439,29.1673,07-14-22_17.40_CC2_protocol_HPPC_IN21700_30T_cycle_#1506.mat
CC_CELL2,1506,0.76099,2.28367,1.0,0,charge,3,1.28,0.427,2.0,2.0,4.138,4.2,48.4526,07-14-22_17.40_CC2_protocol_HPPC_IN21700_30T_cycle_#1506.mat
CC_CELL2,1506,0.76099,2.28367,1.0,0,charge,3,1.28,0.427,10.0,9.9,4.138,4.2,48.4526,07-14-22_17.40_CC2_protocol_HPPC_IN21700_30T_cycle_#1506.mat
CC_CELL2,1506,0.76099,2.28367,0.9619,1,discharge,0,-2.284,0.761,2.0,1.9,4.0777,4.0011,33.5362,07-14-22_17.40_CC2_protocol_HPPC_IN21700_30T_cycle_#1506.mat
CC_CELL2,1506,0.76099,2.28367,0.9619,1,discharge,0,-2.284,0.761,10.0,9.9,4.0777,3.9792,43.1242,07-14-22_17.40_CC2_protocol_HPPC_IN21700_30T_cycle_#1506.mat
CC_CELL2,1506,0.76099,2.28367,0.9619,1,charge,0,1.142,0.381,2.0,1.9,4.0805,4.1185,33.2662,07-14-22_17.40_CC2_protocol_HPPC_IN21700_30T_cycle_#1506.mat
CC_CELL2,1506,0.76099,2.28367,0.9619,1,charge,0,1.142,0.381,10.0,9.9,4.0805,4.1286,42.108,07-14-22_17.40_CC2_protocol_HPPC_IN21700_30T_cycle_#1506.mat
CC_CELL2,1506,0.76099,2.28367,0.9618,1,discharge,1,-9.14,3.047,2.0,2.0,4.0781,3.8067,29.693,07-14-22_17.40_CC2_protocol_HPPC_IN21700_30T_cycle_#1506.mat
CC_CELL2,1506,0.76099,2.28367,0.9618,1,discharge,1,-9.14,3.047,10.0,9.9,4.0781,3.7486,36.0495,07-14-22_17.40_CC2_protocol_HPPC_IN21700_30T_cycle_#1506.mat
CC_CELL2,1506,0.76099,2.28367,0.962,1,charge,1,3.134,1.045,2.0,2.0,4.0841,4.2,36.9862,07-14-22_17.40_CC2_protocol_HPPC_IN21700_30T_cycle_#1506.mat
CC_CELL2,1506,0.76099,2.28367,0.962,1,charge,1,3.134,1.045,10.0,9.9,4.0841,4.2,36.9862,07-14-22_17.40_CC2_protocol_HPPC_IN21700_30T_cycle_#1506.mat
CC_CELL2,1506,0.76099,2.28367,0.9618,1,discharge,2,-18.281,6.094,2.0,2.0,4.0788,3.6091,25.6933,07-14-22_17.40_CC2_protocol_HPPC_IN21700_30T_cycle_#1506.mat
CC_CELL2,1506,0.76099,2.28367,0.9618,1,discharge,2,-18.281,6.094,10.0,9.9,4.0788,3.5119,31.0103,07-14-22_17.40_CC2_protocol_HPPC_IN21700_30T_cycle_#1506.mat
CC_CELL2,1506,0.76099,2.28367,0.962,1,charge,2,2.992,0.997,2.0,2.0,4.0897,4.2002,36.9293,07-14-22_17.40_CC2_protocol_HPPC_IN21700_30T_cycle_#1506.mat
CC_CELL2,1506,0.76099,2.28367,0.962,1,charge,2,2.992,0.997,10.0,9.9,4.0897,4.2001,36.8959,07-14-22_17.40_CC2_protocol_HPPC_IN21700_30T_cycle_#1506.mat
CC_CELL2,1506,0.76099,2.28367,0.9617,1,discharge,3,-26.277,8.759,2.0,2.0,4.0808,3.4596,23.6404,07-14-22_17.40_CC2_protocol_HPPC_IN21700_30T_cycle_#1506.mat
CC_CELL2,1506,0.76099,2.28367,0.9617,1,discharge,3,-26.277,8.759,10.0,9.9,4.0808,3.3198,28.9607,07-14-22_17.40_CC2_protocol_HPPC_IN21700_30T_cycle_#1506.mat
CC_CELL2,1506,0.76099,2.28367,0.962,1,charge,3,2.792,0.931,2.0,2.0,4.0943,4.2,37.8514,07-14-22_17.40_CC2_protocol_HPPC_IN21700_30T_cycle_#1506.mat
CC_CELL2,1506,0.76099,2.28367,0.962,1,charge,3,2.792,0.931,10.0,9.9,4.0943,4.2,37.8514,07-14-22_17.40_CC2_protocol_HPPC_IN21700_30T_cycle_#1506.mat
CC_CELL2,1506,0.76099,2.28367,0.9238,2,discharge,0,-2.284,0.761,2.0,2.0,4.0543,3.9835,30.9982,07-14-22_17.40_CC2_protocol_HPPC_IN21700_30T_cycle_#1506.mat
CC_CELL2,1506,0.76099,2.28367,0.9238,2,discharge,0,-2.284,0.761,10.0,9.9,4.0543,3.9569,42.6445,07-14-22_17.40_CC2_protocol_HPPC_IN21700_30T_cycle_#1506.mat
CC_CELL2,1506,0.76099,2.28367,0.9238,2,charge,0,1.143,0.381,2.0,2.0,4.0574,4.093,31.1597,07-14-22_17.40_CC2_protocol_HPPC_IN21700_30T_cycle_#1506.mat
CC_CELL2,1506,0.76099,2.28367,0.9238,2,charge,0,1.143,0.381,10.0,9.9,4.0574,4.1037,40.5252,07-14-22_17.40_CC2_protocol_HPPC_IN21700_30T_cycle_#1506.mat
CC_CELL2,1506,0.76099,2.28367,0.9238,2,discharge,1,-9.141,3.047,2.0,2.0,4.0558,3.7998,28.0069,07-14-22_17.40_CC2_protocol_HPPC_IN21700_30T_cycle_#1506.mat
CC_CELL2,1506,0.76099,2.28367,0.9238,2,discharge,1,-9.141,3.047,10.0,9.9,4.0558,3.7325,35.3697,07-14-22_17.40_CC2_protocol_HPPC_IN21700_30T_cycle_#1506.mat
CC_CELL2,1506,0.76099,2.28367,0.9239,2,charge,1,4.27,1.423,2.0,2.0,4.066,4.1953,30.2824,07-14-22_17.40_CC2_protocol_HPPC_IN21700_30T_cycle_#1506.mat
CC_CELL2,1506,0.76099,2.28367,0.9239,2,charge,1,4.27,1.423,10.0,9.9,4.066,4.2,31.3832,07-14-22_17.40_CC2_protocol_HPPC_IN21700_30T_cycle_#1506.mat
CC_CELL2,1506,0.76099,2.28367,0.9237,2,discharge,2,-18.28,6.093,2.0,2.0,4.0576,3.6075,24.6225,07-14-22_17.40_CC2_protocol_HPPC_IN21700_30T_cycle_#1506.mat
CC_CELL2,1506,0.76099,2.28367,0.9237,2,discharge,2,-18.28,6.093,10.0,9.9,4.0576,3.5031,30.3337,07-14-22_17.40_CC2_protocol_HPPC_IN21700_30T_cycle_#1506.mat
CC_CELL2,1506,0.76099,2.28367,0.9239,2,charge,2,4.172,1.391,2.0,1.9,4.0721,4.2001,30.6785,07-14-22_17.40_CC2_protocol_HPPC_IN21700_30T_cycle_#1506.mat
CC_CELL2,1506,0.76099,2.28367,0.9239,2,charge,2,4.172,1.391,10.0,9.9,4.0721,4.2,30.6546,07-14-22_17.40_CC2_protocol_HPPC_IN21700_30T_cycle_#1506.mat
CC_CELL2,1506,0.76099,2.28367,0.9236,2,discharge,3,-26.277,8.759,2.0,2.0,4.0607,3.4636,22.7233,07-14-22_17.40_CC2_protocol_HPPC_IN21700_30T_cycle_#1506.mat
CC_CELL2,1506,0.76099,2.28367,0.9236,2,discharge,3,-26.277,8.759,10.0,9.9,4.0607,3.3174,28.2871,07-14-22_17.40_CC2_protocol_HPPC_IN21700_30T_cycle_#1506.mat
CC_CELL2,1506,0.76099,2.28367,0.9239,2,charge,3,4.045,1.348,2.0,2.0,4.0761,4.2001,30.6529,07-14-22_17.40_CC2_protocol_HPPC_IN21700_30T_cycle_#1506.mat
CC_CELL2,1506,0.76099,2.28367,0.9239,2,charge,3,4.045,1.348,10.0,9.9,4.0761,4.2001,30.6529,07-14-22_17.40_CC2_protocol_HPPC_IN21700_30T_cycle_#1506.mat
CC_CELL2,1506,0.76099,2.28367,0.8476,3,discharge,0,-2.284,0.761,2.0,2.0,3.9395,3.8774,27.1868,07-14-22_17.40_CC2_protocol_HPPC_IN21700_30T_cycle_#1506.mat
CC_CELL2,1506,0.76099,2.28367,0.8476,3,discharge,0,-2.284,0.761,10.0,9.9,3.9395,3.8554,36.8181,07-14-22_17.40_CC2_protocol_HPPC_IN21700_30T_cycle_#1506.mat
CC_CELL2,1506,0.76099,2.28367,0.8477,3,charge,0,1.142,0.381,2.0,2.0,3.9424,3.973,26.7857,07-14-22_17.40_CC2_protocol_HPPC_IN21700_30T_cycle_#1506.mat
CC_CELL2,1506,0.76099,2.28367,0.8477,3,charge,0,1.142,0.381,10.0,9.9,3.9424,3.9832,35.7143,07-14-22_17.40_CC2_protocol_HPPC_IN21700_30T_cycle_#1506.mat
CC_CELL2,1506,0.76099,2.28367,0.8476,3,discharge,1,-9.141,3.047,2.0,1.9,3.9409,3.7125,24.9869,07-14-22_17.40_CC2_protocol_HPPC_IN21700_30T_cycle_#1506.mat
CC_CELL2,1506,0.76099,2.28367,0.8476,3,discharge,1,-9.141,3.047,10.0,9.9,3.9409,3.6532,31.4743,07-14-22_17.40_CC2_protocol_HPPC_IN21700_30T_cycle_#1506.mat
CC_CELL2,1506,0.76099,2.28367,0.8477,3,charge,1,4.57,1.523,2.0,2.0,3.9499,4.0672,25.6696,07-14-22_17.40_CC2_protocol_HPPC_IN21700_30T_cycle_#1506.mat
