Repository: KikETs/ECM_HYBRID_BMS_JOINT

## Results

| Arm | Model | Size | Protocol | Result | Worst cell |
|---|---|---|---|---|---|
| SOP | 2RC table + trim (A8) | 4 effective coefficients, 2 EW states | leave-one-cell-out | usable current 69.6 % discharge, 59.5 % charge (τ = 10 s) | 59.9 % / 53.5 % (BOOST_REST) |
| SOH | dQ/dV ridge | 65 coefficients | leave-one-cell-out | RMSE 0.0094, bias −0.0005 | 0.0130 (BOOST_REST) |
| SOC | 2RC EKF, low-current gate | 3 states | leave-one-cell-out | **2.34 %p** over six sensor disturbances on estimated SOH (2.325 on true SOH), per cell 2.00–2.75 | 4.60 %p (BOOST_NEGPULSE_1S, current offset −0.10 A) |

The SOH arm was a 10,945-parameter CNN until the second audit round. Nested

File: analysis/uypydj_hppc_resistance.csv (part 217 of 225)
protocol,cycle,SOH,CAP_Ah,SOC,soc_group,direction,rate_rank,I_A,CRate_rated,tau_s,tau_actual_s,V_pre_V,V_tau_V,R_mOhm,file
CC_CELL2,1506,0.76099,2.28367,0.8477,3,charge,1,4.57,1.523,10.0,9.9,3.9499,4.1035,33.6134,07-14-22_17.40_CC2_protocol_HPPC_IN21700_30T_cycle_#1506.mat
CC_CELL2,1506,0.76099,2.28367,0.8475,3,discharge,2,-18.281,6.094,2.0,1.9,3.9414,3.5295,22.5316,07-14-22_17.40_CC2_protocol_HPPC_IN21700_30T_cycle_#1506.mat
CC_CELL2,1506,0.76099,2.28367,0.8475,3,discharge,2,-18.281,6.094,10.0,9.9,3.9414,3.4291,28.0236,07-14-22_17.40_CC2_protocol_HPPC_IN21700_30T_cycle_#1506.mat
CC_CELL2,1506,0.76099,2.28367,0.8478,3,charge,2,9.065,3.022,2.0,2.0,3.9582,4.2002,26.6967,07-14-22_17.40_CC2_protocol_HPPC_IN21700_30T_cycle_#1506.mat
CC_CELL2,1506,0.76099,2.28367,0.8478,3,charge,2,9.065,3.022,10.0,9.9,3.9582,4.2001,26.6856,07-14-22_17.40_CC2_protocol_HPPC_IN21700_30T_cycle_#1506.mat
CC_CELL2,1506,0.76099,2.28367,0.8474,3,discharge,3,-26.278,8.759,2.0,2.0,3.9437,3.385,21.2611,07-14-22_17.40_CC2_protocol_HPPC_IN21700_30T_cycle_#1506.mat
CC_CELL2,1506,0.76099,2.28367,0.8474,3,discharge,3,-26.278,8.759,10.0,9.9,3.9437,3.2403,26.7676,07-14-22_17.40_CC2_protocol_HPPC_IN21700_30T_cycle_#1506.mat
CC_CELL2,1506,0.76099,2.28367,0.8478,3,charge,3,8.918,2.973,2.0,2.0,3.9653,4.2001,26.3289,07-14-22_17.40_CC2_protocol_HPPC_IN21700_30T_cycle_#1506.mat
CC_CELL2,1506,0.76099,2.28367,0.8478,3,charge,3,8.918,2.973,10.0,9.9,3.9653,4.2,26.3177,07-14-22_17.40_CC2_protocol_HPPC_IN21700_30T_cycle_#1506.mat
CC_CELL2,1506,0.76099,2.28367,0.7715,4,discharge,0,-2.284,0.761,2.0,2.0,3.8613,3.8057,24.3422,07-14-22_17.40_CC2_protocol_HPPC_IN21700_30T_cycle_#1506.mat
CC_CELL2,1506,0.76099,2.28367,0.7715,4,discharge,0,-2.284,0.761,10.0,9.9,3.8613,3.7879,32.1352,07-14-22_17.40_CC2_protocol_HPPC_IN21700_30T_cycle_#1506.mat
CC_CELL2,1506,0.76099,2.28367,0.7715,4,charge,0,1.143,0.381,2.0,2.0,3.8639,3.8913,23.9804,07-14-22_17.40_CC2_protocol_HPPC_IN21700_30T_cycle_#1506.mat
CC_CELL2,1506,0.76099,2.28367,0.7715,4,charge,0,1.143,0.381,10.0,9.9,3.8639,3.8989,30.6319,07-14-22_17.40_CC2_protocol_HPPC_IN21700_30T_cycle_#1506.mat
CC_CELL2,1506,0.76099,2.28367,0.7714,4,discharge,1,-9.138,3.046,2.0,1.9,3.8628,3.6514,23.1337,07-14-22_17.40_CC2_protocol_HPPC_IN21700_30T_cycle_#1506.mat
CC_CELL2,1506,0.76099,2.28367,0.7714,4,discharge,1,-9.138,3.046,10.0,9.9,3.8628,3.5925,29.5791,07-14-22_17.40_CC2_protocol_HPPC_IN21700_30T_cycle_#1506.mat
CC_CELL2,1506,0.76099,2.28367,0.7715,4,charge,1,4.57,1.523,2.0,2.0,3.8688,3.9751,23.2622,07-14-22_17.40_CC2_protocol_HPPC_IN21700_30T_cycle_#1506.mat
CC_CELL2,1506,0.76099,2.28367,0.7715,4,charge,1,4.57,1.523,10.0,9.9,3.8688,4.0007,28.8644,07-14-22_17.40_CC2_protocol_HPPC_IN21700_30T_cycle_#1506.mat
CC_CELL2,1506,0.76099,2.28367,0.7713,4,discharge,2,-18.282,6.094,2.0,2.0,3.8636,3.471,21.4747,07-14-22_17.40_CC2_protocol_HPPC_IN21700_30T_cycle_#1506.mat
CC_CELL2,1506,0.76099,2.28367,0.7713,4,discharge,2,-18.282,6.094,10.0,9.9,3.8636,3.3686,27.0758,07-14-22_17.40_CC2_protocol_HPPC_IN21700_30T_cycle_#1506.mat
CC_CELL2,1506,0.76099,2.28367,0.7716,4,charge,2,13.708,4.569,2.0,2.0,3.8745,4.1593,20.7762,07-14-22_17.40_CC2_protocol_HPPC_IN21700_30T_cycle_#1506.mat
CC_CELL2,1506,0.76099,2.28367,0.7716,4,charge,2,13.708,4.569,10.0,9.9,3.8745,4.2,23.7453,07-14-22_17.40_CC2_protocol_HPPC_IN21700_30T_cycle_#1506.mat
CC_CELL2,1506,0.76099,2.28367,0.7713,4,discharge,3,-26.277,8.759,2.0,2.0,3.8646,3.3332,20.223,07-14-22_17.40_CC2_protocol_HPPC_IN21700_30T_cycle_#1506.mat
CC_CELL2,1506,0.76099,2.28367,0.7713,4,discharge,3,-26.277,8.759,10.0,9.9,3.8646,3.182,25.9771,07-14-22_17.40_CC2_protocol_HPPC_IN21700_30T_cycle_#1506.mat
CC_CELL2,1506,0.76099,2.28367,0.7717,4,charge,3,14.403,4.801,2.0,2.0,3.8792,4.2001,22.2801,07-14-22_17.40_CC2_protocol_HPPC_IN21700_30T_cycle_#1506.mat
CC_CELL2,1506,0.76099,2.28367,0.7717,4,charge,3,14.403,4.801,10.0,9.9,3.8792,4.2001,22.2801,07-14-22_17.40_CC2_protocol_HPPC_IN21700_30T_cycle_#1506.mat
CC_CELL2,1506,0.76099,2.28367,0.6953,5,discharge,0,-2.286,0.762,2.0,1.9,3.7926,3.738,23.8824,07-14-22_17.40_CC2_protocol_HPPC_IN21700_30T_cycle_#1506.mat
CC_CELL2,1506,0.76099,2.28367,0.6953,5,discharge,0,-2.286,0.762,10.0,9.9,3.7926,3.7187,32.3244,07-14-22_17.40_CC2_protocol_HPPC_IN21700_30T_cycle_#1506.mat
CC_CELL2,1506,0.76099,2.28367,0.6954,5,charge,0,1.142,0.381,2.0,2.0,3.7947,3.8226,24.4223,07-14-22_17.40_CC2_protocol_HPPC_IN21700_30T_cycle_#1506.mat
CC_CELL2,1506,0.76099,2.28367,0.6954,5,charge,0,1.142,0.381,10.0,9.9,3.7947,3.831,31.7752,07-14-22_17.40_CC2_protocol_HPPC_IN21700_30T_cycle_#1506.mat
CC_CELL2,1506,0.76099,2.28367,0.6953,5,discharge,1,-9.14,3.047,2.0,2.0,3.794,3.5819,23.2047,07-14-22_17.40_CC2_protocol_HPPC_IN21700_30T_cycle_#1506.mat
CC_CELL2,1506,0.76099,2.28367,0.6953,5,discharge,1,-9.14,3.047,10.0,9.9,3.794,3.5182,30.1737,07-14-22_17.40_CC2_protocol_HPPC_IN21700_30T_cycle_#1506.mat
CC_CELL2,1506,0.76099,2.28367,0.6954,5,charge,1,4.57,1.523,2.0,2.0,3.8014,3.9068,23.064,07-14-22_17.40_CC2_protocol_HPPC_IN21700_30T_cycle_#1506.mat
CC_CELL2,1506,0.76099,2.28367,0.6954,5,charge,1,4.57,1.523,10.0,9.9,3.8014,3.9332,28.8409,07-14-22_17.40_CC2_protocol_HPPC_IN21700_30T_cycle_#1506.mat
CC_CELL2,1506,0.76099,2.28367,0.6952,5,discharge,2,-18.281,6.094,2.0,2.0,3.7955,3.4008,21.5907,07-14-22_17.40_CC2_protocol_HPPC_IN21700_30T_cycle_#1506.mat
CC_CELL2,1506,0.76099,2.28367,0.6952,5,discharge,2,-18.281,6.094,10.0,9.9,3.7955,3.2898,27.6626,07-14-22_17.40_CC2_protocol_HPPC_IN21700_30T_cycle_#1506.mat
CC_CELL2,1506,0.76099,2.28367,0.6955,5,charge,2,13.711,4.57,2.0,2.0,3.8078,4.0902,20.5966,07-14-22_17.40_CC2_protocol_HPPC_IN21700_30T_cycle_#1506.mat
CC_CELL2,1506,0.76099,2.28367,0.6955,5,charge,2,13.711,4.57,10.0,9.9,3.8078,4.1484,24.8414,07-14-22_17.40_CC2_protocol_HPPC_IN21700_30T_cycle_#1506.mat
CC_CELL2,1506,0.76099,2.28367,0.6951,5,discharge,3,-26.276,8.759,2.0,2.0,3.7973,3.2596,20.4635,07-14-22_17.40_CC2_protocol_HPPC_IN21700_30T_cycle_#1506.mat
CC_CELL2,1506,0.76099,2.28367,0.6951,5,discharge,3,-26.276,8.759,10.0,9.9,3.7973,3.0991,26.5718,07-14-22_17.40_CC2_protocol_HPPC_IN21700_30T_cycle_#1506.mat
CC_CELL2,1506,0.76099,2.28367,0.6955,5,charge,3,18.353,6.118,2.0,2.0,3.8131,4.2002,21.0919,07-14-22_17.40_CC2_protocol_HPPC_IN21700_30T_cycle_#1506.mat
CC_CELL2,1506,0.76099,2.28367,0.6955,5,charge,3,18.353,6.118,10.0,9.9,3.8131,4.2002,21.0919,07-14-22_17.40_CC2_protocol_HPPC_IN21700_30T_cycle_#1506.mat
CC_CELL2,1506,0.76099,2.28367,0.6192,6,discharge,0,-2.284,0.761,2.0,2.0,3.7134,3.6582,24.1671,07-14-22_17.40_CC2_protocol_HPPC_IN21700_30T_cycle_#1506.mat
CC_CELL2,1506,0.76099,2.28367,0.6192,6,discharge,0,-2.284,0.761,10.0,9.9,3.7134,3.639,32.573,07-14-22_17.40_CC2_protocol_HPPC_IN21700_30T_cycle_#1506.mat
CC_CELL2,1506,0.76099,2.28367,0.6192,6,charge,0,1.143,0.381,2.0,2.0,3.7161,3.7435,23.9825,07-14-22_17.40_CC2_protocol_HPPC_IN21700_30T_cycle_#1506.mat
CC_CELL2,1506,0.76099,2.28367,0.6192,6,charge,0,1.143,0.381,10.0,9.9,3.7161,3.7522,31.5974,07-14-22_17.40_CC2_protocol_HPPC_IN21700_30T_cycle_#1506.mat
CC_CELL2,1506,0.76099,2.28367,0.6191,6,discharge,1,-9.14,3.047,2.0,2.0,3.7152,3.5037,23.1393,07-14-22_17.40_CC2_protocol_HPPC_IN21700_30T_cycle_#1506.mat
CC_CELL2,1506,0.76099,2.28367,0.6191,6,discharge,1,-9.14,3.047,10.0,9.9,3.7152,3.4402,30.0865,07-14-22_17.40_CC2_protocol_HPPC_IN21700_30T_cycle_#1506.mat
CC_CELL2,1506,0.76099,2.28367,0.6192,6,charge,1,4.57,1.523,2.0,2.0,3.7232,3.8283,22.9998,07-14-22_17.40_CC2_protocol_HPPC_IN21700_30T_cycle_#1506.mat
CC_CELL2,1506,0.76099,2.28367,0.6192,6,charge,1,4.57,1.523,10.0,9.9,3.7232,3.8572,29.3242,07-14-22_17.40_CC2_protocol_HPPC_IN21700_30T_cycle_#1506.mat
CC_CELL2,1506,0.76099,2.28367,0.619,6,discharge,2,-18.28,6.093,2.0,2.0,3.717,3.3242,21.488,07-14-22_17.40_CC2_protocol_HPPC_IN21700_30T_cycle_#1506.mat
CC_CELL2,1506,0.76099,2.28367,0.619,6,discharge,2,-18.28,6.093,10.0,9.9,3.717,3.2134,27.5492,07-14-22_17.40_CC2_protocol_HPPC_IN21700_30T_cycle_#1506.mat
CC_CELL2,1506,0.76099,2.28367,0.6193,6,charge,2,13.71,4.57,2.0,2.0,3.7306,4.011,20.4522,07-14-22_17.40_CC2_protocol_HPPC_IN21700_30T_cycle_#1506.mat
CC_CELL2,1506,0.76099,2.28367,0.6193,6,charge,2,13.71,4.57,10.0,9.9,3.7306,4.0721,24.9088,07-14-22_17.40_CC2_protocol_HPPC_IN21700_30T_cycle_#1506.mat
CC_CELL2,1506,0.76099,2.28367,0.619,6,discharge,3,-26.277,8.759,2.0,2.0,3.719,3.1851,20.3181,07-14-22_17.40_CC2_protocol_HPPC_IN21700_30T_cycle_#1506.mat
CC_CELL2,1506,0.76099,2.28367,0.619,6,discharge,3,-26.277,8.759,10.0,9.9,3.719,3.0249,26.4147,07-14-22_17.40_CC2_protocol_HPPC_IN21700_30T_cycle_#1506.mat
CC_CELL2,1506,0.76099,2.28367,0.6194,6,charge,3,22.734,7.578,2.0,2.0,3.7367,4.1626,18.7341,07-14-22_17.40_CC2_protocol_HPPC_IN21700_30T_cycle_#1506.mat
CC_CELL2,1506,0.76099,2.28367,0.6194,6,charge,3,22.734,7.578,10.0,9.9,3.7367,4.2,20.3792,07-14-22_17.40_CC2_protocol_HPPC_IN21700_30T_cycle_#1506.mat
CC_CELL2,1506,0.76099,2.28367,0.543,7,discharge,0,-2.285,0.762,2.0,1.9,3.644,3.5896,23.8106,07-14-22_17.40_CC2_protocol_HPPC_IN21700_30T_cycle_#1506.mat
CC_CELL2,1506,0.76099,2.28367,0.543,7,discharge,0,-2.285,0.762,10.0,9.9,3.644,3.5709,31.9954,07-14-22_17.40_CC2_protocol_HPPC_IN21700_30T_cycle_#1506.mat
CC_CELL2,1506,0.76099,2.28367,0.543,7,charge,0,1.144,0.381,2.0,1.9,3.6467,3.6733,23.2477,07-14-22_17.40_CC2_protocol_HPPC_IN21700_30T_cycle_#1506.mat
CC_CELL2,1506,0.76099,2.28367,0.543,7,charge,0,1.144,0.381,10.0,9.9,3.6467,3.6819,30.7639,07-14-22_17.40_CC2_protocol_HPPC_IN21700_30T_cycle_#1506.mat
CC_CELL2,1506,0.76099,2.28367,0.5429,7,discharge,1,-9.141,3.047,2.0,2.0,3.6455,3.4325,23.3021,07-14-22_17.40_CC2_protocol_HPPC_IN21700_30T_cycle_#1506.mat
CC_CELL2,1506,0.76099,2.28367,0.5429,7,discharge,1,-9.141,3.047,10.0,9.9,3.6455,3.3693,30.2162,07-14-22_17.40_CC2_protocol_HPPC_IN21700_30T_cycle_#1506.mat
CC_CELL2,1506,0.76099,2.28367,0.5431,7,charge,1,4.57,1.523,2.0,1.9,3.6534,3.7583,22.9556,07-14-22_17.40_CC2_protocol_HPPC_IN21700_30T_cycle_#1506.mat
CC_CELL2,1506,0.76099,2.28367,0.5431,7,charge,1,4.57,1.523,10.0,9.9,3.6534,3.7882,29.4987,07-14-22_17.40_CC2_protocol_HPPC_IN21700_30T_cycle_#1506.mat
CC_CELL2,1506,0.76099,2.28367,0.5429,7,discharge,2,-18.281,6.094,2.0,2.0,3.6466,3.2471,21.8533,07-14-22_17.40_CC2_protocol_HPPC_IN21700_30T_cycle_#1506.mat
CC_CELL2,1506,0.76099,2.28367,0.5429,7,discharge,2,-18.281,6.094,10.0,9.9,3.6466,3.1326,28.1166,07-14-22_17.40_CC2_protocol_HPPC_IN21700_30T_cycle_#1506.mat
CC_CELL2,1506,0.76099,2.28367,0.5431,7,charge,2,13.709,4.57,2.0,2.0,3.6608,3.9445,20.6944,07-14-22_17.40_CC2_protocol_HPPC_IN21700_30T_cycle_#1506.mat
CC_CELL2,1506,0.76099,2.28367,0.5431,7,charge,2,13.709,4.57,10.0,9.9,3.6608,4.006,25.1805,07-14-22_17.40_CC2_protocol_HPPC_IN21700_30T_cycle_#1506.mat
CC_CELL2,1506,0.76099,2.28367,0.5428,7,discharge,3,-26.278,8.759,2.0,2.0,3.6478,3.1034,20.7169,07-14-22_17.40_CC2_protocol_HPPC_IN21700_30T_cycle_#1506.mat
CC_CELL2,1506,0.76099,2.28367,0.5428,7,discharge,3,-26.278,8.759,10.0,9.9,3.6478,2.9325,27.2205,07-14-22_17.40_CC2_protocol_HPPC_IN21700_30T_cycle_#1506.mat
CC_CELL2,1506,0.76099,2.28367,0.5432,7,charge,3,22.849,7.616,2.0,2.0,3.6672,4.098,18.8542,07-14-22_17.40_CC2_protocol_HPPC_IN21700_30T_cycle_#1506.mat
CC_CELL2,1506,0.76099,2.28367,0.5432,7,charge,3,22.849,7.616,10.0,9.9,3.6672,4.184,22.6181,07-14-22_17.40_CC2_protocol_HPPC_IN21700_30T_cycle_#1506.mat
CC_CELL2,1506,0.76099,2.28367,0.4668,8,discharge,0,-2.284,0.761,2.0,2.0,3.5765,3.5174,25.87,07-14-22_17.40_CC2_protocol_HPPC_IN21700_30T_cycle_#1506.mat
CC_CELL2,1506,0.76099,2.28367,0.4668,8,discharge,0,-2.284,0.761,10.0,9.9,3.5765,3.497,34.7997,07-14-22_17.40_CC2_protocol_HPPC_IN21700_30T_cycle_#1506.mat
CC_CELL2,1506,0.76099,2.28367,0.4669,8,charge,0,1.142,0.381,2.0,1.9,3.5795,3.6082,25.1269,07-14-22_17.40_CC2_protocol_HPPC_IN21700_30T_cycle_#1506.mat
CC_CELL2,1506,0.76099,2.28367,0.4669,8,charge,0,1.142,0.381,10.0,9.9,3.5795,3.6169,32.7438,07-14-22_17.40_CC2_protocol_HPPC_IN21700_30T_cycle_#1506.mat
CC_CELL2,1506,0.76099,2.28367,0.4668,8,discharge,1,-9.14,3.047,2.0,2.0,3.5784,3.3525,24.7142,07-14-22_17.40_CC2_protocol_HPPC_IN21700_30T_cycle_#1506.mat
CC_CELL2,1506,0.76099,2.28367,0.4668,8,discharge,1,-9.14,3.047,10.0,9.9,3.5784,3.2831,32.3068,07-14-22_17.40_CC2_protocol_HPPC_IN21700_30T_cycle_#1506.mat
CC_CELL2,1506,0.76099,2.28367,0.4669,8,charge,1,4.571,1.524,2.0,2.0,3.587,3.6968,24.0205,07-14-22_17.40_CC2_protocol_HPPC_IN21700_30T_cycle_#1506.mat
CC_CELL2,1506,0.76099,2.28367,0.4669,8,charge,1,4.571,1.524,10.0,9.9,3.587,3.727,30.6272,07-14-22_17.40_CC2_protocol_HPPC_IN21700_30T_cycle_#1506.mat
CC_CELL2,1506,0.76099,2.28367,0.4667,8,discharge,2,-18.28,6.093,2.0,2.0,3.5801,3.1635,22.7899,07-14-22_17.40_CC2_protocol_HPPC_IN21700_30T_cycle_#1506.mat
CC_CELL2,1506,0.76099,2.28367,0.4667,8,discharge,2,-18.28,6.093,10.0,9.9,3.5801,3.0312,30.0274,07-14-22_17.40_CC2_protocol_HPPC_IN21700_30T_cycle_#1506.mat
CC_CELL2,1506,0.76099,2.28367,0.467,8,charge,2,13.71,4.57,2.0,2.0,3.5958,3.884,21.0212,07-14-22_17.40_CC2_protocol_HPPC_IN21700_30T_cycle_#1506.mat
CC_CELL2,1506,0.76099,2.28367,0.467,8,charge,2,13.71,4.57,10.0,9.9,3.5958,3.9504,25.8643,07-14-22_17.40_CC2_protocol_HPPC_IN21700_30T_cycle_#1506.mat
CC_CELL2,1506,0.76099,2.28367,0.4666,8,discharge,3,-26.277,8.759,2.0,1.9,3.5821,3.0218,21.3228,07-14-22_17.40_CC2_protocol_HPPC_IN21700_30T_cycle_#1506.mat
CC_CELL2,1506,0.76099,2.28367,0.4666,8,discharge,3,-26.277,8.759,10.0,9.9,3.5821,2.8093,29.4097,07-14-22_17.40_CC2_protocol_HPPC_IN21700_30T_cycle_#1506.mat
CC_CELL2,1506,0.76099,2.28367,0.467,8,charge,3,22.851,7.617,2.0,2.0,3.603,4.0377,19.0232,07-14-22_17.40_CC2_protocol_HPPC_IN21700_30T_cycle_#1506.mat
CC_CELL2,1506,0.76099,2.28367,0.467,8,charge,3,22.851,7.617,10.0,9.9,3.603,4.1262,22.8962,07-14-22_17.40_CC2_protocol_HPPC_IN21700_30T_cycle_#1506.mat
CC_CELL2,1506,0.76099,2.28367,0.3907,9,discharge,0,-2.286,0.762,2.0,2.0,3.5024,3.4403,27.1642,07-14-22_17.40_CC2_protocol_HPPC_IN21700_30T_cycle_#1506.mat
CC_CELL2,1506,0.76099,2.28367,0.3907,9,discharge,0,-2.286,0.762,10.0,9.9,3.5024,3.4187,36.6126,07-14-22_17.40_CC2_protocol_HPPC_IN21700_30T_cycle_#1506.mat
CC_CELL2,1506,0.76099,2.28367,0.3907,9,charge,0,1.142,0.381,2.0,1.9,3.5039,3.5341,26.4356,07-14-22_17.40_CC2_protocol_HPPC_IN21700_30T_cycle_#1506.mat
CC_CELL2,1506,0.76099,2.28367,0.3907,9,charge,0,1.142,0.381,10.0,9.9,3.5039,3.5422,33.5259,07-14-22_17.40_CC2_protocol_HPPC_IN21700_30T_cycle_#1506.mat
CC_CELL2,1506,0.76099,2.28367,0.3906,9,discharge,1,-9.14,3.047,2.0,2.0,3.5043,3.2685,25.7973,07-14-22_17.40_CC2_protocol_HPPC_IN21700_30T_cycle_#1506.mat
CC_CELL2,1506,0.76099,2.28367,0.3906,9,discharge,1,-9.14,3.047,10.0,9.9,3.5043,3.1839,35.0528,07-14-22_17.40_CC2_protocol_HPPC_IN21700_30T_cycle_#1506.mat
CC_CELL2,1506,0.76099,2.28367,0.3907,9,charge,1,4.57,1.523,2.0,1.9,3.5117,3.6223,24.2034,07-14-22_17.40_CC2_protocol_HPPC_IN21700_30T_cycle_#1506.mat
CC_CELL2,1506,0.76099,2.28367,0.3907,9,charge,1,4.57,1.523,10.0,9.9,3.5117,3.6521,30.7248,07-14-22_17.40_CC2_protocol_HPPC_IN21700_30T_cycle_#1506.mat
CC_CELL2,1506,0.76099,2.28367,0.3905,9,discharge,2,-18.281,6.094,2.0,1.9,3.5053,3.0635,24.1672,07-14-22_17.40_CC2_protocol_HPPC_IN21700_30T_cycle_#1506.mat
CC_CELL2,1506,0.76099,2.28367,0.3905,9,discharge,2,-18.281,6.094,10.0,9.9,3.5053,2.8737,34.5495,07-14-22_17.40_CC2_protocol_HPPC_IN21700_30T_cycle_#1506.mat
CC_CELL2,1506,0.76099,2.28367,0.3908,9,charge,2,13.71,4.57,2.0,2.0,3.5208,3.816,21.5317,07-14-22_17.40_CC2_protocol_HPPC_IN21700_30T_cycle_#1506.mat
CC_CELL2,1506,0.76099,2.28367,0.3908,9,charge,2,13.71,4.57,10.0,9.9,3.5208,3.8871,26.7177,07-14-22_17.40_CC2_protocol_HPPC_IN21700_30T_cycle_#1506.mat
CC_CELL2,1506,0.76099,2.28367,0.3905,9,discharge,3,-26.276,8.759,2.0,2.0,3.5073,2.8939,23.3445,07-14-22_17.40_CC2_protocol_HPPC_IN21700_30T_cycle_#1506.mat
CC_CELL2,1506,0.76099,2.28367,0.3905,9,discharge,3,-26.276,8.759,10.0,9.9,3.5073,2.5754,35.4658,07-14-22_17.40_CC2_protocol_HPPC_IN21700_30T_cycle_#1506.mat
CC_CELL2,1506,0.76099,2.28367,0.3909,9,charge,3,22.849,7.616,2.0,2.0,3.5296,3.9747,19.4801,07-14-22_17.40_CC2_protocol_HPPC_IN21700_30T_cycle_#1506.mat
CC_CELL2,1506,0.76099,2.28367,0.3909,9,charge,3,22.849,7.616,10.0,9.9,3.5296,4.0724,23.756,07-14-22_17.40_CC2_protocol_HPPC_IN21700_30T_cycle_#1506.mat
CC_CELL2,1506,0.76099,2.28367,0.3526,10,discharge,0,-2.284,0.761,2.0,1.9,3.4715,3.4042,29.4633,07-14-22_17.40_CC2_protocol_HPPC_IN21700_30T_cycle_#1506.mat
CC_CELL2,1506,0.76099,2.28367,0.3526,10,discharge,0,-2.284,0.761,10.0,9.91,3.4715,3.3766,41.5463,07-14-22_17.40_CC2_protocol_HPPC_IN21700_30T_cycle_#1506.mat
CC_CELL2,1506,0.76099,2.28367,0.3526,10,charge,0,1.142,0.381,2.0,2.0,3.474,3.5065,28.4514,07-14-22_17.40_CC2_protocol_HPPC_IN21700_30T_cycle_#1506.mat
CC_CELL2,1506,0.76099,2.28367,0.3526,10,charge,0,1.142,0.381,10.0,9.9,3.474,3.5148,35.7174,07-14-22_17.40_CC2_protocol_HPPC_IN21700_30T_cycle_#1506.mat
CC_CELL2,1506,0.76099,2.28367,0.3525,10,discharge,1,-9.14,3.047,2.0,2.0,3.4725,3.2143,28.2485,07-14-22_17.40_CC2_protocol_HPPC_IN21700_30T_cycle_#1506.mat
CC_CELL2,1506,0.76099,2.28367,0.3525,10,discharge,1,-9.14,3.047,10.0,9.9,3.4725,3.0986,40.9068,07-14-22_17.40_CC2_protocol_HPPC_IN21700_30T_cycle_#1506.mat
CC_CELL2,1506,0.76099,2.28367,0.3526,10,charge,1,4.57,1.523,2.0,2.0,3.481,3.5982,25.6466,07-14-22_17.40_CC2_protocol_HPPC_IN21700_30T_cycle_#1506.mat
CC_CELL2,1506,0.76099,2.28367,0.3526,10,charge,1,4.57,1.523,10.0,9.9,3.481,3.6243,31.358,07-14-22_17.40_CC2_protocol_HPPC_IN21700_30T_cycle_#1506.mat
CC_CELL2,1506,0.76099,2.28367,0.3524,10,discharge,2,-18.28,6.093,2.0,2.0,3.4727,2.999,25.9136,07-14-22_17.40_CC2_protocol_HPPC_IN21700_30T_cycle_#1506.mat
CC_CELL2,1506,0.76099,2.28367,0.3524,10,discharge,2,-18.28,6.093,10.0,9.9,3.4727,2.7487,39.6061,07-14-22_17.40_CC2_protocol_HPPC_IN21700_30T_cycle_#1506.mat
CC_CELL2,1506,0.76099,2.28367,0.3527,10,charge,2,13.709,4.57,2.0,2.0,3.4895,3.7844,21.5114,07-14-22_17.40_CC2_protocol_HPPC_IN21700_30T_cycle_#1506.mat
CC_CELL2,1506,0.76099,2.28367,0.3527,10,charge,2,13.709,4.57,10.0,9.9,3.4895,3.8517,26.4206,07-14-22_17.40_CC2_protocol_HPPC_IN21700_30T_cycle_#1506.mat
CC_CELL2,1506,0.76099,2.28367,0.3524,10,discharge,3,-26.278,8.759,2.0,2.0,3.4743,2.8268,24.6404,07-14-22_17.40_CC2_protocol_HPPC_IN21700_30T_cycle_#1506.mat
CC_CELL2,1506,0.76099,2.28367,0.3524,10,discharge,3,-26.278,8.759,10.0,9.9,3.4743,2.4998,37.0843,07-14-22_17.40_CC2_protocol_HPPC_IN21700_30T_cycle_#1506.mat
CC_CELL2,1506,0.76099,2.28367,0.3528,10,charge,3,22.849,7.616,2.0,2.0,3.4967,3.9357,19.2131,07-14-22_17.40_CC2_protocol_HPPC_IN21700_30T_cycle_#1506.mat
CC_CELL2,1506,0.76099,2.28367,0.3528,10,charge,3,22.849,7.616,10.0,9.9,3.4967,4.0339,23.5109,07-14-22_17.40_CC2_protocol_HPPC_IN21700_30T_cycle_#1506.mat
CC_CELL2,1506,0.76099,2.28367,0.3145,11,discharge,0,-2.284,0.761,2.0,2.0,3.4379,3.3656,31.6481,07-14-22_17.40_CC2_protocol_HPPC_IN21700_30T_cycle_#1506.mat
CC_CELL2,1506,0.76099,2.28367,0.3145,11,discharge,0,-2.284,0.761,10.0,9.9,3.4379,3.3305,47.0125,07-14-22_17.40_CC2_protocol_HPPC_IN21700_30T_cycle_#1506.mat
CC_CELL2,1506,0.76099,2.28367,0.3145,11,charge,0,1.14,0.38,2.0,1.9,3.4428,3.4764,29.4737,07-14-22_17.40_CC2_protocol_HPPC_IN21700_30T_cycle_#1506.mat
CC_CELL2,1506,0.76099,2.28367,0.3145,11,charge,0,1.14,0.38,10.0,9.9,3.4428,3.4879,39.5614,07-14-22_17.40_CC2_protocol_HPPC_IN21700_30T_cycle_#1506.mat
CC_CELL2,1506,0.76099,2.28367,0.3144,11,discharge,1,-9.141,3.047,2.0,2.0,3.4395,3.1585,30.7416,07-14-22_17.40_CC2_protocol_HPPC_IN21700_30T_cycle_#1506.mat
CC_CELL2,1506,0.76099,2.28367,0.3144,11,discharge,1,-9.141,3.047,10.0,9.9,3.4395,3.0005,48.027,07-14-22_17.40_CC2_protocol_HPPC_IN21700_30T_cycle_#1506.mat
CC_CELL2,1506,0.76099,2.28367,0.3146,11,charge,1,4.571,1.524,2.0,2.0,3.4533,3.5735,26.2939,07-14-22_17.40_CC2_protocol_HPPC_IN21700_30T_cycle_#1506.mat
CC_CELL2,1506,0.76099,2.28367,0.3146,11,charge,1,4.571,1.524,10.0,9.9,3.4533,3.599,31.8721,07-14-22_17.40_CC2_protocol_HPPC_IN21700_30T_cycle_#1506.mat
CC_CELL2,1506,0.76099,2.28367,0.3144,11,discharge,2,-18.28,6.093,2.0,1.9,3.441,2.9285,28.0361,07-14-22_17.40_CC2_protocol_HPPC_IN21700_30T_cycle_#1506.mat
CC_CELL2,1506,0.76099,2.28367,0.3144,11,discharge,2,-18.28,6.093,10.0,9.9,3.441,2.5747,47.3906,07-14-22_17.40_CC2_protocol_HPPC_IN21700_30T_cycle_#1506.mat
CC_CELL2,1506,0.76099,2.28367,0.3146,11,charge,2,13.71,4.57,2.0,1.9,3.464,3.7533,21.1014,07-14-22_17.40_CC2_protocol_HPPC_IN21700_30T_cycle_#1506.mat
CC_CELL2,1506,0.76099,2.28367,0.3146,11,charge,2,13.71,4.57,10.0,9.9,3.464,3.8144,25.558,07-14-22_17.40_CC2_protocol_HPPC_IN21700_30T_cycle_#1506.mat
CC_CELL2,1506,0.76099,2.28367,0.3143,11,discharge,3,-26.267,8.756,2.0,2.0,3.4427,2.74,26.7522,07-14-22_17.40_CC2_protocol_HPPC_IN21700_30T_cycle_#1506.mat
CC_CELL2,1506,0.76099,2.28367,0.3143,11,discharge,3,-26.267,8.756,10.0,9.9,3.4427,2.4999,35.8929,07-14-22_17.40_CC2_protocol_HPPC_IN21700_30T_cycle_#1506.mat
CC_CELL2,1506,0.76099,2.28367,0.3147,11,charge,3,22.85,7.617,2.0,2.0,3.4694,3.8998,18.8359,07-14-22_17.40_CC2_protocol_HPPC_IN21700_30T_cycle_#1506.mat
CC_CELL2,1506,0.76099,2.28367,0.3147,11,charge,3,22.85,7.617,10.0,9.9,3.4694,3.9922,22.8796,07-14-22_17.40_CC2_protocol_HPPC_IN21700_30T_cycle_#1506.mat
CC_CELL2,1506,0.76099,2.28367,0.2764,12,discharge,0,-2.285,0.762,2.0,2.0,3.3896,3.3075,35.9363,07-14-22_17.40_CC2_protocol_HPPC_IN21700_30T_cycle_#1506.mat
CC_CELL2,1506,0.76099,2.28367,0.2764,12,discharge,0,-2.285,0.762,10.0,9.9,3.3896,3.2589,57.2091,07-14-22_17.40_CC2_protocol_HPPC_IN21700_30T_cycle_#1506.mat
CC_CELL2,1506,0.76099,2.28367,0.2764,12,charge,0,1.144,0.381,2.0,2.0,3.395,3.4329,33.1323,07-14-22_17.40_CC2_protocol_HPPC_IN21700_30T_cycle_#1506.mat
CC_CELL2,1506,0.76099,2.28367,0.2764,12,charge,0,1.144,0.381,10.0,9.9,3.395,3.4493,47.4692,07-14-22_17.40_CC2_protocol_HPPC_IN21700_30T_cycle_#1506.mat
CC_CELL2,1506,0.76099,2.28367,0.2764,12,discharge,1,-9.141,3.047,2.0,1.9,3.3922,3.0764,34.5492,07-14-22_17.40_CC2_protocol_HPPC_IN21700_30T_cycle_#1506.mat
CC_CELL2,1506,0.76099,2.28367,0.2764,12,discharge,1,-9.141,3.047,10.0,9.9,3.3922,2.848,59.5366,07-14-22_17.40_CC2_protocol_HPPC_IN21700_30T_cycle_#1506.mat
CC_CELL2,1506,0.76099,2.28367,0.2765,12,charge,1,4.571,1.524,2.0,2.0,3.4118,3.5432,28.7446,07-14-22_17.40_CC2_protocol_HPPC_IN21700_30T_cycle_#1506.mat
CC_CELL2,1506,0.76099,2.28367,0.2765,12,charge,1,4.571,1.524,10.0,9.9,3.4118,3.5814,37.101,07-14-22_17.40_CC2_protocol_HPPC_IN21700_30T_cycle_#1506.mat
CC_CELL2,1506,0.76099,2.28367,0.2763,12,discharge,2,-18.28,6.093,2.0,2.0,3.3975,2.7991,32.7352,07-14-22_17.40_CC2_protocol_HPPC_IN21700_30T_cycle_#1506.mat
CC_CELL2,1506,0.76099,2.28367,0.2763,12,discharge,2,-18.28,6.093,10.0,9.9,3.3975,2.4999,49.1028,07-14-22_17.40_CC2_protocol_HPPC_IN21700_30T_cycle_#1506.mat
CC_CELL2,1506,0.76099,2.28367,0.2765,12,charge,2,13.711,4.57,2.0,2.0,3.4316,3.7386,22.3908,07-14-22_17.40_CC2_protocol_HPPC_IN21700_30T_cycle_#1506.mat
CC_CELL2,1506,0.76099,2.28367,0.2765,12,charge,2,13.711,4.57,10.0,9.9,3.4316,3.7966,26.621,07-14-22_17.40_CC2_protocol_HPPC_IN21700_30T_cycle_#1506.mat
CC_CELL2,1506,0.76099,2.28367,0.2762,12,discharge,3,-19.932,6.644,2.0,1.9,3.403,2.592,40.6883,07-14-22_17.40_CC2_protocol_HPPC_IN21700_30T_cycle_#1506.mat
CC_CELL2,1506,0.76099,2.28367,0.2762,12,discharge,3,-19.932,6.644,10.0,9.9,3.403,2.5,45.304,07-14-22_17.40_CC2_protocol_HPPC_IN21700_30T_cycle_#1506.mat
CC_CELL2,1506,0.76099,2.28367,0.2766,12,charge,3,22.849,7.616,2.0,2.0,3.4381,3.8879,19.6858,07-14-22_17.40_CC2_protocol_HPPC_IN21700_30T_cycle_#1506.mat
CC_CELL2,1506,0.76099,2.28367,0.2766,12,charge,3,22.849,7.616,10.0,9.9,3.4381,3.9753,23.5109,07-14-22_17.40_CC2_protocol_HPPC_IN21700_30T_cycle_#1506.mat
CC_CELL2,1543,0.7539,2.26237,1.0,0,discharge,0,-2.263,0.754,2.0,1.9,4.1022,4.0228,35.0924,07-19-22_02.33_CC2_protocol_HPPC_IN21700_30T_cycle_#1543.mat
CC_CELL2,1543,0.7539,2.26237,1.0,0,discharge,0,-2.263,0.754,10.0,9.7,4.1022,3.9976,46.23,07-19-22_02.33_CC2_protocol_HPPC_IN21700_30T_cycle_#1543.mat
CC_CELL2,1543,0.7539,2.26237,1.0,0,charge,0,1.133,0.378,2.0,2.0,4.1171,4.165,42.2883,07-19-22_02.33_CC2_protocol_HPPC_IN21700_30T_cycle_#1543.mat
CC_CELL2,1543,0.7539,2.26237,1.0,0,charge,0,1.133,0.378,10.0,9.9,4.1171,4.1844,59.4156,07-19-22_02.33_CC2_protocol_HPPC_IN21700_30T_cycle_#1543.mat
CC_CELL2,1543,0.7539,2.26237,0.9999,0,discharge,1,-9.051,3.017,2.0,2.0,4.111,3.806,33.6968,07-19-22_02.33_CC2_protocol_HPPC_IN21700_30T_cycle_#1543.mat
CC_CELL2,1543,0.7539,2.26237,0.9999,0,discharge,1,-9.051,3.017,10.0,9.9,4.111,3.7567,39.1435,07-19-22_02.33_CC2_protocol_HPPC_IN21700_30T_cycle_#1543.mat
CC_CELL2,1543,0.7539,2.26237,1.0,0,charge,1,1.502,0.501,2.0,2.0,4.1231,4.2001,51.2718,07-19-22_02.33_CC2_protocol_HPPC_IN21700_30T_cycle_#1543.mat
CC_CELL2,1543,0.7539,2.26237,1.0,0,charge,1,1.502,0.501,10.0,9.9,4.1231,4.2001,51.2718,07-19-22_02.33_CC2_protocol_HPPC_IN21700_30T_cycle_#1543.mat
CC_CELL2,1543,0.7539,2.26237,0.9999,0,discharge,2,-18.102,6.034,2.0,2.0,4.1098,3.5966,28.3505,07-19-22_02.33_CC2_protocol_HPPC_IN21700_30T_cycle_#1543.mat
CC_CELL2,1543,0.7539,2.26237,0.9999,0,discharge,2,-18.102,6.034,10.0,9.9,4.1098,3.5033,33.5046,07-19-22_02.33_CC2_protocol_HPPC_IN21700_30T_cycle_#1543.mat
CC_CELL2,1543,0.7539,2.26237,1.0001,0,charge,2,1.377,0.459,2.0,1.9,4.1308,4.2001,50.3305,07-19-22_02.33_CC2_protocol_HPPC_IN21700_30T_cycle_#1543.mat
CC_CELL2,1543,0.7539,2.26237,1.0001,0,charge,2,1.377,0.459,10.0,9.9,4.1308,4.2,50.2578,07-19-22_02.33_CC2_protocol_HPPC_IN21700_30T_cycle_#1543.mat
CC_CELL2,1543,0.7539,2.26237,0.9998,0,discharge,3,-26.022,8.674,2.0,2.0,4.1098,3.4397,25.7513,07-19-22_02.33_CC2_protocol_HPPC_IN21700_30T_cycle_#1543.mat
CC_CELL2,1543,0.7539,2.26237,0.9998,0,discharge,3,-26.022,8.674,10.0,9.9,4.1098,3.2939,31.3542,07-19-22_02.33_CC2_protocol_HPPC_IN21700_30T_cycle_#1543.mat
CC_CELL2,1543,0.7539,2.26237,1.0,0,charge,3,1.316,0.439,2.0,2.0,4.1387,4.2,46.5664,07-19-22_02.33_CC2_protocol_HPPC_IN21700_30T_cycle_#1543.mat
CC_CELL2,1543,0.7539,2.26237,0.9623,1,discharge,0,-2.264,0.755,2.0,2.0,4.0767,3.9977,34.8909,07-19-22_02.33_CC2_protocol_HPPC_IN21700_30T_cycle_#1543.mat
CC_CELL2,1543,0.7539,2.26237,0.9623,1,discharge,0,-2.264,0.755,10.0,9.9,4.0767,3.975,44.9165,07-19-22_02.33_CC2_protocol_HPPC_IN21700_30T_cycle_#1543.mat
CC_CELL2,1543,0.7539,2.26237,0.9623,1,charge,0,1.133,0.378,2.0,2.0,4.0797,4.1191,34.7903,07-19-22_02.33_CC2_protocol_HPPC_IN21700_30T_cycle_#1543.mat
CC_CELL2,1543,0.7539,2.26237,0.9623,1,charge,0,1.133,0.378,10.0,9.9,4.0797,4.1289,43.4437,07-19-22_02.33_CC2_protocol_HPPC_IN21700_30T_cycle_#1543.mat
CC_CELL2,1543,0.7539,2.26237,0.9622,1,discharge,1,-9.051,3.017,2.0,2.0,4.0772,3.8004,30.5819,07-19-22_02.33_CC2_protocol_HPPC_IN21700_30T_cycle_#1543.mat
CC_CELL2,1543,0.7539,2.26237,0.9622,1,discharge,1,-9.051,3.017,10.0,9.9,4.0772,3.7376,37.5203,07-19-22_02.33_CC2_protocol_HPPC_IN21700_30T_cycle_#1543.mat
CC_CELL2,1543,0.7539,2.26237,0.9623,1,charge,1,3.063,1.021,2.0,2.0,4.0842,4.1999,37.7697,07-19-22_02.33_CC2_protocol_HPPC_IN21700_30T_cycle_#1543.mat
CC_CELL2,1543,0.7539,2.26237,0.9623,1,charge,1,3.063,1.021,10.0,9.9,4.0842,4.1999,37.7697,07-19-22_02.33_CC2_protocol_HPPC_IN21700_30T_cycle_#1543.mat
CC_CELL2,1543,0.7539,2.26237,0.9621,1,discharge,2,-18.101,6.034,2.0,2.0,4.0781,3.5986,26.4902,07-19-22_02.33_CC2_protocol_HPPC_IN21700_30T_cycle_#1543.mat
CC_CELL2,1543,0.7539,2.26237,0.9621,1,discharge,2,-18.101,6.034,10.0,9.9,4.0781,3.4881,32.5949,07-19-22_02.33_CC2_protocol_HPPC_IN21700_30T_cycle_#1543.mat
CC_CELL2,1543,0.7539,2.26237,0.9624,1,charge,2,2.941,0.98,2.0,2.0,4.0889,4.2,37.7827,07-19-22_02.33_CC2_protocol_HPPC_IN21700_30T_cycle_#1543.mat
CC_CELL2,1543,0.7539,2.26237,0.9624,1,charge,2,2.941,0.98,10.0,9.9,4.0889,4.2,37.7827,07-19-22_02.33_CC2_protocol_HPPC_IN21700_30T_cycle_#1543.mat
CC_CELL2,1543,0.7539,2.26237,0.9621,1,discharge,3,-26.021,8.674,2.0,2.0,4.08,3.4467,24.338,07-19-22_02.33_CC2_protocol_HPPC_IN21700_30T_cycle_#1543.mat
CC_CELL2,1543,0.7539,2.26237,0.9621,1,discharge,3,-26.021,8.674,10.0,9.9,4.08,3.2841,30.5868,07-19-22_02.33_CC2_protocol_HPPC_IN21700_30T_cycle_#1543.mat
CC_CELL2,1543,0.7539,2.26237,0.9624,1,charge,3,2.758,0.919,2.0,2.0,4.0927,4.2,38.8994,07-19-22_02.33_CC2_protocol_HPPC_IN21700_30T_cycle_#1543.mat
CC_CELL2,1543,0.7539,2.26237,0.9624,1,charge,3,2.758,0.919,10.0,9.9,4.0927,4.2,38.8994,07-19-22_02.33_CC2_protocol_HPPC_IN21700_30T_cycle_#1543.mat
CC_CELL2,1543,0.7539,2.26237,0.9246,2,discharge,0,-2.262,0.754,2.0,2.0,4.0502,3.9784,31.7404,07-19-22_02.33_CC2_protocol_HPPC_IN21700_30T_cycle_#1543.mat
CC_CELL2,1543,0.7539,2.26237,0.9246,2,discharge,0,-2.262,0.754,10.0,9.9,4.0502,3.9509,43.8973,07-19-22_02.33_CC2_protocol_HPPC_IN21700_30T_cycle_#1543.mat
CC_CELL2,1543,0.7539,2.26237,0.9246,2,charge,0,1.133,0.378,2.0,2.0,4.0543,4.0893,30.8942,07-19-22_02.33_CC2_protocol_HPPC_IN21700_30T_cycle_#1543.mat
CC_CELL2,1543,0.7539,2.26237,0.9246,2,charge,0,1.133,0.378,10.0,9.9,4.0543,4.1005,40.7803,07-19-22_02.33_CC2_protocol_HPPC_IN21700_30T_cycle_#1543.mat
CC_CELL2,1543,0.7539,2.26237,0.9245,2,discharge,1,-9.051,3.017,2.0,2.0,4.0516,3.7923,28.6485,07-19-22_02.33_CC2_protocol_HPPC_IN21700_30T_cycle_#1543.mat
CC_CELL2,1543,0.7539,2.26237,0.9245,2,discharge,1,-9.051,3.017,10.0,9.9,4.0516,3.7222,36.3934,07-19-22_02.33_CC2_protocol_HPPC_IN21700_30T_cycle_#1543.mat
CC_CELL2,1543,0.7539,2.26237,0.9246,2,charge,1,4.275,1.425,2.0,2.0,4.0621,4.1933,30.6872,07-19-22_02.33_CC2_protocol_HPPC_IN21700_30T_cycle_#1543.mat
CC_CELL2,1543,0.7539,2.26237,0.9246,2,charge,1,4.275,1.425,10.0,9.9,4.0621,4.2,32.2543,07-19-22_02.33_CC2_protocol_HPPC_IN21700_30T_cycle_#1543.mat
CC_CELL2,1543,0.7539,2.26237,0.9244,2,discharge,2,-18.101,6.034,2.0,2.0,4.0534,3.5962,25.2583,07-19-22_02.33_CC2_protocol_HPPC_IN21700_30T_cycle_#1543.mat
CC_CELL2,1543,0.7539,2.26237,0.9244,2,discharge,2,-18.101,6.034,10.0,9.9,4.0534,3.4817,31.5839,07-19-22_02.33_CC2_protocol_HPPC_IN21700_30T_cycle_#1543.mat
CC_CELL2,1543,0.7539,2.26237,0.9247,2,charge,2,4.165,1.388,2.0,2.0,4.0693,4.2,31.3832,07-19-22_02.33_CC2_protocol_HPPC_IN21700_30T_cycle_#1543.mat
CC_CELL2,1543,0.7539,2.26237,0.9247,2,charge,2,4.165,1.388,10.0,9.9,4.0693,4.2001,31.4072,07-19-22_02.33_CC2_protocol_HPPC_IN21700_30T_cycle_#1543.mat
CC_CELL2,1543,0.7539,2.26237,0.9244,2,discharge,3,-26.022,8.674,2.0,2.0,4.0566,3.4429,23.5839,07-19-22_02.33_CC2_protocol_HPPC_IN21700_30T_cycle_#1543.mat
CC_CELL2,1543,0.7539,2.26237,0.9244,2,discharge,3,-26.022,8.674,10.0,9.9,4.0566,3.2756,30.0131,07-19-22_02.33_CC2_protocol_HPPC_IN21700_30T_cycle_#1543.mat
CC_CELL2,1543,0.7539,2.26237,0.9247,2,charge,3,3.925,1.308,2.0,2.0,4.0735,4.2,32.2285,07-19-22_02.33_CC2_protocol_HPPC_IN21700_30T_cycle_#1543.mat
CC_CELL2,1543,0.7539,2.26237,0.9247,2,charge,3,3.925,1.308,10.0,9.9,4.0735,4.2,32.2285,07-19-22_02.33_CC2_protocol_HPPC_IN21700_30T_cycle_#1543.mat
CC_CELL2,1543,0.7539,2.26237,0.8491,3,discharge,0,-2.262,0.754,2.0,2.0,3.9337,3.8701,28.1155,07-19-22_02.33_CC2_protocol_HPPC_IN21700_30T_cycle_#1543.mat
CC_CELL2,1543,0.7539,2.26237,0.8491,3,discharge,0,-2.262,0.754,10.0,9.9,3.9337,3.8477,38.0178,07-19-22_02.33_CC2_protocol_HPPC_IN21700_30T_cycle_#1543.mat
CC_CELL2,1543,0.7539,2.26237,0.8492,3,charge,0,1.132,0.377,2.0,1.9,3.9367,3.9678,27.4711,07-19-22_02.33_CC2_protocol_HPPC_IN21700_30T_cycle_#1543.mat
CC_CELL2,1543,0.7539,2.26237,0.8492,3,charge,0,1.132,0.377,10.0,9.9,3.9367,3.9786,37.0109,07-19-22_02.33_CC2_protocol_HPPC_IN21700_30T_cycle_#1543.mat
CC_CELL2,1543,0.7539,2.26237,0.8491,3,discharge,1,-9.051,3.017,2.0,2.0,3.9354,3.7001,25.9977,07-19-22_02.33_CC2_protocol_HPPC_IN21700_30T_cycle_#1543.mat
CC_CELL2,1543,0.7539,2.26237,0.8491,3,discharge,1,-9.051,3.017,10.0,9.9,3.9354,3.6403,32.6049,07-19-22_02.33_CC2_protocol_HPPC_IN21700_30T_cycle_#1543.mat
CC_CELL2,1543,0.7539,2.26237,0.8492,3,charge,1,4.526,1.509,2.0,2.0,3.9437,4.0647,26.7368,07-19-22_02.33_CC2_protocol_HPPC_IN21700_30T_cycle_#1543.mat
CC_CELL2,1543,0.7539,2.26237,0.8492,3,charge,1,4.526,1.509,10.0,9.9,3.9437,4.101,34.7578,07-19-22_02.33_CC2_protocol_HPPC_IN21700_30T_cycle_#1543.mat
CC_CELL2,1543,0.7539,2.26237,0.849,3,discharge,2,-18.1,6.033,2.0,2.0,3.9366,3.5128,23.4144,07-19-22_02.33_CC2_protocol_HPPC_IN21700_30T_cycle_#1543.mat
CC_CELL2,1543,0.7539,2.26237,0.849,3,discharge,2,-18.1,6.033,10.0,9.9,3.9366,3.4047,29.3867,07-19-22_02.33_CC2_protocol_HPPC_IN21700_30T_cycle_#1543.mat
CC_CELL2,1543,0.7539,2.26237,0.8493,3,charge,2,8.984,2.995,2.0,2.0,3.953,4.2002,27.5168,07-19-22_02.33_CC2_protocol_HPPC_IN21700_30T_cycle_#1543.mat
CC_CELL2,1543,0.7539,2.26237,0.8493,3,charge,2,8.984,2.995,10.0,9.9,3.953,4.2002,27.5168,07-19-22_02.33_CC2_protocol_HPPC_IN21700_30T_cycle_#1543.mat
CC_CELL2,1543,0.7539,2.26237,0.8489,3,discharge,3,-26.019,8.673,2.0,2.0,3.9389,3.368,21.9417,07-19-22_02.33_CC2_protocol_HPPC_IN21700_30T_cycle_#1543.mat
CC_CELL2,1543,0.7539,2.26237,0.8489,3,discharge,3,-26.019,8.673,10.0,9.9,3.9389,3.2046,28.2217,07-19-22_02.33_CC2_protocol_HPPC_IN21700_30T_cycle_#1543.mat
CC_CELL2,1543,0.7539,2.26237,0.8493,3,charge,3,8.843,2.948,2.0,2.0,3.9597,4.2,27.175,07-19-22_02.33_CC2_protocol_HPPC_IN21700_30T_cycle_#1543.mat
CC_CELL2,1543,0.7539,2.26237,0.8493,3,charge,3,8.843,2.948,10.0,9.9,3.9597,4.2,27.175,07-19-22_02.33_CC2_protocol_HPPC_IN21700_30T_cycle_#1543.mat
CC_CELL2,1543,0.7539,2.26237,0.7737,4,discharge,0,-2.263,0.754,2.0,2.0,3.8569,3.8003,25.0155,07-19-22_02.33_CC2_protocol_HPPC_IN21700_30T_cycle_#1543.mat
CC_CELL2,1543,0.7539,2.26237,0.7737,4,discharge,0,-2.263,0.754,10.0,9.9,3.8569,3.7822,33.0151,07-19-22_02.33_CC2_protocol_HPPC_IN21700_30T_cycle_#1543.mat
CC_CELL2,1543,0.7539,2.26237,0.7737,4,charge,0,1.133,0.378,2.0,2.0,3.8593,3.8871,24.5475,07-19-22_02.33_CC2_protocol_HPPC_IN21700_30T_cycle_#1543.mat
CC_CELL2,1543,0.7539,2.26237,0.7737,4,charge,0,1.133,0.378,10.0,9.9,3.8593,3.8948,31.3466,07-19-22_02.33_CC2_protocol_HPPC_IN21700_30T_cycle_#1543.mat
CC_CELL2,1543,0.7539,2.26237,0.7736,4,discharge,1,-9.05,3.017,2.0,2.0,3.8584,3.6434,23.7577,07-19-22_02.33_CC2_protocol_HPPC_IN21700_30T_cycle_#1543.mat
CC_CELL2,1543,0.7539,2.26237,0.7736,4,discharge,1,-9.05,3.017,10.0,9.9,3.8584,3.5836,30.3656,07-19-22_02.33_CC2_protocol_HPPC_IN21700_30T_cycle_#1543.mat
CC_CELL2,1543,0.7539,2.26237,0.7738,4,charge,1,4.526,1.509,2.0,1.9,3.8646,3.9712,23.5549,07-19-22_02.33_CC2_protocol_HPPC_IN21700_30T_cycle_#1543.mat
CC_CELL2,1543,0.7539,2.26237,0.7738,4,charge,1,4.526,1.509,10.0,9.9,3.8646,3.9973,29.3221,07-19-22_02.33_CC2_protocol_HPPC_IN21700_30T_cycle_#1543.mat
CC_CELL2,1543,0.7539,2.26237,0.7736,4,discharge,2,-18.101,6.034,2.0,1.9,3.8593,3.4667,21.6894,07-19-22_02.33_CC2_protocol_HPPC_IN21700_30T_cycle_#1543.mat
CC_CELL2,1543,0.7539,2.26237,0.7736,4,discharge,2,-18.101,6.034,10.0,9.9,3.8593,3.3534,27.9487,07-19-22_02.33_CC2_protocol_HPPC_IN21700_30T_cycle_#1543.mat
CC_CELL2,1543,0.7539,2.26237,0.7738,4,charge,2,13.576,4.525,2.0,1.9,3.8697,4.1585,21.2728,07-19-22_02.33_CC2_protocol_HPPC_IN21700_30T_cycle_#1543.mat
CC_CELL2,1543,0.7539,2.26237,0.7738,4,charge,2,13.576,4.525,10.0,9.9,3.8697,4.2,24.3297,07-19-22_02.33_CC2_protocol_HPPC_IN21700_30T_cycle_#1543.mat
CC_CELL2,1543,0.7539,2.26237,0.7735,4,discharge,3,-26.021,8.674,2.0,1.9,3.8604,3.3146,20.9754,07-19-22_02.33_CC2_protocol_HPPC_IN21700_30T_cycle_#1543.mat
CC_CELL2,1543,0.7539,2.26237,0.7735,4,discharge,3,-26.021,8.674,10.0,9.9,3.8604,3.1391,27.7199,07-19-22_02.33_CC2_protocol_HPPC_IN21700_30T_cycle_#1543.mat
CC_CELL2,1543,0.7539,2.26237,0.7739,4,charge,3,13.838,4.613,2.0,2.0,3.8758,4.2001,23.4355,07-19-22_02.33_CC2_protocol_HPPC_IN21700_30T_cycle_#1543.mat
CC_CELL2,1543,0.7539,2.26237,0.7739,4,charge,3,13.838,4.613,10.0,9.9,3.8758,4.2,23.4282,07-19-22_02.33_CC2_protocol_HPPC_IN21700_30T_cycle_#1543.mat
CC_CELL2,1543,0.7539,2.26237,0.6983,5,discharge,0,-2.263,0.754,2.0,2.0,3.7857,3.7284,25.3248,07-19-22_02.33_CC2_protocol_HPPC_IN21700_30T_cycle_#1543.mat
CC_CELL2,1543,0.7539,2.26237,0.6983,5,discharge,0,-2.263,0.754,10.0,9.9,3.7857,3.7086,34.0758,07-19-22_02.33_CC2_protocol_HPPC_IN21700_30T_cycle_#1543.mat
CC_CELL2,1543,0.7539,2.26237,0.6983,5,charge,0,1.132,0.377,2.0,1.9,3.7887,3.8165,24.5496,07-19-22_02.33_CC2_protocol_HPPC_IN21700_30T_cycle_#1543.mat
CC_CELL2,1543,0.7539,2.26237,0.6983,5,charge,0,1.132,0.377,10.0,9.9,3.7887,3.8257,32.674,07-19-22_02.33_CC2_protocol_HPPC_IN21700_30T_cycle_#1543.mat
CC_CELL2,1543,0.7539,2.26237,0.6982,5,discharge,1,-9.051,3.017,2.0,2.0,3.7876,3.569,24.152,07-19-22_02.33_CC2_protocol_HPPC_IN21700_30T_cycle_#1543.mat
CC_CELL2,1543,0.7539,2.26237,0.6982,5,discharge,1,-9.051,3.017,10.0,9.9,3.7876,3.5023,31.5214,07-19-22_02.33_CC2_protocol_HPPC_IN21700_30T_cycle_#1543.mat
CC_CELL2,1543,0.7539,2.26237,0.6983,5,charge,1,4.524,1.508,2.0,1.9,3.7955,3.9033,23.8301,07-19-22_02.33_CC2_protocol_HPPC_IN21700_30T_cycle_#1543.mat
CC_CELL2,1543,0.7539,2.26237,0.6983,5,charge,1,4.524,1.508,10.0,9.9,3.7955,3.9312,29.9976,07-19-22_02.33_CC2_protocol_HPPC_IN21700_30T_cycle_#1543.mat
CC_CELL2,1543,0.7539,2.26237,0.6981,5,discharge,2,-18.102,6.034,2.0,2.0,3.7894,3.3847,22.3566,07-19-22_02.33_CC2_protocol_HPPC_IN21700_30T_cycle_#1543.mat
CC_CELL2,1543,0.7539,2.26237,0.6981,5,discharge,2,-18.102,6.034,10.0,9.9,3.7894,3.2642,29.0134,07-19-22_02.33_CC2_protocol_HPPC_IN21700_30T_cycle_#1543.mat
CC_CELL2,1543,0.7539,2.26237,0.6984,5,charge,2,13.576,4.525,2.0,2.0,3.8025,4.0921,21.3318,07-19-22_02.33_CC2_protocol_HPPC_IN21700_30T_cycle_#1543.mat
CC_CELL2,1543,0.7539,2.26237,0.6984,5,charge,2,13.576,4.525,10.0,9.9,3.8025,4.1522,25.7587,07-19-22_02.33_CC2_protocol_HPPC_IN21700_30T_cycle_#1543.mat
CC_CELL2,1543,0.7539,2.26237,0.6981,5,discharge,3,-26.021,8.674,2.0,2.0,3.7917,3.2409,21.1675,07-19-22_02.33_CC2_protocol_HPPC_IN21700_30T_cycle_#1543.mat
CC_CELL2,1543,0.7539,2.26237,0.6981,5,discharge,3,-26.021,8.674,10.0,9.9,3.7917,3.0613,28.0696,07-19-22_02.33_CC2_protocol_HPPC_IN21700_30T_cycle_#1543.mat
CC_CELL2,1543,0.7539,2.26237,0.6985,5,charge,3,17.883,5.961,2.0,2.0,3.8087,4.2001,21.8873,07-19-22_02.33_CC2_protocol_HPPC_IN21700_30T_cycle_#1543.mat
CC_CELL2,1543,0.7539,2.26237,0.6985,5,charge,3,17.883,5.961,10.0,9.9,3.8087,4.2,21.8817,07-19-22_02.33_CC2_protocol_HPPC_IN21700_30T_cycle_#1543.mat
CC_CELL2,1543,0.7539,2.26237,0.6229,6,discharge,0,-2.263,0.754,2.0,2.0,3.7071,3.6508,24.8818,07-19-22_02.33_CC2_protocol_HPPC_IN21700_30T_cycle_#1543.mat
CC_CELL2,1543,0.7539,2.26237,0.6229,6,discharge,0,-2.263,0.754,10.0,9.9,3.7071,3.631,33.6324,07-19-22_02.33_CC2_protocol_HPPC_IN21700_30T_cycle_#1543.mat
CC_CELL2,1543,0.7539,2.26237,0.6229,6,charge,0,1.134,0.378,2.0,1.9,3.7101,3.7386,25.1256,07-19-22_02.33_CC2_protocol_HPPC_IN21700_30T_cycle_#1543.mat
CC_CELL2,1543,0.7539,2.26237,0.6229,6,charge,0,1.134,0.378,10.0,9.9,3.7101,3.748,33.4127,07-19-22_02.33_CC2_protocol_HPPC_IN21700_30T_cycle_#1543.mat
CC_CELL2,1543,0.7539,2.26237,0.6228,6,discharge,1,-9.05,3.017,2.0,2.0,3.7096,3.491,24.1558,07-19-22_02.33_CC2_protocol_HPPC_IN21700_30T_cycle_#1543.mat
CC_CELL2,1543,0.7539,2.26237,0.6228,6,discharge,1,-9.05,3.017,10.0,9.9,3.7096,3.4248,31.471,07-19-22_02.33_CC2_protocol_HPPC_IN21700_30T_cycle_#1543.mat
CC_CELL2,1543,0.7539,2.26237,0.6229,6,charge,1,4.526,1.509,2.0,2.0,3.7182,3.8269,24.0173,07-19-22_02.33_CC2_protocol_HPPC_IN21700_30T_cycle_#1543.mat
CC_CELL2,1543,0.7539,2.26237,0.6229,6,charge,1,4.526,1.509,10.0,9.9,3.7182,3.8564,30.5354,07-19-22_02.33_CC2_protocol_HPPC_IN21700_30T_cycle_#1543.mat
CC_CELL2,1543,0.7539,2.26237,0.6227,6,discharge,2,-18.101,6.034,2.0,2.0,3.7117,3.3058,22.4242,07-19-22_02.33_CC2_protocol_HPPC_IN21700_30T_cycle_#1543.mat
CC_CELL2,1543,0.7539,2.26237,0.6227,6,discharge,2,-18.101,6.034,10.0,9.9,3.7117,3.1855,29.0702,07-19-22_02.33_CC2_protocol_HPPC_IN21700_30T_cycle_#1543.mat
CC_CELL2,1543,0.7539,2.26237,0.623,6,charge,2,13.578,4.526,2.0,2.0,3.7259,4.0159,21.3581,07-19-22_02.33_CC2_protocol_HPPC_IN21700_30T_cycle_#1543.mat
CC_CELL2,1543,0.7539,2.26237,0.623,6,charge,2,13.578,4.526,10.0,9.9,3.7259,4.0789,25.9979,07-19-22_02.33_CC2_protocol_HPPC_IN21700_30T_cycle_#1543.mat
CC_CELL2,1543,0.7539,2.26237,0.6227,6,discharge,3,-26.021,8.674,2.0,2.0,3.714,3.1618,21.2213,07-19-22_02.33_CC2_protocol_HPPC_IN21700_30T_cycle_#1543.mat
