Repository: KikETs/ECM_HYBRID_BMS_JOINT

## Results

| Arm | Model | Size | Protocol | Result | Worst cell |
|---|---|---|---|---|---|
| SOP | 2RC table + trim (A8) | 4 effective coefficients, 2 EW states | leave-one-cell-out | usable current 69.6 % discharge, 59.5 % charge (τ = 10 s) | 59.9 % / 53.5 % (BOOST_REST) |
| SOH | dQ/dV ridge | 65 coefficients | leave-one-cell-out | RMSE 0.0094, bias −0.0005 | 0.0130 (BOOST_REST) |
| SOC | 2RC EKF, low-current gate | 3 states | leave-one-cell-out | **2.34 %p** over six sensor disturbances on estimated SOH (2.325 on true SOH), per cell 2.00–2.75 | 4.60 %p (BOOST_NEGPULSE_1S, current offset −0.10 A) |

The SOH arm was a 10,945-parameter CNN until the second audit round. Nested

File: analysis/uypydj_hppc_resistance.csv (part 218 of 225)
protocol,cycle,SOH,CAP_Ah,SOC,soc_group,direction,rate_rank,I_A,CRate_rated,tau_s,tau_actual_s,V_pre_V,V_tau_V,R_mOhm,file
CC_CELL2,1543,0.7539,2.26237,0.6227,6,discharge,3,-26.021,8.674,10.0,9.9,3.714,2.9812,28.1619,07-19-22_02.33_CC2_protocol_HPPC_IN21700_30T_cycle_#1543.mat
CC_CELL2,1543,0.7539,2.26237,0.6231,6,charge,3,21.967,7.322,2.0,2.0,3.7328,4.1735,20.0619,07-19-22_02.33_CC2_protocol_HPPC_IN21700_30T_cycle_#1543.mat
CC_CELL2,1543,0.7539,2.26237,0.6231,6,charge,3,21.967,7.322,10.0,9.9,3.7328,4.2,21.2683,07-19-22_02.33_CC2_protocol_HPPC_IN21700_30T_cycle_#1543.mat
CC_CELL2,1543,0.7539,2.26237,0.5474,7,discharge,0,-2.26,0.753,2.0,1.9,3.6395,3.5816,25.6138,07-19-22_02.33_CC2_protocol_HPPC_IN21700_30T_cycle_#1543.mat
CC_CELL2,1543,0.7539,2.26237,0.5474,7,discharge,0,-2.26,0.753,10.0,9.9,3.6395,3.5619,34.3287,07-19-22_02.33_CC2_protocol_HPPC_IN21700_30T_cycle_#1543.mat
CC_CELL2,1543,0.7539,2.26237,0.5475,7,charge,0,1.132,0.377,2.0,2.0,3.6417,3.6711,25.9671,07-19-22_02.33_CC2_protocol_HPPC_IN21700_30T_cycle_#1543.mat
CC_CELL2,1543,0.7539,2.26237,0.5475,7,charge,0,1.132,0.377,10.0,9.9,3.6417,3.6798,33.6513,07-19-22_02.33_CC2_protocol_HPPC_IN21700_30T_cycle_#1543.mat
CC_CELL2,1543,0.7539,2.26237,0.5474,7,discharge,1,-9.049,3.016,2.0,2.0,3.6407,3.4187,24.532,07-19-22_02.33_CC2_protocol_HPPC_IN21700_30T_cycle_#1543.mat
CC_CELL2,1543,0.7539,2.26237,0.5474,7,discharge,1,-9.049,3.016,10.0,9.9,3.6407,3.352,31.9027,07-19-22_02.33_CC2_protocol_HPPC_IN21700_30T_cycle_#1543.mat
CC_CELL2,1543,0.7539,2.26237,0.5475,7,charge,1,4.526,1.509,2.0,1.9,3.6497,3.7589,24.1267,07-19-22_02.33_CC2_protocol_HPPC_IN21700_30T_cycle_#1543.mat
CC_CELL2,1543,0.7539,2.26237,0.5475,7,charge,1,4.526,1.509,10.0,9.9,3.6497,3.7893,30.8433,07-19-22_02.33_CC2_protocol_HPPC_IN21700_30T_cycle_#1543.mat
CC_CELL2,1543,0.7539,2.26237,0.5473,7,discharge,2,-18.101,6.034,2.0,1.9,3.6419,3.2338,22.5457,07-19-22_02.33_CC2_protocol_HPPC_IN21700_30T_cycle_#1543.mat
CC_CELL2,1543,0.7539,2.26237,0.5473,7,discharge,2,-18.101,6.034,10.0,9.9,3.6419,3.1064,29.584,07-19-22_02.33_CC2_protocol_HPPC_IN21700_30T_cycle_#1543.mat
CC_CELL2,1543,0.7539,2.26237,0.5476,7,charge,2,13.576,4.525,2.0,1.9,3.6574,3.9476,21.376,07-19-22_02.33_CC2_protocol_HPPC_IN21700_30T_cycle_#1543.mat
CC_CELL2,1543,0.7539,2.26237,0.5476,7,charge,2,13.576,4.525,10.0,9.9,3.6574,4.0117,26.0975,07-19-22_02.33_CC2_protocol_HPPC_IN21700_30T_cycle_#1543.mat
CC_CELL2,1543,0.7539,2.26237,0.5473,7,discharge,3,-26.021,8.674,2.0,1.9,3.644,3.0887,21.3405,07-19-22_02.33_CC2_protocol_HPPC_IN21700_30T_cycle_#1543.mat
CC_CELL2,1543,0.7539,2.26237,0.5473,7,discharge,3,-26.021,8.674,10.0,9.9,3.644,2.8942,28.8152,07-19-22_02.33_CC2_protocol_HPPC_IN21700_30T_cycle_#1543.mat
CC_CELL2,1543,0.7539,2.26237,0.5476,7,charge,3,22.629,7.543,2.0,2.0,3.6647,4.106,19.5015,07-19-22_02.33_CC2_protocol_HPPC_IN21700_30T_cycle_#1543.mat
CC_CELL2,1543,0.7539,2.26237,0.5476,7,charge,3,22.629,7.543,10.0,9.9,3.6647,4.1953,23.4478,07-19-22_02.33_CC2_protocol_HPPC_IN21700_30T_cycle_#1543.mat
CC_CELL2,1543,0.7539,2.26237,0.472,8,discharge,0,-2.263,0.754,2.0,2.0,3.573,3.5115,27.1811,07-19-22_02.33_CC2_protocol_HPPC_IN21700_30T_cycle_#1543.mat
CC_CELL2,1543,0.7539,2.26237,0.472,8,discharge,0,-2.263,0.754,10.0,9.9,3.573,3.4902,36.5951,07-19-22_02.33_CC2_protocol_HPPC_IN21700_30T_cycle_#1543.mat
CC_CELL2,1543,0.7539,2.26237,0.472,8,charge,0,1.133,0.378,2.0,2.0,3.5761,3.6062,26.5784,07-19-22_02.33_CC2_protocol_HPPC_IN21700_30T_cycle_#1543.mat
CC_CELL2,1543,0.7539,2.26237,0.472,8,charge,0,1.133,0.378,10.0,9.9,3.5761,3.6151,34.4371,07-19-22_02.33_CC2_protocol_HPPC_IN21700_30T_cycle_#1543.mat
CC_CELL2,1543,0.7539,2.26237,0.472,8,discharge,1,-9.051,3.017,2.0,2.0,3.5751,3.341,25.8637,07-19-22_02.33_CC2_protocol_HPPC_IN21700_30T_cycle_#1543.mat
CC_CELL2,1543,0.7539,2.26237,0.472,8,discharge,1,-9.051,3.017,10.0,9.9,3.5751,3.2676,33.973,07-19-22_02.33_CC2_protocol_HPPC_IN21700_30T_cycle_#1543.mat
CC_CELL2,1543,0.7539,2.26237,0.4721,8,charge,1,4.524,1.508,2.0,2.0,3.5833,3.698,25.3525,07-19-22_02.33_CC2_protocol_HPPC_IN21700_30T_cycle_#1543.mat
CC_CELL2,1543,0.7539,2.26237,0.4721,8,charge,1,4.524,1.508,10.0,9.9,3.5833,3.7291,32.2267,07-19-22_02.33_CC2_protocol_HPPC_IN21700_30T_cycle_#1543.mat
CC_CELL2,1543,0.7539,2.26237,0.4719,8,discharge,2,-18.101,6.034,2.0,2.0,3.577,3.1464,23.7887,07-19-22_02.33_CC2_protocol_HPPC_IN21700_30T_cycle_#1543.mat
CC_CELL2,1543,0.7539,2.26237,0.4719,8,discharge,2,-18.101,6.034,10.0,9.9,3.577,3.0008,31.8325,07-19-22_02.33_CC2_protocol_HPPC_IN21700_30T_cycle_#1543.mat
CC_CELL2,1543,0.7539,2.26237,0.4721,8,charge,2,13.575,4.525,2.0,2.0,3.5934,3.8906,21.8932,07-19-22_02.33_CC2_protocol_HPPC_IN21700_30T_cycle_#1543.mat
CC_CELL2,1543,0.7539,2.26237,0.4721,8,charge,2,13.575,4.525,10.0,9.9,3.5934,3.9582,26.8729,07-19-22_02.33_CC2_protocol_HPPC_IN21700_30T_cycle_#1543.mat
CC_CELL2,1543,0.7539,2.26237,0.4718,8,discharge,3,-26.021,8.674,2.0,2.0,3.5793,2.996,22.4165,07-19-22_02.33_CC2_protocol_HPPC_IN21700_30T_cycle_#1543.mat
CC_CELL2,1543,0.7539,2.26237,0.4718,8,discharge,3,-26.021,8.674,10.0,9.9,3.5793,2.7623,31.3977,07-19-22_02.33_CC2_protocol_HPPC_IN21700_30T_cycle_#1543.mat
CC_CELL2,1543,0.7539,2.26237,0.4722,8,charge,3,22.628,7.543,2.0,2.0,3.6023,4.0492,19.7499,07-19-22_02.33_CC2_protocol_HPPC_IN21700_30T_cycle_#1543.mat
CC_CELL2,1543,0.7539,2.26237,0.4722,8,charge,3,22.628,7.543,10.0,9.9,3.6023,4.1407,23.7935,07-19-22_02.33_CC2_protocol_HPPC_IN21700_30T_cycle_#1543.mat
CC_CELL2,1543,0.7539,2.26237,0.3966,9,discharge,0,-2.262,0.754,2.0,2.0,3.4986,3.4319,29.4846,07-19-22_02.33_CC2_protocol_HPPC_IN21700_30T_cycle_#1543.mat
CC_CELL2,1543,0.7539,2.26237,0.3966,9,discharge,0,-2.262,0.754,10.0,9.9,3.4986,3.4083,39.9169,07-19-22_02.33_CC2_protocol_HPPC_IN21700_30T_cycle_#1543.mat
CC_CELL2,1543,0.7539,2.26237,0.3966,9,charge,0,1.133,0.378,2.0,2.0,3.501,3.5329,28.1628,07-19-22_02.33_CC2_protocol_HPPC_IN21700_30T_cycle_#1543.mat
CC_CELL2,1543,0.7539,2.26237,0.3966,9,charge,0,1.133,0.378,10.0,9.9,3.501,3.5413,35.5787,07-19-22_02.33_CC2_protocol_HPPC_IN21700_30T_cycle_#1543.mat
CC_CELL2,1543,0.7539,2.26237,0.3965,9,discharge,1,-9.049,3.016,2.0,2.0,3.5008,3.2487,27.8588,07-19-22_02.33_CC2_protocol_HPPC_IN21700_30T_cycle_#1543.mat
CC_CELL2,1543,0.7539,2.26237,0.3965,9,discharge,1,-9.049,3.016,10.0,9.9,3.5008,3.1561,38.0918,07-19-22_02.33_CC2_protocol_HPPC_IN21700_30T_cycle_#1543.mat
CC_CELL2,1543,0.7539,2.26237,0.3966,9,charge,1,4.526,1.509,2.0,2.0,3.5086,3.6272,26.203,07-19-22_02.33_CC2_protocol_HPPC_IN21700_30T_cycle_#1543.mat
CC_CELL2,1543,0.7539,2.26237,0.3966,9,charge,1,4.526,1.509,10.0,9.9,3.5086,3.6577,32.9415,07-19-22_02.33_CC2_protocol_HPPC_IN21700_30T_cycle_#1543.mat
CC_CELL2,1543,0.7539,2.26237,0.3965,9,discharge,2,-18.101,6.034,2.0,2.0,3.502,3.0406,25.4903,07-19-22_02.33_CC2_protocol_HPPC_IN21700_30T_cycle_#1543.mat
CC_CELL2,1543,0.7539,2.26237,0.3965,9,discharge,2,-18.101,6.034,10.0,9.9,3.502,2.8378,36.6941,07-19-22_02.33_CC2_protocol_HPPC_IN21700_30T_cycle_#1543.mat
CC_CELL2,1543,0.7539,2.26237,0.3967,9,charge,2,13.576,4.525,2.0,1.9,3.5186,3.8203,22.223,07-19-22_02.33_CC2_protocol_HPPC_IN21700_30T_cycle_#1543.mat
CC_CELL2,1543,0.7539,2.26237,0.3967,9,charge,2,13.576,4.525,10.0,9.9,3.5186,3.8948,27.7107,07-19-22_02.33_CC2_protocol_HPPC_IN21700_30T_cycle_#1543.mat
CC_CELL2,1543,0.7539,2.26237,0.3964,9,discharge,3,-26.021,8.674,2.0,2.0,3.5043,2.8776,24.0844,07-19-22_02.33_CC2_protocol_HPPC_IN21700_30T_cycle_#1543.mat
CC_CELL2,1543,0.7539,2.26237,0.3964,9,discharge,3,-26.021,8.674,10.0,9.9,3.5043,2.5347,37.2622,07-19-22_02.33_CC2_protocol_HPPC_IN21700_30T_cycle_#1543.mat
CC_CELL2,1543,0.7539,2.26237,0.3968,9,charge,3,22.627,7.542,2.0,2.0,3.5282,3.9806,19.9938,07-19-22_02.33_CC2_protocol_HPPC_IN21700_30T_cycle_#1543.mat
CC_CELL2,1543,0.7539,2.26237,0.3968,9,charge,3,22.627,7.542,10.0,9.9,3.5282,4.081,24.431,07-19-22_02.33_CC2_protocol_HPPC_IN21700_30T_cycle_#1543.mat
CC_CELL2,1543,0.7539,2.26237,0.3589,10,discharge,0,-2.263,0.754,2.0,2.0,3.4693,3.3989,31.1091,07-19-22_02.33_CC2_protocol_HPPC_IN21700_30T_cycle_#1543.mat
CC_CELL2,1543,0.7539,2.26237,0.3589,10,discharge,0,-2.263,0.754,10.0,9.9,3.4693,3.3708,43.5263,07-19-22_02.33_CC2_protocol_HPPC_IN21700_30T_cycle_#1543.mat
CC_CELL2,1543,0.7539,2.26237,0.3589,10,charge,0,1.13,0.377,2.0,2.0,3.472,3.5054,29.5523,07-19-22_02.33_CC2_protocol_HPPC_IN21700_30T_cycle_#1543.mat
CC_CELL2,1543,0.7539,2.26237,0.3589,10,charge,0,1.13,0.377,10.0,9.9,3.472,3.514,37.1616,07-19-22_02.33_CC2_protocol_HPPC_IN21700_30T_cycle_#1543.mat
CC_CELL2,1543,0.7539,2.26237,0.3588,10,discharge,1,-9.05,3.017,2.0,2.0,3.4702,3.204,29.416,07-19-22_02.33_CC2_protocol_HPPC_IN21700_30T_cycle_#1543.mat
CC_CELL2,1543,0.7539,2.26237,0.3588,10,discharge,1,-9.05,3.017,10.0,9.9,3.4702,3.0832,42.7648,07-19-22_02.33_CC2_protocol_HPPC_IN21700_30T_cycle_#1543.mat
CC_CELL2,1543,0.7539,2.26237,0.3589,10,charge,1,4.524,1.508,2.0,2.0,3.4792,3.5999,26.6805,07-19-22_02.33_CC2_protocol_HPPC_IN21700_30T_cycle_#1543.mat
CC_CELL2,1543,0.7539,2.26237,0.3589,10,charge,1,4.524,1.508,10.0,9.9,3.4792,3.6266,32.5825,07-19-22_02.33_CC2_protocol_HPPC_IN21700_30T_cycle_#1543.mat
CC_CELL2,1543,0.7539,2.26237,0.3587,10,discharge,2,-18.102,6.034,2.0,2.0,3.4707,2.9838,26.8976,07-19-22_02.33_CC2_protocol_HPPC_IN21700_30T_cycle_#1543.mat
CC_CELL2,1543,0.7539,2.26237,0.3587,10,discharge,2,-18.102,6.034,10.0,9.9,3.4707,2.7214,41.3932,07-19-22_02.33_CC2_protocol_HPPC_IN21700_30T_cycle_#1543.mat
CC_CELL2,1543,0.7539,2.26237,0.359,10,charge,2,13.577,4.526,2.0,1.9,3.4883,3.7893,22.1698,07-19-22_02.33_CC2_protocol_HPPC_IN21700_30T_cycle_#1543.mat
CC_CELL2,1543,0.7539,2.26237,0.359,10,charge,2,13.577,4.526,10.0,9.9,3.4883,3.86,27.3772,07-19-22_02.33_CC2_protocol_HPPC_IN21700_30T_cycle_#1543.mat
CC_CELL2,1543,0.7539,2.26237,0.3587,10,discharge,3,-26.021,8.674,2.0,2.0,3.4724,2.8084,25.5179,07-19-22_02.33_CC2_protocol_HPPC_IN21700_30T_cycle_#1543.mat
CC_CELL2,1543,0.7539,2.26237,0.3587,10,discharge,3,-26.021,8.674,10.0,9.9,3.4724,2.4999,37.3737,07-19-22_02.33_CC2_protocol_HPPC_IN21700_30T_cycle_#1543.mat
CC_CELL2,1543,0.7539,2.26237,0.3591,10,charge,3,22.629,7.543,2.0,2.0,3.496,3.9462,19.8948,07-19-22_02.33_CC2_protocol_HPPC_IN21700_30T_cycle_#1543.mat
CC_CELL2,1543,0.7539,2.26237,0.3591,10,charge,3,22.629,7.543,10.0,9.9,3.496,4.0475,24.3714,07-19-22_02.33_CC2_protocol_HPPC_IN21700_30T_cycle_#1543.mat
CC_CELL2,1543,0.7539,2.26237,0.3212,11,discharge,0,-2.263,0.754,2.0,2.0,3.4373,3.36,34.1597,07-19-22_02.33_CC2_protocol_HPPC_IN21700_30T_cycle_#1543.mat
CC_CELL2,1543,0.7539,2.26237,0.3212,11,discharge,0,-2.263,0.754,10.0,9.9,3.4373,3.3227,50.643,07-19-22_02.33_CC2_protocol_HPPC_IN21700_30T_cycle_#1543.mat
CC_CELL2,1543,0.7539,2.26237,0.3212,11,charge,0,1.132,0.377,2.0,2.0,3.4415,3.4774,31.7068,07-19-22_02.33_CC2_protocol_HPPC_IN21700_30T_cycle_#1543.mat
CC_CELL2,1543,0.7539,2.26237,0.3212,11,charge,0,1.132,0.377,10.0,9.9,3.4415,3.489,41.9519,07-19-22_02.33_CC2_protocol_HPPC_IN21700_30T_cycle_#1543.mat
CC_CELL2,1543,0.7539,2.26237,0.3211,11,discharge,1,-9.049,3.016,2.0,2.0,3.4384,3.1429,32.6541,07-19-22_02.33_CC2_protocol_HPPC_IN21700_30T_cycle_#1543.mat
CC_CELL2,1543,0.7539,2.26237,0.3211,11,discharge,1,-9.049,3.016,10.0,9.9,3.4384,2.9761,51.0863,07-19-22_02.33_CC2_protocol_HPPC_IN21700_30T_cycle_#1543.mat
CC_CELL2,1543,0.7539,2.26237,0.3212,11,charge,1,4.524,1.508,2.0,1.9,3.452,3.5776,27.7624,07-19-22_02.33_CC2_protocol_HPPC_IN21700_30T_cycle_#1543.mat
CC_CELL2,1543,0.7539,2.26237,0.3212,11,charge,1,4.524,1.508,10.0,9.9,3.452,3.6047,33.7526,07-19-22_02.33_CC2_protocol_HPPC_IN21700_30T_cycle_#1543.mat
CC_CELL2,1543,0.7539,2.26237,0.321,11,discharge,2,-18.099,6.033,2.0,2.0,3.44,2.8981,29.9409,07-19-22_02.33_CC2_protocol_HPPC_IN21700_30T_cycle_#1543.mat
CC_CELL2,1543,0.7539,2.26237,0.321,11,discharge,2,-18.099,6.033,10.0,9.9,3.44,2.5311,50.2182,07-19-22_02.33_CC2_protocol_HPPC_IN21700_30T_cycle_#1543.mat
CC_CELL2,1543,0.7539,2.26237,0.3213,11,charge,2,13.578,4.526,2.0,2.0,3.4642,3.7668,22.2861,07-19-22_02.33_CC2_protocol_HPPC_IN21700_30T_cycle_#1543.mat
CC_CELL2,1543,0.7539,2.26237,0.3213,11,charge,2,13.578,4.526,10.0,9.9,3.4642,3.8295,26.9038,07-19-22_02.33_CC2_protocol_HPPC_IN21700_30T_cycle_#1543.mat
CC_CELL2,1543,0.7539,2.26237,0.321,11,discharge,3,-25.465,8.488,2.0,1.9,3.4418,2.7167,28.4744,07-19-22_02.33_CC2_protocol_HPPC_IN21700_30T_cycle_#1543.mat
CC_CELL2,1543,0.7539,2.26237,0.321,11,discharge,3,-25.465,8.488,10.0,9.9,3.4418,2.4999,36.988,07-19-22_02.33_CC2_protocol_HPPC_IN21700_30T_cycle_#1543.mat
CC_CELL2,1543,0.7539,2.26237,0.3214,11,charge,3,22.629,7.543,2.0,2.0,3.4697,3.9192,19.8639,07-19-22_02.33_CC2_protocol_HPPC_IN21700_30T_cycle_#1543.mat
CC_CELL2,1543,0.7539,2.26237,0.3214,11,charge,3,22.629,7.543,10.0,9.9,3.4697,4.0157,24.1283,07-19-22_02.33_CC2_protocol_HPPC_IN21700_30T_cycle_#1543.mat
CC_CELL2,1543,0.7539,2.26237,0.2834,12,discharge,0,-2.263,0.754,2.0,1.9,3.3887,3.3051,36.947,07-19-22_02.33_CC2_protocol_HPPC_IN21700_30T_cycle_#1543.mat
CC_CELL2,1543,0.7539,2.26237,0.2834,12,discharge,0,-2.263,0.754,10.0,9.9,3.3887,3.2535,59.7516,07-19-22_02.33_CC2_protocol_HPPC_IN21700_30T_cycle_#1543.mat
CC_CELL2,1543,0.7539,2.26237,0.2835,12,charge,0,1.133,0.378,2.0,2.0,3.3943,3.4332,34.3458,07-19-22_02.33_CC2_protocol_HPPC_IN21700_30T_cycle_#1543.mat
CC_CELL2,1543,0.7539,2.26237,0.2835,12,charge,0,1.133,0.378,10.0,9.9,3.3943,3.4501,49.2672,07-19-22_02.33_CC2_protocol_HPPC_IN21700_30T_cycle_#1543.mat
CC_CELL2,1543,0.7539,2.26237,0.2834,12,discharge,1,-9.051,3.017,2.0,2.0,3.3915,3.0637,36.2166,07-19-22_02.33_CC2_protocol_HPPC_IN21700_30T_cycle_#1543.mat
CC_CELL2,1543,0.7539,2.26237,0.2834,12,discharge,1,-9.051,3.017,10.0,9.9,3.3915,2.8361,61.3627,07-19-22_02.33_CC2_protocol_HPPC_IN21700_30T_cycle_#1543.mat
CC_CELL2,1543,0.7539,2.26237,0.2835,12,charge,1,4.526,1.509,2.0,2.0,3.4119,3.5466,29.7601,07-19-22_02.33_CC2_protocol_HPPC_IN21700_30T_cycle_#1543.mat
CC_CELL2,1543,0.7539,2.26237,0.2835,12,charge,1,4.526,1.509,10.0,9.9,3.4119,3.5848,38.1998,07-19-22_02.33_CC2_protocol_HPPC_IN21700_30T_cycle_#1543.mat
CC_CELL2,1543,0.7539,2.26237,0.2833,12,discharge,2,-18.1,6.033,2.0,2.0,3.3971,2.7877,33.6685,07-19-22_02.33_CC2_protocol_HPPC_IN21700_30T_cycle_#1543.mat
CC_CELL2,1543,0.7539,2.26237,0.2833,12,discharge,2,-18.1,6.033,10.0,9.9,3.3971,2.5,49.5635,07-19-22_02.33_CC2_protocol_HPPC_IN21700_30T_cycle_#1543.mat
CC_CELL2,1543,0.7539,2.26237,0.2836,12,charge,2,13.578,4.526,2.0,2.0,3.4325,3.746,23.0888,07-19-22_02.33_CC2_protocol_HPPC_IN21700_30T_cycle_#1543.mat
CC_CELL2,1543,0.7539,2.26237,0.2836,12,charge,2,13.578,4.526,10.0,9.9,3.4325,3.8061,27.5151,07-19-22_02.33_CC2_protocol_HPPC_IN21700_30T_cycle_#1543.mat
CC_CELL2,1543,0.7539,2.26237,0.2832,12,discharge,3,-19.313,6.438,2.0,2.0,3.4034,2.5654,43.3905,07-19-22_02.33_CC2_protocol_HPPC_IN21700_30T_cycle_#1543.mat
CC_CELL2,1543,0.7539,2.26237,0.2832,12,discharge,3,-19.313,6.438,10.0,9.9,3.4034,2.5,46.7768,07-19-22_02.33_CC2_protocol_HPPC_IN21700_30T_cycle_#1543.mat
CC_CELL2,1543,0.7539,2.26237,0.2837,12,charge,3,22.627,7.542,2.0,2.0,3.4392,3.8993,20.3341,07-19-22_02.33_CC2_protocol_HPPC_IN21700_30T_cycle_#1543.mat
CC_CELL2,1543,0.7539,2.26237,0.2837,12,charge,3,22.627,7.542,10.0,9.9,3.4392,3.9909,24.3824,07-19-22_02.33_CC2_protocol_HPPC_IN21700_30T_cycle_#1543.mat
CC_CELL2,1581,0.74859,2.24644,1.0,0,discharge,0,-2.246,0.749,2.0,2.0,4.0982,4.0141,37.446,07-25-22_11.05_CC2_protocol_HPPC_IN21700_30T_cycle_#1581.mat
CC_CELL2,1581,0.74859,2.24644,1.0,0,discharge,0,-2.246,0.749,10.0,9.7,4.0982,3.9892,48.5329,07-25-22_11.05_CC2_protocol_HPPC_IN21700_30T_cycle_#1581.mat
CC_CELL2,1581,0.74859,2.24644,1.0,0,charge,0,1.123,0.374,2.0,2.0,4.1118,4.1621,44.7708,07-25-22_11.05_CC2_protocol_HPPC_IN21700_30T_cycle_#1581.mat
CC_CELL2,1581,0.74859,2.24644,1.0,0,charge,0,1.123,0.374,10.0,9.9,4.1118,4.1819,62.3943,07-25-22_11.05_CC2_protocol_HPPC_IN21700_30T_cycle_#1581.mat
CC_CELL2,1581,0.74859,2.24644,0.9999,0,discharge,1,-8.99,2.997,2.0,1.9,4.1065,3.7986,34.2507,07-25-22_11.05_CC2_protocol_HPPC_IN21700_30T_cycle_#1581.mat
CC_CELL2,1581,0.74859,2.24644,0.9999,0,discharge,1,-8.99,2.997,10.0,9.9,4.1065,3.7458,40.1241,07-25-22_11.05_CC2_protocol_HPPC_IN21700_30T_cycle_#1581.mat
CC_CELL2,1581,0.74859,2.24644,1.0,0,charge,1,1.565,0.522,2.0,2.0,4.1181,4.2,52.3306,07-25-22_11.05_CC2_protocol_HPPC_IN21700_30T_cycle_#1581.mat
CC_CELL2,1581,0.74859,2.24644,1.0,0,charge,1,1.565,0.522,10.0,9.9,4.1181,4.2001,52.3945,07-25-22_11.05_CC2_protocol_HPPC_IN21700_30T_cycle_#1581.mat
CC_CELL2,1581,0.74859,2.24644,0.9999,0,discharge,2,-17.976,5.992,2.0,2.0,4.1051,3.5861,28.8718,07-25-22_11.05_CC2_protocol_HPPC_IN21700_30T_cycle_#1581.mat
CC_CELL2,1581,0.74859,2.24644,0.9999,0,discharge,2,-17.976,5.992,10.0,9.9,4.1051,3.4896,34.2401,07-25-22_11.05_CC2_protocol_HPPC_IN21700_30T_cycle_#1581.mat
CC_CELL2,1581,0.74859,2.24644,1.0001,0,charge,2,1.441,0.48,2.0,2.0,4.1254,4.2,51.7588,07-25-22_11.05_CC2_protocol_HPPC_IN21700_30T_cycle_#1581.mat
CC_CELL2,1581,0.74859,2.24644,1.0001,0,charge,2,1.441,0.48,10.0,9.9,4.1254,4.2,51.7588,07-25-22_11.05_CC2_protocol_HPPC_IN21700_30T_cycle_#1581.mat
CC_CELL2,1581,0.74859,2.24644,0.9998,0,discharge,3,-25.84,8.613,2.0,2.0,4.1052,3.4277,26.219,07-25-22_11.05_CC2_protocol_HPPC_IN21700_30T_cycle_#1581.mat
CC_CELL2,1581,0.74859,2.24644,0.9998,0,discharge,3,-25.84,8.613,10.0,9.9,4.1052,3.2769,32.055,07-25-22_11.05_CC2_protocol_HPPC_IN21700_30T_cycle_#1581.mat
CC_CELL2,1581,0.74859,2.24644,1.0001,0,charge,3,1.284,0.428,2.0,2.0,4.1335,4.2,51.8094,07-25-22_11.05_CC2_protocol_HPPC_IN21700_30T_cycle_#1581.mat
CC_CELL2,1581,0.74859,2.24644,1.0001,0,charge,3,1.284,0.428,10.0,9.9,4.1335,4.2,51.8094,07-25-22_11.05_CC2_protocol_HPPC_IN21700_30T_cycle_#1581.mat
CC_CELL2,1581,0.74859,2.24644,0.9625,1,discharge,0,-2.248,0.749,2.0,2.0,4.0748,3.9955,35.2805,07-25-22_11.05_CC2_protocol_HPPC_IN21700_30T_cycle_#1581.mat
CC_CELL2,1581,0.74859,2.24644,0.9625,1,discharge,0,-2.248,0.749,10.0,9.9,4.0748,3.9709,46.225,07-25-22_11.05_CC2_protocol_HPPC_IN21700_30T_cycle_#1581.mat
CC_CELL2,1581,0.74859,2.24644,0.9626,1,charge,0,1.122,0.374,2.0,1.9,4.0779,4.1169,34.7687,07-25-22_11.05_CC2_protocol_HPPC_IN21700_30T_cycle_#1581.mat
CC_CELL2,1581,0.74859,2.24644,0.9626,1,charge,0,1.122,0.374,10.0,9.9,4.0779,4.1269,43.6837,07-25-22_11.05_CC2_protocol_HPPC_IN21700_30T_cycle_#1581.mat
CC_CELL2,1581,0.74859,2.24644,0.9625,1,discharge,1,-8.989,2.996,2.0,2.0,4.075,3.7971,30.9156,07-25-22_11.05_CC2_protocol_HPPC_IN21700_30T_cycle_#1581.mat
CC_CELL2,1581,0.74859,2.24644,0.9625,1,discharge,1,-8.989,2.996,10.0,9.9,4.075,3.7307,38.3024,07-25-22_11.05_CC2_protocol_HPPC_IN21700_30T_cycle_#1581.mat
CC_CELL2,1581,0.74859,2.24644,0.9626,1,charge,1,3.103,1.034,2.0,2.0,4.0824,4.2001,37.9274,07-25-22_11.05_CC2_protocol_HPPC_IN21700_30T_cycle_#1581.mat
CC_CELL2,1581,0.74859,2.24644,0.9626,1,charge,1,3.103,1.034,10.0,9.9,4.0824,4.2,37.8951,07-25-22_11.05_CC2_protocol_HPPC_IN21700_30T_cycle_#1581.mat
CC_CELL2,1581,0.74859,2.24644,0.9624,1,discharge,2,-17.978,5.993,2.0,2.0,4.0761,3.5948,26.7716,07-25-22_11.05_CC2_protocol_HPPC_IN21700_30T_cycle_#1581.mat
CC_CELL2,1581,0.74859,2.24644,0.9624,1,discharge,2,-17.978,5.993,10.0,9.9,4.0761,3.4809,33.1071,07-25-22_11.05_CC2_protocol_HPPC_IN21700_30T_cycle_#1581.mat
CC_CELL2,1581,0.74859,2.24644,0.9626,1,charge,2,2.991,0.997,2.0,2.0,4.0868,4.2,37.8456,07-25-22_11.05_CC2_protocol_HPPC_IN21700_30T_cycle_#1581.mat
CC_CELL2,1581,0.74859,2.24644,0.9626,1,charge,2,2.991,0.997,10.0,9.9,4.0868,4.2,37.8456,07-25-22_11.05_CC2_protocol_HPPC_IN21700_30T_cycle_#1581.mat
CC_CELL2,1581,0.74859,2.24644,0.9623,1,discharge,3,-25.838,8.613,2.0,2.0,4.078,3.443,24.5762,07-25-22_11.05_CC2_protocol_HPPC_IN21700_30T_cycle_#1581.mat
CC_CELL2,1581,0.74859,2.24644,0.9623,1,discharge,3,-25.838,8.613,10.0,9.9,4.078,3.2767,31.0125,07-25-22_11.05_CC2_protocol_HPPC_IN21700_30T_cycle_#1581.mat
CC_CELL2,1581,0.74859,2.24644,0.9626,1,charge,3,2.824,0.941,2.0,2.0,4.0911,4.2,38.5685,07-25-22_11.05_CC2_protocol_HPPC_IN21700_30T_cycle_#1581.mat
CC_CELL2,1581,0.74859,2.24644,0.9626,1,charge,3,2.824,0.941,10.0,9.9,4.0911,4.2,38.5685,07-25-22_11.05_CC2_protocol_HPPC_IN21700_30T_cycle_#1581.mat
CC_CELL2,1581,0.74859,2.24644,0.9251,2,discharge,0,-2.248,0.749,2.0,2.0,4.0408,3.9654,33.5409,07-25-22_11.05_CC2_protocol_HPPC_IN21700_30T_cycle_#1581.mat
CC_CELL2,1581,0.74859,2.24644,0.9251,2,discharge,0,-2.248,0.749,10.0,9.9,4.0408,3.9361,46.5747,07-25-22_11.05_CC2_protocol_HPPC_IN21700_30T_cycle_#1581.mat
CC_CELL2,1581,0.74859,2.24644,0.9251,2,charge,0,1.124,0.375,2.0,2.0,4.045,4.0819,32.8379,07-25-22_11.05_CC2_protocol_HPPC_IN21700_30T_cycle_#1581.mat
CC_CELL2,1581,0.74859,2.24644,0.9251,2,charge,0,1.124,0.375,10.0,9.9,4.045,4.0941,43.6949,07-25-22_11.05_CC2_protocol_HPPC_IN21700_30T_cycle_#1581.mat
CC_CELL2,1581,0.74859,2.24644,0.925,2,discharge,1,-8.989,2.996,2.0,2.0,4.042,3.7719,30.0462,07-25-22_11.05_CC2_protocol_HPPC_IN21700_30T_cycle_#1581.mat
CC_CELL2,1581,0.74859,2.24644,0.925,2,discharge,1,-8.989,2.996,10.0,9.9,4.042,3.6991,38.1445,07-25-22_11.05_CC2_protocol_HPPC_IN21700_30T_cycle_#1581.mat
CC_CELL2,1581,0.74859,2.24644,0.9251,2,charge,1,4.269,1.423,2.0,2.0,4.0536,4.1914,32.2788,07-25-22_11.05_CC2_protocol_HPPC_IN21700_30T_cycle_#1581.mat
CC_CELL2,1581,0.74859,2.24644,0.9251,2,charge,1,4.269,1.423,10.0,9.9,4.0536,4.1999,34.2699,07-25-22_11.05_CC2_protocol_HPPC_IN21700_30T_cycle_#1581.mat
CC_CELL2,1581,0.74859,2.24644,0.9249,2,discharge,2,-17.975,5.992,2.0,2.0,4.0435,3.5698,26.3533,07-25-22_11.05_CC2_protocol_HPPC_IN21700_30T_cycle_#1581.mat
CC_CELL2,1581,0.74859,2.24644,0.9249,2,discharge,2,-17.975,5.992,10.0,9.9,4.0435,3.4507,32.9791,07-25-22_11.05_CC2_protocol_HPPC_IN21700_30T_cycle_#1581.mat
CC_CELL2,1581,0.74859,2.24644,0.9252,2,charge,2,4.13,1.377,2.0,2.0,4.0619,4.2,33.4407,07-25-22_11.05_CC2_protocol_HPPC_IN21700_30T_cycle_#1581.mat
CC_CELL2,1581,0.74859,2.24644,0.9252,2,charge,2,4.13,1.377,10.0,9.9,4.0619,4.2,33.4407,07-25-22_11.05_CC2_protocol_HPPC_IN21700_30T_cycle_#1581.mat
CC_CELL2,1581,0.74859,2.24644,0.9249,2,discharge,3,-25.839,8.613,2.0,1.9,4.047,3.4209,24.2308,07-25-22_11.05_CC2_protocol_HPPC_IN21700_30T_cycle_#1581.mat
CC_CELL2,1581,0.74859,2.24644,0.9249,2,discharge,3,-25.839,8.613,10.0,9.9,4.047,3.2438,31.0848,07-25-22_11.05_CC2_protocol_HPPC_IN21700_30T_cycle_#1581.mat
CC_CELL2,1581,0.74859,2.24644,0.9252,2,charge,3,3.95,1.317,2.0,2.0,4.0682,4.2,33.3646,07-25-22_11.05_CC2_protocol_HPPC_IN21700_30T_cycle_#1581.mat
CC_CELL2,1581,0.74859,2.24644,0.9252,2,charge,3,3.95,1.317,10.0,9.9,4.0682,4.2,33.3646,07-25-22_11.05_CC2_protocol_HPPC_IN21700_30T_cycle_#1581.mat
CC_CELL2,1581,0.74859,2.24644,0.8502,3,discharge,0,-2.247,0.749,2.0,2.0,3.9215,3.8574,28.5257,07-25-22_11.05_CC2_protocol_HPPC_IN21700_30T_cycle_#1581.mat
CC_CELL2,1581,0.74859,2.24644,0.8502,3,discharge,0,-2.247,0.749,10.0,9.9,3.9215,3.8353,38.3606,07-25-22_11.05_CC2_protocol_HPPC_IN21700_30T_cycle_#1581.mat
CC_CELL2,1581,0.74859,2.24644,0.8502,3,charge,0,1.123,0.374,2.0,2.0,3.9244,3.9559,28.0624,07-25-22_11.05_CC2_protocol_HPPC_IN21700_30T_cycle_#1581.mat
CC_CELL2,1581,0.74859,2.24644,0.8502,3,charge,0,1.123,0.374,10.0,9.9,3.9244,3.966,37.0601,07-25-22_11.05_CC2_protocol_HPPC_IN21700_30T_cycle_#1581.mat
CC_CELL2,1581,0.74859,2.24644,0.8501,3,discharge,1,-8.989,2.996,2.0,2.0,3.9231,3.6866,26.3085,07-25-22_11.05_CC2_protocol_HPPC_IN21700_30T_cycle_#1581.mat
CC_CELL2,1581,0.74859,2.24644,0.8501,3,discharge,1,-8.989,2.996,10.0,9.9,3.9231,3.6268,32.9607,07-25-22_11.05_CC2_protocol_HPPC_IN21700_30T_cycle_#1581.mat
CC_CELL2,1581,0.74859,2.24644,0.8502,3,charge,1,4.493,1.498,2.0,2.0,3.931,4.0529,27.1305,07-25-22_11.05_CC2_protocol_HPPC_IN21700_30T_cycle_#1581.mat
CC_CELL2,1581,0.74859,2.24644,0.8502,3,charge,1,4.493,1.498,10.0,9.9,3.931,4.0892,35.2095,07-25-22_11.05_CC2_protocol_HPPC_IN21700_30T_cycle_#1581.mat
CC_CELL2,1581,0.74859,2.24644,0.85,3,discharge,2,-17.976,5.992,2.0,2.0,3.9235,3.4992,23.6037,07-25-22_11.05_CC2_protocol_HPPC_IN21700_30T_cycle_#1581.mat
CC_CELL2,1581,0.74859,2.24644,0.85,3,discharge,2,-17.976,5.992,10.0,9.9,3.9235,3.39,29.6785,07-25-22_11.05_CC2_protocol_HPPC_IN21700_30T_cycle_#1581.mat
CC_CELL2,1581,0.74859,2.24644,0.8503,3,charge,2,9.388,3.129,2.0,2.0,3.9396,4.2001,27.7479,07-25-22_11.05_CC2_protocol_HPPC_IN21700_30T_cycle_#1581.mat
CC_CELL2,1581,0.74859,2.24644,0.8503,3,charge,2,9.388,3.129,10.0,9.9,3.9396,4.2,27.7372,07-25-22_11.05_CC2_protocol_HPPC_IN21700_30T_cycle_#1581.mat
CC_CELL2,1581,0.74859,2.24644,0.85,3,discharge,3,-25.842,8.614,2.0,2.0,3.9266,3.3548,22.1268,07-25-22_11.05_CC2_protocol_HPPC_IN21700_30T_cycle_#1581.mat
CC_CELL2,1581,0.74859,2.24644,0.85,3,discharge,3,-25.842,8.614,10.0,9.9,3.9266,3.1888,28.5504,07-25-22_11.05_CC2_protocol_HPPC_IN21700_30T_cycle_#1581.mat
CC_CELL2,1581,0.74859,2.24644,0.8504,3,charge,3,9.239,3.08,2.0,2.0,3.9481,4.2001,27.2751,07-25-22_11.05_CC2_protocol_HPPC_IN21700_30T_cycle_#1581.mat
CC_CELL2,1581,0.74859,2.24644,0.8504,3,charge,3,9.239,3.08,10.0,9.9,3.9481,4.2001,27.2751,07-25-22_11.05_CC2_protocol_HPPC_IN21700_30T_cycle_#1581.mat
CC_CELL2,1581,0.74859,2.24644,0.7753,4,discharge,0,-2.248,0.749,2.0,1.9,3.8477,3.7879,26.5979,07-25-22_11.05_CC2_protocol_HPPC_IN21700_30T_cycle_#1581.mat
CC_CELL2,1581,0.74859,2.24644,0.7753,4,discharge,0,-2.248,0.749,10.0,9.9,3.8477,3.7676,35.6269,07-25-22_11.05_CC2_protocol_HPPC_IN21700_30T_cycle_#1581.mat
CC_CELL2,1581,0.74859,2.24644,0.7753,4,charge,0,1.121,0.374,2.0,2.0,3.8503,3.88,26.4918,07-25-22_11.05_CC2_protocol_HPPC_IN21700_30T_cycle_#1581.mat
CC_CELL2,1581,0.74859,2.24644,0.7753,4,charge,0,1.121,0.374,10.0,9.9,3.8503,3.8883,33.8953,07-25-22_11.05_CC2_protocol_HPPC_IN21700_30T_cycle_#1581.mat
CC_CELL2,1581,0.74859,2.24644,0.7752,4,discharge,1,-8.99,2.997,2.0,2.0,3.8492,3.6184,25.6738,07-25-22_11.05_CC2_protocol_HPPC_IN21700_30T_cycle_#1581.mat
CC_CELL2,1581,0.74859,2.24644,0.7752,4,discharge,1,-8.99,2.997,10.0,9.9,3.8492,3.5537,32.871,07-25-22_11.05_CC2_protocol_HPPC_IN21700_30T_cycle_#1581.mat
CC_CELL2,1581,0.74859,2.24644,0.7753,4,charge,1,4.495,1.498,2.0,1.9,3.8561,3.9714,25.6519,07-25-22_11.05_CC2_protocol_HPPC_IN21700_30T_cycle_#1581.mat
CC_CELL2,1581,0.74859,2.24644,0.7753,4,charge,1,4.495,1.498,10.0,9.9,3.8561,3.9991,31.8145,07-25-22_11.05_CC2_protocol_HPPC_IN21700_30T_cycle_#1581.mat
CC_CELL2,1581,0.74859,2.24644,0.7751,4,discharge,2,-17.976,5.992,2.0,2.0,3.8495,3.4294,23.37,07-25-22_11.05_CC2_protocol_HPPC_IN21700_30T_cycle_#1581.mat
CC_CELL2,1581,0.74859,2.24644,0.7751,4,discharge,2,-17.976,5.992,10.0,9.9,3.8495,3.3101,30.0067,07-25-22_11.05_CC2_protocol_HPPC_IN21700_30T_cycle_#1581.mat
CC_CELL2,1581,0.74859,2.24644,0.7754,4,charge,2,13.48,4.493,2.0,2.0,3.8626,4.1647,22.411,07-25-22_11.05_CC2_protocol_HPPC_IN21700_30T_cycle_#1581.mat
CC_CELL2,1581,0.74859,2.24644,0.7754,4,charge,2,13.48,4.493,10.0,9.9,3.8626,4.2,25.0297,07-25-22_11.05_CC2_protocol_HPPC_IN21700_30T_cycle_#1581.mat
CC_CELL2,1581,0.74859,2.24644,0.7751,4,discharge,3,-25.841,8.614,2.0,2.0,3.8518,3.2893,21.7677,07-25-22_11.05_CC2_protocol_HPPC_IN21700_30T_cycle_#1581.mat
CC_CELL2,1581,0.74859,2.24644,0.7751,4,discharge,3,-25.841,8.614,10.0,9.9,3.8518,3.1105,28.687,07-25-22_11.05_CC2_protocol_HPPC_IN21700_30T_cycle_#1581.mat
CC_CELL2,1581,0.74859,2.24644,0.7755,4,charge,3,13.864,4.621,2.0,2.0,3.8679,4.2001,23.9613,07-25-22_11.05_CC2_protocol_HPPC_IN21700_30T_cycle_#1581.mat
CC_CELL2,1581,0.74859,2.24644,0.7755,4,charge,3,13.864,4.621,10.0,9.9,3.8679,4.2,23.9541,07-25-22_11.05_CC2_protocol_HPPC_IN21700_30T_cycle_#1581.mat
CC_CELL2,1581,0.74859,2.24644,0.7004,5,discharge,0,-2.246,0.749,2.0,2.0,3.7754,3.7165,26.2238,07-25-22_11.05_CC2_protocol_HPPC_IN21700_30T_cycle_#1581.mat
CC_CELL2,1581,0.74859,2.24644,0.7004,5,discharge,0,-2.246,0.749,10.0,9.9,3.7754,3.6958,35.44,07-25-22_11.05_CC2_protocol_HPPC_IN21700_30T_cycle_#1581.mat
CC_CELL2,1581,0.74859,2.24644,0.7004,5,charge,0,1.123,0.374,2.0,2.0,3.7785,3.8074,25.7255,07-25-22_11.05_CC2_protocol_HPPC_IN21700_30T_cycle_#1581.mat
CC_CELL2,1581,0.74859,2.24644,0.7004,5,charge,0,1.123,0.374,10.0,9.9,3.7785,3.8166,33.9149,07-25-22_11.05_CC2_protocol_HPPC_IN21700_30T_cycle_#1581.mat
CC_CELL2,1581,0.74859,2.24644,0.7003,5,discharge,1,-8.989,2.996,2.0,2.0,3.7773,3.5533,24.9182,07-25-22_11.05_CC2_protocol_HPPC_IN21700_30T_cycle_#1581.mat
CC_CELL2,1581,0.74859,2.24644,0.7003,5,discharge,1,-8.989,2.996,10.0,9.9,3.7773,3.4843,32.5939,07-25-22_11.05_CC2_protocol_HPPC_IN21700_30T_cycle_#1581.mat
CC_CELL2,1581,0.74859,2.24644,0.7004,5,charge,1,4.495,1.498,2.0,2.0,3.7858,3.8973,24.8045,07-25-22_11.05_CC2_protocol_HPPC_IN21700_30T_cycle_#1581.mat
CC_CELL2,1581,0.74859,2.24644,0.7004,5,charge,1,4.495,1.498,10.0,9.9,3.7858,3.9257,31.1224,07-25-22_11.05_CC2_protocol_HPPC_IN21700_30T_cycle_#1581.mat
CC_CELL2,1581,0.74859,2.24644,0.7002,5,discharge,2,-17.976,5.992,2.0,1.9,3.7794,3.3693,22.8138,07-25-22_11.05_CC2_protocol_HPPC_IN21700_30T_cycle_#1581.mat
CC_CELL2,1581,0.74859,2.24644,0.7002,5,discharge,2,-17.976,5.992,10.0,9.9,3.7794,3.2429,29.8453,07-25-22_11.05_CC2_protocol_HPPC_IN21700_30T_cycle_#1581.mat
CC_CELL2,1581,0.74859,2.24644,0.7005,5,charge,2,13.483,4.494,2.0,2.0,3.7931,4.0885,21.9091,07-25-22_11.05_CC2_protocol_HPPC_IN21700_30T_cycle_#1581.mat
CC_CELL2,1581,0.74859,2.24644,0.7005,5,charge,2,13.483,4.494,10.0,9.9,3.7931,4.1504,26.5,07-25-22_11.05_CC2_protocol_HPPC_IN21700_30T_cycle_#1581.mat
CC_CELL2,1581,0.74859,2.24644,0.7002,5,discharge,3,-25.839,8.613,2.0,2.0,3.7812,3.2225,21.6224,07-25-22_11.05_CC2_protocol_HPPC_IN21700_30T_cycle_#1581.mat
CC_CELL2,1581,0.74859,2.24644,0.7002,5,discharge,3,-25.839,8.613,10.0,9.9,3.7812,3.0389,28.7279,07-25-22_11.05_CC2_protocol_HPPC_IN21700_30T_cycle_#1581.mat
CC_CELL2,1581,0.74859,2.24644,0.7006,5,charge,3,17.883,5.961,2.0,2.0,3.7989,4.2001,22.4347,07-25-22_11.05_CC2_protocol_HPPC_IN21700_30T_cycle_#1581.mat
CC_CELL2,1581,0.74859,2.24644,0.7006,5,charge,3,17.883,5.961,10.0,9.9,3.7989,4.2,22.4291,07-25-22_11.05_CC2_protocol_HPPC_IN21700_30T_cycle_#1581.mat
CC_CELL2,1581,0.74859,2.24644,0.6255,6,discharge,0,-2.248,0.749,2.0,2.0,3.6979,3.6407,25.4448,07-25-22_11.05_CC2_protocol_HPPC_IN21700_30T_cycle_#1581.mat
CC_CELL2,1581,0.74859,2.24644,0.6255,6,discharge,0,-2.248,0.749,10.0,9.9,3.6979,3.6207,34.3416,07-25-22_11.05_CC2_protocol_HPPC_IN21700_30T_cycle_#1581.mat
CC_CELL2,1581,0.74859,2.24644,0.6255,6,charge,0,1.121,0.374,2.0,2.0,3.7009,3.729,25.0602,07-25-22_11.05_CC2_protocol_HPPC_IN21700_30T_cycle_#1581.mat
CC_CELL2,1581,0.74859,2.24644,0.6255,6,charge,0,1.121,0.374,10.0,9.9,3.7009,3.7381,33.1758,07-25-22_11.05_CC2_protocol_HPPC_IN21700_30T_cycle_#1581.mat
CC_CELL2,1581,0.74859,2.24644,0.6254,6,discharge,1,-8.988,2.996,2.0,2.0,3.7,3.4774,24.7677,07-25-22_11.05_CC2_protocol_HPPC_IN21700_30T_cycle_#1581.mat
CC_CELL2,1581,0.74859,2.24644,0.6254,6,discharge,1,-8.988,2.996,10.0,9.9,3.7,3.4101,32.2559,07-25-22_11.05_CC2_protocol_HPPC_IN21700_30T_cycle_#1581.mat
CC_CELL2,1581,0.74859,2.24644,0.6255,6,charge,1,4.493,1.498,2.0,2.0,3.7086,3.8196,24.7051,07-25-22_11.05_CC2_protocol_HPPC_IN21700_30T_cycle_#1581.mat
CC_CELL2,1581,0.74859,2.24644,0.6255,6,charge,1,4.493,1.498,10.0,9.9,3.7086,3.85,31.4712,07-25-22_11.05_CC2_protocol_HPPC_IN21700_30T_cycle_#1581.mat
CC_CELL2,1581,0.74859,2.24644,0.6253,6,discharge,2,-17.976,5.992,2.0,2.0,3.7019,3.2858,23.1475,07-25-22_11.05_CC2_protocol_HPPC_IN21700_30T_cycle_#1581.mat
CC_CELL2,1581,0.74859,2.24644,0.6253,6,discharge,2,-17.976,5.992,10.0,9.9,3.7019,3.1622,30.0234,07-25-22_11.05_CC2_protocol_HPPC_IN21700_30T_cycle_#1581.mat
CC_CELL2,1581,0.74859,2.24644,0.6256,6,charge,2,13.481,4.494,2.0,2.0,3.7167,4.0151,22.1349,07-25-22_11.05_CC2_protocol_HPPC_IN21700_30T_cycle_#1581.mat
CC_CELL2,1581,0.74859,2.24644,0.6256,6,charge,2,13.481,4.494,10.0,9.9,3.7167,4.0801,26.9565,07-25-22_11.05_CC2_protocol_HPPC_IN21700_30T_cycle_#1581.mat
CC_CELL2,1581,0.74859,2.24644,0.6253,6,discharge,3,-25.84,8.613,2.0,2.0,3.704,3.1311,22.1711,07-25-22_11.05_CC2_protocol_HPPC_IN21700_30T_cycle_#1581.mat
CC_CELL2,1581,0.74859,2.24644,0.6253,6,discharge,3,-25.84,8.613,10.0,9.9,3.704,2.9426,29.4659,07-25-22_11.05_CC2_protocol_HPPC_IN21700_30T_cycle_#1581.mat
CC_CELL2,1581,0.74859,2.24644,0.6257,6,charge,3,21.303,7.101,2.0,2.0,3.7243,4.1825,21.5087,07-25-22_11.05_CC2_protocol_HPPC_IN21700_30T_cycle_#1581.mat
CC_CELL2,1581,0.74859,2.24644,0.6257,6,charge,3,21.303,7.101,10.0,9.9,3.7243,4.2,22.3302,07-25-22_11.05_CC2_protocol_HPPC_IN21700_30T_cycle_#1581.mat
CC_CELL2,1581,0.74859,2.24644,0.5506,7,discharge,0,-2.248,0.749,2.0,2.0,3.6311,3.5701,27.134,07-25-22_11.05_CC2_protocol_HPPC_IN21700_30T_cycle_#1581.mat
CC_CELL2,1581,0.74859,2.24644,0.5506,7,discharge,0,-2.248,0.749,10.0,9.9,3.6311,3.5497,36.2084,07-25-22_11.05_CC2_protocol_HPPC_IN21700_30T_cycle_#1581.mat
CC_CELL2,1581,0.74859,2.24644,0.5506,7,charge,0,1.123,0.374,2.0,2.0,3.634,3.6636,26.3486,07-25-22_11.05_CC2_protocol_HPPC_IN21700_30T_cycle_#1581.mat
CC_CELL2,1581,0.74859,2.24644,0.5506,7,charge,0,1.123,0.374,10.0,9.9,3.634,3.6727,34.449,07-25-22_11.05_CC2_protocol_HPPC_IN21700_30T_cycle_#1581.mat
CC_CELL2,1581,0.74859,2.24644,0.5505,7,discharge,1,-8.988,2.996,2.0,2.0,3.6329,3.4028,25.6022,07-25-22_11.05_CC2_protocol_HPPC_IN21700_30T_cycle_#1581.mat
CC_CELL2,1581,0.74859,2.24644,0.5505,7,discharge,1,-8.988,2.996,10.0,9.9,3.6329,3.3331,33.3574,07-25-22_11.05_CC2_protocol_HPPC_IN21700_30T_cycle_#1581.mat
CC_CELL2,1581,0.74859,2.24644,0.5506,7,charge,1,4.495,1.498,2.0,2.0,3.6409,3.7555,25.4956,07-25-22_11.05_CC2_protocol_HPPC_IN21700_30T_cycle_#1581.mat
CC_CELL2,1581,0.74859,2.24644,0.5506,7,charge,1,4.495,1.498,10.0,9.9,3.6409,3.7866,32.4145,07-25-22_11.05_CC2_protocol_HPPC_IN21700_30T_cycle_#1581.mat
CC_CELL2,1581,0.74859,2.24644,0.5505,7,discharge,2,-17.976,5.992,2.0,2.0,3.6343,3.2117,23.5091,07-25-22_11.05_CC2_protocol_HPPC_IN21700_30T_cycle_#1581.mat
CC_CELL2,1581,0.74859,2.24644,0.5505,7,discharge,2,-17.976,5.992,10.0,9.9,3.6343,3.0815,30.7521,07-25-22_11.05_CC2_protocol_HPPC_IN21700_30T_cycle_#1581.mat
CC_CELL2,1581,0.74859,2.24644,0.5507,7,charge,2,13.483,4.494,2.0,2.0,3.6503,3.9493,22.1761,07-25-22_11.05_CC2_protocol_HPPC_IN21700_30T_cycle_#1581.mat
CC_CELL2,1581,0.74859,2.24644,0.5507,7,charge,2,13.483,4.494,10.0,9.9,3.6503,4.0137,26.9525,07-25-22_11.05_CC2_protocol_HPPC_IN21700_30T_cycle_#1581.mat
CC_CELL2,1581,0.74859,2.24644,0.5504,7,discharge,3,-25.84,8.613,2.0,1.9,3.6353,3.0678,21.9621,07-25-22_11.05_CC2_protocol_HPPC_IN21700_30T_cycle_#1581.mat
CC_CELL2,1581,0.74859,2.24644,0.5504,7,discharge,3,-25.84,8.613,10.0,9.9,3.6353,2.8653,29.7988,07-25-22_11.05_CC2_protocol_HPPC_IN21700_30T_cycle_#1581.mat
CC_CELL2,1581,0.74859,2.24644,0.5508,7,charge,3,22.47,7.49,2.0,2.0,3.658,4.1083,20.0401,07-25-22_11.05_CC2_protocol_HPPC_IN21700_30T_cycle_#1581.mat
CC_CELL2,1581,0.74859,2.24644,0.5508,7,charge,3,22.47,7.49,10.0,9.9,3.658,4.1991,24.081,07-25-22_11.05_CC2_protocol_HPPC_IN21700_30T_cycle_#1581.mat
CC_CELL2,1581,0.74859,2.24644,0.4757,8,discharge,0,-2.246,0.749,2.0,1.9,3.5639,3.5018,27.6479,07-25-22_11.05_CC2_protocol_HPPC_IN21700_30T_cycle_#1581.mat
CC_CELL2,1581,0.74859,2.24644,0.4757,8,discharge,0,-2.246,0.749,10.0,9.9,3.5639,3.4794,37.6208,07-25-22_11.05_CC2_protocol_HPPC_IN21700_30T_cycle_#1581.mat
CC_CELL2,1581,0.74859,2.24644,0.4757,8,charge,0,1.121,0.374,2.0,2.0,3.567,3.5974,27.109,07-25-22_11.05_CC2_protocol_HPPC_IN21700_30T_cycle_#1581.mat
CC_CELL2,1581,0.74859,2.24644,0.4757,8,charge,0,1.121,0.374,10.0,9.9,3.567,3.6066,35.313,07-25-22_11.05_CC2_protocol_HPPC_IN21700_30T_cycle_#1581.mat
CC_CELL2,1581,0.74859,2.24644,0.4756,8,discharge,1,-8.987,2.996,2.0,2.0,3.5655,3.3295,26.259,07-25-22_11.05_CC2_protocol_HPPC_IN21700_30T_cycle_#1581.mat
CC_CELL2,1581,0.74859,2.24644,0.4756,8,discharge,1,-8.987,2.996,10.0,9.9,3.5655,3.2543,34.6263,07-25-22_11.05_CC2_protocol_HPPC_IN21700_30T_cycle_#1581.mat
CC_CELL2,1581,0.74859,2.24644,0.4757,8,charge,1,4.495,1.498,2.0,1.9,3.5748,3.6895,25.5178,07-25-22_11.05_CC2_protocol_HPPC_IN21700_30T_cycle_#1581.mat
CC_CELL2,1581,0.74859,2.24644,0.4757,8,charge,1,4.495,1.498,10.0,9.9,3.5748,3.7224,32.8372,07-25-22_11.05_CC2_protocol_HPPC_IN21700_30T_cycle_#1581.mat
CC_CELL2,1581,0.74859,2.24644,0.4755,8,discharge,2,-17.976,5.992,2.0,1.9,3.5684,3.1383,23.9263,07-25-22_11.05_CC2_protocol_HPPC_IN21700_30T_cycle_#1581.mat
CC_CELL2,1581,0.74859,2.24644,0.4755,8,discharge,2,-17.976,5.992,10.0,9.9,3.5684,2.985,32.4544,07-25-22_11.05_CC2_protocol_HPPC_IN21700_30T_cycle_#1581.mat
CC_CELL2,1581,0.74859,2.24644,0.4758,8,charge,2,13.483,4.494,2.0,2.0,3.5854,3.8839,22.139,07-25-22_11.05_CC2_protocol_HPPC_IN21700_30T_cycle_#1581.mat
CC_CELL2,1581,0.74859,2.24644,0.4758,8,charge,2,13.483,4.494,10.0,9.9,3.5854,3.9534,27.2936,07-25-22_11.05_CC2_protocol_HPPC_IN21700_30T_cycle_#1581.mat
CC_CELL2,1581,0.74859,2.24644,0.4755,8,discharge,3,-25.839,8.613,2.0,1.9,3.5704,2.9883,22.528,07-25-22_11.05_CC2_protocol_HPPC_IN21700_30T_cycle_#1581.mat
CC_CELL2,1581,0.74859,2.24644,0.4755,8,discharge,3,-25.839,8.613,10.0,9.9,3.5704,2.7438,31.9904,07-25-22_11.05_CC2_protocol_HPPC_IN21700_30T_cycle_#1581.mat
CC_CELL2,1581,0.74859,2.24644,0.4759,8,charge,3,22.471,7.49,2.0,2.0,3.5952,4.0459,20.057,07-25-22_11.05_CC2_protocol_HPPC_IN21700_30T_cycle_#1581.mat
CC_CELL2,1581,0.74859,2.24644,0.4759,8,charge,3,22.471,7.49,10.0,9.9,3.5952,4.14,24.2446,07-25-22_11.05_CC2_protocol_HPPC_IN21700_30T_cycle_#1581.mat
CC_CELL2,1581,0.74859,2.24644,0.4008,9,discharge,0,-2.246,0.749,2.0,2.0,3.4901,3.4199,31.257,07-25-22_11.05_CC2_protocol_HPPC_IN21700_30T_cycle_#1581.mat
CC_CELL2,1581,0.74859,2.24644,0.4008,9,discharge,0,-2.246,0.749,10.0,9.9,3.4901,3.3944,42.611,07-25-22_11.05_CC2_protocol_HPPC_IN21700_30T_cycle_#1581.mat
CC_CELL2,1581,0.74859,2.24644,0.4008,9,charge,0,1.123,0.374,2.0,1.9,3.4925,3.5259,29.7312,07-25-22_11.05_CC2_protocol_HPPC_IN21700_30T_cycle_#1581.mat
CC_CELL2,1581,0.74859,2.24644,0.4008,9,charge,0,1.123,0.374,10.0,9.9,3.4925,3.5346,37.4755,07-25-22_11.05_CC2_protocol_HPPC_IN21700_30T_cycle_#1581.mat
CC_CELL2,1581,0.74859,2.24644,0.4007,9,discharge,1,-8.989,2.996,2.0,2.0,3.4923,3.2293,29.2573,07-25-22_11.05_CC2_protocol_HPPC_IN21700_30T_cycle_#1581.mat
CC_CELL2,1581,0.74859,2.24644,0.4007,9,discharge,1,-8.989,2.996,10.0,9.9,3.4923,3.1268,40.6599,07-25-22_11.05_CC2_protocol_HPPC_IN21700_30T_cycle_#1581.mat
CC_CELL2,1581,0.74859,2.24644,0.4008,9,charge,1,4.495,1.498,2.0,2.0,3.5003,3.6233,27.3631,07-25-22_11.05_CC2_protocol_HPPC_IN21700_30T_cycle_#1581.mat
CC_CELL2,1581,0.74859,2.24644,0.4008,9,charge,1,4.495,1.498,10.0,9.9,3.5003,3.654,34.1928,07-25-22_11.05_CC2_protocol_HPPC_IN21700_30T_cycle_#1581.mat
CC_CELL2,1581,0.74859,2.24644,0.4006,9,discharge,2,-17.978,5.993,2.0,2.0,3.4932,3.0161,26.538,07-25-22_11.05_CC2_protocol_HPPC_IN21700_30T_cycle_#1581.mat
CC_CELL2,1581,0.74859,2.24644,0.4006,9,discharge,2,-17.978,5.993,10.0,9.9,3.4932,2.7991,38.6083,07-25-22_11.05_CC2_protocol_HPPC_IN21700_30T_cycle_#1581.mat
CC_CELL2,1581,0.74859,2.24644,0.4009,9,charge,2,13.481,4.494,2.0,2.0,3.5107,3.8214,23.0473,07-25-22_11.05_CC2_protocol_HPPC_IN21700_30T_cycle_#1581.mat
CC_CELL2,1581,0.74859,2.24644,0.4009,9,charge,2,13.481,4.494,10.0,9.9,3.5107,3.8957,28.5587,07-25-22_11.05_CC2_protocol_HPPC_IN21700_30T_cycle_#1581.mat
CC_CELL2,1581,0.74859,2.24644,0.4006,9,discharge,3,-25.84,8.613,2.0,2.0,3.4959,2.8497,25.0077,07-25-22_11.05_CC2_protocol_HPPC_IN21700_30T_cycle_#1581.mat
CC_CELL2,1581,0.74859,2.24644,0.4006,9,discharge,3,-25.84,8.613,10.0,9.9,3.4959,2.4997,38.5526,07-25-22_11.05_CC2_protocol_HPPC_IN21700_30T_cycle_#1581.mat
CC_CELL2,1581,0.74859,2.24644,0.401,9,charge,3,22.469,7.49,2.0,2.0,3.5203,3.9821,20.5528,07-25-22_11.05_CC2_protocol_HPPC_IN21700_30T_cycle_#1581.mat
CC_CELL2,1581,0.74859,2.24644,0.401,9,charge,3,22.469,7.49,10.0,9.9,3.5203,4.0854,25.1502,07-25-22_11.05_CC2_protocol_HPPC_IN21700_30T_cycle_#1581.mat
CC_CELL2,1581,0.74859,2.24644,0.3633,10,discharge,0,-2.246,0.749,2.0,2.0,3.4621,3.3892,32.4534,07-25-22_11.05_CC2_protocol_HPPC_IN21700_30T_cycle_#1581.mat
CC_CELL2,1581,0.74859,2.24644,0.3633,10,discharge,0,-2.246,0.749,10.0,9.9,3.4621,3.3587,46.0313,07-25-22_11.05_CC2_protocol_HPPC_IN21700_30T_cycle_#1581.mat
