Repository: KikETs/ECM_HYBRID_BMS_JOINT

## Results

| Arm | Model | Size | Protocol | Result | Worst cell |
|---|---|---|---|---|---|
| SOP | 2RC table + trim (A8) | 4 effective coefficients, 2 EW states | leave-one-cell-out | usable current 69.6 % discharge, 59.5 % charge (τ = 10 s) | 59.9 % / 53.5 % (BOOST_REST) |
| SOH | dQ/dV ridge | 65 coefficients | leave-one-cell-out | RMSE 0.0094, bias −0.0005 | 0.0130 (BOOST_REST) |
| SOC | 2RC EKF, low-current gate | 3 states | leave-one-cell-out | **2.34 %p** over six sensor disturbances on estimated SOH (2.325 on true SOH), per cell 2.00–2.75 | 4.60 %p (BOOST_NEGPULSE_1S, current offset −0.10 A) |

The SOH arm was a 10,945-parameter CNN until the second audit round. Nested

File: analysis/uypydj_hppc_resistance.csv (part 219 of 225)
protocol,cycle,SOH,CAP_Ah,SOC,soc_group,direction,rate_rank,I_A,CRate_rated,tau_s,tau_actual_s,V_pre_V,V_tau_V,R_mOhm,file
CC_CELL2,1581,0.74859,2.24644,0.3634,10,charge,0,1.123,0.374,2.0,2.0,3.465,3.4994,30.6268,07-25-22_11.05_CC2_protocol_HPPC_IN21700_30T_cycle_#1581.mat
CC_CELL2,1581,0.74859,2.24644,0.3634,10,charge,0,1.123,0.374,10.0,9.9,3.465,3.5087,38.9067,07-25-22_11.05_CC2_protocol_HPPC_IN21700_30T_cycle_#1581.mat
CC_CELL2,1581,0.74859,2.24644,0.3633,10,discharge,1,-8.987,2.996,2.0,2.0,3.4631,3.1897,30.421,07-25-22_11.05_CC2_protocol_HPPC_IN21700_30T_cycle_#1581.mat
CC_CELL2,1581,0.74859,2.24644,0.3633,10,discharge,1,-8.987,2.996,10.0,9.9,3.4631,3.0587,44.9973,07-25-22_11.05_CC2_protocol_HPPC_IN21700_30T_cycle_#1581.mat
CC_CELL2,1581,0.74859,2.24644,0.3634,10,charge,1,4.495,1.498,2.0,1.9,3.473,3.595,27.1413,07-25-22_11.05_CC2_protocol_HPPC_IN21700_30T_cycle_#1581.mat
CC_CELL2,1581,0.74859,2.24644,0.3634,10,charge,1,4.495,1.498,10.0,9.9,3.473,3.6229,33.3482,07-25-22_11.05_CC2_protocol_HPPC_IN21700_30T_cycle_#1581.mat
CC_CELL2,1581,0.74859,2.24644,0.3632,10,discharge,2,-17.976,5.992,2.0,2.0,3.4638,2.9674,27.6146,07-25-22_11.05_CC2_protocol_HPPC_IN21700_30T_cycle_#1581.mat
CC_CELL2,1581,0.74859,2.24644,0.3632,10,discharge,2,-17.976,5.992,10.0,9.9,3.4638,2.6938,42.8349,07-25-22_11.05_CC2_protocol_HPPC_IN21700_30T_cycle_#1581.mat
CC_CELL2,1581,0.74859,2.24644,0.3634,10,charge,2,13.483,4.494,2.0,1.9,3.4823,3.7849,22.4431,07-25-22_11.05_CC2_protocol_HPPC_IN21700_30T_cycle_#1581.mat
CC_CELL2,1581,0.74859,2.24644,0.3634,10,charge,2,13.483,4.494,10.0,9.9,3.4823,3.8557,27.6941,07-25-22_11.05_CC2_protocol_HPPC_IN21700_30T_cycle_#1581.mat
CC_CELL2,1581,0.74859,2.24644,0.3631,10,discharge,3,-25.84,8.613,2.0,1.9,3.4658,2.8002,25.7585,07-25-22_11.05_CC2_protocol_HPPC_IN21700_30T_cycle_#1581.mat
CC_CELL2,1581,0.74859,2.24644,0.3631,10,discharge,3,-25.84,8.613,10.0,9.9,3.4658,2.4999,37.38,07-25-22_11.05_CC2_protocol_HPPC_IN21700_30T_cycle_#1581.mat
CC_CELL2,1581,0.74859,2.24644,0.3635,10,charge,3,22.47,7.49,2.0,2.0,3.4908,3.941,20.0356,07-25-22_11.05_CC2_protocol_HPPC_IN21700_30T_cycle_#1581.mat
CC_CELL2,1581,0.74859,2.24644,0.3635,10,charge,3,22.47,7.49,10.0,9.9,3.4908,4.043,24.575,07-25-22_11.05_CC2_protocol_HPPC_IN21700_30T_cycle_#1581.mat
CC_CELL2,1581,0.74859,2.24644,0.3259,11,discharge,0,-2.247,0.749,2.0,2.0,3.4288,3.3471,36.3661,07-25-22_11.05_CC2_protocol_HPPC_IN21700_30T_cycle_#1581.mat
CC_CELL2,1581,0.74859,2.24644,0.3259,11,discharge,0,-2.247,0.749,10.0,9.9,3.4288,3.3049,55.15,07-25-22_11.05_CC2_protocol_HPPC_IN21700_30T_cycle_#1581.mat
CC_CELL2,1581,0.74859,2.24644,0.3259,11,charge,0,1.123,0.374,2.0,2.0,3.4335,3.4714,33.7489,07-25-22_11.05_CC2_protocol_HPPC_IN21700_30T_cycle_#1581.mat
CC_CELL2,1581,0.74859,2.24644,0.3259,11,charge,0,1.123,0.374,10.0,9.9,3.4335,3.4848,45.6812,07-25-22_11.05_CC2_protocol_HPPC_IN21700_30T_cycle_#1581.mat
CC_CELL2,1581,0.74859,2.24644,0.3258,11,discharge,1,-8.988,2.996,2.0,2.0,3.4295,3.1195,34.4908,07-25-22_11.05_CC2_protocol_HPPC_IN21700_30T_cycle_#1581.mat
CC_CELL2,1581,0.74859,2.24644,0.3258,11,discharge,1,-8.988,2.996,10.0,9.9,3.4295,2.9368,54.8181,07-25-22_11.05_CC2_protocol_HPPC_IN21700_30T_cycle_#1581.mat
CC_CELL2,1581,0.74859,2.24644,0.3259,11,charge,1,4.495,1.498,2.0,2.0,3.4471,3.5782,29.1664,07-25-22_11.05_CC2_protocol_HPPC_IN21700_30T_cycle_#1581.mat
CC_CELL2,1581,0.74859,2.24644,0.3259,11,charge,1,4.495,1.498,10.0,9.9,3.4471,3.6061,35.3734,07-25-22_11.05_CC2_protocol_HPPC_IN21700_30T_cycle_#1581.mat
CC_CELL2,1581,0.74859,2.24644,0.3257,11,discharge,2,-17.976,5.992,2.0,2.0,3.4327,2.8654,31.5587,07-25-22_11.05_CC2_protocol_HPPC_IN21700_30T_cycle_#1581.mat
CC_CELL2,1581,0.74859,2.24644,0.3257,11,discharge,2,-17.976,5.992,10.0,9.9,3.4327,2.4997,51.9025,07-25-22_11.05_CC2_protocol_HPPC_IN21700_30T_cycle_#1581.mat
CC_CELL2,1581,0.74859,2.24644,0.326,11,charge,2,13.483,4.494,2.0,2.0,3.4602,3.7706,23.0216,07-25-22_11.05_CC2_protocol_HPPC_IN21700_30T_cycle_#1581.mat
CC_CELL2,1581,0.74859,2.24644,0.326,11,charge,2,13.483,4.494,10.0,9.9,3.4602,3.834,27.7238,07-25-22_11.05_CC2_protocol_HPPC_IN21700_30T_cycle_#1581.mat
CC_CELL2,1581,0.74859,2.24644,0.3257,11,discharge,3,-23.902,7.967,2.0,1.9,3.4364,2.6807,31.6166,07-25-22_11.05_CC2_protocol_HPPC_IN21700_30T_cycle_#1581.mat
CC_CELL2,1581,0.74859,2.24644,0.3257,11,discharge,3,-23.902,7.967,10.0,9.9,3.4364,2.4999,39.1808,07-25-22_11.05_CC2_protocol_HPPC_IN21700_30T_cycle_#1581.mat
CC_CELL2,1581,0.74859,2.24644,0.326,11,charge,3,22.468,7.489,2.0,2.0,3.4663,3.9253,20.4291,07-25-22_11.05_CC2_protocol_HPPC_IN21700_30T_cycle_#1581.mat
CC_CELL2,1581,0.74859,2.24644,0.326,11,charge,3,22.468,7.489,10.0,9.9,3.4663,4.0231,24.7819,07-25-22_11.05_CC2_protocol_HPPC_IN21700_30T_cycle_#1581.mat
CC_CELL2,1581,0.74859,2.24644,0.2884,12,discharge,0,-2.247,0.749,2.0,2.0,3.3757,3.2881,38.987,07-25-22_11.05_CC2_protocol_HPPC_IN21700_30T_cycle_#1581.mat
CC_CELL2,1581,0.74859,2.24644,0.2884,12,discharge,0,-2.247,0.749,10.0,9.9,3.3757,3.2337,63.1982,07-25-22_11.05_CC2_protocol_HPPC_IN21700_30T_cycle_#1581.mat
CC_CELL2,1581,0.74859,2.24644,0.2884,12,charge,0,1.123,0.374,2.0,2.0,3.3817,3.4217,35.6157,07-25-22_11.05_CC2_protocol_HPPC_IN21700_30T_cycle_#1581.mat
CC_CELL2,1581,0.74859,2.24644,0.2884,12,charge,0,1.123,0.374,10.0,9.9,3.3817,3.4398,51.7318,07-25-22_11.05_CC2_protocol_HPPC_IN21700_30T_cycle_#1581.mat
CC_CELL2,1581,0.74859,2.24644,0.2883,12,discharge,1,-8.987,2.996,2.0,2.0,3.3789,3.0427,37.4079,07-25-22_11.05_CC2_protocol_HPPC_IN21700_30T_cycle_#1581.mat
CC_CELL2,1581,0.74859,2.24644,0.2883,12,discharge,1,-8.987,2.996,10.0,9.9,3.3789,2.8036,64.0118,07-25-22_11.05_CC2_protocol_HPPC_IN21700_30T_cycle_#1581.mat
CC_CELL2,1581,0.74859,2.24644,0.2885,12,charge,1,4.494,1.498,2.0,2.0,3.4012,3.5392,30.7076,07-25-22_11.05_CC2_protocol_HPPC_IN21700_30T_cycle_#1581.mat
CC_CELL2,1581,0.74859,2.24644,0.2885,12,charge,1,4.494,1.498,10.0,9.9,3.4012,3.5824,40.3204,07-25-22_11.05_CC2_protocol_HPPC_IN21700_30T_cycle_#1581.mat
CC_CELL2,1581,0.74859,2.24644,0.2883,12,discharge,2,-17.971,5.99,2.0,2.0,3.3856,2.7644,34.5668,07-25-22_11.05_CC2_protocol_HPPC_IN21700_30T_cycle_#1581.mat
CC_CELL2,1581,0.74859,2.24644,0.2883,12,discharge,2,-17.971,5.99,10.0,9.9,3.3856,2.4999,49.285,07-25-22_11.05_CC2_protocol_HPPC_IN21700_30T_cycle_#1581.mat
CC_CELL2,1581,0.74859,2.24644,0.2885,12,charge,2,13.481,4.494,2.0,2.0,3.4227,3.7443,23.8558,07-25-22_11.05_CC2_protocol_HPPC_IN21700_30T_cycle_#1581.mat
CC_CELL2,1581,0.74859,2.24644,0.2885,12,charge,2,13.481,4.494,10.0,9.9,3.4227,3.8077,28.5587,07-25-22_11.05_CC2_protocol_HPPC_IN21700_30T_cycle_#1581.mat
CC_CELL2,1581,0.74859,2.24644,0.2882,12,discharge,3,-18.33,6.11,2.0,2.0,3.3924,2.5403,46.4866,07-25-22_11.05_CC2_protocol_HPPC_IN21700_30T_cycle_#1581.mat
CC_CELL2,1581,0.74859,2.24644,0.2882,12,discharge,3,-18.33,6.11,10.0,9.9,3.3924,2.5,48.6852,07-25-22_11.05_CC2_protocol_HPPC_IN21700_30T_cycle_#1581.mat
CC_CELL2,1581,0.74859,2.24644,0.2886,12,charge,3,22.47,7.49,2.0,2.0,3.4291,3.8991,20.9168,07-25-22_11.05_CC2_protocol_HPPC_IN21700_30T_cycle_#1581.mat
CC_CELL2,1581,0.74859,2.24644,0.2886,12,charge,3,22.47,7.49,10.0,9.9,3.4291,3.9933,25.109,07-25-22_11.05_CC2_protocol_HPPC_IN21700_30T_cycle_#1581.mat
CC_CELL2,1618,0.74035,2.22172,1.0,0,discharge,0,-2.222,0.741,2.0,2.0,4.0978,4.0107,39.1919,07-29-22_22.13_CC2_protocol_HPPC_IN21700_30T_cycle_#1618.mat
CC_CELL2,1618,0.74035,2.22172,1.0,0,discharge,0,-2.222,0.741,10.0,9.7,4.0978,3.9841,51.1609,07-29-22_22.13_CC2_protocol_HPPC_IN21700_30T_cycle_#1618.mat
CC_CELL2,1618,0.74035,2.22172,1.0,0,charge,0,1.113,0.371,2.0,2.0,4.113,4.1645,46.263,07-29-22_22.13_CC2_protocol_HPPC_IN21700_30T_cycle_#1618.mat
CC_CELL2,1618,0.74035,2.22172,1.0,0,charge,0,1.113,0.371,10.0,9.9,4.113,4.1857,65.3072,07-29-22_22.13_CC2_protocol_HPPC_IN21700_30T_cycle_#1618.mat
CC_CELL2,1618,0.74035,2.22172,0.9999,0,discharge,1,-8.892,2.964,2.0,2.0,4.1065,3.7874,35.8866,07-29-22_22.13_CC2_protocol_HPPC_IN21700_30T_cycle_#1618.mat
CC_CELL2,1618,0.74035,2.22172,0.9999,0,discharge,1,-8.892,2.964,10.0,9.9,4.1065,3.7323,42.0832,07-29-22_22.13_CC2_protocol_HPPC_IN21700_30T_cycle_#1618.mat
CC_CELL2,1618,0.74035,2.22172,1.0,0,charge,1,1.455,0.485,2.0,2.0,4.1189,4.1999,55.6854,07-29-22_22.13_CC2_protocol_HPPC_IN21700_30T_cycle_#1618.mat
CC_CELL2,1618,0.74035,2.22172,1.0,0,charge,1,1.455,0.485,10.0,9.9,4.1189,4.1999,55.6854,07-29-22_22.13_CC2_protocol_HPPC_IN21700_30T_cycle_#1618.mat
CC_CELL2,1618,0.74035,2.22172,0.9999,0,discharge,2,-17.783,5.928,2.0,1.9,4.1052,3.5745,29.8431,07-29-22_22.13_CC2_protocol_HPPC_IN21700_30T_cycle_#1618.mat
CC_CELL2,1618,0.74035,2.22172,0.9999,0,discharge,2,-17.783,5.928,10.0,9.9,4.1052,3.4623,36.1525,07-29-22_22.13_CC2_protocol_HPPC_IN21700_30T_cycle_#1618.mat
CC_CELL2,1618,0.74035,2.22172,1.0001,0,charge,2,1.33,0.443,2.0,1.9,4.1273,4.2,54.6781,07-29-22_22.13_CC2_protocol_HPPC_IN21700_30T_cycle_#1618.mat
CC_CELL2,1618,0.74035,2.22172,1.0001,0,charge,2,1.33,0.443,10.0,9.9,4.1273,4.2,54.6781,07-29-22_22.13_CC2_protocol_HPPC_IN21700_30T_cycle_#1618.mat
CC_CELL2,1618,0.74035,2.22172,0.9998,0,discharge,3,-25.564,8.521,2.0,1.9,4.1055,3.4132,27.0811,07-29-22_22.13_CC2_protocol_HPPC_IN21700_30T_cycle_#1618.mat
CC_CELL2,1618,0.74035,2.22172,0.9998,0,discharge,3,-25.564,8.521,10.0,9.9,4.1055,3.2392,33.8875,07-29-22_22.13_CC2_protocol_HPPC_IN21700_30T_cycle_#1618.mat
CC_CELL2,1618,0.74035,2.22172,1.0,0,charge,3,1.386,0.462,2.0,2.0,4.1362,4.2,46.0384,07-29-22_22.13_CC2_protocol_HPPC_IN21700_30T_cycle_#1618.mat
CC_CELL2,1618,0.74035,2.22172,0.9629,1,discharge,0,-2.222,0.741,2.0,2.0,4.074,3.9926,36.632,07-29-22_22.13_CC2_protocol_HPPC_IN21700_30T_cycle_#1618.mat
CC_CELL2,1618,0.74035,2.22172,0.9629,1,discharge,0,-2.222,0.741,10.0,9.9,4.074,3.9664,48.4227,07-29-22_22.13_CC2_protocol_HPPC_IN21700_30T_cycle_#1618.mat
CC_CELL2,1618,0.74035,2.22172,0.963,1,charge,0,1.113,0.371,2.0,2.0,4.0774,4.118,36.4649,07-29-22_22.13_CC2_protocol_HPPC_IN21700_30T_cycle_#1618.mat
CC_CELL2,1618,0.74035,2.22172,0.963,1,charge,0,1.113,0.371,10.0,9.9,4.0774,4.1285,45.8955,07-29-22_22.13_CC2_protocol_HPPC_IN21700_30T_cycle_#1618.mat
CC_CELL2,1618,0.74035,2.22172,0.9629,1,discharge,1,-8.892,2.964,2.0,2.0,4.0745,3.7897,32.0302,07-29-22_22.13_CC2_protocol_HPPC_IN21700_30T_cycle_#1618.mat
CC_CELL2,1618,0.74035,2.22172,0.9629,1,discharge,1,-8.892,2.964,10.0,9.9,4.0745,3.7193,39.9478,07-29-22_22.13_CC2_protocol_HPPC_IN21700_30T_cycle_#1618.mat
CC_CELL2,1618,0.74035,2.22172,0.963,1,charge,1,2.982,0.994,2.0,2.0,4.0821,4.2,39.5399,07-29-22_22.13_CC2_protocol_HPPC_IN21700_30T_cycle_#1618.mat
CC_CELL2,1618,0.74035,2.22172,0.963,1,charge,1,2.982,0.994,10.0,9.9,4.0821,4.2,39.5399,07-29-22_22.13_CC2_protocol_HPPC_IN21700_30T_cycle_#1618.mat
CC_CELL2,1618,0.74035,2.22172,0.9628,1,discharge,2,-17.783,5.928,2.0,1.9,4.0754,3.5867,27.4813,07-29-22_22.13_CC2_protocol_HPPC_IN21700_30T_cycle_#1618.mat
CC_CELL2,1618,0.74035,2.22172,0.9628,1,discharge,2,-17.783,5.928,10.0,9.9,4.0754,3.4587,34.6792,07-29-22_22.13_CC2_protocol_HPPC_IN21700_30T_cycle_#1618.mat
CC_CELL2,1618,0.74035,2.22172,0.963,1,charge,2,2.87,0.957,2.0,2.0,4.0866,4.2,39.5149,07-29-22_22.13_CC2_protocol_HPPC_IN21700_30T_cycle_#1618.mat
CC_CELL2,1618,0.74035,2.22172,0.963,1,charge,2,2.87,0.957,10.0,9.9,4.0866,4.2,39.5149,07-29-22_22.13_CC2_protocol_HPPC_IN21700_30T_cycle_#1618.mat
CC_CELL2,1618,0.74035,2.22172,0.9627,1,discharge,3,-25.565,8.522,2.0,2.0,4.0776,3.4282,25.4019,07-29-22_22.13_CC2_protocol_HPPC_IN21700_30T_cycle_#1618.mat
CC_CELL2,1618,0.74035,2.22172,0.9627,1,discharge,3,-25.565,8.522,10.0,9.9,4.0776,3.2445,32.5875,07-29-22_22.13_CC2_protocol_HPPC_IN21700_30T_cycle_#1618.mat
CC_CELL2,1618,0.74035,2.22172,0.963,1,charge,3,2.667,0.889,2.0,2.0,4.0913,4.2,40.7528,07-29-22_22.13_CC2_protocol_HPPC_IN21700_30T_cycle_#1618.mat
CC_CELL2,1618,0.74035,2.22172,0.963,1,charge,3,2.667,0.889,10.0,9.9,4.0913,4.2,40.7528,07-29-22_22.13_CC2_protocol_HPPC_IN21700_30T_cycle_#1618.mat
CC_CELL2,1618,0.74035,2.22172,0.9259,2,discharge,0,-2.223,0.741,2.0,2.0,4.0374,3.9595,35.0396,07-29-22_22.13_CC2_protocol_HPPC_IN21700_30T_cycle_#1618.mat
CC_CELL2,1618,0.74035,2.22172,0.9259,2,discharge,0,-2.223,0.741,10.0,9.9,4.0374,3.9291,48.7136,07-29-22_22.13_CC2_protocol_HPPC_IN21700_30T_cycle_#1618.mat
CC_CELL2,1618,0.74035,2.22172,0.9259,2,charge,0,1.113,0.371,2.0,2.0,4.0418,4.0802,34.5044,07-29-22_22.13_CC2_protocol_HPPC_IN21700_30T_cycle_#1618.mat
CC_CELL2,1618,0.74035,2.22172,0.9259,2,charge,0,1.113,0.371,10.0,9.9,4.0418,4.093,46.0059,07-29-22_22.13_CC2_protocol_HPPC_IN21700_30T_cycle_#1618.mat
CC_CELL2,1618,0.74035,2.22172,0.9258,2,discharge,1,-8.893,2.964,2.0,2.0,4.0381,3.7614,31.1158,07-29-22_22.13_CC2_protocol_HPPC_IN21700_30T_cycle_#1618.mat
CC_CELL2,1618,0.74035,2.22172,0.9258,2,discharge,1,-8.893,2.964,10.0,9.9,4.0381,3.6853,39.6734,07-29-22_22.13_CC2_protocol_HPPC_IN21700_30T_cycle_#1618.mat
CC_CELL2,1618,0.74035,2.22172,0.9259,2,charge,1,4.138,1.379,2.0,2.0,4.0509,4.1933,34.4086,07-29-22_22.13_CC2_protocol_HPPC_IN21700_30T_cycle_#1618.mat
CC_CELL2,1618,0.74035,2.22172,0.9259,2,charge,1,4.138,1.379,10.0,9.9,4.0509,4.2,36.0275,07-29-22_22.13_CC2_protocol_HPPC_IN21700_30T_cycle_#1618.mat
CC_CELL2,1618,0.74035,2.22172,0.9258,2,discharge,2,-17.784,5.928,2.0,2.0,4.0405,3.5553,27.283,07-29-22_22.13_CC2_protocol_HPPC_IN21700_30T_cycle_#1618.mat
CC_CELL2,1618,0.74035,2.22172,0.9258,2,discharge,2,-17.784,5.928,10.0,9.9,4.0405,3.4255,34.5816,07-29-22_22.13_CC2_protocol_HPPC_IN21700_30T_cycle_#1618.mat
CC_CELL2,1618,0.74035,2.22172,0.926,2,charge,2,3.983,1.328,2.0,2.0,4.0597,4.2,35.2229,07-29-22_22.13_CC2_protocol_HPPC_IN21700_30T_cycle_#1618.mat
CC_CELL2,1618,0.74035,2.22172,0.926,2,charge,2,3.983,1.328,10.0,9.9,4.0597,4.2,35.2229,07-29-22_22.13_CC2_protocol_HPPC_IN21700_30T_cycle_#1618.mat
CC_CELL2,1618,0.74035,2.22172,0.9257,2,discharge,3,-25.564,8.521,2.0,2.0,4.044,3.3993,25.2191,07-29-22_22.13_CC2_protocol_HPPC_IN21700_30T_cycle_#1618.mat
CC_CELL2,1618,0.74035,2.22172,0.9257,2,discharge,3,-25.564,8.521,10.0,9.9,4.044,3.2088,32.6709,07-29-22_22.13_CC2_protocol_HPPC_IN21700_30T_cycle_#1618.mat
CC_CELL2,1618,0.74035,2.22172,0.926,2,charge,3,3.811,1.27,2.0,1.9,4.0667,4.2,34.9768,07-29-22_22.13_CC2_protocol_HPPC_IN21700_30T_cycle_#1618.mat
CC_CELL2,1618,0.74035,2.22172,0.926,2,charge,3,3.811,1.27,10.0,9.9,4.0667,4.1999,34.9505,07-29-22_22.13_CC2_protocol_HPPC_IN21700_30T_cycle_#1618.mat
CC_CELL2,1618,0.74035,2.22172,0.8518,3,discharge,0,-2.223,0.741,2.0,2.0,3.9172,3.8526,29.0638,07-29-22_22.13_CC2_protocol_HPPC_IN21700_30T_cycle_#1618.mat
CC_CELL2,1618,0.74035,2.22172,0.8518,3,discharge,0,-2.223,0.741,10.0,9.9,3.9172,3.8301,39.1866,07-29-22_22.13_CC2_protocol_HPPC_IN21700_30T_cycle_#1618.mat
CC_CELL2,1618,0.74035,2.22172,0.8518,3,charge,0,1.113,0.371,2.0,1.9,3.9208,3.9531,29.0155,07-29-22_22.13_CC2_protocol_HPPC_IN21700_30T_cycle_#1618.mat
CC_CELL2,1618,0.74035,2.22172,0.8518,3,charge,0,1.113,0.371,10.0,9.9,3.9208,3.9636,38.4477,07-29-22_22.13_CC2_protocol_HPPC_IN21700_30T_cycle_#1618.mat
CC_CELL2,1618,0.74035,2.22172,0.8517,3,discharge,1,-8.892,2.964,2.0,1.9,3.9197,3.6802,26.9349,07-29-22_22.13_CC2_protocol_HPPC_IN21700_30T_cycle_#1618.mat
CC_CELL2,1618,0.74035,2.22172,0.8517,3,discharge,1,-8.892,2.964,10.0,9.9,3.9197,3.6166,34.0876,07-29-22_22.13_CC2_protocol_HPPC_IN21700_30T_cycle_#1618.mat
CC_CELL2,1618,0.74035,2.22172,0.8518,3,charge,1,4.447,1.482,2.0,2.0,3.9278,4.0523,27.9964,07-29-22_22.13_CC2_protocol_HPPC_IN21700_30T_cycle_#1618.mat
CC_CELL2,1618,0.74035,2.22172,0.8518,3,charge,1,4.447,1.482,10.0,9.9,3.9278,4.0892,36.2941,07-29-22_22.13_CC2_protocol_HPPC_IN21700_30T_cycle_#1618.mat
CC_CELL2,1618,0.74035,2.22172,0.8517,3,discharge,2,-17.784,5.928,2.0,2.0,3.9212,3.4886,24.3252,07-29-22_22.13_CC2_protocol_HPPC_IN21700_30T_cycle_#1618.mat
CC_CELL2,1618,0.74035,2.22172,0.8517,3,discharge,2,-17.784,5.928,10.0,9.9,3.9212,3.3704,30.9717,07-29-22_22.13_CC2_protocol_HPPC_IN21700_30T_cycle_#1618.mat
CC_CELL2,1618,0.74035,2.22172,0.8519,3,charge,2,9.179,3.06,2.0,2.0,3.9375,4.2002,28.6206,07-29-22_22.13_CC2_protocol_HPPC_IN21700_30T_cycle_#1618.mat
CC_CELL2,1618,0.74035,2.22172,0.8519,3,charge,2,9.179,3.06,10.0,9.9,3.9375,4.2002,28.6206,07-29-22_22.13_CC2_protocol_HPPC_IN21700_30T_cycle_#1618.mat
CC_CELL2,1618,0.74035,2.22172,0.8516,3,discharge,3,-25.564,8.521,2.0,1.9,3.9238,3.3457,22.6138,07-29-22_22.13_CC2_protocol_HPPC_IN21700_30T_cycle_#1618.mat
CC_CELL2,1618,0.74035,2.22172,0.8516,3,discharge,3,-25.564,8.521,10.0,9.9,3.9238,3.1616,29.8154,07-29-22_22.13_CC2_protocol_HPPC_IN21700_30T_cycle_#1618.mat
CC_CELL2,1618,0.74035,2.22172,0.852,3,charge,3,9.023,3.008,2.0,2.0,3.9459,4.2002,28.1845,07-29-22_22.13_CC2_protocol_HPPC_IN21700_30T_cycle_#1618.mat
CC_CELL2,1618,0.74035,2.22172,0.852,3,charge,3,9.023,3.008,10.0,9.9,3.9459,4.2001,28.1734,07-29-22_22.13_CC2_protocol_HPPC_IN21700_30T_cycle_#1618.mat
CC_CELL2,1618,0.74035,2.22172,0.7777,4,discharge,0,-2.221,0.74,2.0,2.0,3.844,3.7823,27.7765,07-29-22_22.13_CC2_protocol_HPPC_IN21700_30T_cycle_#1618.mat
CC_CELL2,1618,0.74035,2.22172,0.7777,4,discharge,0,-2.221,0.74,10.0,9.9,3.844,3.7619,36.9603,07-29-22_22.13_CC2_protocol_HPPC_IN21700_30T_cycle_#1618.mat
CC_CELL2,1618,0.74035,2.22172,0.7777,4,charge,0,1.113,0.371,2.0,2.0,3.8468,3.8771,27.2335,07-29-22_22.13_CC2_protocol_HPPC_IN21700_30T_cycle_#1618.mat
CC_CELL2,1618,0.74035,2.22172,0.7777,4,charge,0,1.113,0.371,10.0,9.9,3.8468,3.8858,35.053,07-29-22_22.13_CC2_protocol_HPPC_IN21700_30T_cycle_#1618.mat
CC_CELL2,1618,0.74035,2.22172,0.7776,4,discharge,1,-8.891,2.964,2.0,2.0,3.8459,3.6134,26.1503,07-29-22_22.13_CC2_protocol_HPPC_IN21700_30T_cycle_#1618.mat
CC_CELL2,1618,0.74035,2.22172,0.7776,4,discharge,1,-8.891,2.964,10.0,9.9,3.8459,3.5461,33.7199,07-29-22_22.13_CC2_protocol_HPPC_IN21700_30T_cycle_#1618.mat
CC_CELL2,1618,0.74035,2.22172,0.7777,4,charge,1,4.446,1.482,2.0,2.0,3.8523,3.9701,26.4933,07-29-22_22.13_CC2_protocol_HPPC_IN21700_30T_cycle_#1618.mat
CC_CELL2,1618,0.74035,2.22172,0.7777,4,charge,1,4.446,1.482,10.0,9.9,3.8523,3.9973,32.6107,07-29-22_22.13_CC2_protocol_HPPC_IN21700_30T_cycle_#1618.mat
CC_CELL2,1618,0.74035,2.22172,0.7775,4,discharge,2,-17.783,5.928,2.0,2.0,3.8474,3.4219,23.9273,07-29-22_22.13_CC2_protocol_HPPC_IN21700_30T_cycle_#1618.mat
CC_CELL2,1618,0.74035,2.22172,0.7775,4,discharge,2,-17.783,5.928,10.0,9.9,3.8474,3.2938,31.1309,07-29-22_22.13_CC2_protocol_HPPC_IN21700_30T_cycle_#1618.mat
CC_CELL2,1618,0.74035,2.22172,0.7778,4,charge,2,13.313,4.438,2.0,2.0,3.86,4.1686,23.1804,07-29-22_22.13_CC2_protocol_HPPC_IN21700_30T_cycle_#1618.mat
CC_CELL2,1618,0.74035,2.22172,0.7778,4,charge,2,13.313,4.438,10.0,9.9,3.86,4.2,25.5389,07-29-22_22.13_CC2_protocol_HPPC_IN21700_30T_cycle_#1618.mat
CC_CELL2,1618,0.74035,2.22172,0.7775,4,discharge,3,-25.564,8.521,2.0,2.0,3.8491,3.2732,22.5278,07-29-22_22.13_CC2_protocol_HPPC_IN21700_30T_cycle_#1618.mat
CC_CELL2,1618,0.74035,2.22172,0.7775,4,discharge,3,-25.564,8.521,10.0,9.9,3.8491,3.0781,30.1596,07-29-22_22.13_CC2_protocol_HPPC_IN21700_30T_cycle_#1618.mat
CC_CELL2,1618,0.74035,2.22172,0.7779,4,charge,3,13.36,4.453,2.0,1.9,3.8661,4.2002,25.0075,07-29-22_22.13_CC2_protocol_HPPC_IN21700_30T_cycle_#1618.mat
CC_CELL2,1618,0.74035,2.22172,0.7779,4,charge,3,13.36,4.453,10.0,9.9,3.8661,4.2,24.9925,07-29-22_22.13_CC2_protocol_HPPC_IN21700_30T_cycle_#1618.mat
CC_CELL2,1618,0.74035,2.22172,0.7036,5,discharge,0,-2.223,0.741,2.0,2.0,3.772,3.7114,27.2629,07-29-22_22.13_CC2_protocol_HPPC_IN21700_30T_cycle_#1618.mat
CC_CELL2,1618,0.74035,2.22172,0.7036,5,discharge,0,-2.223,0.741,10.0,9.9,3.772,3.69,36.8904,07-29-22_22.13_CC2_protocol_HPPC_IN21700_30T_cycle_#1618.mat
CC_CELL2,1618,0.74035,2.22172,0.7036,5,charge,0,1.113,0.371,2.0,1.9,3.7752,3.8048,26.59,07-29-22_22.13_CC2_protocol_HPPC_IN21700_30T_cycle_#1618.mat
CC_CELL2,1618,0.74035,2.22172,0.7036,5,charge,0,1.113,0.371,10.0,9.9,3.7752,3.8145,35.3036,07-29-22_22.13_CC2_protocol_HPPC_IN21700_30T_cycle_#1618.mat
CC_CELL2,1618,0.74035,2.22172,0.7035,5,discharge,1,-8.892,2.964,2.0,2.0,3.7741,3.5451,25.7546,07-29-22_22.13_CC2_protocol_HPPC_IN21700_30T_cycle_#1618.mat
CC_CELL2,1618,0.74035,2.22172,0.7035,5,discharge,1,-8.892,2.964,10.0,9.9,3.7741,3.4737,33.7847,07-29-22_22.13_CC2_protocol_HPPC_IN21700_30T_cycle_#1618.mat
CC_CELL2,1618,0.74035,2.22172,0.7036,5,charge,1,4.445,1.482,2.0,2.0,3.7828,3.897,25.6929,07-29-22_22.13_CC2_protocol_HPPC_IN21700_30T_cycle_#1618.mat
CC_CELL2,1618,0.74035,2.22172,0.7036,5,charge,1,4.445,1.482,10.0,9.9,3.7828,3.9261,32.2399,07-29-22_22.13_CC2_protocol_HPPC_IN21700_30T_cycle_#1618.mat
CC_CELL2,1618,0.74035,2.22172,0.7034,5,discharge,2,-17.783,5.928,2.0,2.0,3.7766,3.356,23.6518,07-29-22_22.13_CC2_protocol_HPPC_IN21700_30T_cycle_#1618.mat
CC_CELL2,1618,0.74035,2.22172,0.7034,5,discharge,2,-17.783,5.928,10.0,9.9,3.7766,3.2242,31.0634,07-29-22_22.13_CC2_protocol_HPPC_IN21700_30T_cycle_#1618.mat
CC_CELL2,1618,0.74035,2.22172,0.7037,5,charge,2,13.338,4.446,2.0,2.0,3.7908,4.0921,22.5896,07-29-22_22.13_CC2_protocol_HPPC_IN21700_30T_cycle_#1618.mat
CC_CELL2,1618,0.74035,2.22172,0.7037,5,charge,2,13.338,4.446,10.0,9.9,3.7908,4.156,27.3804,07-29-22_22.13_CC2_protocol_HPPC_IN21700_30T_cycle_#1618.mat
CC_CELL2,1618,0.74035,2.22172,0.7034,5,discharge,3,-25.564,8.521,2.0,2.0,3.7792,3.2108,22.2344,07-29-22_22.13_CC2_protocol_HPPC_IN21700_30T_cycle_#1618.mat
CC_CELL2,1618,0.74035,2.22172,0.7034,5,discharge,3,-25.564,8.521,10.0,9.9,3.7792,3.0134,29.9562,07-29-22_22.13_CC2_protocol_HPPC_IN21700_30T_cycle_#1618.mat
CC_CELL2,1618,0.74035,2.22172,0.7038,5,charge,3,17.31,5.77,2.0,2.0,3.7972,4.2001,23.2756,07-29-22_22.13_CC2_protocol_HPPC_IN21700_30T_cycle_#1618.mat
CC_CELL2,1618,0.74035,2.22172,0.7038,5,charge,3,17.31,5.77,10.0,9.9,3.7972,4.2,23.2698,07-29-22_22.13_CC2_protocol_HPPC_IN21700_30T_cycle_#1618.mat
CC_CELL2,1618,0.74035,2.22172,0.6295,6,discharge,0,-2.223,0.741,2.0,2.0,3.6947,3.6335,27.5328,07-29-22_22.13_CC2_protocol_HPPC_IN21700_30T_cycle_#1618.mat
CC_CELL2,1618,0.74035,2.22172,0.6295,6,discharge,0,-2.223,0.741,10.0,9.9,3.6947,3.6122,37.1154,07-29-22_22.13_CC2_protocol_HPPC_IN21700_30T_cycle_#1618.mat
CC_CELL2,1618,0.74035,2.22172,0.6295,6,charge,0,1.113,0.371,2.0,2.0,3.6978,3.7282,27.3062,07-29-22_22.13_CC2_protocol_HPPC_IN21700_30T_cycle_#1618.mat
CC_CELL2,1618,0.74035,2.22172,0.6295,6,charge,0,1.113,0.371,10.0,9.9,3.6978,3.7379,36.019,07-29-22_22.13_CC2_protocol_HPPC_IN21700_30T_cycle_#1618.mat
CC_CELL2,1618,0.74035,2.22172,0.6294,6,discharge,1,-8.89,2.963,2.0,2.0,3.697,3.465,26.0953,07-29-22_22.13_CC2_protocol_HPPC_IN21700_30T_cycle_#1618.mat
CC_CELL2,1618,0.74035,2.22172,0.6294,6,discharge,1,-8.89,2.963,10.0,9.9,3.697,3.3944,34.0363,07-29-22_22.13_CC2_protocol_HPPC_IN21700_30T_cycle_#1618.mat
CC_CELL2,1618,0.74035,2.22172,0.6295,6,charge,1,4.445,1.482,2.0,2.0,3.7059,3.8217,26.0529,07-29-22_22.13_CC2_protocol_HPPC_IN21700_30T_cycle_#1618.mat
CC_CELL2,1618,0.74035,2.22172,0.6295,6,charge,1,4.445,1.482,10.0,9.9,3.7059,3.853,33.0949,07-29-22_22.13_CC2_protocol_HPPC_IN21700_30T_cycle_#1618.mat
CC_CELL2,1618,0.74035,2.22172,0.6294,6,discharge,2,-17.784,5.928,2.0,2.0,3.6991,3.273,23.9597,07-29-22_22.13_CC2_protocol_HPPC_IN21700_30T_cycle_#1618.mat
CC_CELL2,1618,0.74035,2.22172,0.6294,6,discharge,2,-17.784,5.928,10.0,9.9,3.6991,3.1403,31.4215,07-29-22_22.13_CC2_protocol_HPPC_IN21700_30T_cycle_#1618.mat
CC_CELL2,1618,0.74035,2.22172,0.6296,6,charge,2,13.337,4.446,2.0,2.0,3.7148,4.0202,22.8987,07-29-22_22.13_CC2_protocol_HPPC_IN21700_30T_cycle_#1618.mat
CC_CELL2,1618,0.74035,2.22172,0.6296,6,charge,2,13.337,4.446,10.0,9.9,3.7148,4.087,27.9073,07-29-22_22.13_CC2_protocol_HPPC_IN21700_30T_cycle_#1618.mat
CC_CELL2,1618,0.74035,2.22172,0.6293,6,discharge,3,-25.565,8.522,2.0,1.9,3.7017,3.1281,22.4369,07-29-22_22.13_CC2_protocol_HPPC_IN21700_30T_cycle_#1618.mat
CC_CELL2,1618,0.74035,2.22172,0.6293,6,discharge,3,-25.565,8.522,10.0,9.9,3.7017,2.9228,30.4674,07-29-22_22.13_CC2_protocol_HPPC_IN21700_30T_cycle_#1618.mat
CC_CELL2,1618,0.74035,2.22172,0.6297,6,charge,3,20.896,6.965,2.0,2.0,3.7228,4.1844,22.0904,07-29-22_22.13_CC2_protocol_HPPC_IN21700_30T_cycle_#1618.mat
CC_CELL2,1618,0.74035,2.22172,0.6297,6,charge,3,20.896,6.965,10.0,9.9,3.7228,4.1999,22.8321,07-29-22_22.13_CC2_protocol_HPPC_IN21700_30T_cycle_#1618.mat
CC_CELL2,1618,0.74035,2.22172,0.5554,7,discharge,0,-2.224,0.741,2.0,1.9,3.6292,3.5674,27.7853,07-29-22_22.13_CC2_protocol_HPPC_IN21700_30T_cycle_#1618.mat
CC_CELL2,1618,0.74035,2.22172,0.5554,7,discharge,0,-2.224,0.741,10.0,9.9,3.6292,3.5455,37.6315,07-29-22_22.13_CC2_protocol_HPPC_IN21700_30T_cycle_#1618.mat
CC_CELL2,1618,0.74035,2.22172,0.5554,7,charge,0,1.113,0.371,2.0,2.0,3.6316,3.663,28.212,07-29-22_22.13_CC2_protocol_HPPC_IN21700_30T_cycle_#1618.mat
CC_CELL2,1618,0.74035,2.22172,0.5554,7,charge,0,1.113,0.371,10.0,9.9,3.6316,3.6724,36.6577,07-29-22_22.13_CC2_protocol_HPPC_IN21700_30T_cycle_#1618.mat
CC_CELL2,1618,0.74035,2.22172,0.5553,7,discharge,1,-8.892,2.964,2.0,2.0,3.6314,3.3965,26.4179,07-29-22_22.13_CC2_protocol_HPPC_IN21700_30T_cycle_#1618.mat
CC_CELL2,1618,0.74035,2.22172,0.5553,7,discharge,1,-8.892,2.964,10.0,9.9,3.6314,3.324,34.5716,07-29-22_22.13_CC2_protocol_HPPC_IN21700_30T_cycle_#1618.mat
CC_CELL2,1618,0.74035,2.22172,0.5554,7,charge,1,4.447,1.482,2.0,2.0,3.6405,3.7567,26.1317,07-29-22_22.13_CC2_protocol_HPPC_IN21700_30T_cycle_#1618.mat
CC_CELL2,1618,0.74035,2.22172,0.5554,7,charge,1,4.447,1.482,10.0,9.9,3.6405,3.7884,33.2606,07-29-22_22.13_CC2_protocol_HPPC_IN21700_30T_cycle_#1618.mat
CC_CELL2,1618,0.74035,2.22172,0.5553,7,discharge,2,-17.785,5.928,2.0,2.0,3.633,3.2036,24.1439,07-29-22_22.13_CC2_protocol_HPPC_IN21700_30T_cycle_#1618.mat
CC_CELL2,1618,0.74035,2.22172,0.5553,7,discharge,2,-17.785,5.928,10.0,9.9,3.633,3.0648,31.9483,07-29-22_22.13_CC2_protocol_HPPC_IN21700_30T_cycle_#1618.mat
CC_CELL2,1618,0.74035,2.22172,0.5555,7,charge,2,13.338,4.446,2.0,2.0,3.6497,3.9537,22.792,07-29-22_22.13_CC2_protocol_HPPC_IN21700_30T_cycle_#1618.mat
CC_CELL2,1618,0.74035,2.22172,0.5555,7,charge,2,13.338,4.446,10.0,9.9,3.6497,4.0194,27.7178,07-29-22_22.13_CC2_protocol_HPPC_IN21700_30T_cycle_#1618.mat
CC_CELL2,1618,0.74035,2.22172,0.5552,7,discharge,3,-25.564,8.521,2.0,2.0,3.6352,3.0561,22.6529,07-29-22_22.13_CC2_protocol_HPPC_IN21700_30T_cycle_#1618.mat
CC_CELL2,1618,0.74035,2.22172,0.5552,7,discharge,3,-25.564,8.521,10.0,9.9,3.6352,2.8444,30.9341,07-29-22_22.13_CC2_protocol_HPPC_IN21700_30T_cycle_#1618.mat
CC_CELL2,1618,0.74035,2.22172,0.5556,7,charge,3,22.23,7.41,2.0,1.9,3.6579,4.1118,20.4184,07-29-22_22.13_CC2_protocol_HPPC_IN21700_30T_cycle_#1618.mat
CC_CELL2,1618,0.74035,2.22172,0.5556,7,charge,3,22.23,7.41,10.0,9.9,3.6579,4.1999,24.3815,07-29-22_22.13_CC2_protocol_HPPC_IN21700_30T_cycle_#1618.mat
CC_CELL2,1618,0.74035,2.22172,0.4813,8,discharge,0,-2.223,0.741,2.0,2.0,3.5624,3.4934,31.0419,07-29-22_22.13_CC2_protocol_HPPC_IN21700_30T_cycle_#1618.mat
CC_CELL2,1618,0.74035,2.22172,0.4813,8,discharge,0,-2.223,0.741,10.0,9.9,3.5624,3.4693,41.8841,07-29-22_22.13_CC2_protocol_HPPC_IN21700_30T_cycle_#1618.mat
CC_CELL2,1618,0.74035,2.22172,0.4813,8,charge,0,1.113,0.371,2.0,2.0,3.5656,3.5992,30.1887,07-29-22_22.13_CC2_protocol_HPPC_IN21700_30T_cycle_#1618.mat
CC_CELL2,1618,0.74035,2.22172,0.4813,8,charge,0,1.113,0.371,10.0,9.9,3.5656,3.6093,39.2633,07-29-22_22.13_CC2_protocol_HPPC_IN21700_30T_cycle_#1618.mat
CC_CELL2,1618,0.74035,2.22172,0.4812,8,discharge,1,-8.891,2.964,2.0,2.0,3.5646,3.3117,28.4458,07-29-22_22.13_CC2_protocol_HPPC_IN21700_30T_cycle_#1618.mat
CC_CELL2,1618,0.74035,2.22172,0.4812,8,discharge,1,-8.891,2.964,10.0,9.9,3.5646,3.2303,37.6015,07-29-22_22.13_CC2_protocol_HPPC_IN21700_30T_cycle_#1618.mat
CC_CELL2,1618,0.74035,2.22172,0.4813,8,charge,1,4.445,1.482,2.0,2.0,3.5738,3.6974,27.8065,07-29-22_22.13_CC2_protocol_HPPC_IN21700_30T_cycle_#1618.mat
CC_CELL2,1618,0.74035,2.22172,0.4813,8,charge,1,4.445,1.482,10.0,9.9,3.5738,3.7308,35.3206,07-29-22_22.13_CC2_protocol_HPPC_IN21700_30T_cycle_#1618.mat
CC_CELL2,1618,0.74035,2.22172,0.4812,8,discharge,2,-17.784,5.928,2.0,2.0,3.5669,3.1106,25.6579,07-29-22_22.13_CC2_protocol_HPPC_IN21700_30T_cycle_#1618.mat
CC_CELL2,1618,0.74035,2.22172,0.4812,8,discharge,2,-17.784,5.928,10.0,9.9,3.5669,2.9447,34.9865,07-29-22_22.13_CC2_protocol_HPPC_IN21700_30T_cycle_#1618.mat
CC_CELL2,1618,0.74035,2.22172,0.4814,8,charge,2,13.339,4.446,2.0,2.0,3.5856,3.899,23.495,07-29-22_22.13_CC2_protocol_HPPC_IN21700_30T_cycle_#1618.mat
CC_CELL2,1618,0.74035,2.22172,0.4814,8,charge,2,13.339,4.446,10.0,9.9,3.5856,3.9709,28.8852,07-29-22_22.13_CC2_protocol_HPPC_IN21700_30T_cycle_#1618.mat
CC_CELL2,1618,0.74035,2.22172,0.4811,8,discharge,3,-25.565,8.522,2.0,2.0,3.5701,2.9553,24.0485,07-29-22_22.13_CC2_protocol_HPPC_IN21700_30T_cycle_#1618.mat
CC_CELL2,1618,0.74035,2.22172,0.4811,8,discharge,3,-25.565,8.522,10.0,9.9,3.5701,2.6902,34.4181,07-29-22_22.13_CC2_protocol_HPPC_IN21700_30T_cycle_#1618.mat
CC_CELL2,1618,0.74035,2.22172,0.4815,8,charge,3,22.229,7.41,2.0,2.0,3.5962,4.0641,21.0491,07-29-22_22.13_CC2_protocol_HPPC_IN21700_30T_cycle_#1618.mat
CC_CELL2,1618,0.74035,2.22172,0.4815,8,charge,3,22.229,7.41,10.0,9.9,3.5962,4.1627,25.4847,07-29-22_22.13_CC2_protocol_HPPC_IN21700_30T_cycle_#1618.mat
CC_CELL2,1618,0.74035,2.22172,0.4072,9,discharge,0,-2.223,0.741,2.0,2.0,3.4895,3.4171,32.5715,07-29-22_22.13_CC2_protocol_HPPC_IN21700_30T_cycle_#1618.mat
CC_CELL2,1618,0.74035,2.22172,0.4072,9,discharge,0,-2.223,0.741,10.0,9.9,3.4895,3.3902,44.6734,07-29-22_22.13_CC2_protocol_HPPC_IN21700_30T_cycle_#1618.mat
CC_CELL2,1618,0.74035,2.22172,0.4072,9,charge,0,1.113,0.371,2.0,2.0,3.4921,3.5266,30.9834,07-29-22_22.13_CC2_protocol_HPPC_IN21700_30T_cycle_#1618.mat
CC_CELL2,1618,0.74035,2.22172,0.4072,9,charge,0,1.113,0.371,10.0,9.9,3.4921,3.5357,39.1558,07-29-22_22.13_CC2_protocol_HPPC_IN21700_30T_cycle_#1618.mat
CC_CELL2,1618,0.74035,2.22172,0.4071,9,discharge,1,-8.892,2.964,2.0,2.0,3.492,3.2226,30.2972,07-29-22_22.13_CC2_protocol_HPPC_IN21700_30T_cycle_#1618.mat
CC_CELL2,1618,0.74035,2.22172,0.4071,9,discharge,1,-8.892,2.964,10.0,9.9,3.492,3.116,42.2857,07-29-22_22.13_CC2_protocol_HPPC_IN21700_30T_cycle_#1618.mat
CC_CELL2,1618,0.74035,2.22172,0.4072,9,charge,1,4.445,1.482,2.0,2.0,3.5006,3.6266,28.3465,07-29-22_22.13_CC2_protocol_HPPC_IN21700_30T_cycle_#1618.mat
CC_CELL2,1618,0.74035,2.22172,0.4072,9,charge,1,4.445,1.482,10.0,9.9,3.5006,3.6581,35.4331,07-29-22_22.13_CC2_protocol_HPPC_IN21700_30T_cycle_#1618.mat
CC_CELL2,1618,0.74035,2.22172,0.407,9,discharge,2,-17.783,5.928,2.0,2.0,3.4934,3.0074,27.3295,07-29-22_22.13_CC2_protocol_HPPC_IN21700_30T_cycle_#1618.mat
CC_CELL2,1618,0.74035,2.22172,0.407,9,discharge,2,-17.783,5.928,10.0,9.9,3.4934,2.7824,39.982,07-29-22_22.13_CC2_protocol_HPPC_IN21700_30T_cycle_#1618.mat
CC_CELL2,1618,0.74035,2.22172,0.4073,9,charge,2,13.34,4.447,2.0,2.0,3.5119,3.8285,23.7331,07-29-22_22.13_CC2_protocol_HPPC_IN21700_30T_cycle_#1618.mat
CC_CELL2,1618,0.74035,2.22172,0.4073,9,charge,2,13.34,4.447,10.0,9.9,3.5119,3.9047,29.4453,07-29-22_22.13_CC2_protocol_HPPC_IN21700_30T_cycle_#1618.mat
CC_CELL2,1618,0.74035,2.22172,0.407,9,discharge,3,-25.565,8.522,2.0,2.0,3.4965,2.8426,25.5779,07-29-22_22.13_CC2_protocol_HPPC_IN21700_30T_cycle_#1618.mat
CC_CELL2,1618,0.74035,2.22172,0.407,9,discharge,3,-25.565,8.522,10.0,9.9,3.4965,2.4998,38.9869,07-29-22_22.13_CC2_protocol_HPPC_IN21700_30T_cycle_#1618.mat
CC_CELL2,1618,0.74035,2.22172,0.4074,9,charge,3,22.232,7.411,2.0,2.0,3.523,3.9913,21.0642,07-29-22_22.13_CC2_protocol_HPPC_IN21700_30T_cycle_#1618.mat
CC_CELL2,1618,0.74035,2.22172,0.4074,9,charge,3,22.232,7.411,10.0,9.9,3.523,4.0978,25.8546,07-29-22_22.13_CC2_protocol_HPPC_IN21700_30T_cycle_#1618.mat
CC_CELL2,1618,0.74035,2.22172,0.3701,10,discharge,0,-2.225,0.742,2.0,2.0,3.4627,3.3857,34.613,07-29-22_22.13_CC2_protocol_HPPC_IN21700_30T_cycle_#1618.mat
CC_CELL2,1618,0.74035,2.22172,0.3701,10,discharge,0,-2.225,0.742,10.0,9.9,3.4627,3.3531,49.2673,07-29-22_22.13_CC2_protocol_HPPC_IN21700_30T_cycle_#1618.mat
CC_CELL2,1618,0.74035,2.22172,0.3701,10,charge,0,1.113,0.371,2.0,2.0,3.4658,3.5022,32.6985,07-29-22_22.13_CC2_protocol_HPPC_IN21700_30T_cycle_#1618.mat
CC_CELL2,1618,0.74035,2.22172,0.3701,10,charge,0,1.113,0.371,10.0,9.9,3.4658,3.5122,41.6816,07-29-22_22.13_CC2_protocol_HPPC_IN21700_30T_cycle_#1618.mat
CC_CELL2,1618,0.74035,2.22172,0.3701,10,discharge,1,-8.891,2.964,2.0,2.0,3.4636,3.1739,32.585,07-29-22_22.13_CC2_protocol_HPPC_IN21700_30T_cycle_#1618.mat
CC_CELL2,1618,0.74035,2.22172,0.3701,10,discharge,1,-8.891,2.964,10.0,9.9,3.4636,3.036,48.0957,07-29-22_22.13_CC2_protocol_HPPC_IN21700_30T_cycle_#1618.mat
CC_CELL2,1618,0.74035,2.22172,0.3702,10,charge,1,4.447,1.482,2.0,2.0,3.4745,3.6055,29.4614,07-29-22_22.13_CC2_protocol_HPPC_IN21700_30T_cycle_#1618.mat
CC_CELL2,1618,0.74035,2.22172,0.3702,10,charge,1,4.447,1.482,10.0,9.9,3.4745,3.6341,35.8934,07-29-22_22.13_CC2_protocol_HPPC_IN21700_30T_cycle_#1618.mat
CC_CELL2,1618,0.74035,2.22172,0.37,10,discharge,2,-17.784,5.928,2.0,2.0,3.4642,2.9357,29.7177,07-29-22_22.13_CC2_protocol_HPPC_IN21700_30T_cycle_#1618.mat
CC_CELL2,1618,0.74035,2.22172,0.37,10,discharge,2,-17.784,5.928,10.0,9.9,3.4642,2.6421,46.2269,07-29-22_22.13_CC2_protocol_HPPC_IN21700_30T_cycle_#1618.mat
CC_CELL2,1618,0.74035,2.22172,0.3702,10,charge,2,13.338,4.446,2.0,1.9,3.4858,3.8068,24.0666,07-29-22_22.13_CC2_protocol_HPPC_IN21700_30T_cycle_#1618.mat
CC_CELL2,1618,0.74035,2.22172,0.3702,10,charge,2,13.338,4.446,10.0,9.9,3.4858,3.8813,29.6521,07-29-22_22.13_CC2_protocol_HPPC_IN21700_30T_cycle_#1618.mat
CC_CELL2,1618,0.74035,2.22172,0.3699,10,discharge,3,-25.565,8.522,2.0,2.0,3.4667,2.7645,27.4672,07-29-22_22.13_CC2_protocol_HPPC_IN21700_30T_cycle_#1618.mat
CC_CELL2,1618,0.74035,2.22172,0.3699,10,discharge,3,-25.565,8.522,10.0,9.9,3.4667,2.5,37.8134,07-29-22_22.13_CC2_protocol_HPPC_IN21700_30T_cycle_#1618.mat
CC_CELL2,1618,0.74035,2.22172,0.3703,10,charge,3,22.23,7.41,2.0,2.0,3.4934,3.9644,21.1876,07-29-22_22.13_CC2_protocol_HPPC_IN21700_30T_cycle_#1618.mat
CC_CELL2,1618,0.74035,2.22172,0.3703,10,charge,3,22.23,7.41,10.0,9.9,3.4934,4.0714,26.0009,07-29-22_22.13_CC2_protocol_HPPC_IN21700_30T_cycle_#1618.mat
CC_CELL2,1618,0.74035,2.22172,0.3331,11,discharge,0,-2.221,0.74,2.0,1.9,3.4297,3.3475,37.0104,07-29-22_22.13_CC2_protocol_HPPC_IN21700_30T_cycle_#1618.mat
CC_CELL2,1618,0.74035,2.22172,0.3331,11,discharge,0,-2.221,0.74,10.0,9.9,3.4297,3.3033,56.9113,07-29-22_22.13_CC2_protocol_HPPC_IN21700_30T_cycle_#1618.mat
CC_CELL2,1618,0.74035,2.22172,0.3331,11,charge,0,1.113,0.371,2.0,1.9,3.4353,3.474,34.7709,07-29-22_22.13_CC2_protocol_HPPC_IN21700_30T_cycle_#1618.mat
CC_CELL2,1618,0.74035,2.22172,0.3331,11,charge,0,1.113,0.371,10.0,9.9,3.4353,3.4877,47.08,07-29-22_22.13_CC2_protocol_HPPC_IN21700_30T_cycle_#1618.mat
CC_CELL2,1618,0.74035,2.22172,0.333,11,discharge,1,-8.891,2.964,2.0,2.0,3.4319,3.1151,35.6327,07-29-22_22.13_CC2_protocol_HPPC_IN21700_30T_cycle_#1618.mat
CC_CELL2,1618,0.74035,2.22172,0.333,11,discharge,1,-8.891,2.964,10.0,9.9,3.4319,2.9316,56.2723,07-29-22_22.13_CC2_protocol_HPPC_IN21700_30T_cycle_#1618.mat
CC_CELL2,1618,0.74035,2.22172,0.3331,11,charge,1,4.447,1.482,2.0,2.0,3.449,3.5829,30.1136,07-29-22_22.13_CC2_protocol_HPPC_IN21700_30T_cycle_#1618.mat
CC_CELL2,1618,0.74035,2.22172,0.3331,11,charge,1,4.447,1.482,10.0,9.9,3.449,3.6115,36.5456,07-29-22_22.13_CC2_protocol_HPPC_IN21700_30T_cycle_#1618.mat
CC_CELL2,1618,0.74035,2.22172,0.333,11,discharge,2,-17.784,5.928,2.0,2.0,3.4343,2.8605,32.265,07-29-22_22.13_CC2_protocol_HPPC_IN21700_30T_cycle_#1618.mat
CC_CELL2,1618,0.74035,2.22172,0.333,11,discharge,2,-17.784,5.928,10.0,9.9,3.4343,2.4999,52.5416,07-29-22_22.13_CC2_protocol_HPPC_IN21700_30T_cycle_#1618.mat
CC_CELL2,1618,0.74035,2.22172,0.3332,11,charge,2,13.337,4.446,2.0,2.0,3.4624,3.7796,23.7835,07-29-22_22.13_CC2_protocol_HPPC_IN21700_30T_cycle_#1618.mat
CC_CELL2,1618,0.74035,2.22172,0.3332,11,charge,2,13.337,4.446,10.0,9.9,3.4624,3.8459,28.7546,07-29-22_22.13_CC2_protocol_HPPC_IN21700_30T_cycle_#1618.mat
CC_CELL2,1618,0.74035,2.22172,0.3329,11,discharge,3,-23.602,7.867,2.0,2.0,3.4381,2.6679,32.6328,07-29-22_22.13_CC2_protocol_HPPC_IN21700_30T_cycle_#1618.mat
CC_CELL2,1618,0.74035,2.22172,0.3329,11,discharge,3,-23.602,7.867,10.0,9.9,3.4381,2.4999,39.7509,07-29-22_22.13_CC2_protocol_HPPC_IN21700_30T_cycle_#1618.mat
CC_CELL2,1618,0.74035,2.22172,0.3333,11,charge,3,22.231,7.41,2.0,2.0,3.4687,3.9377,21.0967,07-29-22_22.13_CC2_protocol_HPPC_IN21700_30T_cycle_#1618.mat
CC_CELL2,1618,0.74035,2.22172,0.3333,11,charge,3,22.231,7.41,10.0,9.9,3.4687,4.0397,25.6849,07-29-22_22.13_CC2_protocol_HPPC_IN21700_30T_cycle_#1618.mat
CC_CELL2,1618,0.74035,2.22172,0.296,12,discharge,0,-2.224,0.741,2.0,2.0,3.3804,3.2923,39.6133,07-29-22_22.13_CC2_protocol_HPPC_IN21700_30T_cycle_#1618.mat
CC_CELL2,1618,0.74035,2.22172,0.296,12,discharge,0,-2.224,0.741,10.0,9.9,3.3804,3.2377,64.1637,07-29-22_22.13_CC2_protocol_HPPC_IN21700_30T_cycle_#1618.mat
CC_CELL2,1618,0.74035,2.22172,0.296,12,charge,0,1.111,0.37,2.0,2.0,3.3862,3.4269,36.6238,07-29-22_22.13_CC2_protocol_HPPC_IN21700_30T_cycle_#1618.mat
CC_CELL2,1618,0.74035,2.22172,0.296,12,charge,0,1.111,0.37,10.0,9.9,3.3862,3.4451,53.001,07-29-22_22.13_CC2_protocol_HPPC_IN21700_30T_cycle_#1618.mat
CC_CELL2,1618,0.74035,2.22172,0.296,12,discharge,1,-8.892,2.964,2.0,2.0,3.3835,3.0475,37.788,07-29-22_22.13_CC2_protocol_HPPC_IN21700_30T_cycle_#1618.mat
CC_CELL2,1618,0.74035,2.22172,0.296,12,discharge,1,-8.892,2.964,10.0,9.9,3.3835,2.8157,63.8573,07-29-22_22.13_CC2_protocol_HPPC_IN21700_30T_cycle_#1618.mat
CC_CELL2,1618,0.74035,2.22172,0.2961,12,charge,1,4.445,1.482,2.0,2.0,3.4062,3.5451,31.2472,07-29-22_22.13_CC2_protocol_HPPC_IN21700_30T_cycle_#1618.mat
CC_CELL2,1618,0.74035,2.22172,0.2961,12,charge,1,4.445,1.482,10.0,9.9,3.4062,3.5869,40.6506,07-29-22_22.13_CC2_protocol_HPPC_IN21700_30T_cycle_#1618.mat
CC_CELL2,1618,0.74035,2.22172,0.2959,12,discharge,2,-17.778,5.926,2.0,2.0,3.3904,2.7649,35.1839,07-29-22_22.13_CC2_protocol_HPPC_IN21700_30T_cycle_#1618.mat
CC_CELL2,1618,0.74035,2.22172,0.2959,12,discharge,2,-17.778,5.926,10.0,9.9,3.3904,2.4999,50.09,07-29-22_22.13_CC2_protocol_HPPC_IN21700_30T_cycle_#1618.mat
CC_CELL2,1618,0.74035,2.22172,0.2961,12,charge,2,13.338,4.446,2.0,2.0,3.4291,3.7577,24.6364,07-29-22_22.13_CC2_protocol_HPPC_IN21700_30T_cycle_#1618.mat
CC_CELL2,1618,0.74035,2.22172,0.2961,12,charge,2,13.338,4.446,10.0,9.9,3.4291,3.8229,29.5247,07-29-22_22.13_CC2_protocol_HPPC_IN21700_30T_cycle_#1618.mat
CC_CELL2,1618,0.74035,2.22172,0.2958,12,discharge,3,-17.822,5.941,2.0,2.0,3.3977,2.5277,48.8161,07-29-22_22.13_CC2_protocol_HPPC_IN21700_30T_cycle_#1618.mat
CC_CELL2,1618,0.74035,2.22172,0.2958,12,discharge,3,-17.822,5.941,10.0,9.9,3.3977,2.4999,50.3759,07-29-22_22.13_CC2_protocol_HPPC_IN21700_30T_cycle_#1618.mat
CC_CELL2,1618,0.74035,2.22172,0.2962,12,charge,3,22.23,7.41,2.0,2.0,3.4362,3.9215,21.8309,07-29-22_22.13_CC2_protocol_HPPC_IN21700_30T_cycle_#1618.mat
CC_CELL2,1618,0.74035,2.22172,0.2962,12,charge,3,22.23,7.41,10.0,9.9,3.4362,4.021,26.3068,07-29-22_22.13_CC2_protocol_HPPC_IN21700_30T_cycle_#1618.mat
CC_CELL2,1656,0.73442,2.20392,1.0,0,discharge,0,-2.204,0.735,2.0,2.0,4.0936,4.0054,40.0127,08-06-22_10.02_CC2_protocol_HPPC_IN21700_30T_cycle_#1656.mat
CC_CELL2,1656,0.73442,2.20392,1.0,0,discharge,0,-2.204,0.735,10.0,9.7,4.0936,3.9784,52.2615,08-06-22_10.02_CC2_protocol_HPPC_IN21700_30T_cycle_#1656.mat
CC_CELL2,1656,0.73442,2.20392,1.0,0,charge,0,1.103,0.368,2.0,2.0,4.1093,4.1619,47.6816,08-06-22_10.02_CC2_protocol_HPPC_IN21700_30T_cycle_#1656.mat
CC_CELL2,1656,0.73442,2.20392,1.0,0,charge,0,1.103,0.368,10.0,9.9,4.1093,4.1837,67.4432,08-06-22_10.02_CC2_protocol_HPPC_IN21700_30T_cycle_#1656.mat
CC_CELL2,1656,0.73442,2.20392,0.9999,0,discharge,1,-8.821,2.94,2.0,2.0,4.1031,3.7779,36.8666,08-06-22_10.02_CC2_protocol_HPPC_IN21700_30T_cycle_#1656.mat
CC_CELL2,1656,0.73442,2.20392,0.9999,0,discharge,1,-8.821,2.94,10.0,9.9,4.1031,3.7217,43.2377,08-06-22_10.02_CC2_protocol_HPPC_IN21700_30T_cycle_#1656.mat
CC_CELL2,1656,0.73442,2.20392,1.0,0,charge,1,1.452,0.484,2.0,2.0,4.1146,4.2,58.7952,08-06-22_10.02_CC2_protocol_HPPC_IN21700_30T_cycle_#1656.mat
CC_CELL2,1656,0.73442,2.20392,1.0,0,charge,1,1.452,0.484,10.0,9.9,4.1146,4.2,58.7952,08-06-22_10.02_CC2_protocol_HPPC_IN21700_30T_cycle_#1656.mat
