Repository: KikETs/ECM_HYBRID_BMS_JOINT

## Results

| Arm | Model | Size | Protocol | Result | Worst cell |
|---|---|---|---|---|---|
| SOP | 2RC table + trim (A8) | 4 effective coefficients, 2 EW states | leave-one-cell-out | usable current 69.6 % discharge, 59.5 % charge (τ = 10 s) | 59.9 % / 53.5 % (BOOST_REST) |
| SOH | dQ/dV ridge | 65 coefficients | leave-one-cell-out | RMSE 0.0094, bias −0.0005 | 0.0130 (BOOST_REST) |
| SOC | 2RC EKF, low-current gate | 3 states | leave-one-cell-out | **2.34 %p** over six sensor disturbances on estimated SOH (2.325 on true SOH), per cell 2.00–2.75 | 4.60 %p (BOOST_NEGPULSE_1S, current offset −0.10 A) |

The SOH arm was a 10,945-parameter CNN until the second audit round. Nested

File: analysis/uypydj_hppc_resistance.csv (part 220 of 225)
protocol,cycle,SOH,CAP_Ah,SOC,soc_group,direction,rate_rank,I_A,CRate_rated,tau_s,tau_actual_s,V_pre_V,V_tau_V,R_mOhm,file
CC_CELL2,1656,0.73442,2.20392,0.9999,0,discharge,2,-17.64,5.88,2.0,1.9,4.1018,3.5569,30.89,08-06-22_10.02_CC2_protocol_HPPC_IN21700_30T_cycle_#1656.mat
CC_CELL2,1656,0.73442,2.20392,0.9999,0,discharge,2,-17.64,5.88,10.0,9.9,4.1018,3.4453,37.2166,08-06-22_10.02_CC2_protocol_HPPC_IN21700_30T_cycle_#1656.mat
CC_CELL2,1656,0.73442,2.20392,1.0001,0,charge,2,1.299,0.433,2.0,2.0,4.1235,4.2,58.896,08-06-22_10.02_CC2_protocol_HPPC_IN21700_30T_cycle_#1656.mat
CC_CELL2,1656,0.73442,2.20392,1.0001,0,charge,2,1.299,0.433,10.0,9.9,4.1235,4.2,58.896,08-06-22_10.02_CC2_protocol_HPPC_IN21700_30T_cycle_#1656.mat
CC_CELL2,1656,0.73442,2.20392,0.9998,0,discharge,3,-25.36,8.453,2.0,2.0,4.1022,3.3985,27.7484,08-06-22_10.02_CC2_protocol_HPPC_IN21700_30T_cycle_#1656.mat
CC_CELL2,1656,0.73442,2.20392,0.9998,0,discharge,3,-25.36,8.453,10.0,9.9,4.1022,3.2329,34.2784,08-06-22_10.02_CC2_protocol_HPPC_IN21700_30T_cycle_#1656.mat
CC_CELL2,1656,0.73442,2.20392,1.0001,0,charge,3,1.358,0.453,2.0,2.0,4.1325,4.2,49.7054,08-06-22_10.02_CC2_protocol_HPPC_IN21700_30T_cycle_#1656.mat
CC_CELL2,1656,0.73442,2.20392,0.9632,1,discharge,0,-2.205,0.735,2.0,2.0,4.0717,3.9862,38.7702,08-06-22_10.02_CC2_protocol_HPPC_IN21700_30T_cycle_#1656.mat
CC_CELL2,1656,0.73442,2.20392,0.9632,1,discharge,0,-2.205,0.735,10.0,9.9,4.0717,3.9568,52.1018,08-06-22_10.02_CC2_protocol_HPPC_IN21700_30T_cycle_#1656.mat
CC_CELL2,1656,0.73442,2.20392,0.9633,1,charge,0,1.103,0.368,2.0,2.0,4.0748,4.1179,39.0752,08-06-22_10.02_CC2_protocol_HPPC_IN21700_30T_cycle_#1656.mat
CC_CELL2,1656,0.73442,2.20392,0.9633,1,charge,0,1.103,0.368,10.0,9.9,4.0748,4.1295,49.592,08-06-22_10.02_CC2_protocol_HPPC_IN21700_30T_cycle_#1656.mat
CC_CELL2,1656,0.73442,2.20392,0.9632,1,discharge,1,-8.82,2.94,2.0,2.0,4.0721,3.7761,33.5597,08-06-22_10.02_CC2_protocol_HPPC_IN21700_30T_cycle_#1656.mat
CC_CELL2,1656,0.73442,2.20392,0.9632,1,discharge,1,-8.82,2.94,10.0,9.9,4.0721,3.7021,41.9496,08-06-22_10.02_CC2_protocol_HPPC_IN21700_30T_cycle_#1656.mat
CC_CELL2,1656,0.73442,2.20392,0.9633,1,charge,1,2.846,0.949,2.0,2.0,4.0803,4.2001,42.0883,08-06-22_10.02_CC2_protocol_HPPC_IN21700_30T_cycle_#1656.mat
CC_CELL2,1656,0.73442,2.20392,0.9633,1,charge,1,2.846,0.949,10.0,9.9,4.0803,4.2,42.0531,08-06-22_10.02_CC2_protocol_HPPC_IN21700_30T_cycle_#1656.mat
CC_CELL2,1656,0.73442,2.20392,0.9631,1,discharge,2,-17.641,5.88,2.0,1.9,4.0734,3.5674,28.6832,08-06-22_10.02_CC2_protocol_HPPC_IN21700_30T_cycle_#1656.mat
CC_CELL2,1656,0.73442,2.20392,0.9631,1,discharge,2,-17.641,5.88,10.0,9.9,4.0734,3.4383,36.0014,08-06-22_10.02_CC2_protocol_HPPC_IN21700_30T_cycle_#1656.mat
CC_CELL2,1656,0.73442,2.20392,0.9633,1,charge,2,2.73,0.91,2.0,2.0,4.085,4.2001,42.1596,08-06-22_10.02_CC2_protocol_HPPC_IN21700_30T_cycle_#1656.mat
CC_CELL2,1656,0.73442,2.20392,0.9633,1,charge,2,2.73,0.91,10.0,9.9,4.085,4.2001,42.1596,08-06-22_10.02_CC2_protocol_HPPC_IN21700_30T_cycle_#1656.mat
CC_CELL2,1656,0.73442,2.20392,0.963,1,discharge,3,-25.358,8.453,2.0,1.9,4.0756,3.409,26.2876,08-06-22_10.02_CC2_protocol_HPPC_IN21700_30T_cycle_#1656.mat
CC_CELL2,1656,0.73442,2.20392,0.963,1,discharge,3,-25.358,8.453,10.0,9.9,4.0756,3.2215,33.6817,08-06-22_10.02_CC2_protocol_HPPC_IN21700_30T_cycle_#1656.mat
CC_CELL2,1656,0.73442,2.20392,0.9633,1,charge,3,2.544,0.848,2.0,1.9,4.0896,4.2001,43.4304,08-06-22_10.02_CC2_protocol_HPPC_IN21700_30T_cycle_#1656.mat
CC_CELL2,1656,0.73442,2.20392,0.9633,1,charge,3,2.544,0.848,10.0,9.9,4.0896,4.2,43.3911,08-06-22_10.02_CC2_protocol_HPPC_IN21700_30T_cycle_#1656.mat
CC_CELL2,1656,0.73442,2.20392,0.9265,2,discharge,0,-2.205,0.735,2.0,1.9,4.0283,3.9507,35.1959,08-06-22_10.02_CC2_protocol_HPPC_IN21700_30T_cycle_#1656.mat
CC_CELL2,1656,0.73442,2.20392,0.9265,2,discharge,0,-2.205,0.735,10.0,9.9,4.0283,3.9186,49.7551,08-06-22_10.02_CC2_protocol_HPPC_IN21700_30T_cycle_#1656.mat
CC_CELL2,1656,0.73442,2.20392,0.9265,2,charge,0,1.101,0.367,2.0,2.0,4.0328,4.0714,35.0495,08-06-22_10.02_CC2_protocol_HPPC_IN21700_30T_cycle_#1656.mat
CC_CELL2,1656,0.73442,2.20392,0.9265,2,charge,0,1.101,0.367,10.0,9.9,4.0328,4.0849,47.3077,08-06-22_10.02_CC2_protocol_HPPC_IN21700_30T_cycle_#1656.mat
CC_CELL2,1656,0.73442,2.20392,0.9264,2,discharge,1,-8.821,2.94,2.0,2.0,4.0296,3.7518,31.4941,08-06-22_10.02_CC2_protocol_HPPC_IN21700_30T_cycle_#1656.mat
CC_CELL2,1656,0.73442,2.20392,0.9264,2,discharge,1,-8.821,2.94,10.0,9.9,4.0296,3.6759,40.0989,08-06-22_10.02_CC2_protocol_HPPC_IN21700_30T_cycle_#1656.mat
CC_CELL2,1656,0.73442,2.20392,0.9265,2,charge,1,4.303,1.434,2.0,2.0,4.0421,4.1855,33.3248,08-06-22_10.02_CC2_protocol_HPPC_IN21700_30T_cycle_#1656.mat
CC_CELL2,1656,0.73442,2.20392,0.9265,2,charge,1,4.303,1.434,10.0,9.9,4.0421,4.2001,36.7177,08-06-22_10.02_CC2_protocol_HPPC_IN21700_30T_cycle_#1656.mat
CC_CELL2,1656,0.73442,2.20392,0.9263,2,discharge,2,-17.641,5.88,2.0,2.0,4.0304,3.5475,27.3737,08-06-22_10.02_CC2_protocol_HPPC_IN21700_30T_cycle_#1656.mat
CC_CELL2,1656,0.73442,2.20392,0.9263,2,discharge,2,-17.641,5.88,10.0,9.9,4.0304,3.4221,34.4822,08-06-22_10.02_CC2_protocol_HPPC_IN21700_30T_cycle_#1656.mat
CC_CELL2,1656,0.73442,2.20392,0.9266,2,charge,2,4.163,1.388,2.0,1.9,4.0512,4.2,35.7452,08-06-22_10.02_CC2_protocol_HPPC_IN21700_30T_cycle_#1656.mat
CC_CELL2,1656,0.73442,2.20392,0.9266,2,charge,2,4.163,1.388,10.0,9.9,4.0512,4.1999,35.7211,08-06-22_10.02_CC2_protocol_HPPC_IN21700_30T_cycle_#1656.mat
CC_CELL2,1656,0.73442,2.20392,0.9263,2,discharge,3,-25.358,8.453,2.0,2.0,4.0345,3.3948,25.2268,08-06-22_10.02_CC2_protocol_HPPC_IN21700_30T_cycle_#1656.mat
CC_CELL2,1656,0.73442,2.20392,0.9263,2,discharge,3,-25.358,8.453,10.0,9.9,4.0345,3.2121,32.4316,08-06-22_10.02_CC2_protocol_HPPC_IN21700_30T_cycle_#1656.mat
CC_CELL2,1656,0.73442,2.20392,0.9266,2,charge,3,3.997,1.332,2.0,2.0,4.0586,4.1999,35.3489,08-06-22_10.02_CC2_protocol_HPPC_IN21700_30T_cycle_#1656.mat
CC_CELL2,1656,0.73442,2.20392,0.9266,2,charge,3,3.997,1.332,10.0,9.9,4.0586,4.2,35.3739,08-06-22_10.02_CC2_protocol_HPPC_IN21700_30T_cycle_#1656.mat
CC_CELL2,1656,0.73442,2.20392,0.853,3,discharge,0,-2.203,0.734,2.0,2.0,3.9075,3.8379,31.5933,08-06-22_10.02_CC2_protocol_HPPC_IN21700_30T_cycle_#1656.mat
CC_CELL2,1656,0.73442,2.20392,0.853,3,discharge,0,-2.203,0.734,10.0,9.9,3.9075,3.815,41.9882,08-06-22_10.02_CC2_protocol_HPPC_IN21700_30T_cycle_#1656.mat
CC_CELL2,1656,0.73442,2.20392,0.853,3,charge,0,1.103,0.368,2.0,1.9,3.9102,3.9443,30.9129,08-06-22_10.02_CC2_protocol_HPPC_IN21700_30T_cycle_#1656.mat
CC_CELL2,1656,0.73442,2.20392,0.853,3,charge,0,1.103,0.368,10.0,9.9,3.9102,3.9551,40.7035,08-06-22_10.02_CC2_protocol_HPPC_IN21700_30T_cycle_#1656.mat
CC_CELL2,1656,0.73442,2.20392,0.8529,3,discharge,1,-8.819,2.94,2.0,2.0,3.9091,3.6607,28.1665,08-06-22_10.02_CC2_protocol_HPPC_IN21700_30T_cycle_#1656.mat
CC_CELL2,1656,0.73442,2.20392,0.8529,3,discharge,1,-8.819,2.94,10.0,9.9,3.9091,3.5979,35.2874,08-06-22_10.02_CC2_protocol_HPPC_IN21700_30T_cycle_#1656.mat
CC_CELL2,1656,0.73442,2.20392,0.853,3,charge,1,4.41,1.47,2.0,2.0,3.9178,4.0459,29.0503,08-06-22_10.02_CC2_protocol_HPPC_IN21700_30T_cycle_#1656.mat
CC_CELL2,1656,0.73442,2.20392,0.853,3,charge,1,4.41,1.47,10.0,9.9,3.9178,4.0835,37.5771,08-06-22_10.02_CC2_protocol_HPPC_IN21700_30T_cycle_#1656.mat
CC_CELL2,1656,0.73442,2.20392,0.8529,3,discharge,2,-17.643,5.881,2.0,2.0,3.9104,3.4671,25.1261,08-06-22_10.02_CC2_protocol_HPPC_IN21700_30T_cycle_#1656.mat
CC_CELL2,1656,0.73442,2.20392,0.8529,3,discharge,2,-17.643,5.881,10.0,9.9,3.9104,3.3493,31.803,08-06-22_10.02_CC2_protocol_HPPC_IN21700_30T_cycle_#1656.mat
CC_CELL2,1656,0.73442,2.20392,0.8531,3,charge,2,9.194,3.065,2.0,1.9,3.9272,4.2002,29.693,08-06-22_10.02_CC2_protocol_HPPC_IN21700_30T_cycle_#1656.mat
CC_CELL2,1656,0.73442,2.20392,0.8531,3,charge,2,9.194,3.065,10.0,9.9,3.9272,4.2,29.6712,08-06-22_10.02_CC2_protocol_HPPC_IN21700_30T_cycle_#1656.mat
CC_CELL2,1656,0.73442,2.20392,0.8528,3,discharge,3,-25.359,8.453,2.0,2.0,3.9133,3.317,23.5143,08-06-22_10.02_CC2_protocol_HPPC_IN21700_30T_cycle_#1656.mat
CC_CELL2,1656,0.73442,2.20392,0.8528,3,discharge,3,-25.359,8.453,10.0,9.9,3.9133,3.1367,30.6242,08-06-22_10.02_CC2_protocol_HPPC_IN21700_30T_cycle_#1656.mat
CC_CELL2,1656,0.73442,2.20392,0.8532,3,charge,3,8.968,2.989,2.0,2.0,3.936,4.2,29.439,08-06-22_10.02_CC2_protocol_HPPC_IN21700_30T_cycle_#1656.mat
CC_CELL2,1656,0.73442,2.20392,0.8532,3,charge,3,8.968,2.989,10.0,9.9,3.936,4.2,29.439,08-06-22_10.02_CC2_protocol_HPPC_IN21700_30T_cycle_#1656.mat
CC_CELL2,1656,0.73442,2.20392,0.7795,4,discharge,0,-2.205,0.735,2.0,2.0,3.8365,3.7736,28.5274,08-06-22_10.02_CC2_protocol_HPPC_IN21700_30T_cycle_#1656.mat
CC_CELL2,1656,0.73442,2.20392,0.7795,4,discharge,0,-2.205,0.735,10.0,9.9,3.8365,3.7523,38.1877,08-06-22_10.02_CC2_protocol_HPPC_IN21700_30T_cycle_#1656.mat
CC_CELL2,1656,0.73442,2.20392,0.7795,4,charge,0,1.101,0.367,2.0,1.9,3.8392,3.8702,28.1537,08-06-22_10.02_CC2_protocol_HPPC_IN21700_30T_cycle_#1656.mat
CC_CELL2,1656,0.73442,2.20392,0.7795,4,charge,0,1.101,0.367,10.0,9.9,3.8392,3.8793,36.4181,08-06-22_10.02_CC2_protocol_HPPC_IN21700_30T_cycle_#1656.mat
CC_CELL2,1656,0.73442,2.20392,0.7794,4,discharge,1,-8.819,2.94,2.0,2.0,3.8377,3.6024,26.6816,08-06-22_10.02_CC2_protocol_HPPC_IN21700_30T_cycle_#1656.mat
CC_CELL2,1656,0.73442,2.20392,0.7794,4,discharge,1,-8.819,2.94,10.0,9.9,3.8377,3.5332,34.5285,08-06-22_10.02_CC2_protocol_HPPC_IN21700_30T_cycle_#1656.mat
CC_CELL2,1656,0.73442,2.20392,0.7795,4,charge,1,4.409,1.47,2.0,2.0,3.8459,3.9649,26.989,08-06-22_10.02_CC2_protocol_HPPC_IN21700_30T_cycle_#1656.mat
CC_CELL2,1656,0.73442,2.20392,0.7795,4,charge,1,4.409,1.47,10.0,9.9,3.8459,3.9929,33.3394,08-06-22_10.02_CC2_protocol_HPPC_IN21700_30T_cycle_#1656.mat
CC_CELL2,1656,0.73442,2.20392,0.7793,4,discharge,2,-17.641,5.88,2.0,2.0,3.8394,3.4102,24.3297,08-06-22_10.02_CC2_protocol_HPPC_IN21700_30T_cycle_#1656.mat
CC_CELL2,1656,0.73442,2.20392,0.7793,4,discharge,2,-17.641,5.88,10.0,9.9,3.8394,3.2835,31.5118,08-06-22_10.02_CC2_protocol_HPPC_IN21700_30T_cycle_#1656.mat
CC_CELL2,1656,0.73442,2.20392,0.7796,4,charge,2,13.23,4.41,2.0,2.0,3.8533,4.1648,23.545,08-06-22_10.02_CC2_protocol_HPPC_IN21700_30T_cycle_#1656.mat
CC_CELL2,1656,0.73442,2.20392,0.7796,4,charge,2,13.23,4.41,10.0,9.9,3.8533,4.2001,26.2132,08-06-22_10.02_CC2_protocol_HPPC_IN21700_30T_cycle_#1656.mat
CC_CELL2,1656,0.73442,2.20392,0.7793,4,discharge,3,-25.358,8.453,2.0,2.0,3.8422,3.263,22.8409,08-06-22_10.02_CC2_protocol_HPPC_IN21700_30T_cycle_#1656.mat
CC_CELL2,1656,0.73442,2.20392,0.7793,4,discharge,3,-25.358,8.453,10.0,9.9,3.8422,3.0728,30.3415,08-06-22_10.02_CC2_protocol_HPPC_IN21700_30T_cycle_#1656.mat
CC_CELL2,1656,0.73442,2.20392,0.7797,4,charge,3,13.48,4.493,2.0,2.0,3.86,4.2002,25.2374,08-06-22_10.02_CC2_protocol_HPPC_IN21700_30T_cycle_#1656.mat
CC_CELL2,1656,0.73442,2.20392,0.7797,4,charge,3,13.48,4.493,10.0,9.9,3.86,4.2001,25.23,08-06-22_10.02_CC2_protocol_HPPC_IN21700_30T_cycle_#1656.mat
CC_CELL2,1656,0.73442,2.20392,0.7059,5,discharge,0,-2.205,0.735,2.0,2.0,3.7642,3.7033,27.6228,08-06-22_10.02_CC2_protocol_HPPC_IN21700_30T_cycle_#1656.mat
CC_CELL2,1656,0.73442,2.20392,0.7059,5,discharge,0,-2.205,0.735,10.0,9.9,3.7642,3.6811,37.6922,08-06-22_10.02_CC2_protocol_HPPC_IN21700_30T_cycle_#1656.mat
CC_CELL2,1656,0.73442,2.20392,0.706,5,charge,0,1.101,0.367,2.0,2.0,3.7674,3.7976,27.4221,08-06-22_10.02_CC2_protocol_HPPC_IN21700_30T_cycle_#1656.mat
CC_CELL2,1656,0.73442,2.20392,0.706,5,charge,0,1.101,0.367,10.0,9.9,3.7674,3.8074,36.3207,08-06-22_10.02_CC2_protocol_HPPC_IN21700_30T_cycle_#1656.mat
CC_CELL2,1656,0.73442,2.20392,0.7059,5,discharge,1,-8.819,2.94,2.0,2.0,3.7666,3.5324,26.5566,08-06-22_10.02_CC2_protocol_HPPC_IN21700_30T_cycle_#1656.mat
CC_CELL2,1656,0.73442,2.20392,0.7059,5,discharge,1,-8.819,2.94,10.0,9.9,3.7666,3.4594,34.8343,08-06-22_10.02_CC2_protocol_HPPC_IN21700_30T_cycle_#1656.mat
CC_CELL2,1656,0.73442,2.20392,0.706,5,charge,1,4.409,1.47,2.0,2.0,3.7754,3.8932,26.7157,08-06-22_10.02_CC2_protocol_HPPC_IN21700_30T_cycle_#1656.mat
CC_CELL2,1656,0.73442,2.20392,0.706,5,charge,1,4.409,1.47,10.0,9.9,3.7754,3.9238,33.6554,08-06-22_10.02_CC2_protocol_HPPC_IN21700_30T_cycle_#1656.mat
CC_CELL2,1656,0.73442,2.20392,0.7059,5,discharge,2,-17.641,5.88,2.0,2.0,3.7688,3.337,24.4771,08-06-22_10.02_CC2_protocol_HPPC_IN21700_30T_cycle_#1656.mat
CC_CELL2,1656,0.73442,2.20392,0.7059,5,discharge,2,-17.641,5.88,10.0,9.9,3.7688,3.2054,31.937,08-06-22_10.02_CC2_protocol_HPPC_IN21700_30T_cycle_#1656.mat
CC_CELL2,1656,0.73442,2.20392,0.7061,5,charge,2,13.231,4.41,2.0,1.9,3.7839,4.0927,23.3391,08-06-22_10.02_CC2_protocol_HPPC_IN21700_30T_cycle_#1656.mat
CC_CELL2,1656,0.73442,2.20392,0.7061,5,charge,2,13.231,4.41,10.0,9.9,3.7839,4.1602,28.4408,08-06-22_10.02_CC2_protocol_HPPC_IN21700_30T_cycle_#1656.mat
CC_CELL2,1656,0.73442,2.20392,0.7058,5,discharge,3,-25.36,8.453,2.0,2.0,3.7717,3.1871,23.0521,08-06-22_10.02_CC2_protocol_HPPC_IN21700_30T_cycle_#1656.mat
CC_CELL2,1656,0.73442,2.20392,0.7058,5,discharge,3,-25.36,8.453,10.0,9.9,3.7717,2.9915,30.765,08-06-22_10.02_CC2_protocol_HPPC_IN21700_30T_cycle_#1656.mat
CC_CELL2,1656,0.73442,2.20392,0.7062,5,charge,3,16.878,5.626,2.0,1.9,3.7917,4.2001,24.1972,08-06-22_10.02_CC2_protocol_HPPC_IN21700_30T_cycle_#1656.mat
CC_CELL2,1656,0.73442,2.20392,0.7062,5,charge,3,16.878,5.626,10.0,9.9,3.7917,4.2,24.1913,08-06-22_10.02_CC2_protocol_HPPC_IN21700_30T_cycle_#1656.mat
CC_CELL2,1656,0.73442,2.20392,0.6325,6,discharge,0,-2.204,0.735,2.0,2.0,3.6865,3.6236,28.5351,08-06-22_10.02_CC2_protocol_HPPC_IN21700_30T_cycle_#1656.mat
CC_CELL2,1656,0.73442,2.20392,0.6325,6,discharge,0,-2.204,0.735,10.0,9.9,3.6865,3.6016,38.5156,08-06-22_10.02_CC2_protocol_HPPC_IN21700_30T_cycle_#1656.mat
CC_CELL2,1656,0.73442,2.20392,0.6325,6,charge,0,1.101,0.367,2.0,2.0,3.6896,3.7208,28.325,08-06-22_10.02_CC2_protocol_HPPC_IN21700_30T_cycle_#1656.mat
CC_CELL2,1656,0.73442,2.20392,0.6325,6,charge,0,1.101,0.367,10.0,9.9,3.6896,3.7308,37.4035,08-06-22_10.02_CC2_protocol_HPPC_IN21700_30T_cycle_#1656.mat
CC_CELL2,1656,0.73442,2.20392,0.6324,6,discharge,1,-8.819,2.94,2.0,1.9,3.6889,3.4537,26.6706,08-06-22_10.02_CC2_protocol_HPPC_IN21700_30T_cycle_#1656.mat
CC_CELL2,1656,0.73442,2.20392,0.6324,6,discharge,1,-8.819,2.94,10.0,9.9,3.6889,3.3802,35.0052,08-06-22_10.02_CC2_protocol_HPPC_IN21700_30T_cycle_#1656.mat
CC_CELL2,1656,0.73442,2.20392,0.6325,6,charge,1,4.41,1.47,2.0,2.0,3.698,3.8168,26.9418,08-06-22_10.02_CC2_protocol_HPPC_IN21700_30T_cycle_#1656.mat
CC_CELL2,1656,0.73442,2.20392,0.6325,6,charge,1,4.41,1.47,10.0,9.9,3.698,3.8494,34.335,08-06-22_10.02_CC2_protocol_HPPC_IN21700_30T_cycle_#1656.mat
CC_CELL2,1656,0.73442,2.20392,0.6323,6,discharge,2,-17.641,5.88,2.0,2.0,3.6912,3.2585,24.5281,08-06-22_10.02_CC2_protocol_HPPC_IN21700_30T_cycle_#1656.mat
CC_CELL2,1656,0.73442,2.20392,0.6323,6,discharge,2,-17.641,5.88,10.0,9.9,3.6912,3.1274,31.9596,08-06-22_10.02_CC2_protocol_HPPC_IN21700_30T_cycle_#1656.mat
CC_CELL2,1656,0.73442,2.20392,0.6326,6,charge,2,13.231,4.41,2.0,2.0,3.7077,4.0179,23.4449,08-06-22_10.02_CC2_protocol_HPPC_IN21700_30T_cycle_#1656.mat
CC_CELL2,1656,0.73442,2.20392,0.6326,6,charge,2,13.231,4.41,10.0,9.9,3.7077,4.0863,28.6146,08-06-22_10.02_CC2_protocol_HPPC_IN21700_30T_cycle_#1656.mat
CC_CELL2,1656,0.73442,2.20392,0.6323,6,discharge,3,-25.358,8.453,2.0,1.9,3.6941,3.1143,22.8646,08-06-22_10.02_CC2_protocol_HPPC_IN21700_30T_cycle_#1656.mat
CC_CELL2,1656,0.73442,2.20392,0.6323,6,discharge,3,-25.358,8.453,10.0,9.9,3.6941,2.915,30.724,08-06-22_10.02_CC2_protocol_HPPC_IN21700_30T_cycle_#1656.mat
CC_CELL2,1656,0.73442,2.20392,0.6326,6,charge,3,20.845,6.948,2.0,1.9,3.7154,4.1795,22.2643,08-06-22_10.02_CC2_protocol_HPPC_IN21700_30T_cycle_#1656.mat
CC_CELL2,1656,0.73442,2.20392,0.6326,6,charge,3,20.845,6.948,10.0,9.9,3.7154,4.2,23.2478,08-06-22_10.02_CC2_protocol_HPPC_IN21700_30T_cycle_#1656.mat
CC_CELL2,1656,0.73442,2.20392,0.5589,7,discharge,0,-2.205,0.735,2.0,2.0,3.6229,3.5601,28.4807,08-06-22_10.02_CC2_protocol_HPPC_IN21700_30T_cycle_#1656.mat
CC_CELL2,1656,0.73442,2.20392,0.5589,7,discharge,0,-2.205,0.735,10.0,9.9,3.6229,3.5381,38.458,08-06-22_10.02_CC2_protocol_HPPC_IN21700_30T_cycle_#1656.mat
CC_CELL2,1656,0.73442,2.20392,0.559,7,charge,0,1.103,0.368,2.0,2.0,3.6262,3.657,27.9264,08-06-22_10.02_CC2_protocol_HPPC_IN21700_30T_cycle_#1656.mat
CC_CELL2,1656,0.73442,2.20392,0.559,7,charge,0,1.103,0.368,10.0,9.9,3.6262,3.6665,36.54,08-06-22_10.02_CC2_protocol_HPPC_IN21700_30T_cycle_#1656.mat
CC_CELL2,1656,0.73442,2.20392,0.5589,7,discharge,1,-8.819,2.94,2.0,2.0,3.6254,3.3887,26.8398,08-06-22_10.02_CC2_protocol_HPPC_IN21700_30T_cycle_#1656.mat
CC_CELL2,1656,0.73442,2.20392,0.5589,7,discharge,1,-8.819,2.94,10.0,9.9,3.6254,3.3151,35.1854,08-06-22_10.02_CC2_protocol_HPPC_IN21700_30T_cycle_#1656.mat
CC_CELL2,1656,0.73442,2.20392,0.559,7,charge,1,4.409,1.47,2.0,2.0,3.6347,3.7521,26.6267,08-06-22_10.02_CC2_protocol_HPPC_IN21700_30T_cycle_#1656.mat
CC_CELL2,1656,0.73442,2.20392,0.559,7,charge,1,4.409,1.47,10.0,9.9,3.6347,3.7852,34.134,08-06-22_10.02_CC2_protocol_HPPC_IN21700_30T_cycle_#1656.mat
CC_CELL2,1656,0.73442,2.20392,0.5588,7,discharge,2,-17.641,5.88,2.0,2.0,3.6273,3.1904,24.7662,08-06-22_10.02_CC2_protocol_HPPC_IN21700_30T_cycle_#1656.mat
CC_CELL2,1656,0.73442,2.20392,0.5588,7,discharge,2,-17.641,5.88,10.0,9.9,3.6273,3.0519,32.6172,08-06-22_10.02_CC2_protocol_HPPC_IN21700_30T_cycle_#1656.mat
CC_CELL2,1656,0.73442,2.20392,0.5591,7,charge,2,13.231,4.41,2.0,2.0,3.6448,3.9551,23.4525,08-06-22_10.02_CC2_protocol_HPPC_IN21700_30T_cycle_#1656.mat
CC_CELL2,1656,0.73442,2.20392,0.5591,7,charge,2,13.231,4.41,10.0,9.9,3.6448,4.0231,28.5919,08-06-22_10.02_CC2_protocol_HPPC_IN21700_30T_cycle_#1656.mat
CC_CELL2,1656,0.73442,2.20392,0.5588,7,discharge,3,-25.358,8.453,2.0,1.9,3.6294,3.0376,23.3378,08-06-22_10.02_CC2_protocol_HPPC_IN21700_30T_cycle_#1656.mat
CC_CELL2,1656,0.73442,2.20392,0.5588,7,discharge,3,-25.358,8.453,10.0,9.9,3.6294,2.8209,31.8834,08-06-22_10.02_CC2_protocol_HPPC_IN21700_30T_cycle_#1656.mat
CC_CELL2,1656,0.73442,2.20392,0.5592,7,charge,3,22.051,7.35,2.0,2.0,3.6539,4.123,21.2734,08-06-22_10.02_CC2_protocol_HPPC_IN21700_30T_cycle_#1656.mat
CC_CELL2,1656,0.73442,2.20392,0.5592,7,charge,3,22.051,7.35,10.0,9.9,3.6539,4.1999,24.7608,08-06-22_10.02_CC2_protocol_HPPC_IN21700_30T_cycle_#1656.mat
CC_CELL2,1656,0.73442,2.20392,0.4854,8,discharge,0,-2.205,0.735,2.0,1.9,3.5543,3.486,30.9779,08-06-22_10.02_CC2_protocol_HPPC_IN21700_30T_cycle_#1656.mat
CC_CELL2,1656,0.73442,2.20392,0.4854,8,discharge,0,-2.205,0.735,10.0,9.9,3.5543,3.4609,42.3621,08-06-22_10.02_CC2_protocol_HPPC_IN21700_30T_cycle_#1656.mat
CC_CELL2,1656,0.73442,2.20392,0.4855,8,charge,0,1.103,0.368,2.0,2.0,3.5578,3.5914,30.4513,08-06-22_10.02_CC2_protocol_HPPC_IN21700_30T_cycle_#1656.mat
CC_CELL2,1656,0.73442,2.20392,0.4855,8,charge,0,1.103,0.368,10.0,9.9,3.5578,3.6017,39.7861,08-06-22_10.02_CC2_protocol_HPPC_IN21700_30T_cycle_#1656.mat
CC_CELL2,1656,0.73442,2.20392,0.4854,8,discharge,1,-8.819,2.94,2.0,2.0,3.5571,3.3002,29.1306,08-06-22_10.02_CC2_protocol_HPPC_IN21700_30T_cycle_#1656.mat
CC_CELL2,1656,0.73442,2.20392,0.4854,8,discharge,1,-8.819,2.94,10.0,9.9,3.5571,3.217,38.5649,08-06-22_10.02_CC2_protocol_HPPC_IN21700_30T_cycle_#1656.mat
CC_CELL2,1656,0.73442,2.20392,0.4855,8,charge,1,4.41,1.47,2.0,2.0,3.5673,3.6927,28.4386,08-06-22_10.02_CC2_protocol_HPPC_IN21700_30T_cycle_#1656.mat
CC_CELL2,1656,0.73442,2.20392,0.4855,8,charge,1,4.41,1.47,10.0,9.9,3.5673,3.7276,36.3533,08-06-22_10.02_CC2_protocol_HPPC_IN21700_30T_cycle_#1656.mat
CC_CELL2,1656,0.73442,2.20392,0.4853,8,discharge,2,-17.641,5.88,2.0,2.0,3.5597,3.0951,26.3364,08-06-22_10.02_CC2_protocol_HPPC_IN21700_30T_cycle_#1656.mat
CC_CELL2,1656,0.73442,2.20392,0.4853,8,discharge,2,-17.641,5.88,10.0,9.9,3.5597,2.9277,35.8256,08-06-22_10.02_CC2_protocol_HPPC_IN21700_30T_cycle_#1656.mat
CC_CELL2,1656,0.73442,2.20392,0.4856,8,charge,2,13.232,4.411,2.0,2.0,3.5792,3.8986,24.1385,08-06-22_10.02_CC2_protocol_HPPC_IN21700_30T_cycle_#1656.mat
CC_CELL2,1656,0.73442,2.20392,0.4856,8,charge,2,13.232,4.411,10.0,9.9,3.5792,3.9731,29.7687,08-06-22_10.02_CC2_protocol_HPPC_IN21700_30T_cycle_#1656.mat
CC_CELL2,1656,0.73442,2.20392,0.4853,8,discharge,3,-25.358,8.453,2.0,2.0,3.5632,2.9399,24.58,08-06-22_10.02_CC2_protocol_HPPC_IN21700_30T_cycle_#1656.mat
CC_CELL2,1656,0.73442,2.20392,0.4853,8,discharge,3,-25.358,8.453,10.0,9.9,3.5632,2.6757,34.9988,08-06-22_10.02_CC2_protocol_HPPC_IN21700_30T_cycle_#1656.mat
CC_CELL2,1656,0.73442,2.20392,0.4857,8,charge,3,22.053,7.351,2.0,1.9,3.5903,4.0619,21.3848,08-06-22_10.02_CC2_protocol_HPPC_IN21700_30T_cycle_#1656.mat
CC_CELL2,1656,0.73442,2.20392,0.4857,8,charge,3,22.053,7.351,10.0,9.9,3.5903,4.165,26.0599,08-06-22_10.02_CC2_protocol_HPPC_IN21700_30T_cycle_#1656.mat
CC_CELL2,1656,0.73442,2.20392,0.412,9,discharge,0,-2.205,0.735,2.0,2.0,3.4843,3.4112,33.1549,08-06-22_10.02_CC2_protocol_HPPC_IN21700_30T_cycle_#1656.mat
CC_CELL2,1656,0.73442,2.20392,0.412,9,discharge,0,-2.205,0.735,10.0,9.9,3.4843,3.3829,45.9906,08-06-22_10.02_CC2_protocol_HPPC_IN21700_30T_cycle_#1656.mat
CC_CELL2,1656,0.73442,2.20392,0.412,9,charge,0,1.101,0.367,2.0,2.0,3.4869,3.5217,31.6048,08-06-22_10.02_CC2_protocol_HPPC_IN21700_30T_cycle_#1656.mat
CC_CELL2,1656,0.73442,2.20392,0.412,9,charge,0,1.101,0.367,10.0,9.9,3.4869,3.5309,39.96,08-06-22_10.02_CC2_protocol_HPPC_IN21700_30T_cycle_#1656.mat
CC_CELL2,1656,0.73442,2.20392,0.4119,9,discharge,1,-8.821,2.94,2.0,1.9,3.4867,3.2182,30.4398,08-06-22_10.02_CC2_protocol_HPPC_IN21700_30T_cycle_#1656.mat
CC_CELL2,1656,0.73442,2.20392,0.4119,9,discharge,1,-8.821,2.94,10.0,9.9,3.4867,3.104,43.3866,08-06-22_10.02_CC2_protocol_HPPC_IN21700_30T_cycle_#1656.mat
CC_CELL2,1656,0.73442,2.20392,0.412,9,charge,1,4.41,1.47,2.0,2.0,3.4954,3.6218,28.6654,08-06-22_10.02_CC2_protocol_HPPC_IN21700_30T_cycle_#1656.mat
CC_CELL2,1656,0.73442,2.20392,0.412,9,charge,1,4.41,1.47,10.0,9.9,3.4954,3.6533,35.809,08-06-22_10.02_CC2_protocol_HPPC_IN21700_30T_cycle_#1656.mat
CC_CELL2,1656,0.73442,2.20392,0.4118,9,discharge,2,-17.641,5.88,2.0,2.0,3.488,2.9903,28.2127,08-06-22_10.02_CC2_protocol_HPPC_IN21700_30T_cycle_#1656.mat
CC_CELL2,1656,0.73442,2.20392,0.4118,9,discharge,2,-17.641,5.88,10.0,9.9,3.488,2.7607,41.2278,08-06-22_10.02_CC2_protocol_HPPC_IN21700_30T_cycle_#1656.mat
CC_CELL2,1656,0.73442,2.20392,0.4121,9,charge,2,13.231,4.41,2.0,2.0,3.5075,3.8309,24.4426,08-06-22_10.02_CC2_protocol_HPPC_IN21700_30T_cycle_#1656.mat
CC_CELL2,1656,0.73442,2.20392,0.4121,9,charge,2,13.231,4.41,10.0,9.9,3.5075,3.9086,30.3152,08-06-22_10.02_CC2_protocol_HPPC_IN21700_30T_cycle_#1656.mat
CC_CELL2,1656,0.73442,2.20392,0.4117,9,discharge,3,-25.36,8.453,2.0,1.9,3.4908,2.8201,26.4472,08-06-22_10.02_CC2_protocol_HPPC_IN21700_30T_cycle_#1656.mat
CC_CELL2,1656,0.73442,2.20392,0.4117,9,discharge,3,-25.36,8.453,10.0,9.9,3.4908,2.4999,39.0733,08-06-22_10.02_CC2_protocol_HPPC_IN21700_30T_cycle_#1656.mat
CC_CELL2,1656,0.73442,2.20392,0.4121,9,charge,3,22.054,7.351,2.0,2.0,3.5189,4.0014,21.8781,08-06-22_10.02_CC2_protocol_HPPC_IN21700_30T_cycle_#1656.mat
CC_CELL2,1656,0.73442,2.20392,0.4121,9,charge,3,22.054,7.351,10.0,9.9,3.5189,4.111,26.8477,08-06-22_10.02_CC2_protocol_HPPC_IN21700_30T_cycle_#1656.mat
CC_CELL2,1656,0.73442,2.20392,0.3752,10,discharge,0,-2.207,0.736,2.0,2.0,3.4571,3.377,36.2969,08-06-22_10.02_CC2_protocol_HPPC_IN21700_30T_cycle_#1656.mat
CC_CELL2,1656,0.73442,2.20392,0.3752,10,discharge,0,-2.207,0.736,10.0,9.9,3.4571,3.341,52.6101,08-06-22_10.02_CC2_protocol_HPPC_IN21700_30T_cycle_#1656.mat
CC_CELL2,1656,0.73442,2.20392,0.3752,10,charge,0,1.101,0.367,2.0,1.9,3.4608,3.4982,33.9629,08-06-22_10.02_CC2_protocol_HPPC_IN21700_30T_cycle_#1656.mat
CC_CELL2,1656,0.73442,2.20392,0.3752,10,charge,0,1.101,0.367,10.0,9.9,3.4608,3.5095,44.2245,08-06-22_10.02_CC2_protocol_HPPC_IN21700_30T_cycle_#1656.mat
CC_CELL2,1656,0.73442,2.20392,0.3751,10,discharge,1,-8.819,2.94,2.0,2.0,3.4584,3.1614,33.6761,08-06-22_10.02_CC2_protocol_HPPC_IN21700_30T_cycle_#1656.mat
CC_CELL2,1656,0.73442,2.20392,0.3751,10,discharge,1,-8.819,2.94,10.0,9.9,3.4584,3.0145,50.3328,08-06-22_10.02_CC2_protocol_HPPC_IN21700_30T_cycle_#1656.mat
CC_CELL2,1656,0.73442,2.20392,0.3752,10,charge,1,4.409,1.47,2.0,2.0,3.4708,3.6038,30.1628,08-06-22_10.02_CC2_protocol_HPPC_IN21700_30T_cycle_#1656.mat
CC_CELL2,1656,0.73442,2.20392,0.3752,10,charge,1,4.409,1.47,10.0,9.9,3.4708,3.633,36.7851,08-06-22_10.02_CC2_protocol_HPPC_IN21700_30T_cycle_#1656.mat
CC_CELL2,1656,0.73442,2.20392,0.3751,10,discharge,2,-17.641,5.88,2.0,1.9,3.4588,2.9321,29.8566,08-06-22_10.02_CC2_protocol_HPPC_IN21700_30T_cycle_#1656.mat
CC_CELL2,1656,0.73442,2.20392,0.3751,10,discharge,2,-17.641,5.88,10.0,9.9,3.4588,2.6324,46.8454,08-06-22_10.02_CC2_protocol_HPPC_IN21700_30T_cycle_#1656.mat
CC_CELL2,1656,0.73442,2.20392,0.3753,10,charge,2,13.231,4.41,2.0,2.0,3.4825,3.8043,24.3217,08-06-22_10.02_CC2_protocol_HPPC_IN21700_30T_cycle_#1656.mat
CC_CELL2,1656,0.73442,2.20392,0.3753,10,charge,2,13.231,4.41,10.0,9.9,3.4825,3.8771,29.8239,08-06-22_10.02_CC2_protocol_HPPC_IN21700_30T_cycle_#1656.mat
CC_CELL2,1656,0.73442,2.20392,0.375,10,discharge,3,-25.355,8.452,2.0,2.0,3.4623,2.7456,28.2666,08-06-22_10.02_CC2_protocol_HPPC_IN21700_30T_cycle_#1656.mat
CC_CELL2,1656,0.73442,2.20392,0.375,10,discharge,3,-25.355,8.452,10.0,9.9,3.4623,2.4999,37.957,08-06-22_10.02_CC2_protocol_HPPC_IN21700_30T_cycle_#1656.mat
CC_CELL2,1656,0.73442,2.20392,0.3754,10,charge,3,22.052,7.351,2.0,2.0,3.4907,3.9671,21.6035,08-06-22_10.02_CC2_protocol_HPPC_IN21700_30T_cycle_#1656.mat
CC_CELL2,1656,0.73442,2.20392,0.3754,10,charge,3,22.052,7.351,10.0,9.9,3.4907,4.0745,26.4738,08-06-22_10.02_CC2_protocol_HPPC_IN21700_30T_cycle_#1656.mat
CC_CELL2,1656,0.73442,2.20392,0.3384,11,discharge,0,-2.205,0.735,2.0,2.0,3.4241,3.3388,38.6883,08-06-22_10.02_CC2_protocol_HPPC_IN21700_30T_cycle_#1656.mat
CC_CELL2,1656,0.73442,2.20392,0.3384,11,discharge,0,-2.205,0.735,10.0,9.9,3.4241,3.2919,59.9601,08-06-22_10.02_CC2_protocol_HPPC_IN21700_30T_cycle_#1656.mat
CC_CELL2,1656,0.73442,2.20392,0.3385,11,charge,0,1.101,0.367,2.0,1.9,3.4289,3.4689,36.324,08-06-22_10.02_CC2_protocol_HPPC_IN21700_30T_cycle_#1656.mat
CC_CELL2,1656,0.73442,2.20392,0.3385,11,charge,0,1.101,0.367,10.0,9.9,3.4289,3.4846,50.5812,08-06-22_10.02_CC2_protocol_HPPC_IN21700_30T_cycle_#1656.mat
CC_CELL2,1656,0.73442,2.20392,0.3384,11,discharge,1,-8.821,2.94,2.0,2.0,3.4261,3.1046,36.4475,08-06-22_10.02_CC2_protocol_HPPC_IN21700_30T_cycle_#1656.mat
CC_CELL2,1656,0.73442,2.20392,0.3384,11,discharge,1,-8.821,2.94,10.0,9.9,3.4261,2.9156,57.8739,08-06-22_10.02_CC2_protocol_HPPC_IN21700_30T_cycle_#1656.mat
CC_CELL2,1656,0.73442,2.20392,0.3385,11,charge,1,4.409,1.47,2.0,2.0,3.4454,3.5814,30.8446,08-06-22_10.02_CC2_protocol_HPPC_IN21700_30T_cycle_#1656.mat
CC_CELL2,1656,0.73442,2.20392,0.3385,11,charge,1,4.409,1.47,10.0,9.9,3.4454,3.6119,37.762,08-06-22_10.02_CC2_protocol_HPPC_IN21700_30T_cycle_#1656.mat
CC_CELL2,1656,0.73442,2.20392,0.3383,11,discharge,2,-17.643,5.881,2.0,2.0,3.4296,2.8504,32.8289,08-06-22_10.02_CC2_protocol_HPPC_IN21700_30T_cycle_#1656.mat
CC_CELL2,1656,0.73442,2.20392,0.3383,11,discharge,2,-17.643,5.881,10.0,9.9,3.4296,2.4999,52.6951,08-06-22_10.02_CC2_protocol_HPPC_IN21700_30T_cycle_#1656.mat
CC_CELL2,1656,0.73442,2.20392,0.3386,11,charge,2,13.231,4.41,2.0,2.0,3.4613,3.7788,23.9967,08-06-22_10.02_CC2_protocol_HPPC_IN21700_30T_cycle_#1656.mat
CC_CELL2,1656,0.73442,2.20392,0.3386,11,charge,2,13.231,4.41,10.0,9.9,3.4613,3.8454,29.0303,08-06-22_10.02_CC2_protocol_HPPC_IN21700_30T_cycle_#1656.mat
CC_CELL2,1656,0.73442,2.20392,0.3382,11,discharge,3,-23.232,7.744,2.0,2.0,3.4342,2.6614,33.2645,08-06-22_10.02_CC2_protocol_HPPC_IN21700_30T_cycle_#1656.mat
CC_CELL2,1656,0.73442,2.20392,0.3382,11,discharge,3,-23.232,7.744,10.0,9.9,3.4342,2.4999,40.2161,08-06-22_10.02_CC2_protocol_HPPC_IN21700_30T_cycle_#1656.mat
CC_CELL2,1656,0.73442,2.20392,0.3386,11,charge,3,22.051,7.35,2.0,2.0,3.4672,3.9356,21.2417,08-06-22_10.02_CC2_protocol_HPPC_IN21700_30T_cycle_#1656.mat
CC_CELL2,1656,0.73442,2.20392,0.3386,11,charge,3,22.051,7.35,10.0,9.9,3.4672,4.0373,25.8537,08-06-22_10.02_CC2_protocol_HPPC_IN21700_30T_cycle_#1656.mat
CC_CELL2,1656,0.73442,2.20392,0.3017,12,discharge,0,-2.205,0.735,2.0,2.0,3.3706,3.2771,42.4113,08-06-22_10.02_CC2_protocol_HPPC_IN21700_30T_cycle_#1656.mat
CC_CELL2,1656,0.73442,2.20392,0.3017,12,discharge,0,-2.205,0.735,10.0,9.9,3.3706,3.2175,69.4457,08-06-22_10.02_CC2_protocol_HPPC_IN21700_30T_cycle_#1656.mat
CC_CELL2,1656,0.73442,2.20392,0.3017,12,charge,0,1.103,0.368,2.0,2.0,3.3771,3.42,38.8904,08-06-22_10.02_CC2_protocol_HPPC_IN21700_30T_cycle_#1656.mat
CC_CELL2,1656,0.73442,2.20392,0.3017,12,charge,0,1.103,0.368,10.0,9.9,3.3771,3.4399,56.9305,08-06-22_10.02_CC2_protocol_HPPC_IN21700_30T_cycle_#1656.mat
CC_CELL2,1656,0.73442,2.20392,0.3016,12,discharge,1,-8.819,2.94,2.0,2.0,3.3732,3.0224,39.7778,08-06-22_10.02_CC2_protocol_HPPC_IN21700_30T_cycle_#1656.mat
CC_CELL2,1656,0.73442,2.20392,0.3016,12,discharge,1,-8.819,2.94,10.0,9.9,3.3732,2.7749,67.8422,08-06-22_10.02_CC2_protocol_HPPC_IN21700_30T_cycle_#1656.mat
CC_CELL2,1656,0.73442,2.20392,0.3017,12,charge,1,4.409,1.47,2.0,2.0,3.3991,3.5455,33.2018,08-06-22_10.02_CC2_protocol_HPPC_IN21700_30T_cycle_#1656.mat
CC_CELL2,1656,0.73442,2.20392,0.3017,12,charge,1,4.409,1.47,10.0,9.9,3.3991,3.5922,43.7928,08-06-22_10.02_CC2_protocol_HPPC_IN21700_30T_cycle_#1656.mat
CC_CELL2,1656,0.73442,2.20392,0.3015,12,discharge,2,-17.626,5.875,2.0,2.0,3.3817,2.7379,36.5256,08-06-22_10.02_CC2_protocol_HPPC_IN21700_30T_cycle_#1656.mat
CC_CELL2,1656,0.73442,2.20392,0.3015,12,discharge,2,-17.626,5.875,10.0,9.9,3.3817,2.4999,50.0284,08-06-22_10.02_CC2_protocol_HPPC_IN21700_30T_cycle_#1656.mat
CC_CELL2,1656,0.73442,2.20392,0.3018,12,charge,2,13.231,4.41,2.0,1.9,3.4216,3.7597,25.5536,08-06-22_10.02_CC2_protocol_HPPC_IN21700_30T_cycle_#1656.mat
CC_CELL2,1656,0.73442,2.20392,0.3018,12,charge,2,13.231,4.41,10.0,9.9,3.4216,3.8302,30.882,08-06-22_10.02_CC2_protocol_HPPC_IN21700_30T_cycle_#1656.mat
CC_CELL2,1656,0.73442,2.20392,0.3015,12,discharge,3,-17.095,5.698,2.0,2.0,3.3887,2.5069,51.5823,08-06-22_10.02_CC2_protocol_HPPC_IN21700_30T_cycle_#1656.mat
CC_CELL2,1656,0.73442,2.20392,0.3015,12,discharge,3,-17.095,5.698,10.0,9.9,3.3887,2.4999,51.9918,08-06-22_10.02_CC2_protocol_HPPC_IN21700_30T_cycle_#1656.mat
CC_CELL2,1656,0.73442,2.20392,0.3019,12,charge,3,22.052,7.351,2.0,2.0,3.429,3.9239,22.4424,08-06-22_10.02_CC2_protocol_HPPC_IN21700_30T_cycle_#1656.mat
CC_CELL2,1656,0.73442,2.20392,0.3019,12,charge,3,22.052,7.351,10.0,9.9,3.429,4.0256,27.0542,08-06-22_10.02_CC2_protocol_HPPC_IN21700_30T_cycle_#1656.mat
CC_CELL2,1693,0.71876,2.15693,1.0,0,discharge,0,-2.155,0.718,2.0,2.0,4.094,4.0018,42.7822,08-15-22_21.42_CC2_protocol_HPPC_IN21700_30T_cycle_#1693.mat
CC_CELL2,1693,0.71876,2.15693,1.0,0,discharge,0,-2.155,0.718,10.0,9.7,4.094,3.9721,56.5635,08-15-22_21.42_CC2_protocol_HPPC_IN21700_30T_cycle_#1693.mat
CC_CELL2,1693,0.71876,2.15693,1.0,0,charge,0,1.077,0.359,2.0,2.0,4.11,4.1645,50.6035,08-15-22_21.42_CC2_protocol_HPPC_IN21700_30T_cycle_#1693.mat
CC_CELL2,1693,0.71876,2.15693,1.0,0,charge,0,1.077,0.359,10.0,9.9,4.11,4.1884,72.7948,08-15-22_21.42_CC2_protocol_HPPC_IN21700_30T_cycle_#1693.mat
CC_CELL2,1693,0.71876,2.15693,0.9999,0,discharge,1,-8.629,2.876,2.0,2.0,4.1032,3.772,38.384,08-15-22_21.42_CC2_protocol_HPPC_IN21700_30T_cycle_#1693.mat
CC_CELL2,1693,0.71876,2.15693,0.9999,0,discharge,1,-8.629,2.876,10.0,9.9,4.1032,3.7147,45.0247,08-15-22_21.42_CC2_protocol_HPPC_IN21700_30T_cycle_#1693.mat
CC_CELL2,1693,0.71876,2.15693,1.0,0,charge,1,1.343,0.448,2.0,1.9,4.1165,4.2,62.1604,08-15-22_21.42_CC2_protocol_HPPC_IN21700_30T_cycle_#1693.mat
CC_CELL2,1693,0.71876,2.15693,1.0,0,charge,1,1.343,0.448,10.0,9.9,4.1165,4.1999,62.0859,08-15-22_21.42_CC2_protocol_HPPC_IN21700_30T_cycle_#1693.mat
CC_CELL2,1693,0.71876,2.15693,0.9999,0,discharge,2,-17.256,5.752,2.0,2.0,4.1012,3.5548,31.6643,08-15-22_21.42_CC2_protocol_HPPC_IN21700_30T_cycle_#1693.mat
CC_CELL2,1693,0.71876,2.15693,0.9999,0,discharge,2,-17.256,5.752,10.0,9.9,4.1012,3.451,37.6796,08-15-22_21.42_CC2_protocol_HPPC_IN21700_30T_cycle_#1693.mat
CC_CELL2,1693,0.71876,2.15693,1.0001,0,charge,2,1.303,0.434,2.0,1.9,4.1253,4.2,57.3424,08-15-22_21.42_CC2_protocol_HPPC_IN21700_30T_cycle_#1693.mat
CC_CELL2,1693,0.71876,2.15693,1.0001,0,charge,2,1.303,0.434,10.0,8.9,4.1253,4.2,57.3424,08-15-22_21.42_CC2_protocol_HPPC_IN21700_30T_cycle_#1693.mat
CC_CELL2,1693,0.71876,2.15693,0.9998,0,discharge,3,-24.803,8.268,2.0,1.9,4.1025,3.396,28.4845,08-15-22_21.42_CC2_protocol_HPPC_IN21700_30T_cycle_#1693.mat
CC_CELL2,1693,0.71876,2.15693,0.9998,0,discharge,3,-24.803,8.268,10.0,9.9,4.1025,3.2356,34.9514,08-15-22_21.42_CC2_protocol_HPPC_IN21700_30T_cycle_#1693.mat
CC_CELL2,1693,0.71876,2.15693,1.0,0,charge,3,1.601,0.534,2.0,2.0,4.1347,4.2001,40.8597,08-15-22_21.42_CC2_protocol_HPPC_IN21700_30T_cycle_#1693.mat
CC_CELL2,1693,0.71876,2.15693,0.964,1,discharge,0,-2.155,0.718,2.0,2.0,4.0701,3.9819,40.9281,08-15-22_21.42_CC2_protocol_HPPC_IN21700_30T_cycle_#1693.mat
CC_CELL2,1693,0.71876,2.15693,0.964,1,discharge,0,-2.155,0.718,10.0,9.9,4.0701,3.951,55.2668,08-15-22_21.42_CC2_protocol_HPPC_IN21700_30T_cycle_#1693.mat
CC_CELL2,1693,0.71876,2.15693,0.9641,1,charge,0,1.077,0.359,2.0,2.0,4.0743,4.1184,40.9433,08-15-22_21.42_CC2_protocol_HPPC_IN21700_30T_cycle_#1693.mat
CC_CELL2,1693,0.71876,2.15693,0.9641,1,charge,0,1.077,0.359,10.0,9.9,4.0743,4.1313,52.9199,08-15-22_21.42_CC2_protocol_HPPC_IN21700_30T_cycle_#1693.mat
CC_CELL2,1693,0.71876,2.15693,0.964,1,discharge,1,-8.628,2.876,2.0,1.9,4.0707,3.7725,34.5611,08-15-22_21.42_CC2_protocol_HPPC_IN21700_30T_cycle_#1693.mat
CC_CELL2,1693,0.71876,2.15693,0.964,1,discharge,1,-8.628,2.876,10.0,9.9,4.0707,3.6966,43.3578,08-15-22_21.42_CC2_protocol_HPPC_IN21700_30T_cycle_#1693.mat
CC_CELL2,1693,0.71876,2.15693,0.9641,1,charge,1,2.664,0.888,2.0,2.0,4.0802,4.2,44.9666,08-15-22_21.42_CC2_protocol_HPPC_IN21700_30T_cycle_#1693.mat
CC_CELL2,1693,0.71876,2.15693,0.9641,1,charge,1,2.664,0.888,10.0,9.9,4.0802,4.1999,44.9291,08-15-22_21.42_CC2_protocol_HPPC_IN21700_30T_cycle_#1693.mat
CC_CELL2,1693,0.71876,2.15693,0.9639,1,discharge,2,-17.256,5.752,2.0,2.0,4.0722,3.5599,29.6882,08-15-22_21.42_CC2_protocol_HPPC_IN21700_30T_cycle_#1693.mat
CC_CELL2,1693,0.71876,2.15693,0.9639,1,discharge,2,-17.256,5.752,10.0,9.9,4.0722,3.438,36.7524,08-15-22_21.42_CC2_protocol_HPPC_IN21700_30T_cycle_#1693.mat
CC_CELL2,1693,0.71876,2.15693,0.9641,1,charge,2,2.552,0.851,2.0,2.0,4.0855,4.2,44.8703,08-15-22_21.42_CC2_protocol_HPPC_IN21700_30T_cycle_#1693.mat
CC_CELL2,1693,0.71876,2.15693,0.9641,1,charge,2,2.552,0.851,10.0,9.9,4.0855,4.2,44.8703,08-15-22_21.42_CC2_protocol_HPPC_IN21700_30T_cycle_#1693.mat
CC_CELL2,1693,0.71876,2.15693,0.9639,1,discharge,3,-24.802,8.267,2.0,2.0,4.075,3.4033,27.0825,08-15-22_21.42_CC2_protocol_HPPC_IN21700_30T_cycle_#1693.mat
CC_CELL2,1693,0.71876,2.15693,0.9639,1,discharge,3,-24.802,8.267,10.0,9.9,4.075,3.229,34.1102,08-15-22_21.42_CC2_protocol_HPPC_IN21700_30T_cycle_#1693.mat
CC_CELL2,1693,0.71876,2.15693,0.9641,1,charge,3,2.375,0.792,2.0,2.0,4.0904,4.2,46.1415,08-15-22_21.42_CC2_protocol_HPPC_IN21700_30T_cycle_#1693.mat
CC_CELL2,1693,0.71876,2.15693,0.9641,1,charge,3,2.375,0.792,10.0,9.9,4.0904,4.2,46.1415,08-15-22_21.42_CC2_protocol_HPPC_IN21700_30T_cycle_#1693.mat
CC_CELL2,1693,0.71876,2.15693,0.9281,2,discharge,0,-2.155,0.718,2.0,2.0,4.0248,3.9465,36.3341,08-15-22_21.42_CC2_protocol_HPPC_IN21700_30T_cycle_#1693.mat
CC_CELL2,1693,0.71876,2.15693,0.9281,2,discharge,0,-2.155,0.718,10.0,9.9,4.0248,3.9161,50.4408,08-15-22_21.42_CC2_protocol_HPPC_IN21700_30T_cycle_#1693.mat
CC_CELL2,1693,0.71876,2.15693,0.9281,2,charge,0,1.077,0.359,2.0,2.0,4.0282,4.0678,36.7722,08-15-22_21.42_CC2_protocol_HPPC_IN21700_30T_cycle_#1693.mat
CC_CELL2,1693,0.71876,2.15693,0.9281,2,charge,0,1.077,0.359,10.0,9.9,4.0282,4.0812,49.2153,08-15-22_21.42_CC2_protocol_HPPC_IN21700_30T_cycle_#1693.mat
CC_CELL2,1693,0.71876,2.15693,0.928,2,discharge,1,-8.628,2.876,2.0,2.0,4.026,3.7502,31.9653,08-15-22_21.42_CC2_protocol_HPPC_IN21700_30T_cycle_#1693.mat
CC_CELL2,1693,0.71876,2.15693,0.928,2,discharge,1,-8.628,2.876,10.0,9.9,4.026,3.6753,40.6463,08-15-22_21.42_CC2_protocol_HPPC_IN21700_30T_cycle_#1693.mat
CC_CELL2,1693,0.71876,2.15693,0.9281,2,charge,1,4.256,1.419,2.0,1.9,4.0381,4.1816,33.7139,08-15-22_21.42_CC2_protocol_HPPC_IN21700_30T_cycle_#1693.mat
CC_CELL2,1693,0.71876,2.15693,0.9281,2,charge,1,4.256,1.419,10.0,9.9,4.0381,4.2001,38.0603,08-15-22_21.42_CC2_protocol_HPPC_IN21700_30T_cycle_#1693.mat
CC_CELL2,1693,0.71876,2.15693,0.928,2,discharge,2,-17.256,5.752,2.0,1.9,4.0275,3.5503,27.6541,08-15-22_21.42_CC2_protocol_HPPC_IN21700_30T_cycle_#1693.mat
CC_CELL2,1693,0.71876,2.15693,0.928,2,discharge,2,-17.256,5.752,10.0,9.9,4.0275,3.4258,34.869,08-15-22_21.42_CC2_protocol_HPPC_IN21700_30T_cycle_#1693.mat
CC_CELL2,1693,0.71876,2.15693,0.9282,2,charge,2,4.08,1.36,2.0,2.0,4.0462,4.2,37.6961,08-15-22_21.42_CC2_protocol_HPPC_IN21700_30T_cycle_#1693.mat
CC_CELL2,1693,0.71876,2.15693,0.9282,2,charge,2,4.08,1.36,10.0,9.9,4.0462,4.2,37.6961,08-15-22_21.42_CC2_protocol_HPPC_IN21700_30T_cycle_#1693.mat
CC_CELL2,1693,0.71876,2.15693,0.9279,2,discharge,3,-24.804,8.268,2.0,2.0,4.0299,3.3878,25.887,08-15-22_21.42_CC2_protocol_HPPC_IN21700_30T_cycle_#1693.mat
CC_CELL2,1693,0.71876,2.15693,0.9279,2,discharge,3,-24.804,8.268,10.0,9.9,4.0299,3.2112,33.0068,08-15-22_21.42_CC2_protocol_HPPC_IN21700_30T_cycle_#1693.mat
CC_CELL2,1693,0.71876,2.15693,0.9282,2,charge,3,3.765,1.255,2.0,2.0,4.0549,4.2,38.5412,08-15-22_21.42_CC2_protocol_HPPC_IN21700_30T_cycle_#1693.mat
CC_CELL2,1693,0.71876,2.15693,0.9282,2,charge,3,3.765,1.255,10.0,9.9,4.0549,4.2,38.5412,08-15-22_21.42_CC2_protocol_HPPC_IN21700_30T_cycle_#1693.mat
CC_CELL2,1693,0.71876,2.15693,0.8562,3,discharge,0,-2.155,0.718,2.0,2.0,3.9052,3.8371,31.6009,08-15-22_21.42_CC2_protocol_HPPC_IN21700_30T_cycle_#1693.mat
CC_CELL2,1693,0.71876,2.15693,0.8562,3,discharge,0,-2.155,0.718,10.0,9.9,3.9052,3.8142,42.2274,08-15-22_21.42_CC2_protocol_HPPC_IN21700_30T_cycle_#1693.mat
CC_CELL2,1693,0.71876,2.15693,0.8562,3,charge,0,1.079,0.36,2.0,2.0,3.908,3.9421,31.5946,08-15-22_21.42_CC2_protocol_HPPC_IN21700_30T_cycle_#1693.mat
CC_CELL2,1693,0.71876,2.15693,0.8562,3,charge,0,1.079,0.36,10.0,9.9,3.908,3.9528,41.5084,08-15-22_21.42_CC2_protocol_HPPC_IN21700_30T_cycle_#1693.mat
CC_CELL2,1693,0.71876,2.15693,0.8561,3,discharge,1,-8.628,2.876,2.0,2.0,3.9072,3.6571,28.9867,08-15-22_21.42_CC2_protocol_HPPC_IN21700_30T_cycle_#1693.mat
CC_CELL2,1693,0.71876,2.15693,0.8561,3,discharge,1,-8.628,2.876,10.0,9.9,3.9072,3.5928,36.4391,08-15-22_21.42_CC2_protocol_HPPC_IN21700_30T_cycle_#1693.mat
CC_CELL2,1693,0.71876,2.15693,0.8562,3,charge,1,4.314,1.438,2.0,2.0,3.9158,4.0456,30.0888,08-15-22_21.42_CC2_protocol_HPPC_IN21700_30T_cycle_#1693.mat
CC_CELL2,1693,0.71876,2.15693,0.8562,3,charge,1,4.314,1.438,10.0,9.9,3.9158,4.0835,38.8743,08-15-22_21.42_CC2_protocol_HPPC_IN21700_30T_cycle_#1693.mat
CC_CELL2,1693,0.71876,2.15693,0.8561,3,discharge,2,-17.254,5.751,2.0,2.0,3.9088,3.4625,25.8665,08-15-22_21.42_CC2_protocol_HPPC_IN21700_30T_cycle_#1693.mat
CC_CELL2,1693,0.71876,2.15693,0.8561,3,discharge,2,-17.254,5.751,10.0,9.9,3.9088,3.3468,32.5722,08-15-22_21.42_CC2_protocol_HPPC_IN21700_30T_cycle_#1693.mat
CC_CELL2,1693,0.71876,2.15693,0.8563,3,charge,2,8.918,2.973,2.0,2.0,3.9253,4.2001,30.8158,08-15-22_21.42_CC2_protocol_HPPC_IN21700_30T_cycle_#1693.mat
CC_CELL2,1693,0.71876,2.15693,0.8563,3,charge,2,8.918,2.973,10.0,9.9,3.9253,4.2,30.8046,08-15-22_21.42_CC2_protocol_HPPC_IN21700_30T_cycle_#1693.mat
CC_CELL2,1693,0.71876,2.15693,0.856,3,discharge,3,-24.805,8.268,2.0,2.0,3.9116,3.3129,24.1363,08-15-22_21.42_CC2_protocol_HPPC_IN21700_30T_cycle_#1693.mat
CC_CELL2,1693,0.71876,2.15693,0.856,3,discharge,3,-24.805,8.268,10.0,9.9,3.9116,3.1394,31.1308,08-15-22_21.42_CC2_protocol_HPPC_IN21700_30T_cycle_#1693.mat
CC_CELL2,1693,0.71876,2.15693,0.8564,3,charge,3,8.671,2.89,2.0,2.0,3.9344,4.2001,30.6438,08-15-22_21.42_CC2_protocol_HPPC_IN21700_30T_cycle_#1693.mat
