Repository: KikETs/ECM_HYBRID_BMS_JOINT

## Results

| Arm | Model | Size | Protocol | Result | Worst cell |
|---|---|---|---|---|---|
| SOP | 2RC table + trim (A8) | 4 effective coefficients, 2 EW states | leave-one-cell-out | usable current 69.6 % discharge, 59.5 % charge (τ = 10 s) | 59.9 % / 53.5 % (BOOST_REST) |
| SOH | dQ/dV ridge | 65 coefficients | leave-one-cell-out | RMSE 0.0094, bias −0.0005 | 0.0130 (BOOST_REST) |
| SOC | 2RC EKF, low-current gate | 3 states | leave-one-cell-out | **2.34 %p** over six sensor disturbances on estimated SOH (2.325 on true SOH), per cell 2.00–2.75 | 4.60 %p (BOOST_NEGPULSE_1S, current offset −0.10 A) |

The SOH arm was a 10,945-parameter CNN until the second audit round. Nested

File: analysis/uypydj_hppc_resistance.csv (part 221 of 225)
protocol,cycle,SOH,CAP_Ah,SOC,soc_group,direction,rate_rank,I_A,CRate_rated,tau_s,tau_actual_s,V_pre_V,V_tau_V,R_mOhm,file
CC_CELL2,1693,0.71876,2.15693,0.8564,3,charge,3,8.671,2.89,10.0,9.9,3.9344,4.2001,30.6438,08-15-22_21.42_CC2_protocol_HPPC_IN21700_30T_cycle_#1693.mat
CC_CELL2,1693,0.71876,2.15693,0.7843,4,discharge,0,-2.157,0.719,2.0,2.0,3.8364,3.7729,29.439,08-15-22_21.42_CC2_protocol_HPPC_IN21700_30T_cycle_#1693.mat
CC_CELL2,1693,0.71876,2.15693,0.7843,4,discharge,0,-2.157,0.719,10.0,9.9,3.8364,3.751,39.592,08-15-22_21.42_CC2_protocol_HPPC_IN21700_30T_cycle_#1693.mat
CC_CELL2,1693,0.71876,2.15693,0.7843,4,charge,0,1.077,0.359,2.0,2.0,3.8395,3.8709,29.1496,08-15-22_21.42_CC2_protocol_HPPC_IN21700_30T_cycle_#1693.mat
CC_CELL2,1693,0.71876,2.15693,0.7843,4,charge,0,1.077,0.359,10.0,9.9,3.8395,3.8804,37.9688,08-15-22_21.42_CC2_protocol_HPPC_IN21700_30T_cycle_#1693.mat
CC_CELL2,1693,0.71876,2.15693,0.7842,4,discharge,1,-8.628,2.876,2.0,2.0,3.8386,3.601,27.5373,08-15-22_21.42_CC2_protocol_HPPC_IN21700_30T_cycle_#1693.mat
CC_CELL2,1693,0.71876,2.15693,0.7842,4,discharge,1,-8.628,2.876,10.0,9.9,3.8386,3.5312,35.6269,08-15-22_21.42_CC2_protocol_HPPC_IN21700_30T_cycle_#1693.mat
CC_CELL2,1693,0.71876,2.15693,0.7843,4,charge,1,4.314,1.438,2.0,1.9,3.8457,3.9657,27.8183,08-15-22_21.42_CC2_protocol_HPPC_IN21700_30T_cycle_#1693.mat
CC_CELL2,1693,0.71876,2.15693,0.7843,4,charge,1,4.314,1.438,10.0,9.9,3.8457,3.9957,34.7729,08-15-22_21.42_CC2_protocol_HPPC_IN21700_30T_cycle_#1693.mat
CC_CELL2,1693,0.71876,2.15693,0.7842,4,discharge,2,-17.254,5.751,2.0,2.0,3.8405,3.4101,24.9449,08-15-22_21.42_CC2_protocol_HPPC_IN21700_30T_cycle_#1693.mat
CC_CELL2,1693,0.71876,2.15693,0.7842,4,discharge,2,-17.254,5.751,10.0,9.9,3.8405,3.2865,32.1085,08-15-22_21.42_CC2_protocol_HPPC_IN21700_30T_cycle_#1693.mat
CC_CELL2,1693,0.71876,2.15693,0.7844,4,charge,2,12.933,4.311,2.0,2.0,3.854,4.167,24.2017,08-15-22_21.42_CC2_protocol_HPPC_IN21700_30T_cycle_#1693.mat
CC_CELL2,1693,0.71876,2.15693,0.7844,4,charge,2,12.933,4.311,10.0,9.9,3.854,4.2,26.7533,08-15-22_21.42_CC2_protocol_HPPC_IN21700_30T_cycle_#1693.mat
CC_CELL2,1693,0.71876,2.15693,0.7841,4,discharge,3,-24.801,8.267,2.0,2.0,3.8427,3.2647,23.3055,08-15-22_21.42_CC2_protocol_HPPC_IN21700_30T_cycle_#1693.mat
CC_CELL2,1693,0.71876,2.15693,0.7841,4,discharge,3,-24.801,8.267,10.0,9.9,3.8427,3.0835,30.6117,08-15-22_21.42_CC2_protocol_HPPC_IN21700_30T_cycle_#1693.mat
CC_CELL2,1693,0.71876,2.15693,0.7845,4,charge,3,13.029,4.343,2.0,2.0,3.8607,4.2001,26.0496,08-15-22_21.42_CC2_protocol_HPPC_IN21700_30T_cycle_#1693.mat
CC_CELL2,1693,0.71876,2.15693,0.7845,4,charge,3,13.029,4.343,10.0,9.9,3.8607,4.2,26.0419,08-15-22_21.42_CC2_protocol_HPPC_IN21700_30T_cycle_#1693.mat
CC_CELL2,1693,0.71876,2.15693,0.7124,5,discharge,0,-2.155,0.719,2.0,1.9,3.7652,3.7024,29.1348,08-15-22_21.42_CC2_protocol_HPPC_IN21700_30T_cycle_#1693.mat
CC_CELL2,1693,0.71876,2.15693,0.7124,5,discharge,0,-2.155,0.719,10.0,9.9,3.7652,3.6788,40.0835,08-15-22_21.42_CC2_protocol_HPPC_IN21700_30T_cycle_#1693.mat
CC_CELL2,1693,0.71876,2.15693,0.7124,5,charge,0,1.079,0.36,2.0,2.0,3.7688,3.8,28.9237,08-15-22_21.42_CC2_protocol_HPPC_IN21700_30T_cycle_#1693.mat
CC_CELL2,1693,0.71876,2.15693,0.7124,5,charge,0,1.079,0.36,10.0,9.9,3.7688,3.8105,38.6576,08-15-22_21.42_CC2_protocol_HPPC_IN21700_30T_cycle_#1693.mat
CC_CELL2,1693,0.71876,2.15693,0.7124,5,discharge,1,-8.627,2.876,2.0,2.0,3.7677,3.5282,27.7617,08-15-22_21.42_CC2_protocol_HPPC_IN21700_30T_cycle_#1693.mat
CC_CELL2,1693,0.71876,2.15693,0.7124,5,discharge,1,-8.627,2.876,10.0,9.9,3.7677,3.4541,36.351,08-15-22_21.42_CC2_protocol_HPPC_IN21700_30T_cycle_#1693.mat
CC_CELL2,1693,0.71876,2.15693,0.7125,5,charge,1,4.314,1.438,2.0,2.0,3.7772,3.8979,27.9813,08-15-22_21.42_CC2_protocol_HPPC_IN21700_30T_cycle_#1693.mat
CC_CELL2,1693,0.71876,2.15693,0.7125,5,charge,1,4.314,1.438,10.0,9.9,3.7772,3.9298,35.3765,08-15-22_21.42_CC2_protocol_HPPC_IN21700_30T_cycle_#1693.mat
CC_CELL2,1693,0.71876,2.15693,0.7123,5,discharge,2,-17.255,5.752,2.0,1.9,3.7701,3.3373,25.0826,08-15-22_21.42_CC2_protocol_HPPC_IN21700_30T_cycle_#1693.mat
CC_CELL2,1693,0.71876,2.15693,0.7123,5,discharge,2,-17.255,5.752,10.0,9.9,3.7701,3.2051,32.7441,08-15-22_21.42_CC2_protocol_HPPC_IN21700_30T_cycle_#1693.mat
CC_CELL2,1693,0.71876,2.15693,0.7125,5,charge,2,12.941,4.314,2.0,2.0,3.7861,4.1007,24.3103,08-15-22_21.42_CC2_protocol_HPPC_IN21700_30T_cycle_#1693.mat
CC_CELL2,1693,0.71876,2.15693,0.7125,5,charge,2,12.941,4.314,10.0,9.9,3.7861,4.1678,29.4954,08-15-22_21.42_CC2_protocol_HPPC_IN21700_30T_cycle_#1693.mat
CC_CELL2,1693,0.71876,2.15693,0.7122,5,discharge,3,-24.802,8.267,2.0,2.0,3.773,3.1861,23.6634,08-15-22_21.42_CC2_protocol_HPPC_IN21700_30T_cycle_#1693.mat
CC_CELL2,1693,0.71876,2.15693,0.7122,5,discharge,3,-24.802,8.267,10.0,9.9,3.773,2.9984,31.2314,08-15-22_21.42_CC2_protocol_HPPC_IN21700_30T_cycle_#1693.mat
CC_CELL2,1693,0.71876,2.15693,0.7126,5,charge,3,16.157,5.386,2.0,2.0,3.7937,4.2001,25.1532,08-15-22_21.42_CC2_protocol_HPPC_IN21700_30T_cycle_#1693.mat
CC_CELL2,1693,0.71876,2.15693,0.7126,5,charge,3,16.157,5.386,10.0,9.9,3.7937,4.2,25.147,08-15-22_21.42_CC2_protocol_HPPC_IN21700_30T_cycle_#1693.mat
CC_CELL2,1693,0.71876,2.15693,0.6405,6,discharge,0,-2.156,0.719,2.0,2.0,3.6884,3.6243,29.7365,08-15-22_21.42_CC2_protocol_HPPC_IN21700_30T_cycle_#1693.mat
CC_CELL2,1693,0.71876,2.15693,0.6405,6,discharge,0,-2.156,0.719,10.0,9.9,3.6884,3.6013,40.4064,08-15-22_21.42_CC2_protocol_HPPC_IN21700_30T_cycle_#1693.mat
CC_CELL2,1693,0.71876,2.15693,0.6405,6,charge,0,1.079,0.36,2.0,2.0,3.6917,3.7234,29.3845,08-15-22_21.42_CC2_protocol_HPPC_IN21700_30T_cycle_#1693.mat
CC_CELL2,1693,0.71876,2.15693,0.6405,6,charge,0,1.079,0.36,10.0,9.9,3.6917,3.7339,39.1175,08-15-22_21.42_CC2_protocol_HPPC_IN21700_30T_cycle_#1693.mat
CC_CELL2,1693,0.71876,2.15693,0.6404,6,discharge,1,-8.628,2.876,2.0,2.0,3.6903,3.4509,27.7469,08-15-22_21.42_CC2_protocol_HPPC_IN21700_30T_cycle_#1693.mat
CC_CELL2,1693,0.71876,2.15693,0.6404,6,discharge,1,-8.628,2.876,10.0,9.9,3.6903,3.3774,36.2656,08-15-22_21.42_CC2_protocol_HPPC_IN21700_30T_cycle_#1693.mat
CC_CELL2,1693,0.71876,2.15693,0.6406,6,charge,1,4.314,1.438,2.0,2.0,3.7009,3.8218,28.027,08-15-22_21.42_CC2_protocol_HPPC_IN21700_30T_cycle_#1693.mat
CC_CELL2,1693,0.71876,2.15693,0.6406,6,charge,1,4.314,1.438,10.0,9.9,3.7009,3.8563,36.0248,08-15-22_21.42_CC2_protocol_HPPC_IN21700_30T_cycle_#1693.mat
CC_CELL2,1693,0.71876,2.15693,0.6404,6,discharge,2,-17.254,5.751,2.0,2.0,3.6936,3.2574,25.2811,08-15-22_21.42_CC2_protocol_HPPC_IN21700_30T_cycle_#1693.mat
CC_CELL2,1693,0.71876,2.15693,0.6404,6,discharge,2,-17.254,5.751,10.0,9.9,3.6936,3.1278,32.7924,08-15-22_21.42_CC2_protocol_HPPC_IN21700_30T_cycle_#1693.mat
CC_CELL2,1693,0.71876,2.15693,0.6406,6,charge,2,12.94,4.313,2.0,2.0,3.7111,4.0253,24.2813,08-15-22_21.42_CC2_protocol_HPPC_IN21700_30T_cycle_#1693.mat
CC_CELL2,1693,0.71876,2.15693,0.6406,6,charge,2,12.94,4.313,10.0,9.9,3.7111,4.0953,29.6909,08-15-22_21.42_CC2_protocol_HPPC_IN21700_30T_cycle_#1693.mat
CC_CELL2,1693,0.71876,2.15693,0.6403,6,discharge,3,-24.804,8.268,2.0,2.0,3.6964,3.11,23.6413,08-15-22_21.42_CC2_protocol_HPPC_IN21700_30T_cycle_#1693.mat
CC_CELL2,1693,0.71876,2.15693,0.6403,6,discharge,3,-24.804,8.268,10.0,9.9,3.6964,2.9214,31.245,08-15-22_21.42_CC2_protocol_HPPC_IN21700_30T_cycle_#1693.mat
CC_CELL2,1693,0.71876,2.15693,0.6407,6,charge,3,19.937,6.646,2.0,1.9,3.7204,4.1879,23.4489,08-15-22_21.42_CC2_protocol_HPPC_IN21700_30T_cycle_#1693.mat
CC_CELL2,1693,0.71876,2.15693,0.6407,6,charge,3,19.937,6.646,10.0,9.9,3.7204,4.2,24.0558,08-15-22_21.42_CC2_protocol_HPPC_IN21700_30T_cycle_#1693.mat
CC_CELL2,1693,0.71876,2.15693,0.5686,7,discharge,0,-2.155,0.718,2.0,2.0,3.6237,3.56,29.5551,08-15-22_21.42_CC2_protocol_HPPC_IN21700_30T_cycle_#1693.mat
CC_CELL2,1693,0.71876,2.15693,0.5686,7,discharge,0,-2.155,0.718,10.0,9.9,3.6237,3.5371,40.18,08-15-22_21.42_CC2_protocol_HPPC_IN21700_30T_cycle_#1693.mat
CC_CELL2,1693,0.71876,2.15693,0.5687,7,charge,0,1.079,0.36,2.0,2.0,3.6278,3.6595,29.3872,08-15-22_21.42_CC2_protocol_HPPC_IN21700_30T_cycle_#1693.mat
CC_CELL2,1693,0.71876,2.15693,0.5687,7,charge,0,1.079,0.36,10.0,9.9,3.6278,3.6695,38.6576,08-15-22_21.42_CC2_protocol_HPPC_IN21700_30T_cycle_#1693.mat
CC_CELL2,1693,0.71876,2.15693,0.5686,7,discharge,1,-8.628,2.876,2.0,2.0,3.627,3.386,27.9317,08-15-22_21.42_CC2_protocol_HPPC_IN21700_30T_cycle_#1693.mat
CC_CELL2,1693,0.71876,2.15693,0.5686,7,discharge,1,-8.628,2.876,10.0,9.9,3.627,3.3112,36.6009,08-15-22_21.42_CC2_protocol_HPPC_IN21700_30T_cycle_#1693.mat
CC_CELL2,1693,0.71876,2.15693,0.5687,7,charge,1,4.314,1.438,2.0,2.0,3.6369,3.7567,27.7733,08-15-22_21.42_CC2_protocol_HPPC_IN21700_30T_cycle_#1693.mat
CC_CELL2,1693,0.71876,2.15693,0.5687,7,charge,1,4.314,1.438,10.0,9.9,3.6369,3.7915,35.841,08-15-22_21.42_CC2_protocol_HPPC_IN21700_30T_cycle_#1693.mat
CC_CELL2,1693,0.71876,2.15693,0.5685,7,discharge,2,-17.256,5.752,2.0,2.0,3.6292,3.1926,25.3013,08-15-22_21.42_CC2_protocol_HPPC_IN21700_30T_cycle_#1693.mat
CC_CELL2,1693,0.71876,2.15693,0.5685,7,discharge,2,-17.256,5.752,10.0,9.9,3.6292,3.0566,33.1827,08-15-22_21.42_CC2_protocol_HPPC_IN21700_30T_cycle_#1693.mat
CC_CELL2,1693,0.71876,2.15693,0.5687,7,charge,2,12.941,4.314,2.0,2.0,3.6474,3.9583,24.0244,08-15-22_21.42_CC2_protocol_HPPC_IN21700_30T_cycle_#1693.mat
CC_CELL2,1693,0.71876,2.15693,0.5687,7,charge,2,12.941,4.314,10.0,9.9,3.6474,4.0288,29.4722,08-15-22_21.42_CC2_protocol_HPPC_IN21700_30T_cycle_#1693.mat
CC_CELL2,1693,0.71876,2.15693,0.5684,7,discharge,3,-24.803,8.268,2.0,2.0,3.6318,3.0442,23.6907,08-15-22_21.42_CC2_protocol_HPPC_IN21700_30T_cycle_#1693.mat
CC_CELL2,1693,0.71876,2.15693,0.5684,7,discharge,3,-24.803,8.268,10.0,9.9,3.6318,2.8432,31.7945,08-15-22_21.42_CC2_protocol_HPPC_IN21700_30T_cycle_#1693.mat
CC_CELL2,1693,0.71876,2.15693,0.5688,7,charge,3,21.568,7.189,2.0,2.0,3.6575,4.1287,21.8472,08-15-22_21.42_CC2_protocol_HPPC_IN21700_30T_cycle_#1693.mat
CC_CELL2,1693,0.71876,2.15693,0.5688,7,charge,3,21.568,7.189,10.0,9.9,3.6575,4.2002,25.1623,08-15-22_21.42_CC2_protocol_HPPC_IN21700_30T_cycle_#1693.mat
CC_CELL2,1693,0.71876,2.15693,0.4967,8,discharge,0,-2.156,0.719,2.0,2.0,3.557,3.4871,32.4257,08-15-22_21.42_CC2_protocol_HPPC_IN21700_30T_cycle_#1693.mat
CC_CELL2,1693,0.71876,2.15693,0.4967,8,discharge,0,-2.156,0.719,10.0,9.9,3.557,3.462,44.0692,08-15-22_21.42_CC2_protocol_HPPC_IN21700_30T_cycle_#1693.mat
CC_CELL2,1693,0.71876,2.15693,0.4968,8,charge,0,1.078,0.359,2.0,1.9,3.5597,3.5941,31.8991,08-15-22_21.42_CC2_protocol_HPPC_IN21700_30T_cycle_#1693.mat
CC_CELL2,1693,0.71876,2.15693,0.4968,8,charge,0,1.078,0.359,10.0,9.9,3.5597,3.605,42.0067,08-15-22_21.42_CC2_protocol_HPPC_IN21700_30T_cycle_#1693.mat
CC_CELL2,1693,0.71876,2.15693,0.4967,8,discharge,1,-8.629,2.876,2.0,1.9,3.5601,3.303,29.7963,08-15-22_21.42_CC2_protocol_HPPC_IN21700_30T_cycle_#1693.mat
CC_CELL2,1693,0.71876,2.15693,0.4967,8,discharge,1,-8.629,2.876,10.0,9.9,3.5601,3.217,39.7631,08-15-22_21.42_CC2_protocol_HPPC_IN21700_30T_cycle_#1693.mat
CC_CELL2,1693,0.71876,2.15693,0.4968,8,charge,1,4.314,1.438,2.0,1.9,3.5701,3.6968,29.3722,08-15-22_21.42_CC2_protocol_HPPC_IN21700_30T_cycle_#1693.mat
CC_CELL2,1693,0.71876,2.15693,0.4968,8,charge,1,4.314,1.438,10.0,9.9,3.5701,3.7337,37.9266,08-15-22_21.42_CC2_protocol_HPPC_IN21700_30T_cycle_#1693.mat
CC_CELL2,1693,0.71876,2.15693,0.4966,8,discharge,2,-17.255,5.752,2.0,2.0,3.5627,3.096,27.0472,08-15-22_21.42_CC2_protocol_HPPC_IN21700_30T_cycle_#1693.mat
CC_CELL2,1693,0.71876,2.15693,0.4966,8,discharge,2,-17.255,5.752,10.0,9.9,3.5627,2.9317,36.5691,08-15-22_21.42_CC2_protocol_HPPC_IN21700_30T_cycle_#1693.mat
CC_CELL2,1693,0.71876,2.15693,0.4968,8,charge,2,12.94,4.313,2.0,2.0,3.5827,3.9061,24.9923,08-15-22_21.42_CC2_protocol_HPPC_IN21700_30T_cycle_#1693.mat
CC_CELL2,1693,0.71876,2.15693,0.4968,8,charge,2,12.94,4.313,10.0,9.9,3.5827,3.9833,30.9583,08-15-22_21.42_CC2_protocol_HPPC_IN21700_30T_cycle_#1693.mat
CC_CELL2,1693,0.71876,2.15693,0.4965,8,discharge,3,-24.803,8.268,2.0,2.0,3.5663,2.942,25.1703,08-15-22_21.42_CC2_protocol_HPPC_IN21700_30T_cycle_#1693.mat
CC_CELL2,1693,0.71876,2.15693,0.4965,8,discharge,3,-24.803,8.268,10.0,9.9,3.5663,2.6888,35.3788,08-15-22_21.42_CC2_protocol_HPPC_IN21700_30T_cycle_#1693.mat
CC_CELL2,1693,0.71876,2.15693,0.4969,8,charge,3,21.569,7.19,2.0,1.9,3.5946,4.0714,22.1058,08-15-22_21.42_CC2_protocol_HPPC_IN21700_30T_cycle_#1693.mat
CC_CELL2,1693,0.71876,2.15693,0.4969,8,charge,3,21.569,7.19,10.0,9.9,3.5946,4.1774,27.0203,08-15-22_21.42_CC2_protocol_HPPC_IN21700_30T_cycle_#1693.mat
CC_CELL2,1693,0.71876,2.15693,0.4248,9,discharge,0,-2.156,0.719,2.0,2.0,3.4892,3.4135,35.1162,08-15-22_21.42_CC2_protocol_HPPC_IN21700_30T_cycle_#1693.mat
CC_CELL2,1693,0.71876,2.15693,0.4248,9,discharge,0,-2.156,0.719,10.0,9.9,3.4892,3.3827,49.4039,08-15-22_21.42_CC2_protocol_HPPC_IN21700_30T_cycle_#1693.mat
CC_CELL2,1693,0.71876,2.15693,0.4249,9,charge,0,1.077,0.359,2.0,2.0,3.4917,3.5286,34.2746,08-15-22_21.42_CC2_protocol_HPPC_IN21700_30T_cycle_#1693.mat
CC_CELL2,1693,0.71876,2.15693,0.4249,9,charge,0,1.077,0.359,10.0,9.9,3.4917,3.5388,43.7488,08-15-22_21.42_CC2_protocol_HPPC_IN21700_30T_cycle_#1693.mat
CC_CELL2,1693,0.71876,2.15693,0.4248,9,discharge,1,-8.627,2.876,2.0,2.0,3.492,3.2136,32.2712,08-15-22_21.42_CC2_protocol_HPPC_IN21700_30T_cycle_#1693.mat
CC_CELL2,1693,0.71876,2.15693,0.4248,9,discharge,1,-8.627,2.876,10.0,9.9,3.492,3.0976,45.7175,08-15-22_21.42_CC2_protocol_HPPC_IN21700_30T_cycle_#1693.mat
CC_CELL2,1693,0.71876,2.15693,0.4249,9,charge,1,4.313,1.438,2.0,2.0,3.5019,3.6324,30.2546,08-15-22_21.42_CC2_protocol_HPPC_IN21700_30T_cycle_#1693.mat
CC_CELL2,1693,0.71876,2.15693,0.4249,9,charge,1,4.313,1.438,10.0,9.9,3.5019,3.6651,37.8356,08-15-22_21.42_CC2_protocol_HPPC_IN21700_30T_cycle_#1693.mat
CC_CELL2,1693,0.71876,2.15693,0.4247,9,discharge,2,-17.257,5.752,2.0,2.0,3.494,2.9977,28.7593,08-15-22_21.42_CC2_protocol_HPPC_IN21700_30T_cycle_#1693.mat
CC_CELL2,1693,0.71876,2.15693,0.4247,9,discharge,2,-17.257,5.752,10.0,9.9,3.494,2.7763,41.5889,08-15-22_21.42_CC2_protocol_HPPC_IN21700_30T_cycle_#1693.mat
CC_CELL2,1693,0.71876,2.15693,0.425,9,charge,2,12.941,4.314,2.0,2.0,3.514,3.8382,25.0522,08-15-22_21.42_CC2_protocol_HPPC_IN21700_30T_cycle_#1693.mat
CC_CELL2,1693,0.71876,2.15693,0.425,9,charge,2,12.941,4.314,10.0,9.9,3.514,3.9171,31.1491,08-15-22_21.42_CC2_protocol_HPPC_IN21700_30T_cycle_#1693.mat
CC_CELL2,1693,0.71876,2.15693,0.4246,9,discharge,3,-24.803,8.268,2.0,2.0,3.4975,2.8341,26.7468,08-15-22_21.42_CC2_protocol_HPPC_IN21700_30T_cycle_#1693.mat
CC_CELL2,1693,0.71876,2.15693,0.4246,9,discharge,3,-24.803,8.268,10.0,9.9,3.4975,2.4997,40.229,08-15-22_21.42_CC2_protocol_HPPC_IN21700_30T_cycle_#1693.mat
CC_CELL2,1693,0.71876,2.15693,0.425,9,charge,3,21.569,7.19,2.0,2.0,3.5258,4.0033,22.1383,08-15-22_21.42_CC2_protocol_HPPC_IN21700_30T_cycle_#1693.mat
CC_CELL2,1693,0.71876,2.15693,0.425,9,charge,3,21.569,7.19,10.0,9.9,3.5258,4.1132,27.2335,08-15-22_21.42_CC2_protocol_HPPC_IN21700_30T_cycle_#1693.mat
CC_CELL2,1693,0.71876,2.15693,0.3889,10,discharge,0,-2.154,0.718,2.0,2.0,3.4639,3.3867,35.8453,08-15-22_21.42_CC2_protocol_HPPC_IN21700_30T_cycle_#1693.mat
CC_CELL2,1693,0.71876,2.15693,0.3889,10,discharge,0,-2.154,0.718,10.0,9.9,3.4639,3.3513,52.2821,08-15-22_21.42_CC2_protocol_HPPC_IN21700_30T_cycle_#1693.mat
CC_CELL2,1693,0.71876,2.15693,0.3889,10,charge,0,1.078,0.359,2.0,2.0,3.4678,3.5043,33.8464,08-15-22_21.42_CC2_protocol_HPPC_IN21700_30T_cycle_#1693.mat
CC_CELL2,1693,0.71876,2.15693,0.3889,10,charge,0,1.078,0.359,10.0,9.9,3.4678,3.5156,44.3249,08-15-22_21.42_CC2_protocol_HPPC_IN21700_30T_cycle_#1693.mat
CC_CELL2,1693,0.71876,2.15693,0.3888,10,discharge,1,-8.627,2.876,2.0,2.0,3.4654,3.1735,33.8368,08-15-22_21.42_CC2_protocol_HPPC_IN21700_30T_cycle_#1693.mat
CC_CELL2,1693,0.71876,2.15693,0.3888,10,discharge,1,-8.627,2.876,10.0,9.9,3.4654,3.0329,50.135,08-15-22_21.42_CC2_protocol_HPPC_IN21700_30T_cycle_#1693.mat
CC_CELL2,1693,0.71876,2.15693,0.3889,10,charge,1,4.315,1.438,2.0,2.0,3.4783,3.6113,30.8234,08-15-22_21.42_CC2_protocol_HPPC_IN21700_30T_cycle_#1693.mat
CC_CELL2,1693,0.71876,2.15693,0.3889,10,charge,1,4.315,1.438,10.0,9.9,3.4783,3.6419,37.9151,08-15-22_21.42_CC2_protocol_HPPC_IN21700_30T_cycle_#1693.mat
CC_CELL2,1693,0.71876,2.15693,0.3888,10,discharge,2,-17.255,5.752,2.0,2.0,3.4665,2.9374,30.6636,08-15-22_21.42_CC2_protocol_HPPC_IN21700_30T_cycle_#1693.mat
CC_CELL2,1693,0.71876,2.15693,0.3888,10,discharge,2,-17.255,5.752,10.0,9.9,3.4665,2.6615,46.6531,08-15-22_21.42_CC2_protocol_HPPC_IN21700_30T_cycle_#1693.mat
CC_CELL2,1693,0.71876,2.15693,0.389,10,charge,2,12.939,4.313,2.0,2.0,3.4909,3.818,25.2802,08-15-22_21.42_CC2_protocol_HPPC_IN21700_30T_cycle_#1693.mat
CC_CELL2,1693,0.71876,2.15693,0.389,10,charge,2,12.939,4.313,10.0,9.9,3.4909,3.8926,31.0457,08-15-22_21.42_CC2_protocol_HPPC_IN21700_30T_cycle_#1693.mat
CC_CELL2,1693,0.71876,2.15693,0.3887,10,discharge,3,-24.803,8.268,2.0,1.9,3.4696,2.7564,28.7546,08-15-22_21.42_CC2_protocol_HPPC_IN21700_30T_cycle_#1693.mat
CC_CELL2,1693,0.71876,2.15693,0.3887,10,discharge,3,-24.803,8.268,10.0,9.9,3.4696,2.4999,39.0961,08-15-22_21.42_CC2_protocol_HPPC_IN21700_30T_cycle_#1693.mat
CC_CELL2,1693,0.71876,2.15693,0.3891,10,charge,3,21.567,7.189,2.0,1.9,3.4999,3.9823,22.3675,08-15-22_21.42_CC2_protocol_HPPC_IN21700_30T_cycle_#1693.mat
CC_CELL2,1693,0.71876,2.15693,0.3891,10,charge,3,21.567,7.189,10.0,9.9,3.4999,4.0947,27.5792,08-15-22_21.42_CC2_protocol_HPPC_IN21700_30T_cycle_#1693.mat
CC_CELL2,1693,0.71876,2.15693,0.353,11,discharge,0,-2.156,0.719,2.0,2.0,3.4321,3.3458,40.026,08-15-22_21.42_CC2_protocol_HPPC_IN21700_30T_cycle_#1693.mat
CC_CELL2,1693,0.71876,2.15693,0.353,11,discharge,0,-2.156,0.719,10.0,9.9,3.4321,3.299,61.7318,08-15-22_21.42_CC2_protocol_HPPC_IN21700_30T_cycle_#1693.mat
CC_CELL2,1693,0.71876,2.15693,0.353,11,charge,0,1.079,0.36,2.0,2.0,3.437,3.4783,38.2797,08-15-22_21.42_CC2_protocol_HPPC_IN21700_30T_cycle_#1693.mat
CC_CELL2,1693,0.71876,2.15693,0.353,11,charge,0,1.079,0.36,10.0,9.9,3.437,3.4937,52.5535,08-15-22_21.42_CC2_protocol_HPPC_IN21700_30T_cycle_#1693.mat
CC_CELL2,1693,0.71876,2.15693,0.3529,11,discharge,1,-8.629,2.876,2.0,1.9,3.4339,3.1166,36.7726,08-15-22_21.42_CC2_protocol_HPPC_IN21700_30T_cycle_#1693.mat
CC_CELL2,1693,0.71876,2.15693,0.3529,11,discharge,1,-8.629,2.876,10.0,9.9,3.4339,2.9312,58.2591,08-15-22_21.42_CC2_protocol_HPPC_IN21700_30T_cycle_#1693.mat
CC_CELL2,1693,0.71876,2.15693,0.3531,11,charge,1,4.313,1.438,2.0,2.0,3.4535,3.5926,32.2513,08-15-22_21.42_CC2_protocol_HPPC_IN21700_30T_cycle_#1693.mat
CC_CELL2,1693,0.71876,2.15693,0.3531,11,charge,1,4.313,1.438,10.0,9.9,3.4535,3.6246,39.6708,08-15-22_21.42_CC2_protocol_HPPC_IN21700_30T_cycle_#1693.mat
CC_CELL2,1693,0.71876,2.15693,0.3529,11,discharge,2,-17.255,5.752,2.0,2.0,3.437,2.8624,33.3005,08-15-22_21.42_CC2_protocol_HPPC_IN21700_30T_cycle_#1693.mat
CC_CELL2,1693,0.71876,2.15693,0.3529,11,discharge,2,-17.255,5.752,10.0,9.9,3.437,2.4997,54.3205,08-15-22_21.42_CC2_protocol_HPPC_IN21700_30T_cycle_#1693.mat
CC_CELL2,1693,0.71876,2.15693,0.3531,11,charge,2,12.94,4.313,2.0,2.0,3.4695,3.7952,25.17,08-15-22_21.42_CC2_protocol_HPPC_IN21700_30T_cycle_#1693.mat
CC_CELL2,1693,0.71876,2.15693,0.3531,11,charge,2,12.94,4.313,10.0,9.9,3.4695,3.8643,30.51,08-15-22_21.42_CC2_protocol_HPPC_IN21700_30T_cycle_#1693.mat
CC_CELL2,1693,0.71876,2.15693,0.3528,11,discharge,3,-23.48,7.827,2.0,2.0,3.4414,2.675,32.6405,08-15-22_21.42_CC2_protocol_HPPC_IN21700_30T_cycle_#1693.mat
CC_CELL2,1693,0.71876,2.15693,0.3528,11,discharge,3,-23.48,7.827,10.0,9.9,3.4414,2.4999,40.098,08-15-22_21.42_CC2_protocol_HPPC_IN21700_30T_cycle_#1693.mat
CC_CELL2,1693,0.71876,2.15693,0.3532,11,charge,3,21.569,7.19,2.0,2.0,3.4762,3.9555,22.2217,08-15-22_21.42_CC2_protocol_HPPC_IN21700_30T_cycle_#1693.mat
CC_CELL2,1693,0.71876,2.15693,0.3532,11,charge,3,21.569,7.19,10.0,9.9,3.4762,4.0605,27.0898,08-15-22_21.42_CC2_protocol_HPPC_IN21700_30T_cycle_#1693.mat
CC_CELL2,1693,0.71876,2.15693,0.317,12,discharge,0,-2.156,0.719,2.0,2.0,3.3854,3.2939,42.4456,08-15-22_21.42_CC2_protocol_HPPC_IN21700_30T_cycle_#1693.mat
CC_CELL2,1693,0.71876,2.15693,0.317,12,discharge,0,-2.156,0.719,10.0,9.9,3.3854,3.2364,69.1191,08-15-22_21.42_CC2_protocol_HPPC_IN21700_30T_cycle_#1693.mat
CC_CELL2,1693,0.71876,2.15693,0.3171,12,charge,0,1.079,0.359,2.0,2.0,3.3919,3.4344,39.4066,08-15-22_21.42_CC2_protocol_HPPC_IN21700_30T_cycle_#1693.mat
CC_CELL2,1693,0.71876,2.15693,0.3171,12,charge,0,1.079,0.359,10.0,9.9,3.3919,3.454,57.58,08-15-22_21.42_CC2_protocol_HPPC_IN21700_30T_cycle_#1693.mat
CC_CELL2,1693,0.71876,2.15693,0.317,12,discharge,1,-8.627,2.876,2.0,1.9,3.3887,3.0516,39.0755,08-15-22_21.42_CC2_protocol_HPPC_IN21700_30T_cycle_#1693.mat
CC_CELL2,1693,0.71876,2.15693,0.317,12,discharge,1,-8.627,2.876,10.0,9.9,3.3887,2.8214,65.7594,08-15-22_21.42_CC2_protocol_HPPC_IN21700_30T_cycle_#1693.mat
CC_CELL2,1693,0.71876,2.15693,0.3171,12,charge,1,4.313,1.438,2.0,2.0,3.4137,3.5586,33.593,08-15-22_21.42_CC2_protocol_HPPC_IN21700_30T_cycle_#1693.mat
CC_CELL2,1693,0.71876,2.15693,0.3171,12,charge,1,4.313,1.438,10.0,9.9,3.4137,3.603,43.8865,08-15-22_21.42_CC2_protocol_HPPC_IN21700_30T_cycle_#1693.mat
CC_CELL2,1693,0.71876,2.15693,0.3169,12,discharge,2,-17.254,5.751,2.0,2.0,3.3957,2.7784,35.7772,08-15-22_21.42_CC2_protocol_HPPC_IN21700_30T_cycle_#1693.mat
CC_CELL2,1693,0.71876,2.15693,0.3169,12,discharge,2,-17.254,5.751,10.0,9.9,3.3957,2.4999,51.9184,08-15-22_21.42_CC2_protocol_HPPC_IN21700_30T_cycle_#1693.mat
CC_CELL2,1693,0.71876,2.15693,0.3172,12,charge,2,12.941,4.314,2.0,2.0,3.4378,3.7716,25.794,08-15-22_21.42_CC2_protocol_HPPC_IN21700_30T_cycle_#1693.mat
CC_CELL2,1693,0.71876,2.15693,0.3172,12,charge,2,12.941,4.314,10.0,9.9,3.4378,3.8397,31.0563,08-15-22_21.42_CC2_protocol_HPPC_IN21700_30T_cycle_#1693.mat
CC_CELL2,1693,0.71876,2.15693,0.3169,12,discharge,3,-18.681,6.227,2.0,1.9,3.4037,2.5814,44.018,08-15-22_21.42_CC2_protocol_HPPC_IN21700_30T_cycle_#1693.mat
CC_CELL2,1693,0.71876,2.15693,0.3169,12,discharge,3,-18.681,6.227,10.0,9.9,3.4037,2.4999,48.3807,08-15-22_21.42_CC2_protocol_HPPC_IN21700_30T_cycle_#1693.mat
CC_CELL2,1693,0.71876,2.15693,0.3172,12,charge,3,21.567,7.189,2.0,2.0,3.4456,3.9311,22.5112,08-15-22_21.42_CC2_protocol_HPPC_IN21700_30T_cycle_#1693.mat
CC_CELL2,1693,0.71876,2.15693,0.3172,12,charge,3,21.567,7.189,10.0,9.9,3.4456,4.0326,27.2175,08-15-22_21.42_CC2_protocol_HPPC_IN21700_30T_cycle_#1693.mat
CC_CELL2,1731,0.72287,2.16927,1.0,0,discharge,0,-2.173,0.724,2.0,1.9,4.0917,3.998,43.1181,08-27-22_09.45_CC2_protocol_HPPC_IN21700_30T_cycle_#1731.mat
CC_CELL2,1731,0.72287,2.16927,1.0,0,discharge,0,-2.173,0.724,10.0,9.7,4.0917,3.9664,57.6596,08-27-22_09.45_CC2_protocol_HPPC_IN21700_30T_cycle_#1731.mat
CC_CELL2,1731,0.72287,2.16927,1.0,0,charge,0,1.085,0.362,2.0,1.9,4.1071,4.1622,50.7881,08-27-22_09.45_CC2_protocol_HPPC_IN21700_30T_cycle_#1731.mat
CC_CELL2,1731,0.72287,2.16927,1.0,0,charge,0,1.085,0.362,10.0,9.9,4.1071,4.1872,73.8317,08-27-22_09.45_CC2_protocol_HPPC_IN21700_30T_cycle_#1731.mat
CC_CELL2,1731,0.72287,2.16927,0.9999,0,discharge,1,-8.697,2.899,2.0,2.0,4.0996,3.762,38.8162,08-27-22_09.45_CC2_protocol_HPPC_IN21700_30T_cycle_#1731.mat
CC_CELL2,1731,0.72287,2.16927,0.9999,0,discharge,1,-8.697,2.899,10.0,9.9,4.0996,3.7008,45.8528,08-27-22_09.45_CC2_protocol_HPPC_IN21700_30T_cycle_#1731.mat
CC_CELL2,1731,0.72287,2.16927,1.0,0,charge,1,1.363,0.454,2.0,1.9,4.1137,4.2,63.3209,08-27-22_09.45_CC2_protocol_HPPC_IN21700_30T_cycle_#1731.mat
CC_CELL2,1731,0.72287,2.16927,1.0,0,charge,1,1.363,0.454,10.0,9.9,4.1137,4.2001,63.3942,08-27-22_09.45_CC2_protocol_HPPC_IN21700_30T_cycle_#1731.mat
CC_CELL2,1731,0.72287,2.16927,0.9999,0,discharge,2,-17.392,5.797,2.0,1.9,4.0993,3.541,32.101,08-27-22_09.45_CC2_protocol_HPPC_IN21700_30T_cycle_#1731.mat
CC_CELL2,1731,0.72287,2.16927,0.9999,0,discharge,2,-17.392,5.797,10.0,9.9,4.0993,3.4212,38.9892,08-27-22_09.45_CC2_protocol_HPPC_IN21700_30T_cycle_#1731.mat
CC_CELL2,1731,0.72287,2.16927,1.0001,0,charge,2,1.279,0.426,2.0,2.0,4.1231,4.2,60.111,08-27-22_09.45_CC2_protocol_HPPC_IN21700_30T_cycle_#1731.mat
CC_CELL2,1731,0.72287,2.16927,1.0001,0,charge,2,1.279,0.426,10.0,9.4,4.1231,4.2,60.111,08-27-22_09.45_CC2_protocol_HPPC_IN21700_30T_cycle_#1731.mat
CC_CELL2,1731,0.72287,2.16927,0.9998,0,discharge,3,-25.0,8.333,2.0,2.0,4.0999,3.3703,29.184,08-27-22_09.45_CC2_protocol_HPPC_IN21700_30T_cycle_#1731.mat
CC_CELL2,1731,0.72287,2.16927,0.9998,0,discharge,3,-25.0,8.333,10.0,9.9,4.0999,3.1927,36.288,08-27-22_09.45_CC2_protocol_HPPC_IN21700_30T_cycle_#1731.mat
CC_CELL2,1731,0.72287,2.16927,1.0001,0,charge,3,1.593,0.531,2.0,2.0,4.1329,4.1999,42.055,08-27-22_09.45_CC2_protocol_HPPC_IN21700_30T_cycle_#1731.mat
CC_CELL2,1731,0.72287,2.16927,0.9637,1,discharge,0,-2.175,0.725,2.0,1.9,4.0688,3.9789,41.3371,08-27-22_09.45_CC2_protocol_HPPC_IN21700_30T_cycle_#1731.mat
CC_CELL2,1731,0.72287,2.16927,0.9637,1,discharge,0,-2.175,0.725,10.0,9.9,4.0688,3.9442,57.2926,08-27-22_09.45_CC2_protocol_HPPC_IN21700_30T_cycle_#1731.mat
CC_CELL2,1731,0.72287,2.16927,0.9638,1,charge,0,1.087,0.362,2.0,2.0,4.0732,4.1183,41.4942,08-27-22_09.45_CC2_protocol_HPPC_IN21700_30T_cycle_#1731.mat
CC_CELL2,1731,0.72287,2.16927,0.9638,1,charge,0,1.087,0.362,10.0,9.9,4.0732,4.1316,53.7308,08-27-22_09.45_CC2_protocol_HPPC_IN21700_30T_cycle_#1731.mat
CC_CELL2,1731,0.72287,2.16927,0.9637,1,discharge,1,-8.695,2.898,2.0,2.0,4.0694,3.7585,35.7545,08-27-22_09.45_CC2_protocol_HPPC_IN21700_30T_cycle_#1731.mat
CC_CELL2,1731,0.72287,2.16927,0.9637,1,discharge,1,-8.695,2.898,10.0,9.9,4.0694,3.6779,45.0238,08-27-22_09.45_CC2_protocol_HPPC_IN21700_30T_cycle_#1731.mat
CC_CELL2,1731,0.72287,2.16927,0.9638,1,charge,1,2.641,0.88,2.0,1.9,4.078,4.2,46.1981,08-27-22_09.45_CC2_protocol_HPPC_IN21700_30T_cycle_#1731.mat
CC_CELL2,1731,0.72287,2.16927,0.9638,1,charge,1,2.641,0.88,10.0,9.9,4.078,4.2,46.1981,08-27-22_09.45_CC2_protocol_HPPC_IN21700_30T_cycle_#1731.mat
CC_CELL2,1731,0.72287,2.16927,0.9636,1,discharge,2,-17.389,5.796,2.0,2.0,4.071,3.5398,30.548,08-27-22_09.45_CC2_protocol_HPPC_IN21700_30T_cycle_#1731.mat
CC_CELL2,1731,0.72287,2.16927,0.9636,1,discharge,2,-17.389,5.796,10.0,9.9,4.071,3.4039,38.3633,08-27-22_09.45_CC2_protocol_HPPC_IN21700_30T_cycle_#1731.mat
CC_CELL2,1731,0.72287,2.16927,0.9639,1,charge,2,2.537,0.846,2.0,2.0,4.0836,4.2,45.8773,08-27-22_09.45_CC2_protocol_HPPC_IN21700_30T_cycle_#1731.mat
CC_CELL2,1731,0.72287,2.16927,0.9639,1,charge,2,2.537,0.846,10.0,9.9,4.0836,4.2,45.8773,08-27-22_09.45_CC2_protocol_HPPC_IN21700_30T_cycle_#1731.mat
CC_CELL2,1731,0.72287,2.16927,0.9636,1,discharge,3,-25.001,8.334,2.0,2.0,4.074,3.3755,27.9389,08-27-22_09.45_CC2_protocol_HPPC_IN21700_30T_cycle_#1731.mat
CC_CELL2,1731,0.72287,2.16927,0.9636,1,discharge,3,-25.001,8.334,10.0,9.9,4.074,3.1802,35.7506,08-27-22_09.45_CC2_protocol_HPPC_IN21700_30T_cycle_#1731.mat
CC_CELL2,1731,0.72287,2.16927,0.9638,1,charge,3,2.362,0.787,2.0,2.0,4.0876,4.2,47.5908,08-27-22_09.45_CC2_protocol_HPPC_IN21700_30T_cycle_#1731.mat
CC_CELL2,1731,0.72287,2.16927,0.9638,1,charge,3,2.362,0.787,10.0,9.9,4.0876,4.2,47.5908,08-27-22_09.45_CC2_protocol_HPPC_IN21700_30T_cycle_#1731.mat
CC_CELL2,1731,0.72287,2.16927,0.9275,2,discharge,0,-2.175,0.725,2.0,2.0,4.018,3.9342,38.527,08-27-22_09.45_CC2_protocol_HPPC_IN21700_30T_cycle_#1731.mat
CC_CELL2,1731,0.72287,2.16927,0.9275,2,discharge,0,-2.175,0.725,10.0,9.9,4.018,3.8999,54.2964,08-27-22_09.45_CC2_protocol_HPPC_IN21700_30T_cycle_#1731.mat
CC_CELL2,1731,0.72287,2.16927,0.9275,2,charge,0,1.087,0.362,2.0,1.9,4.0232,4.0642,37.722,08-27-22_09.45_CC2_protocol_HPPC_IN21700_30T_cycle_#1731.mat
CC_CELL2,1731,0.72287,2.16927,0.9275,2,charge,0,1.087,0.362,10.0,9.9,4.0232,4.08,52.2587,08-27-22_09.45_CC2_protocol_HPPC_IN21700_30T_cycle_#1731.mat
CC_CELL2,1731,0.72287,2.16927,0.9275,2,discharge,1,-8.696,2.899,2.0,2.0,4.0197,3.7261,33.7642,08-27-22_09.45_CC2_protocol_HPPC_IN21700_30T_cycle_#1731.mat
CC_CELL2,1731,0.72287,2.16927,0.9275,2,discharge,1,-8.696,2.899,10.0,9.9,4.0197,3.6461,42.9643,08-27-22_09.45_CC2_protocol_HPPC_IN21700_30T_cycle_#1731.mat
CC_CELL2,1731,0.72287,2.16927,0.9276,2,charge,1,4.145,1.382,2.0,2.0,4.0337,4.1869,36.9611,08-27-22_09.45_CC2_protocol_HPPC_IN21700_30T_cycle_#1731.mat
CC_CELL2,1731,0.72287,2.16927,0.9276,2,charge,1,4.145,1.382,10.0,9.9,4.0337,4.2,40.1216,08-27-22_09.45_CC2_protocol_HPPC_IN21700_30T_cycle_#1731.mat
CC_CELL2,1731,0.72287,2.16927,0.9274,2,discharge,2,-17.393,5.798,2.0,1.9,4.0216,3.5181,28.9484,08-27-22_09.45_CC2_protocol_HPPC_IN21700_30T_cycle_#1731.mat
CC_CELL2,1731,0.72287,2.16927,0.9274,2,discharge,2,-17.393,5.798,10.0,9.9,4.0216,3.3816,36.7964,08-27-22_09.45_CC2_protocol_HPPC_IN21700_30T_cycle_#1731.mat
CC_CELL2,1731,0.72287,2.16927,0.9276,2,charge,2,3.98,1.327,2.0,1.9,4.0432,4.2,39.397,08-27-22_09.45_CC2_protocol_HPPC_IN21700_30T_cycle_#1731.mat
CC_CELL2,1731,0.72287,2.16927,0.9276,2,charge,2,3.98,1.327,10.0,9.9,4.0432,4.2,39.397,08-27-22_09.45_CC2_protocol_HPPC_IN21700_30T_cycle_#1731.mat
CC_CELL2,1731,0.72287,2.16927,0.9273,2,discharge,3,-24.999,8.333,2.0,2.0,4.0257,3.3558,26.7971,08-27-22_09.45_CC2_protocol_HPPC_IN21700_30T_cycle_#1731.mat
CC_CELL2,1731,0.72287,2.16927,0.9273,2,discharge,3,-24.999,8.333,10.0,9.9,4.0257,3.1621,34.5454,08-27-22_09.45_CC2_protocol_HPPC_IN21700_30T_cycle_#1731.mat
CC_CELL2,1731,0.72287,2.16927,0.9276,2,charge,3,3.771,1.257,2.0,1.9,4.0531,4.1999,38.9307,08-27-22_09.45_CC2_protocol_HPPC_IN21700_30T_cycle_#1731.mat
CC_CELL2,1731,0.72287,2.16927,0.9276,2,charge,3,3.771,1.257,10.0,9.9,4.0531,4.2001,38.9838,08-27-22_09.45_CC2_protocol_HPPC_IN21700_30T_cycle_#1731.mat
CC_CELL2,1731,0.72287,2.16927,0.855,3,discharge,0,-2.173,0.724,2.0,2.0,3.8975,3.8261,32.8548,08-27-22_09.45_CC2_protocol_HPPC_IN21700_30T_cycle_#1731.mat
CC_CELL2,1731,0.72287,2.16927,0.855,3,discharge,0,-2.173,0.724,10.0,9.9,3.8975,3.8025,43.7143,08-27-22_09.45_CC2_protocol_HPPC_IN21700_30T_cycle_#1731.mat
CC_CELL2,1731,0.72287,2.16927,0.8551,3,charge,0,1.087,0.362,2.0,2.0,3.9004,3.9359,32.6617,08-27-22_09.45_CC2_protocol_HPPC_IN21700_30T_cycle_#1731.mat
CC_CELL2,1731,0.72287,2.16927,0.8551,3,charge,0,1.087,0.362,10.0,9.9,3.9004,3.9469,42.7822,08-27-22_09.45_CC2_protocol_HPPC_IN21700_30T_cycle_#1731.mat
CC_CELL2,1731,0.72287,2.16927,0.855,3,discharge,1,-8.695,2.898,2.0,2.0,3.8995,3.6403,29.8092,08-27-22_09.45_CC2_protocol_HPPC_IN21700_30T_cycle_#1731.mat
CC_CELL2,1731,0.72287,2.16927,0.855,3,discharge,1,-8.695,2.898,10.0,9.9,3.8995,3.5741,37.4225,08-27-22_09.45_CC2_protocol_HPPC_IN21700_30T_cycle_#1731.mat
CC_CELL2,1731,0.72287,2.16927,0.8551,3,charge,1,4.348,1.449,2.0,2.0,3.9086,4.0436,31.0516,08-27-22_09.45_CC2_protocol_HPPC_IN21700_30T_cycle_#1731.mat
CC_CELL2,1731,0.72287,2.16927,0.8551,3,charge,1,4.348,1.449,10.0,9.9,3.9086,4.083,40.1141,08-27-22_09.45_CC2_protocol_HPPC_IN21700_30T_cycle_#1731.mat
CC_CELL2,1731,0.72287,2.16927,0.8549,3,discharge,2,-17.391,5.797,2.0,2.0,3.9014,3.4403,26.5137,08-27-22_09.45_CC2_protocol_HPPC_IN21700_30T_cycle_#1731.mat
CC_CELL2,1731,0.72287,2.16927,0.8549,3,discharge,2,-17.391,5.797,10.0,9.9,3.9014,3.3157,33.6783,08-27-22_09.45_CC2_protocol_HPPC_IN21700_30T_cycle_#1731.mat
CC_CELL2,1731,0.72287,2.16927,0.8552,3,charge,2,8.895,2.965,2.0,2.0,3.9189,4.2,31.6034,08-27-22_09.45_CC2_protocol_HPPC_IN21700_30T_cycle_#1731.mat
CC_CELL2,1731,0.72287,2.16927,0.8552,3,charge,2,8.895,2.965,10.0,9.9,3.9189,4.2,31.6034,08-27-22_09.45_CC2_protocol_HPPC_IN21700_30T_cycle_#1731.mat
CC_CELL2,1731,0.72287,2.16927,0.8549,3,discharge,3,-25.001,8.334,2.0,2.0,3.9044,3.2864,24.719,08-27-22_09.45_CC2_protocol_HPPC_IN21700_30T_cycle_#1731.mat
CC_CELL2,1731,0.72287,2.16927,0.8549,3,discharge,3,-25.001,8.334,10.0,9.9,3.9044,3.0969,32.2987,08-27-22_09.45_CC2_protocol_HPPC_IN21700_30T_cycle_#1731.mat
CC_CELL2,1731,0.72287,2.16927,0.8552,3,charge,3,8.634,2.878,2.0,2.0,3.9289,4.2,31.3991,08-27-22_09.45_CC2_protocol_HPPC_IN21700_30T_cycle_#1731.mat
CC_CELL2,1731,0.72287,2.16927,0.8552,3,charge,3,8.634,2.878,10.0,9.9,3.9289,4.1999,31.3875,08-27-22_09.45_CC2_protocol_HPPC_IN21700_30T_cycle_#1731.mat
CC_CELL2,1731,0.72287,2.16927,0.7826,4,discharge,0,-2.173,0.724,2.0,2.0,3.827,3.7602,30.7423,08-27-22_09.45_CC2_protocol_HPPC_IN21700_30T_cycle_#1731.mat
CC_CELL2,1731,0.72287,2.16927,0.7826,4,discharge,0,-2.173,0.724,10.0,9.9,3.827,3.7367,41.5574,08-27-22_09.45_CC2_protocol_HPPC_IN21700_30T_cycle_#1731.mat
CC_CELL2,1731,0.72287,2.16927,0.7826,4,charge,0,1.085,0.362,2.0,2.0,3.8311,3.8646,30.8642,08-27-22_09.45_CC2_protocol_HPPC_IN21700_30T_cycle_#1731.mat
CC_CELL2,1731,0.72287,2.16927,0.7826,4,charge,0,1.085,0.362,10.0,9.9,3.8311,3.8747,40.1695,08-27-22_09.45_CC2_protocol_HPPC_IN21700_30T_cycle_#1731.mat
CC_CELL2,1731,0.72287,2.16927,0.7825,4,discharge,1,-8.698,2.899,2.0,2.0,3.83,3.5792,28.8352,08-27-22_09.45_CC2_protocol_HPPC_IN21700_30T_cycle_#1731.mat
CC_CELL2,1731,0.72287,2.16927,0.7825,4,discharge,1,-8.698,2.899,10.0,9.9,3.83,3.5049,37.3777,08-27-22_09.45_CC2_protocol_HPPC_IN21700_30T_cycle_#1731.mat
CC_CELL2,1731,0.72287,2.16927,0.7826,4,charge,1,4.348,1.449,2.0,2.0,3.8387,3.966,29.2772,08-27-22_09.45_CC2_protocol_HPPC_IN21700_30T_cycle_#1731.mat
CC_CELL2,1731,0.72287,2.16927,0.7826,4,charge,1,4.348,1.449,10.0,9.9,3.8387,3.9966,36.3147,08-27-22_09.45_CC2_protocol_HPPC_IN21700_30T_cycle_#1731.mat
CC_CELL2,1731,0.72287,2.16927,0.7825,4,discharge,2,-17.392,5.797,2.0,2.0,3.8323,3.3802,25.9947,08-27-22_09.45_CC2_protocol_HPPC_IN21700_30T_cycle_#1731.mat
CC_CELL2,1731,0.72287,2.16927,0.7825,4,discharge,2,-17.392,5.797,10.0,9.9,3.8323,3.2457,33.7282,08-27-22_09.45_CC2_protocol_HPPC_IN21700_30T_cycle_#1731.mat
CC_CELL2,1731,0.72287,2.16927,0.7827,4,charge,2,12.832,4.277,2.0,1.9,3.8472,4.1727,25.3663,08-27-22_09.45_CC2_protocol_HPPC_IN21700_30T_cycle_#1731.mat
CC_CELL2,1731,0.72287,2.16927,0.7827,4,charge,2,12.832,4.277,10.0,9.9,3.8472,4.2001,27.5016,08-27-22_09.45_CC2_protocol_HPPC_IN21700_30T_cycle_#1731.mat
CC_CELL2,1731,0.72287,2.16927,0.7824,4,discharge,3,-25.0,8.333,2.0,2.0,3.8353,3.228,24.292,08-27-22_09.45_CC2_protocol_HPPC_IN21700_30T_cycle_#1731.mat
CC_CELL2,1731,0.72287,2.16927,0.7824,4,discharge,3,-25.0,8.333,10.0,9.9,3.8353,3.0276,32.308,08-27-22_09.45_CC2_protocol_HPPC_IN21700_30T_cycle_#1731.mat
CC_CELL2,1731,0.72287,2.16927,0.7828,4,charge,3,12.722,4.241,2.0,2.0,3.8549,4.2001,27.1341,08-27-22_09.45_CC2_protocol_HPPC_IN21700_30T_cycle_#1731.mat
CC_CELL2,1731,0.72287,2.16927,0.7828,4,charge,3,12.722,4.241,10.0,9.9,3.8549,4.2,27.1262,08-27-22_09.45_CC2_protocol_HPPC_IN21700_30T_cycle_#1731.mat
CC_CELL2,1731,0.72287,2.16927,0.7101,5,discharge,0,-2.175,0.725,2.0,1.9,3.7544,3.6874,30.806,08-27-22_09.45_CC2_protocol_HPPC_IN21700_30T_cycle_#1731.mat
CC_CELL2,1731,0.72287,2.16927,0.7101,5,discharge,0,-2.175,0.725,10.0,9.9,3.7544,3.6624,42.3008,08-27-22_09.45_CC2_protocol_HPPC_IN21700_30T_cycle_#1731.mat
CC_CELL2,1731,0.72287,2.16927,0.7102,5,charge,0,1.085,0.362,2.0,2.0,3.7573,3.7914,31.4199,08-27-22_09.45_CC2_protocol_HPPC_IN21700_30T_cycle_#1731.mat
CC_CELL2,1731,0.72287,2.16927,0.7102,5,charge,0,1.085,0.362,10.0,9.9,3.7573,3.8024,41.5553,08-27-22_09.45_CC2_protocol_HPPC_IN21700_30T_cycle_#1731.mat
CC_CELL2,1731,0.72287,2.16927,0.7101,5,discharge,1,-8.694,2.898,2.0,2.0,3.7571,3.5065,28.8241,08-27-22_09.45_CC2_protocol_HPPC_IN21700_30T_cycle_#1731.mat
CC_CELL2,1731,0.72287,2.16927,0.7101,5,discharge,1,-8.694,2.898,10.0,9.9,3.7571,3.4287,37.7727,08-27-22_09.45_CC2_protocol_HPPC_IN21700_30T_cycle_#1731.mat
CC_CELL2,1731,0.72287,2.16927,0.7102,5,charge,1,4.348,1.449,2.0,2.0,3.7672,3.8941,29.1885,08-27-22_09.45_CC2_protocol_HPPC_IN21700_30T_cycle_#1731.mat
CC_CELL2,1731,0.72287,2.16927,0.7102,5,charge,1,4.348,1.449,10.0,9.9,3.7672,3.9273,36.8249,08-27-22_09.45_CC2_protocol_HPPC_IN21700_30T_cycle_#1731.mat
CC_CELL2,1731,0.72287,2.16927,0.71,5,discharge,2,-17.392,5.797,2.0,2.0,3.7603,3.3063,26.104,08-27-22_09.45_CC2_protocol_HPPC_IN21700_30T_cycle_#1731.mat
CC_CELL2,1731,0.72287,2.16927,0.71,5,discharge,2,-17.392,5.797,10.0,9.9,3.7603,3.1674,34.0904,08-27-22_09.45_CC2_protocol_HPPC_IN21700_30T_cycle_#1731.mat
CC_CELL2,1731,0.72287,2.16927,0.7103,5,charge,2,13.044,4.348,2.0,2.0,3.7772,4.1031,24.9847,08-27-22_09.45_CC2_protocol_HPPC_IN21700_30T_cycle_#1731.mat
CC_CELL2,1731,0.72287,2.16927,0.7103,5,charge,2,13.044,4.348,10.0,9.9,3.7772,4.1728,30.3281,08-27-22_09.45_CC2_protocol_HPPC_IN21700_30T_cycle_#1731.mat
CC_CELL2,1731,0.72287,2.16927,0.7099,5,discharge,3,-25.001,8.334,2.0,2.0,3.7641,3.1551,24.359,08-27-22_09.45_CC2_protocol_HPPC_IN21700_30T_cycle_#1731.mat
CC_CELL2,1731,0.72287,2.16927,0.7099,5,discharge,3,-25.001,8.334,10.0,9.9,3.7641,2.9513,32.5107,08-27-22_09.45_CC2_protocol_HPPC_IN21700_30T_cycle_#1731.mat
CC_CELL2,1731,0.72287,2.16927,0.7103,5,charge,3,16.067,5.356,2.0,2.0,3.7864,4.2001,25.7484,08-27-22_09.45_CC2_protocol_HPPC_IN21700_30T_cycle_#1731.mat
CC_CELL2,1731,0.72287,2.16927,0.7103,5,charge,3,16.067,5.356,10.0,9.9,3.7864,4.2,25.7422,08-27-22_09.45_CC2_protocol_HPPC_IN21700_30T_cycle_#1731.mat
CC_CELL2,1731,0.72287,2.16927,0.6377,6,discharge,0,-2.173,0.724,2.0,2.0,3.6799,3.612,31.25,08-27-22_09.45_CC2_protocol_HPPC_IN21700_30T_cycle_#1731.mat
CC_CELL2,1731,0.72287,2.16927,0.6377,6,discharge,0,-2.173,0.724,10.0,9.9,3.6799,3.5881,42.2496,08-27-22_09.45_CC2_protocol_HPPC_IN21700_30T_cycle_#1731.mat
CC_CELL2,1731,0.72287,2.16927,0.6377,6,charge,0,1.087,0.362,2.0,2.0,3.6826,3.717,31.6409,08-27-22_09.45_CC2_protocol_HPPC_IN21700_30T_cycle_#1731.mat
CC_CELL2,1731,0.72287,2.16927,0.6377,6,charge,0,1.087,0.362,10.0,9.9,3.6826,3.7279,41.6667,08-27-22_09.45_CC2_protocol_HPPC_IN21700_30T_cycle_#1731.mat
CC_CELL2,1731,0.72287,2.16927,0.6376,6,discharge,1,-8.695,2.898,2.0,2.0,3.6824,3.4301,29.015,08-27-22_09.45_CC2_protocol_HPPC_IN21700_30T_cycle_#1731.mat
CC_CELL2,1731,0.72287,2.16927,0.6376,6,discharge,1,-8.695,2.898,10.0,9.9,3.6824,3.3538,37.7897,08-27-22_09.45_CC2_protocol_HPPC_IN21700_30T_cycle_#1731.mat
CC_CELL2,1731,0.72287,2.16927,0.6377,6,charge,1,4.347,1.449,2.0,2.0,3.6925,3.8198,29.2819,08-27-22_09.45_CC2_protocol_HPPC_IN21700_30T_cycle_#1731.mat
CC_CELL2,1731,0.72287,2.16927,0.6377,6,charge,1,4.347,1.449,10.0,9.9,3.6925,3.8543,37.2176,08-27-22_09.45_CC2_protocol_HPPC_IN21700_30T_cycle_#1731.mat
CC_CELL2,1731,0.72287,2.16927,0.6375,6,discharge,2,-17.391,5.797,2.0,2.0,3.6851,3.2296,26.1917,08-27-22_09.45_CC2_protocol_HPPC_IN21700_30T_cycle_#1731.mat
CC_CELL2,1731,0.72287,2.16927,0.6375,6,discharge,2,-17.391,5.797,10.0,9.9,3.6851,3.0912,34.1498,08-27-22_09.45_CC2_protocol_HPPC_IN21700_30T_cycle_#1731.mat
CC_CELL2,1731,0.72287,2.16927,0.6378,6,charge,2,13.043,4.348,2.0,2.0,3.7031,4.0289,24.9789,08-27-22_09.45_CC2_protocol_HPPC_IN21700_30T_cycle_#1731.mat
CC_CELL2,1731,0.72287,2.16927,0.6378,6,charge,2,13.043,4.348,10.0,9.9,3.7031,4.1007,30.4838,08-27-22_09.45_CC2_protocol_HPPC_IN21700_30T_cycle_#1731.mat
CC_CELL2,1731,0.72287,2.16927,0.6375,6,discharge,3,-25.0,8.333,2.0,2.0,3.6885,3.0785,24.4,08-27-22_09.45_CC2_protocol_HPPC_IN21700_30T_cycle_#1731.mat
CC_CELL2,1731,0.72287,2.16927,0.6375,6,discharge,3,-25.0,8.333,10.0,9.9,3.6885,2.8745,32.56,08-27-22_09.45_CC2_protocol_HPPC_IN21700_30T_cycle_#1731.mat
CC_CELL2,1731,0.72287,2.16927,0.6378,6,charge,3,19.649,6.55,2.0,2.0,3.713,4.1982,24.6934,08-27-22_09.45_CC2_protocol_HPPC_IN21700_30T_cycle_#1731.mat
CC_CELL2,1731,0.72287,2.16927,0.6378,6,charge,3,19.649,6.55,10.0,9.9,3.713,4.2001,24.7901,08-27-22_09.45_CC2_protocol_HPPC_IN21700_30T_cycle_#1731.mat
CC_CELL2,1731,0.72287,2.16927,0.5652,7,discharge,0,-2.175,0.725,2.0,2.0,3.6176,3.5472,32.3648,08-27-22_09.45_CC2_protocol_HPPC_IN21700_30T_cycle_#1731.mat
CC_CELL2,1731,0.72287,2.16927,0.5652,7,discharge,0,-2.175,0.725,10.0,9.9,3.6176,3.5225,43.7201,08-27-22_09.45_CC2_protocol_HPPC_IN21700_30T_cycle_#1731.mat
CC_CELL2,1731,0.72287,2.16927,0.5652,7,charge,0,1.087,0.362,2.0,1.9,3.6212,3.6557,31.73,08-27-22_09.45_CC2_protocol_HPPC_IN21700_30T_cycle_#1731.mat
CC_CELL2,1731,0.72287,2.16927,0.5652,7,charge,0,1.087,0.362,10.0,9.9,3.6212,3.6666,41.7548,08-27-22_09.45_CC2_protocol_HPPC_IN21700_30T_cycle_#1731.mat
CC_CELL2,1731,0.72287,2.16927,0.5652,7,discharge,1,-8.696,2.899,2.0,2.0,3.6195,3.36,29.841,08-27-22_09.45_CC2_protocol_HPPC_IN21700_30T_cycle_#1731.mat
