Repository: KikETs/ECM_HYBRID_BMS_JOINT

## Results

| Arm | Model | Size | Protocol | Result | Worst cell |
|---|---|---|---|---|---|
| SOP | 2RC table + trim (A8) | 4 effective coefficients, 2 EW states | leave-one-cell-out | usable current 69.6 % discharge, 59.5 % charge (τ = 10 s) | 59.9 % / 53.5 % (BOOST_REST) |
| SOH | dQ/dV ridge | 65 coefficients | leave-one-cell-out | RMSE 0.0094, bias −0.0005 | 0.0130 (BOOST_REST) |
| SOC | 2RC EKF, low-current gate | 3 states | leave-one-cell-out | **2.34 %p** over six sensor disturbances on estimated SOH (2.325 on true SOH), per cell 2.00–2.75 | 4.60 %p (BOOST_NEGPULSE_1S, current offset −0.10 A) |

The SOH arm was a 10,945-parameter CNN until the second audit round. Nested

File: analysis/uypydj_hppc_resistance.csv (part 222 of 225)
protocol,cycle,SOH,CAP_Ah,SOC,soc_group,direction,rate_rank,I_A,CRate_rated,tau_s,tau_actual_s,V_pre_V,V_tau_V,R_mOhm,file
CC_CELL2,1731,0.72287,2.16927,0.5652,7,discharge,1,-8.696,2.899,10.0,9.9,3.6195,3.2789,39.167,08-27-22_09.45_CC2_protocol_HPPC_IN21700_30T_cycle_#1731.mat
CC_CELL2,1731,0.72287,2.16927,0.5653,7,charge,1,4.347,1.449,2.0,2.0,3.6309,3.7607,29.8576,08-27-22_09.45_CC2_protocol_HPPC_IN21700_30T_cycle_#1731.mat
CC_CELL2,1731,0.72287,2.16927,0.5653,7,charge,1,4.347,1.449,10.0,9.9,3.6309,3.7963,38.0466,08-27-22_09.45_CC2_protocol_HPPC_IN21700_30T_cycle_#1731.mat
CC_CELL2,1731,0.72287,2.16927,0.5651,7,discharge,2,-17.391,5.797,2.0,2.0,3.6227,3.1559,26.8415,08-27-22_09.45_CC2_protocol_HPPC_IN21700_30T_cycle_#1731.mat
CC_CELL2,1731,0.72287,2.16927,0.5651,7,discharge,2,-17.391,5.797,10.0,9.9,3.6227,3.0064,35.4379,08-27-22_09.45_CC2_protocol_HPPC_IN21700_30T_cycle_#1731.mat
CC_CELL2,1731,0.72287,2.16927,0.5653,7,charge,2,13.044,4.348,2.0,2.0,3.6423,3.9709,25.1917,08-27-22_09.45_CC2_protocol_HPPC_IN21700_30T_cycle_#1731.mat
CC_CELL2,1731,0.72287,2.16927,0.5653,7,charge,2,13.044,4.348,10.0,9.9,3.6423,4.0421,30.6501,08-27-22_09.45_CC2_protocol_HPPC_IN21700_30T_cycle_#1731.mat
CC_CELL2,1731,0.72287,2.16927,0.565,7,discharge,3,-25.001,8.334,2.0,1.9,3.6258,3.0069,24.755,08-27-22_09.45_CC2_protocol_HPPC_IN21700_30T_cycle_#1731.mat
CC_CELL2,1731,0.72287,2.16927,0.565,7,discharge,3,-25.001,8.334,10.0,9.9,3.6258,2.7807,33.8026,08-27-22_09.45_CC2_protocol_HPPC_IN21700_30T_cycle_#1731.mat
CC_CELL2,1731,0.72287,2.16927,0.5654,7,charge,3,21.739,7.246,2.0,2.0,3.6527,4.1379,22.3193,08-27-22_09.45_CC2_protocol_HPPC_IN21700_30T_cycle_#1731.mat
CC_CELL2,1731,0.72287,2.16927,0.5654,7,charge,3,21.739,7.246,10.0,9.9,3.6527,4.2,25.176,08-27-22_09.45_CC2_protocol_HPPC_IN21700_30T_cycle_#1731.mat
CC_CELL2,1731,0.72287,2.16927,0.4927,8,discharge,0,-2.173,0.724,2.0,2.0,3.5509,3.4767,34.1448,08-27-22_09.45_CC2_protocol_HPPC_IN21700_30T_cycle_#1731.mat
CC_CELL2,1731,0.72287,2.16927,0.4927,8,discharge,0,-2.173,0.724,10.0,9.9,3.5509,3.4495,46.6615,08-27-22_09.45_CC2_protocol_HPPC_IN21700_30T_cycle_#1731.mat
CC_CELL2,1731,0.72287,2.16927,0.4928,8,charge,0,1.087,0.362,2.0,2.0,3.5538,3.5908,34.048,08-27-22_09.45_CC2_protocol_HPPC_IN21700_30T_cycle_#1731.mat
CC_CELL2,1731,0.72287,2.16927,0.4928,8,charge,0,1.087,0.362,10.0,9.9,3.5538,3.6022,44.5385,08-27-22_09.45_CC2_protocol_HPPC_IN21700_30T_cycle_#1731.mat
CC_CELL2,1731,0.72287,2.16927,0.4927,8,discharge,1,-8.695,2.898,2.0,2.0,3.554,3.2809,31.407,08-27-22_09.45_CC2_protocol_HPPC_IN21700_30T_cycle_#1731.mat
CC_CELL2,1731,0.72287,2.16927,0.4927,8,discharge,1,-8.695,2.898,10.0,9.9,3.554,3.191,41.7457,08-27-22_09.45_CC2_protocol_HPPC_IN21700_30T_cycle_#1731.mat
CC_CELL2,1731,0.72287,2.16927,0.4928,8,charge,1,4.347,1.449,2.0,2.0,3.5653,3.6991,30.7798,08-27-22_09.45_CC2_protocol_HPPC_IN21700_30T_cycle_#1731.mat
CC_CELL2,1731,0.72287,2.16927,0.4928,8,charge,1,4.347,1.449,10.0,9.9,3.5653,3.7362,39.3145,08-27-22_09.45_CC2_protocol_HPPC_IN21700_30T_cycle_#1731.mat
CC_CELL2,1731,0.72287,2.16927,0.4926,8,discharge,2,-17.391,5.797,2.0,2.0,3.5564,3.0694,28.003,08-27-22_09.45_CC2_protocol_HPPC_IN21700_30T_cycle_#1731.mat
CC_CELL2,1731,0.72287,2.16927,0.4926,8,discharge,2,-17.391,5.797,10.0,9.9,3.5564,2.8942,38.0772,08-27-22_09.45_CC2_protocol_HPPC_IN21700_30T_cycle_#1731.mat
CC_CELL2,1731,0.72287,2.16927,0.4928,8,charge,2,13.042,4.347,2.0,1.9,3.5788,3.9101,25.4025,08-27-22_09.45_CC2_protocol_HPPC_IN21700_30T_cycle_#1731.mat
CC_CELL2,1731,0.72287,2.16927,0.4928,8,charge,2,13.042,4.347,10.0,9.9,3.5788,3.9887,31.4292,08-27-22_09.45_CC2_protocol_HPPC_IN21700_30T_cycle_#1731.mat
CC_CELL2,1731,0.72287,2.16927,0.4925,8,discharge,3,-25.0,8.333,2.0,2.0,3.5615,2.9126,25.956,08-27-22_09.45_CC2_protocol_HPPC_IN21700_30T_cycle_#1731.mat
CC_CELL2,1731,0.72287,2.16927,0.4925,8,discharge,3,-25.0,8.333,10.0,9.9,3.5615,2.6417,36.792,08-27-22_09.45_CC2_protocol_HPPC_IN21700_30T_cycle_#1731.mat
CC_CELL2,1731,0.72287,2.16927,0.4929,8,charge,3,21.739,7.246,2.0,2.0,3.5918,4.0816,22.5309,08-27-22_09.45_CC2_protocol_HPPC_IN21700_30T_cycle_#1731.mat
CC_CELL2,1731,0.72287,2.16927,0.4929,8,charge,3,21.739,7.246,10.0,9.9,3.5918,4.1855,27.3104,08-27-22_09.45_CC2_protocol_HPPC_IN21700_30T_cycle_#1731.mat
CC_CELL2,1731,0.72287,2.16927,0.4203,9,discharge,0,-2.173,0.724,2.0,2.0,3.4819,3.4006,37.412,08-27-22_09.45_CC2_protocol_HPPC_IN21700_30T_cycle_#1731.mat
CC_CELL2,1731,0.72287,2.16927,0.4203,9,discharge,0,-2.173,0.724,10.0,9.9,3.4819,3.3686,52.1375,08-27-22_09.45_CC2_protocol_HPPC_IN21700_30T_cycle_#1731.mat
CC_CELL2,1731,0.72287,2.16927,0.4203,9,charge,0,1.087,0.362,2.0,2.0,3.4849,3.5237,35.6913,08-27-22_09.45_CC2_protocol_HPPC_IN21700_30T_cycle_#1731.mat
CC_CELL2,1731,0.72287,2.16927,0.4203,9,charge,0,1.087,0.362,10.0,9.9,3.4849,3.5342,45.35,08-27-22_09.45_CC2_protocol_HPPC_IN21700_30T_cycle_#1731.mat
CC_CELL2,1731,0.72287,2.16927,0.4202,9,discharge,1,-8.695,2.898,2.0,2.0,3.4847,3.1897,33.926,08-27-22_09.45_CC2_protocol_HPPC_IN21700_30T_cycle_#1731.mat
CC_CELL2,1731,0.72287,2.16927,0.4202,9,discharge,1,-8.695,2.898,10.0,9.9,3.4847,3.0688,47.8299,08-27-22_09.45_CC2_protocol_HPPC_IN21700_30T_cycle_#1731.mat
CC_CELL2,1731,0.72287,2.16927,0.4203,9,charge,1,4.349,1.45,2.0,1.9,3.4948,3.6324,31.6387,08-27-22_09.45_CC2_protocol_HPPC_IN21700_30T_cycle_#1731.mat
CC_CELL2,1731,0.72287,2.16927,0.4203,9,charge,1,4.349,1.45,10.0,9.9,3.4948,3.6677,39.7554,08-27-22_09.45_CC2_protocol_HPPC_IN21700_30T_cycle_#1731.mat
CC_CELL2,1731,0.72287,2.16927,0.4201,9,discharge,2,-17.391,5.797,2.0,2.0,3.4866,2.9653,29.9753,08-27-22_09.45_CC2_protocol_HPPC_IN21700_30T_cycle_#1731.mat
CC_CELL2,1731,0.72287,2.16927,0.4201,9,discharge,2,-17.391,5.797,10.0,9.9,3.4866,2.7317,43.4075,08-27-22_09.45_CC2_protocol_HPPC_IN21700_30T_cycle_#1731.mat
CC_CELL2,1731,0.72287,2.16927,0.4204,9,charge,2,13.042,4.347,2.0,1.9,3.5082,3.8437,25.7246,08-27-22_09.45_CC2_protocol_HPPC_IN21700_30T_cycle_#1731.mat
CC_CELL2,1731,0.72287,2.16927,0.4204,9,charge,2,13.042,4.347,10.0,9.9,3.5082,3.9256,32.0043,08-27-22_09.45_CC2_protocol_HPPC_IN21700_30T_cycle_#1731.mat
CC_CELL2,1731,0.72287,2.16927,0.4201,9,discharge,3,-25.001,8.334,2.0,2.0,3.4905,2.7953,27.8069,08-27-22_09.45_CC2_protocol_HPPC_IN21700_30T_cycle_#1731.mat
CC_CELL2,1731,0.72287,2.16927,0.4201,9,discharge,3,-25.001,8.334,10.0,9.9,3.4905,2.4999,39.6224,08-27-22_09.45_CC2_protocol_HPPC_IN21700_30T_cycle_#1731.mat
CC_CELL2,1731,0.72287,2.16927,0.4204,9,charge,3,21.739,7.246,2.0,2.0,3.5209,4.0148,22.7195,08-27-22_09.45_CC2_protocol_HPPC_IN21700_30T_cycle_#1731.mat
CC_CELL2,1731,0.72287,2.16927,0.4204,9,charge,3,21.739,7.246,10.0,9.9,3.5209,4.1261,27.8394,08-27-22_09.45_CC2_protocol_HPPC_IN21700_30T_cycle_#1731.mat
CC_CELL2,1731,0.72287,2.16927,0.3841,10,discharge,0,-2.173,0.724,2.0,2.0,3.458,3.3726,39.3005,08-27-22_09.45_CC2_protocol_HPPC_IN21700_30T_cycle_#1731.mat
CC_CELL2,1731,0.72287,2.16927,0.3841,10,discharge,0,-2.173,0.724,10.0,9.9,3.458,3.334,57.064,08-27-22_09.45_CC2_protocol_HPPC_IN21700_30T_cycle_#1731.mat
CC_CELL2,1731,0.72287,2.16927,0.3841,10,charge,0,1.087,0.362,2.0,2.0,3.4619,3.5024,37.2517,08-27-22_09.45_CC2_protocol_HPPC_IN21700_30T_cycle_#1731.mat
CC_CELL2,1731,0.72287,2.16927,0.3841,10,charge,0,1.087,0.362,10.0,9.9,3.4619,3.5139,47.8293,08-27-22_09.45_CC2_protocol_HPPC_IN21700_30T_cycle_#1731.mat
CC_CELL2,1731,0.72287,2.16927,0.3841,10,discharge,1,-8.697,2.899,2.0,2.0,3.4595,3.1476,35.8609,08-27-22_09.45_CC2_protocol_HPPC_IN21700_30T_cycle_#1731.mat
CC_CELL2,1731,0.72287,2.16927,0.3841,10,discharge,1,-8.697,2.899,10.0,9.9,3.4595,2.9967,53.2107,08-27-22_09.45_CC2_protocol_HPPC_IN21700_30T_cycle_#1731.mat
CC_CELL2,1731,0.72287,2.16927,0.3842,10,charge,1,4.348,1.449,2.0,2.0,3.4716,3.6131,32.5467,08-27-22_09.45_CC2_protocol_HPPC_IN21700_30T_cycle_#1731.mat
CC_CELL2,1731,0.72287,2.16927,0.3842,10,charge,1,4.348,1.449,10.0,9.9,3.4716,3.6447,39.8151,08-27-22_09.45_CC2_protocol_HPPC_IN21700_30T_cycle_#1731.mat
CC_CELL2,1731,0.72287,2.16927,0.384,10,discharge,2,-17.392,5.797,2.0,1.9,3.461,2.9143,31.434,08-27-22_09.45_CC2_protocol_HPPC_IN21700_30T_cycle_#1731.mat
CC_CELL2,1731,0.72287,2.16927,0.384,10,discharge,2,-17.392,5.797,10.0,9.9,3.461,2.6165,48.5568,08-27-22_09.45_CC2_protocol_HPPC_IN21700_30T_cycle_#1731.mat
CC_CELL2,1731,0.72287,2.16927,0.3842,10,charge,2,13.043,4.348,2.0,2.0,3.4849,3.8211,25.7763,08-27-22_09.45_CC2_protocol_HPPC_IN21700_30T_cycle_#1731.mat
CC_CELL2,1731,0.72287,2.16927,0.3842,10,charge,2,13.043,4.348,10.0,9.9,3.4849,3.8971,31.6032,08-27-22_09.45_CC2_protocol_HPPC_IN21700_30T_cycle_#1731.mat
CC_CELL2,1731,0.72287,2.16927,0.3839,10,discharge,3,-24.999,8.333,2.0,1.9,3.4642,2.7363,29.1172,08-27-22_09.45_CC2_protocol_HPPC_IN21700_30T_cycle_#1731.mat
CC_CELL2,1731,0.72287,2.16927,0.3839,10,discharge,3,-24.999,8.333,10.0,9.9,3.4642,2.4999,38.5735,08-27-22_09.45_CC2_protocol_HPPC_IN21700_30T_cycle_#1731.mat
CC_CELL2,1731,0.72287,2.16927,0.3843,10,charge,3,21.739,7.246,2.0,2.0,3.4941,3.9863,22.6413,08-27-22_09.45_CC2_protocol_HPPC_IN21700_30T_cycle_#1731.mat
CC_CELL2,1731,0.72287,2.16927,0.3843,10,charge,3,21.739,7.246,10.0,9.9,3.4941,4.0961,27.6922,08-27-22_09.45_CC2_protocol_HPPC_IN21700_30T_cycle_#1731.mat
CC_CELL2,1731,0.72287,2.16927,0.3479,11,discharge,0,-2.175,0.725,2.0,1.9,3.4278,3.3365,41.9789,08-27-22_09.45_CC2_protocol_HPPC_IN21700_30T_cycle_#1731.mat
CC_CELL2,1731,0.72287,2.16927,0.3479,11,discharge,0,-2.175,0.725,10.0,9.9,3.4278,3.2843,65.98,08-27-22_09.45_CC2_protocol_HPPC_IN21700_30T_cycle_#1731.mat
CC_CELL2,1731,0.72287,2.16927,0.3479,11,charge,0,1.087,0.362,2.0,2.0,3.4336,3.4768,39.7351,08-27-22_09.45_CC2_protocol_HPPC_IN21700_30T_cycle_#1731.mat
CC_CELL2,1731,0.72287,2.16927,0.3479,11,charge,0,1.087,0.362,10.0,9.9,3.4336,3.4924,54.0839,08-27-22_09.45_CC2_protocol_HPPC_IN21700_30T_cycle_#1731.mat
CC_CELL2,1731,0.72287,2.16927,0.3478,11,discharge,1,-8.696,2.899,2.0,2.0,3.4296,3.0888,39.1922,08-27-22_09.45_CC2_protocol_HPPC_IN21700_30T_cycle_#1731.mat
CC_CELL2,1731,0.72287,2.16927,0.3478,11,discharge,1,-8.696,2.899,10.0,9.9,3.4296,2.8957,61.3989,08-27-22_09.45_CC2_protocol_HPPC_IN21700_30T_cycle_#1731.mat
CC_CELL2,1731,0.72287,2.16927,0.348,11,charge,1,4.348,1.449,2.0,2.0,3.4497,3.5946,33.328,08-27-22_09.45_CC2_protocol_HPPC_IN21700_30T_cycle_#1731.mat
CC_CELL2,1731,0.72287,2.16927,0.348,11,charge,1,4.348,1.449,10.0,9.9,3.4497,3.6259,40.5272,08-27-22_09.45_CC2_protocol_HPPC_IN21700_30T_cycle_#1731.mat
CC_CELL2,1731,0.72287,2.16927,0.3478,11,discharge,2,-17.391,5.797,2.0,2.0,3.4333,2.8311,34.6271,08-27-22_09.45_CC2_protocol_HPPC_IN21700_30T_cycle_#1731.mat
CC_CELL2,1731,0.72287,2.16927,0.3478,11,discharge,2,-17.391,5.797,10.0,9.9,3.4333,2.4999,53.6714,08-27-22_09.45_CC2_protocol_HPPC_IN21700_30T_cycle_#1731.mat
CC_CELL2,1731,0.72287,2.16927,0.348,11,charge,2,13.044,4.348,2.0,1.9,3.4653,3.7979,25.4983,08-27-22_09.45_CC2_protocol_HPPC_IN21700_30T_cycle_#1731.mat
CC_CELL2,1731,0.72287,2.16927,0.348,11,charge,2,13.044,4.348,10.0,9.9,3.4653,3.8703,31.0488,08-27-22_09.45_CC2_protocol_HPPC_IN21700_30T_cycle_#1731.mat
CC_CELL2,1731,0.72287,2.16927,0.3477,11,discharge,3,-22.243,7.414,2.0,2.0,3.4381,2.6372,36.0068,08-27-22_09.45_CC2_protocol_HPPC_IN21700_30T_cycle_#1731.mat
CC_CELL2,1731,0.72287,2.16927,0.3477,11,discharge,3,-22.243,7.414,10.0,9.9,3.4381,2.4999,42.1796,08-27-22_09.45_CC2_protocol_HPPC_IN21700_30T_cycle_#1731.mat
CC_CELL2,1731,0.72287,2.16927,0.3481,11,charge,3,21.739,7.246,2.0,2.0,3.4713,3.9629,22.6137,08-27-22_09.45_CC2_protocol_HPPC_IN21700_30T_cycle_#1731.mat
CC_CELL2,1731,0.72287,2.16927,0.3481,11,charge,3,21.739,7.246,10.0,9.9,3.4713,4.0688,27.4852,08-27-22_09.45_CC2_protocol_HPPC_IN21700_30T_cycle_#1731.mat
CC_CELL2,1731,0.72287,2.16927,0.3116,12,discharge,0,-2.173,0.724,2.0,2.0,3.3793,3.281,45.237,08-27-22_09.45_CC2_protocol_HPPC_IN21700_30T_cycle_#1731.mat
CC_CELL2,1731,0.72287,2.16927,0.3116,12,discharge,0,-2.173,0.724,10.0,9.9,3.3793,3.218,74.2292,08-27-22_09.45_CC2_protocol_HPPC_IN21700_30T_cycle_#1731.mat
CC_CELL2,1731,0.72287,2.16927,0.3117,12,charge,0,1.087,0.362,2.0,2.0,3.3863,3.4316,41.6705,08-27-22_09.45_CC2_protocol_HPPC_IN21700_30T_cycle_#1731.mat
CC_CELL2,1731,0.72287,2.16927,0.3117,12,charge,0,1.087,0.362,10.0,9.9,3.3863,3.4524,60.804,08-27-22_09.45_CC2_protocol_HPPC_IN21700_30T_cycle_#1731.mat
CC_CELL2,1731,0.72287,2.16927,0.3116,12,discharge,1,-8.695,2.898,2.0,2.0,3.3828,3.0193,41.8037,08-27-22_09.45_CC2_protocol_HPPC_IN21700_30T_cycle_#1731.mat
CC_CELL2,1731,0.72287,2.16927,0.3116,12,discharge,1,-8.695,2.898,10.0,9.9,3.3828,2.7758,69.807,08-27-22_09.45_CC2_protocol_HPPC_IN21700_30T_cycle_#1731.mat
CC_CELL2,1731,0.72287,2.16927,0.3117,12,charge,1,4.349,1.45,2.0,2.0,3.41,3.5624,35.0401,08-27-22_09.45_CC2_protocol_HPPC_IN21700_30T_cycle_#1731.mat
CC_CELL2,1731,0.72287,2.16927,0.3117,12,charge,1,4.349,1.45,10.0,9.9,3.41,3.6062,45.1107,08-27-22_09.45_CC2_protocol_HPPC_IN21700_30T_cycle_#1731.mat
CC_CELL2,1731,0.72287,2.16927,0.3115,12,discharge,2,-17.383,5.794,2.0,2.0,3.3911,2.7359,37.692,08-27-22_09.45_CC2_protocol_HPPC_IN21700_30T_cycle_#1731.mat
CC_CELL2,1731,0.72287,2.16927,0.3115,12,discharge,2,-17.383,5.794,10.0,9.9,3.3911,2.5,51.2627,08-27-22_09.45_CC2_protocol_HPPC_IN21700_30T_cycle_#1731.mat
CC_CELL2,1731,0.72287,2.16927,0.3118,12,charge,2,13.043,4.348,2.0,2.0,3.4326,3.7795,26.5966,08-27-22_09.45_CC2_protocol_HPPC_IN21700_30T_cycle_#1731.mat
CC_CELL2,1731,0.72287,2.16927,0.3118,12,charge,2,13.043,4.348,10.0,9.9,3.4326,3.8498,31.9865,08-27-22_09.45_CC2_protocol_HPPC_IN21700_30T_cycle_#1731.mat
CC_CELL2,1731,0.72287,2.16927,0.3115,12,discharge,3,-17.186,5.729,2.0,2.0,3.3989,2.5118,51.6176,08-27-22_09.45_CC2_protocol_HPPC_IN21700_30T_cycle_#1731.mat
CC_CELL2,1731,0.72287,2.16927,0.3115,12,discharge,3,-17.186,5.729,10.0,9.9,3.3989,2.5,52.3042,08-27-22_09.45_CC2_protocol_HPPC_IN21700_30T_cycle_#1731.mat
CC_CELL2,1731,0.72287,2.16927,0.3118,12,charge,3,21.741,7.247,2.0,1.9,3.4404,3.9406,23.0072,08-27-22_09.45_CC2_protocol_HPPC_IN21700_30T_cycle_#1731.mat
CC_CELL2,1731,0.72287,2.16927,0.3118,12,charge,3,21.741,7.247,10.0,9.9,3.4404,4.0474,27.9196,08-27-22_09.45_CC2_protocol_HPPC_IN21700_30T_cycle_#1731.mat
CC_CELL2,1768,0.70802,2.12471,1.0,0,discharge,0,-2.127,0.709,2.0,1.9,4.0885,3.9936,44.6147,09-02-22_04.12_CC2_protocol_HPPC_IN21700_30T_cycle_#1768.mat
CC_CELL2,1768,0.70802,2.12471,1.0,0,discharge,0,-2.127,0.709,10.0,9.7,4.0885,3.9603,60.2699,09-02-22_04.12_CC2_protocol_HPPC_IN21700_30T_cycle_#1768.mat
CC_CELL2,1768,0.70802,2.12471,1.0,0,charge,0,1.062,0.354,2.0,2.0,4.1037,4.1618,54.7132,09-02-22_04.12_CC2_protocol_HPPC_IN21700_30T_cycle_#1768.mat
CC_CELL2,1768,0.70802,2.12471,1.0,0,charge,0,1.062,0.354,10.0,9.9,4.1037,4.1871,78.5385,09-02-22_04.12_CC2_protocol_HPPC_IN21700_30T_cycle_#1768.mat
CC_CELL2,1768,0.70802,2.12471,0.9999,0,discharge,1,-8.505,2.835,2.0,2.0,4.0979,3.7543,40.4017,09-02-22_04.12_CC2_protocol_HPPC_IN21700_30T_cycle_#1768.mat
CC_CELL2,1768,0.70802,2.12471,0.9999,0,discharge,1,-8.505,2.835,10.0,9.9,4.0979,3.6889,48.0916,09-02-22_04.12_CC2_protocol_HPPC_IN21700_30T_cycle_#1768.mat
CC_CELL2,1768,0.70802,2.12471,1.0,0,charge,1,1.329,0.443,2.0,2.0,4.1115,4.2,66.5864,09-02-22_04.12_CC2_protocol_HPPC_IN21700_30T_cycle_#1768.mat
CC_CELL2,1768,0.70802,2.12471,1.0,0,charge,1,1.329,0.443,10.0,9.9,4.1115,4.2,66.5864,09-02-22_04.12_CC2_protocol_HPPC_IN21700_30T_cycle_#1768.mat
CC_CELL2,1768,0.70802,2.12471,0.9999,0,discharge,2,-17.015,5.672,2.0,2.0,4.0969,3.5274,33.4705,09-02-22_04.12_CC2_protocol_HPPC_IN21700_30T_cycle_#1768.mat
CC_CELL2,1768,0.70802,2.12471,0.9999,0,discharge,2,-17.015,5.672,10.0,9.9,4.0969,3.4012,40.8875,09-02-22_04.12_CC2_protocol_HPPC_IN21700_30T_cycle_#1768.mat
CC_CELL2,1768,0.70802,2.12471,1.0001,0,charge,2,1.333,0.444,2.0,2.0,4.1208,4.2,59.4149,09-02-22_04.12_CC2_protocol_HPPC_IN21700_30T_cycle_#1768.mat
CC_CELL2,1768,0.70802,2.12471,0.9998,0,discharge,3,-24.457,8.152,2.0,2.0,4.0975,3.3594,30.1795,09-02-22_04.12_CC2_protocol_HPPC_IN21700_30T_cycle_#1768.mat
CC_CELL2,1768,0.70802,2.12471,0.9998,0,discharge,3,-24.457,8.152,10.0,9.9,4.0975,3.171,37.8828,09-02-22_04.12_CC2_protocol_HPPC_IN21700_30T_cycle_#1768.mat
CC_CELL2,1768,0.70802,2.12471,1.0,0,charge,3,1.693,0.564,2.0,2.0,4.131,4.2,40.7633,09-02-22_04.12_CC2_protocol_HPPC_IN21700_30T_cycle_#1768.mat
CC_CELL2,1768,0.70802,2.12471,0.9645,1,discharge,0,-2.127,0.709,2.0,2.0,4.0647,3.9713,43.9075,09-02-22_04.12_CC2_protocol_HPPC_IN21700_30T_cycle_#1768.mat
CC_CELL2,1768,0.70802,2.12471,0.9645,1,discharge,0,-2.127,0.709,10.0,9.9,4.0647,3.9355,60.7371,09-02-22_04.12_CC2_protocol_HPPC_IN21700_30T_cycle_#1768.mat
CC_CELL2,1768,0.70802,2.12471,0.9646,1,charge,0,1.062,0.354,2.0,2.0,4.0697,4.1163,43.8919,09-02-22_04.12_CC2_protocol_HPPC_IN21700_30T_cycle_#1768.mat
CC_CELL2,1768,0.70802,2.12471,0.9646,1,charge,0,1.062,0.354,10.0,9.9,4.0697,4.1309,57.6434,09-02-22_04.12_CC2_protocol_HPPC_IN21700_30T_cycle_#1768.mat
CC_CELL2,1768,0.70802,2.12471,0.9645,1,discharge,1,-8.505,2.835,2.0,2.0,4.0654,3.749,37.2021,09-02-22_04.12_CC2_protocol_HPPC_IN21700_30T_cycle_#1768.mat
CC_CELL2,1768,0.70802,2.12471,0.9645,1,discharge,1,-8.505,2.835,10.0,9.9,4.0654,3.6654,47.0317,09-02-22_04.12_CC2_protocol_HPPC_IN21700_30T_cycle_#1768.mat
CC_CELL2,1768,0.70802,2.12471,0.9646,1,charge,1,2.554,0.851,2.0,2.0,4.0766,4.2,48.3145,09-02-22_04.12_CC2_protocol_HPPC_IN21700_30T_cycle_#1768.mat
CC_CELL2,1768,0.70802,2.12471,0.9646,1,charge,1,2.554,0.851,10.0,9.9,4.0766,4.2,48.3145,09-02-22_04.12_CC2_protocol_HPPC_IN21700_30T_cycle_#1768.mat
CC_CELL2,1768,0.70802,2.12471,0.9644,1,discharge,2,-17.013,5.671,2.0,2.0,4.0674,3.5289,31.6523,09-02-22_04.12_CC2_protocol_HPPC_IN21700_30T_cycle_#1768.mat
CC_CELL2,1768,0.70802,2.12471,0.9644,1,discharge,2,-17.013,5.671,10.0,9.9,4.0674,3.3863,40.0341,09-02-22_04.12_CC2_protocol_HPPC_IN21700_30T_cycle_#1768.mat
CC_CELL2,1768,0.70802,2.12471,0.9646,1,charge,2,2.462,0.821,2.0,2.0,4.082,4.2,47.9285,09-02-22_04.12_CC2_protocol_HPPC_IN21700_30T_cycle_#1768.mat
CC_CELL2,1768,0.70802,2.12471,0.9646,1,charge,2,2.462,0.821,10.0,9.9,4.082,4.2,47.9285,09-02-22_04.12_CC2_protocol_HPPC_IN21700_30T_cycle_#1768.mat
CC_CELL2,1768,0.70802,2.12471,0.9644,1,discharge,3,-24.458,8.153,2.0,2.0,4.0712,3.3639,28.919,09-02-22_04.12_CC2_protocol_HPPC_IN21700_30T_cycle_#1768.mat
CC_CELL2,1768,0.70802,2.12471,0.9644,1,discharge,3,-24.458,8.153,10.0,9.9,4.0712,3.1599,37.2598,09-02-22_04.12_CC2_protocol_HPPC_IN21700_30T_cycle_#1768.mat
CC_CELL2,1768,0.70802,2.12471,0.9646,1,charge,3,2.288,0.763,2.0,2.0,4.0868,4.2001,49.5236,09-02-22_04.12_CC2_protocol_HPPC_IN21700_30T_cycle_#1768.mat
CC_CELL2,1768,0.70802,2.12471,0.9646,1,charge,3,2.288,0.763,10.0,9.9,4.0868,4.2001,49.5236,09-02-22_04.12_CC2_protocol_HPPC_IN21700_30T_cycle_#1768.mat
CC_CELL2,1768,0.70802,2.12471,0.9291,2,discharge,0,-2.127,0.709,2.0,2.0,4.0085,3.9235,39.9586,09-02-22_04.12_CC2_protocol_HPPC_IN21700_30T_cycle_#1768.mat
CC_CELL2,1768,0.70802,2.12471,0.9291,2,discharge,0,-2.127,0.709,10.0,9.9,4.0085,3.8888,56.2712,09-02-22_04.12_CC2_protocol_HPPC_IN21700_30T_cycle_#1768.mat
CC_CELL2,1768,0.70802,2.12471,0.9291,2,charge,0,1.062,0.354,2.0,1.9,4.0134,4.0551,39.284,09-02-22_04.12_CC2_protocol_HPPC_IN21700_30T_cycle_#1768.mat
CC_CELL2,1768,0.70802,2.12471,0.9291,2,charge,0,1.062,0.354,10.0,9.9,4.0134,4.0713,54.5455,09-02-22_04.12_CC2_protocol_HPPC_IN21700_30T_cycle_#1768.mat
CC_CELL2,1768,0.70802,2.12471,0.929,2,discharge,1,-8.507,2.836,2.0,2.0,4.0098,3.7135,34.8301,09-02-22_04.12_CC2_protocol_HPPC_IN21700_30T_cycle_#1768.mat
CC_CELL2,1768,0.70802,2.12471,0.929,2,discharge,1,-8.507,2.836,10.0,9.9,4.0098,3.6321,44.3987,09-02-22_04.12_CC2_protocol_HPPC_IN21700_30T_cycle_#1768.mat
CC_CELL2,1768,0.70802,2.12471,0.9291,2,charge,1,4.188,1.396,2.0,2.0,4.0243,4.1807,37.3475,09-02-22_04.12_CC2_protocol_HPPC_IN21700_30T_cycle_#1768.mat
CC_CELL2,1768,0.70802,2.12471,0.9291,2,charge,1,4.188,1.396,10.0,9.9,4.0243,4.2,41.9562,09-02-22_04.12_CC2_protocol_HPPC_IN21700_30T_cycle_#1768.mat
CC_CELL2,1768,0.70802,2.12471,0.929,2,discharge,2,-17.015,5.672,2.0,1.9,4.0119,3.5034,29.8854,09-02-22_04.12_CC2_protocol_HPPC_IN21700_30T_cycle_#1768.mat
CC_CELL2,1768,0.70802,2.12471,0.929,2,discharge,2,-17.015,5.672,10.0,9.9,4.0119,3.3614,38.231,09-02-22_04.12_CC2_protocol_HPPC_IN21700_30T_cycle_#1768.mat
CC_CELL2,1768,0.70802,2.12471,0.9292,2,charge,2,3.987,1.329,2.0,2.0,4.0358,4.2,41.1818,09-02-22_04.12_CC2_protocol_HPPC_IN21700_30T_cycle_#1768.mat
CC_CELL2,1768,0.70802,2.12471,0.9292,2,charge,2,3.987,1.329,10.0,9.9,4.0358,4.2,41.1818,09-02-22_04.12_CC2_protocol_HPPC_IN21700_30T_cycle_#1768.mat
CC_CELL2,1768,0.70802,2.12471,0.9289,2,discharge,3,-24.457,8.152,2.0,2.0,4.016,3.3404,27.624,09-02-22_04.12_CC2_protocol_HPPC_IN21700_30T_cycle_#1768.mat
CC_CELL2,1768,0.70802,2.12471,0.9289,2,discharge,3,-24.457,8.152,10.0,9.9,4.016,3.1387,35.8711,09-02-22_04.12_CC2_protocol_HPPC_IN21700_30T_cycle_#1768.mat
CC_CELL2,1768,0.70802,2.12471,0.9292,2,charge,3,3.775,1.258,2.0,1.9,4.0454,4.2,40.958,09-02-22_04.12_CC2_protocol_HPPC_IN21700_30T_cycle_#1768.mat
CC_CELL2,1768,0.70802,2.12471,0.9292,2,charge,3,3.775,1.258,10.0,9.9,4.0454,4.2,40.958,09-02-22_04.12_CC2_protocol_HPPC_IN21700_30T_cycle_#1768.mat
CC_CELL2,1768,0.70802,2.12471,0.8582,3,discharge,0,-2.127,0.709,2.0,2.0,3.8905,3.8183,33.9413,09-02-22_04.12_CC2_protocol_HPPC_IN21700_30T_cycle_#1768.mat
CC_CELL2,1768,0.70802,2.12471,0.8582,3,discharge,0,-2.127,0.709,10.0,9.9,3.8905,3.7944,45.1768,09-02-22_04.12_CC2_protocol_HPPC_IN21700_30T_cycle_#1768.mat
CC_CELL2,1768,0.70802,2.12471,0.8582,3,charge,0,1.063,0.354,2.0,1.9,3.8935,3.9292,33.5716,09-02-22_04.12_CC2_protocol_HPPC_IN21700_30T_cycle_#1768.mat
CC_CELL2,1768,0.70802,2.12471,0.8582,3,charge,0,1.063,0.354,10.0,9.9,3.8935,3.9404,44.1038,09-02-22_04.12_CC2_protocol_HPPC_IN21700_30T_cycle_#1768.mat
CC_CELL2,1768,0.70802,2.12471,0.8582,3,discharge,1,-8.505,2.835,2.0,2.0,3.8919,3.6309,30.6875,09-02-22_04.12_CC2_protocol_HPPC_IN21700_30T_cycle_#1768.mat
CC_CELL2,1768,0.70802,2.12471,0.8582,3,discharge,1,-8.505,2.835,10.0,9.9,3.8919,3.5619,38.8002,09-02-22_04.12_CC2_protocol_HPPC_IN21700_30T_cycle_#1768.mat
CC_CELL2,1768,0.70802,2.12471,0.8583,3,charge,1,4.254,1.418,2.0,2.0,3.9013,4.0383,32.2042,09-02-22_04.12_CC2_protocol_HPPC_IN21700_30T_cycle_#1768.mat
CC_CELL2,1768,0.70802,2.12471,0.8583,3,charge,1,4.254,1.418,10.0,9.9,3.9013,4.0774,41.3954,09-02-22_04.12_CC2_protocol_HPPC_IN21700_30T_cycle_#1768.mat
CC_CELL2,1768,0.70802,2.12471,0.8581,3,discharge,2,-17.014,5.671,2.0,1.9,3.8945,3.4322,27.1717,09-02-22_04.12_CC2_protocol_HPPC_IN21700_30T_cycle_#1768.mat
CC_CELL2,1768,0.70802,2.12471,0.8581,3,discharge,2,-17.014,5.671,10.0,9.9,3.8945,3.2987,35.0182,09-02-22_04.12_CC2_protocol_HPPC_IN21700_30T_cycle_#1768.mat
CC_CELL2,1768,0.70802,2.12471,0.8583,3,charge,2,8.826,2.942,2.0,2.0,3.9116,4.2002,32.6992,09-02-22_04.12_CC2_protocol_HPPC_IN21700_30T_cycle_#1768.mat
CC_CELL2,1768,0.70802,2.12471,0.8583,3,charge,2,8.826,2.942,10.0,9.9,3.9116,4.2002,32.6992,09-02-22_04.12_CC2_protocol_HPPC_IN21700_30T_cycle_#1768.mat
CC_CELL2,1768,0.70802,2.12471,0.858,3,discharge,3,-24.457,8.152,2.0,2.0,3.8976,3.2754,25.4406,09-02-22_04.12_CC2_protocol_HPPC_IN21700_30T_cycle_#1768.mat
CC_CELL2,1768,0.70802,2.12471,0.858,3,discharge,3,-24.457,8.152,10.0,9.9,3.8976,3.0782,33.5037,09-02-22_04.12_CC2_protocol_HPPC_IN21700_30T_cycle_#1768.mat
CC_CELL2,1768,0.70802,2.12471,0.8584,3,charge,3,8.568,2.856,2.0,2.0,3.9219,4.2001,32.4685,09-02-22_04.12_CC2_protocol_HPPC_IN21700_30T_cycle_#1768.mat
CC_CELL2,1768,0.70802,2.12471,0.8584,3,charge,3,8.568,2.856,10.0,9.9,3.9219,4.2,32.4568,09-02-22_04.12_CC2_protocol_HPPC_IN21700_30T_cycle_#1768.mat
CC_CELL2,1768,0.70802,2.12471,0.7873,4,discharge,0,-2.127,0.709,2.0,2.0,3.8223,3.7531,32.531,09-02-22_04.12_CC2_protocol_HPPC_IN21700_30T_cycle_#1768.mat
CC_CELL2,1768,0.70802,2.12471,0.7873,4,discharge,0,-2.127,0.709,10.0,9.9,3.8223,3.7286,44.0485,09-02-22_04.12_CC2_protocol_HPPC_IN21700_30T_cycle_#1768.mat
CC_CELL2,1768,0.70802,2.12471,0.7873,4,charge,0,1.064,0.355,2.0,2.0,3.8256,3.8599,32.2429,09-02-22_04.12_CC2_protocol_HPPC_IN21700_30T_cycle_#1768.mat
CC_CELL2,1768,0.70802,2.12471,0.7873,4,charge,0,1.064,0.355,10.0,9.9,3.8256,3.8705,42.2072,09-02-22_04.12_CC2_protocol_HPPC_IN21700_30T_cycle_#1768.mat
CC_CELL2,1768,0.70802,2.12471,0.7873,4,discharge,1,-8.507,2.836,2.0,2.0,3.8241,3.5697,29.9048,09-02-22_04.12_CC2_protocol_HPPC_IN21700_30T_cycle_#1768.mat
CC_CELL2,1768,0.70802,2.12471,0.7873,4,discharge,1,-8.507,2.836,10.0,9.9,3.8241,3.4926,38.9679,09-02-22_04.12_CC2_protocol_HPPC_IN21700_30T_cycle_#1768.mat
CC_CELL2,1768,0.70802,2.12471,0.7874,4,charge,1,4.254,1.418,2.0,2.0,3.8338,3.964,30.6079,09-02-22_04.12_CC2_protocol_HPPC_IN21700_30T_cycle_#1768.mat
CC_CELL2,1768,0.70802,2.12471,0.7874,4,charge,1,4.254,1.418,10.0,9.9,3.8338,3.9957,38.0601,09-02-22_04.12_CC2_protocol_HPPC_IN21700_30T_cycle_#1768.mat
CC_CELL2,1768,0.70802,2.12471,0.7872,4,discharge,2,-17.015,5.672,2.0,1.9,3.8264,3.3713,26.747,09-02-22_04.12_CC2_protocol_HPPC_IN21700_30T_cycle_#1768.mat
CC_CELL2,1768,0.70802,2.12471,0.7872,4,discharge,2,-17.015,5.672,10.0,9.9,3.8264,3.2279,35.1748,09-02-22_04.12_CC2_protocol_HPPC_IN21700_30T_cycle_#1768.mat
CC_CELL2,1768,0.70802,2.12471,0.7874,4,charge,2,12.434,4.145,2.0,2.0,3.8429,4.1766,26.8377,09-02-22_04.12_CC2_protocol_HPPC_IN21700_30T_cycle_#1768.mat
CC_CELL2,1768,0.70802,2.12471,0.7874,4,charge,2,12.434,4.145,10.0,9.9,3.8429,4.2,28.7196,09-02-22_04.12_CC2_protocol_HPPC_IN21700_30T_cycle_#1768.mat
CC_CELL2,1768,0.70802,2.12471,0.7871,4,discharge,3,-24.458,8.153,2.0,2.0,3.8305,3.2167,25.0961,09-02-22_04.12_CC2_protocol_HPPC_IN21700_30T_cycle_#1768.mat
CC_CELL2,1768,0.70802,2.12471,0.7871,4,discharge,3,-24.458,8.153,10.0,9.9,3.8305,3.0094,33.5718,09-02-22_04.12_CC2_protocol_HPPC_IN21700_30T_cycle_#1768.mat
CC_CELL2,1768,0.70802,2.12471,0.7875,4,charge,3,12.33,4.11,2.0,2.0,3.8513,4.2001,28.2887,09-02-22_04.12_CC2_protocol_HPPC_IN21700_30T_cycle_#1768.mat
CC_CELL2,1768,0.70802,2.12471,0.7875,4,charge,3,12.33,4.11,10.0,9.9,3.8513,4.2,28.2806,09-02-22_04.12_CC2_protocol_HPPC_IN21700_30T_cycle_#1768.mat
CC_CELL2,1768,0.70802,2.12471,0.7164,5,discharge,0,-2.127,0.709,2.0,2.0,3.7484,3.6802,32.0609,09-02-22_04.12_CC2_protocol_HPPC_IN21700_30T_cycle_#1768.mat
CC_CELL2,1768,0.70802,2.12471,0.7164,5,discharge,0,-2.127,0.709,10.0,9.9,3.7484,3.6547,44.0485,09-02-22_04.12_CC2_protocol_HPPC_IN21700_30T_cycle_#1768.mat
CC_CELL2,1768,0.70802,2.12471,0.7164,5,charge,0,1.064,0.355,2.0,1.9,3.7529,3.7869,31.9609,09-02-22_04.12_CC2_protocol_HPPC_IN21700_30T_cycle_#1768.mat
CC_CELL2,1768,0.70802,2.12471,0.7164,5,charge,0,1.064,0.355,10.0,9.9,3.7529,3.7986,42.9592,09-02-22_04.12_CC2_protocol_HPPC_IN21700_30T_cycle_#1768.mat
CC_CELL2,1768,0.70802,2.12471,0.7164,5,discharge,1,-8.507,2.836,2.0,2.0,3.7523,3.4971,29.9988,09-02-22_04.12_CC2_protocol_HPPC_IN21700_30T_cycle_#1768.mat
CC_CELL2,1768,0.70802,2.12471,0.7164,5,discharge,1,-8.507,2.836,10.0,9.9,3.7523,3.4171,39.4028,09-02-22_04.12_CC2_protocol_HPPC_IN21700_30T_cycle_#1768.mat
CC_CELL2,1768,0.70802,2.12471,0.7165,5,charge,1,4.254,1.418,2.0,1.9,3.7627,3.8914,30.2539,09-02-22_04.12_CC2_protocol_HPPC_IN21700_30T_cycle_#1768.mat
CC_CELL2,1768,0.70802,2.12471,0.7165,5,charge,1,4.254,1.418,10.0,9.9,3.7627,3.9269,38.599,09-02-22_04.12_CC2_protocol_HPPC_IN21700_30T_cycle_#1768.mat
CC_CELL2,1768,0.70802,2.12471,0.7163,5,discharge,2,-17.013,5.671,2.0,1.9,3.7556,3.2993,26.8207,09-02-22_04.12_CC2_protocol_HPPC_IN21700_30T_cycle_#1768.mat
CC_CELL2,1768,0.70802,2.12471,0.7163,5,discharge,2,-17.013,5.671,10.0,9.9,3.7556,3.1526,35.4435,09-02-22_04.12_CC2_protocol_HPPC_IN21700_30T_cycle_#1768.mat
CC_CELL2,1768,0.70802,2.12471,0.7165,5,charge,2,12.759,4.253,2.0,1.9,3.7734,4.1035,25.8719,09-02-22_04.12_CC2_protocol_HPPC_IN21700_30T_cycle_#1768.mat
CC_CELL2,1768,0.70802,2.12471,0.7165,5,charge,2,12.759,4.253,10.0,9.9,3.7734,4.1776,31.6796,09-02-22_04.12_CC2_protocol_HPPC_IN21700_30T_cycle_#1768.mat
CC_CELL2,1768,0.70802,2.12471,0.7162,5,discharge,3,-24.456,8.152,2.0,2.0,3.7597,3.1442,25.1676,09-02-22_04.12_CC2_protocol_HPPC_IN21700_30T_cycle_#1768.mat
CC_CELL2,1768,0.70802,2.12471,0.7162,5,discharge,3,-24.456,8.152,10.0,9.9,3.7597,2.9351,33.7177,09-02-22_04.12_CC2_protocol_HPPC_IN21700_30T_cycle_#1768.mat
CC_CELL2,1768,0.70802,2.12471,0.7166,5,charge,3,15.422,5.141,2.0,2.0,3.7835,4.2002,27.0198,09-02-22_04.12_CC2_protocol_HPPC_IN21700_30T_cycle_#1768.mat
CC_CELL2,1768,0.70802,2.12471,0.7166,5,charge,3,15.422,5.141,10.0,9.9,3.7835,4.2001,27.0134,09-02-22_04.12_CC2_protocol_HPPC_IN21700_30T_cycle_#1768.mat
CC_CELL2,1768,0.70802,2.12471,0.6455,6,discharge,0,-2.127,0.709,2.0,2.0,3.6766,3.607,32.716,09-02-22_04.12_CC2_protocol_HPPC_IN21700_30T_cycle_#1768.mat
CC_CELL2,1768,0.70802,2.12471,0.6455,6,discharge,0,-2.127,0.709,10.0,9.9,3.6766,3.5821,44.4204,09-02-22_04.12_CC2_protocol_HPPC_IN21700_30T_cycle_#1768.mat
CC_CELL2,1768,0.70802,2.12471,0.6456,6,charge,0,1.063,0.354,2.0,1.9,3.6803,3.7144,32.067,09-02-22_04.12_CC2_protocol_HPPC_IN21700_30T_cycle_#1768.mat
CC_CELL2,1768,0.70802,2.12471,0.6456,6,charge,0,1.063,0.354,10.0,9.9,3.6803,3.7259,42.8813,09-02-22_04.12_CC2_protocol_HPPC_IN21700_30T_cycle_#1768.mat
CC_CELL2,1768,0.70802,2.12471,0.6455,6,discharge,1,-8.505,2.835,2.0,2.0,3.6794,3.4228,30.1705,09-02-22_04.12_CC2_protocol_HPPC_IN21700_30T_cycle_#1768.mat
CC_CELL2,1768,0.70802,2.12471,0.6455,6,discharge,1,-8.505,2.835,10.0,9.9,3.6794,3.344,39.4356,09-02-22_04.12_CC2_protocol_HPPC_IN21700_30T_cycle_#1768.mat
CC_CELL2,1768,0.70802,2.12471,0.6456,6,charge,1,4.254,1.418,2.0,2.0,3.69,3.8199,30.5352,09-02-22_04.12_CC2_protocol_HPPC_IN21700_30T_cycle_#1768.mat
CC_CELL2,1768,0.70802,2.12471,0.6456,6,charge,1,4.254,1.418,10.0,9.9,3.69,3.8559,38.9977,09-02-22_04.12_CC2_protocol_HPPC_IN21700_30T_cycle_#1768.mat
CC_CELL2,1768,0.70802,2.12471,0.6454,6,discharge,2,-17.015,5.672,2.0,2.0,3.6822,3.2204,27.1408,09-02-22_04.12_CC2_protocol_HPPC_IN21700_30T_cycle_#1768.mat
CC_CELL2,1768,0.70802,2.12471,0.6454,6,discharge,2,-17.015,5.672,10.0,9.9,3.6822,3.0766,35.5921,09-02-22_04.12_CC2_protocol_HPPC_IN21700_30T_cycle_#1768.mat
CC_CELL2,1768,0.70802,2.12471,0.6457,6,charge,2,12.761,4.254,2.0,2.0,3.7011,4.0338,26.0716,09-02-22_04.12_CC2_protocol_HPPC_IN21700_30T_cycle_#1768.mat
CC_CELL2,1768,0.70802,2.12471,0.6457,6,charge,2,12.761,4.254,10.0,9.9,3.7011,4.1078,31.8705,09-02-22_04.12_CC2_protocol_HPPC_IN21700_30T_cycle_#1768.mat
CC_CELL2,1768,0.70802,2.12471,0.6454,6,discharge,3,-24.457,8.152,2.0,2.0,3.686,3.0683,25.2566,09-02-22_04.12_CC2_protocol_HPPC_IN21700_30T_cycle_#1768.mat
CC_CELL2,1768,0.70802,2.12471,0.6454,6,discharge,3,-24.457,8.152,10.0,9.9,3.686,2.8585,33.8349,09-02-22_04.12_CC2_protocol_HPPC_IN21700_30T_cycle_#1768.mat
CC_CELL2,1768,0.70802,2.12471,0.6457,6,charge,3,18.798,6.266,2.0,2.0,3.712,4.2002,25.9708,09-02-22_04.12_CC2_protocol_HPPC_IN21700_30T_cycle_#1768.mat
CC_CELL2,1768,0.70802,2.12471,0.6457,6,charge,3,18.798,6.266,10.0,9.9,3.712,4.2,25.9602,09-02-22_04.12_CC2_protocol_HPPC_IN21700_30T_cycle_#1768.mat
CC_CELL2,1768,0.70802,2.12471,0.5747,7,discharge,0,-2.126,0.709,2.0,2.0,3.6152,3.5432,33.8744,09-02-22_04.12_CC2_protocol_HPPC_IN21700_30T_cycle_#1768.mat
CC_CELL2,1768,0.70802,2.12471,0.5747,7,discharge,0,-2.126,0.709,10.0,9.9,3.6152,3.5174,46.0127,09-02-22_04.12_CC2_protocol_HPPC_IN21700_30T_cycle_#1768.mat
CC_CELL2,1768,0.70802,2.12471,0.5747,7,charge,0,1.063,0.354,2.0,2.0,3.6189,3.6544,33.3866,09-02-22_04.12_CC2_protocol_HPPC_IN21700_30T_cycle_#1768.mat
CC_CELL2,1768,0.70802,2.12471,0.5747,7,charge,0,1.063,0.354,10.0,9.9,3.6189,3.6657,44.0139,09-02-22_04.12_CC2_protocol_HPPC_IN21700_30T_cycle_#1768.mat
CC_CELL2,1768,0.70802,2.12471,0.5746,7,discharge,1,-8.507,2.836,2.0,1.9,3.618,3.3553,30.8808,09-02-22_04.12_CC2_protocol_HPPC_IN21700_30T_cycle_#1768.mat
CC_CELL2,1768,0.70802,2.12471,0.5746,7,discharge,1,-8.507,2.836,10.0,9.9,3.618,3.2692,41.002,09-02-22_04.12_CC2_protocol_HPPC_IN21700_30T_cycle_#1768.mat
CC_CELL2,1768,0.70802,2.12471,0.5747,7,charge,1,4.254,1.418,2.0,2.0,3.6293,3.762,31.1956,09-02-22_04.12_CC2_protocol_HPPC_IN21700_30T_cycle_#1768.mat
CC_CELL2,1768,0.70802,2.12471,0.5747,7,charge,1,4.254,1.418,10.0,9.9,3.6293,3.7992,39.9408,09-02-22_04.12_CC2_protocol_HPPC_IN21700_30T_cycle_#1768.mat
CC_CELL2,1768,0.70802,2.12471,0.5745,7,discharge,2,-17.015,5.672,2.0,2.0,3.6209,3.1471,27.846,09-02-22_04.12_CC2_protocol_HPPC_IN21700_30T_cycle_#1768.mat
CC_CELL2,1768,0.70802,2.12471,0.5745,7,discharge,2,-17.015,5.672,10.0,9.9,3.6209,2.9918,36.9733,09-02-22_04.12_CC2_protocol_HPPC_IN21700_30T_cycle_#1768.mat
CC_CELL2,1768,0.70802,2.12471,0.5748,7,charge,2,12.761,4.254,2.0,2.0,3.6407,3.9771,26.3616,09-02-22_04.12_CC2_protocol_HPPC_IN21700_30T_cycle_#1768.mat
CC_CELL2,1768,0.70802,2.12471,0.5748,7,charge,2,12.761,4.254,10.0,9.9,3.6407,4.051,32.1527,09-02-22_04.12_CC2_protocol_HPPC_IN21700_30T_cycle_#1768.mat
CC_CELL2,1768,0.70802,2.12471,0.5745,7,discharge,3,-24.457,8.152,2.0,2.0,3.6241,2.9935,25.784,09-02-22_04.12_CC2_protocol_HPPC_IN21700_30T_cycle_#1768.mat
CC_CELL2,1768,0.70802,2.12471,0.5745,7,discharge,3,-24.457,8.152,10.0,9.9,3.6241,2.7648,35.1351,09-02-22_04.12_CC2_protocol_HPPC_IN21700_30T_cycle_#1768.mat
CC_CELL2,1768,0.70802,2.12471,0.5748,7,charge,3,21.253,7.084,2.0,2.0,3.653,4.1475,23.2673,09-02-22_04.12_CC2_protocol_HPPC_IN21700_30T_cycle_#1768.mat
CC_CELL2,1768,0.70802,2.12471,0.5748,7,charge,3,21.253,7.084,10.0,9.9,3.653,4.2,25.7375,09-02-22_04.12_CC2_protocol_HPPC_IN21700_30T_cycle_#1768.mat
CC_CELL2,1768,0.70802,2.12471,0.5038,8,discharge,0,-2.127,0.709,2.0,2.0,3.5494,3.4733,35.7714,09-02-22_04.12_CC2_protocol_HPPC_IN21700_30T_cycle_#1768.mat
CC_CELL2,1768,0.70802,2.12471,0.5038,8,discharge,0,-2.127,0.709,10.0,9.9,3.5494,3.445,49.074,09-02-22_04.12_CC2_protocol_HPPC_IN21700_30T_cycle_#1768.mat
CC_CELL2,1768,0.70802,2.12471,0.5038,8,charge,0,1.061,0.354,2.0,1.9,3.5531,3.5901,34.8629,09-02-22_04.12_CC2_protocol_HPPC_IN21700_30T_cycle_#1768.mat
CC_CELL2,1768,0.70802,2.12471,0.5038,8,charge,0,1.061,0.354,10.0,9.9,3.5531,3.6019,45.9813,09-02-22_04.12_CC2_protocol_HPPC_IN21700_30T_cycle_#1768.mat
CC_CELL2,1768,0.70802,2.12471,0.5037,8,discharge,1,-8.507,2.836,2.0,2.0,3.5529,3.2746,32.7158,09-02-22_04.12_CC2_protocol_HPPC_IN21700_30T_cycle_#1768.mat
CC_CELL2,1768,0.70802,2.12471,0.5037,8,discharge,1,-8.507,2.836,10.0,9.9,3.5529,3.1814,43.672,09-02-22_04.12_CC2_protocol_HPPC_IN21700_30T_cycle_#1768.mat
CC_CELL2,1768,0.70802,2.12471,0.5038,8,charge,1,4.254,1.418,2.0,2.0,3.5645,3.7015,32.2073,09-02-22_04.12_CC2_protocol_HPPC_IN21700_30T_cycle_#1768.mat
CC_CELL2,1768,0.70802,2.12471,0.5038,8,charge,1,4.254,1.418,10.0,9.9,3.5645,3.7401,41.2817,09-02-22_04.12_CC2_protocol_HPPC_IN21700_30T_cycle_#1768.mat
CC_CELL2,1768,0.70802,2.12471,0.5036,8,discharge,2,-17.012,5.671,2.0,2.0,3.5561,3.0623,29.0266,09-02-22_04.12_CC2_protocol_HPPC_IN21700_30T_cycle_#1768.mat
CC_CELL2,1768,0.70802,2.12471,0.5036,8,discharge,2,-17.012,5.671,10.0,9.9,3.5561,2.8816,39.6485,09-02-22_04.12_CC2_protocol_HPPC_IN21700_30T_cycle_#1768.mat
CC_CELL2,1768,0.70802,2.12471,0.5039,8,charge,2,12.761,4.254,2.0,2.0,3.5789,3.9189,26.6437,09-02-22_04.12_CC2_protocol_HPPC_IN21700_30T_cycle_#1768.mat
CC_CELL2,1768,0.70802,2.12471,0.5039,8,charge,2,12.761,4.254,10.0,9.9,3.5789,3.9989,32.9128,09-02-22_04.12_CC2_protocol_HPPC_IN21700_30T_cycle_#1768.mat
CC_CELL2,1768,0.70802,2.12471,0.5036,8,discharge,3,-24.457,8.152,2.0,2.0,3.561,2.9051,26.8185,09-02-22_04.12_CC2_protocol_HPPC_IN21700_30T_cycle_#1768.mat
CC_CELL2,1768,0.70802,2.12471,0.5036,8,discharge,3,-24.457,8.152,10.0,9.9,3.561,2.6287,38.12,09-02-22_04.12_CC2_protocol_HPPC_IN21700_30T_cycle_#1768.mat
CC_CELL2,1768,0.70802,2.12471,0.5039,8,charge,3,21.266,7.089,2.0,2.0,3.5929,4.0916,23.4506,09-02-22_04.12_CC2_protocol_HPPC_IN21700_30T_cycle_#1768.mat
CC_CELL2,1768,0.70802,2.12471,0.5039,8,charge,3,21.266,7.089,10.0,9.9,3.5929,4.2001,28.5526,09-02-22_04.12_CC2_protocol_HPPC_IN21700_30T_cycle_#1768.mat
CC_CELL2,1768,0.70802,2.12471,0.4329,9,discharge,0,-2.127,0.709,2.0,2.0,3.4821,3.3986,39.2498,09-02-22_04.12_CC2_protocol_HPPC_IN21700_30T_cycle_#1768.mat
CC_CELL2,1768,0.70802,2.12471,0.4329,9,discharge,0,-2.127,0.709,10.0,9.9,3.4821,3.3643,55.3728,09-02-22_04.12_CC2_protocol_HPPC_IN21700_30T_cycle_#1768.mat
CC_CELL2,1768,0.70802,2.12471,0.4329,9,charge,0,1.063,0.354,2.0,1.9,3.4855,3.5251,37.2355,09-02-22_04.12_CC2_protocol_HPPC_IN21700_30T_cycle_#1768.mat
CC_CELL2,1768,0.70802,2.12471,0.4329,9,charge,0,1.063,0.354,10.0,9.9,3.4855,3.5366,48.0489,09-02-22_04.12_CC2_protocol_HPPC_IN21700_30T_cycle_#1768.mat
CC_CELL2,1768,0.70802,2.12471,0.4328,9,discharge,1,-8.507,2.836,2.0,2.0,3.4851,3.1838,35.4189,09-02-22_04.12_CC2_protocol_HPPC_IN21700_30T_cycle_#1768.mat
CC_CELL2,1768,0.70802,2.12471,0.4328,9,discharge,1,-8.507,2.836,10.0,9.9,3.4851,3.0582,50.1837,09-02-22_04.12_CC2_protocol_HPPC_IN21700_30T_cycle_#1768.mat
CC_CELL2,1768,0.70802,2.12471,0.4329,9,charge,1,4.255,1.418,2.0,2.0,3.496,3.6381,33.3921,09-02-22_04.12_CC2_protocol_HPPC_IN21700_30T_cycle_#1768.mat
CC_CELL2,1768,0.70802,2.12471,0.4329,9,charge,1,4.255,1.418,10.0,9.9,3.496,3.6738,41.7812,09-02-22_04.12_CC2_protocol_HPPC_IN21700_30T_cycle_#1768.mat
CC_CELL2,1768,0.70802,2.12471,0.4328,9,discharge,2,-17.015,5.672,2.0,1.9,3.4867,2.9628,30.7905,09-02-22_04.12_CC2_protocol_HPPC_IN21700_30T_cycle_#1768.mat
CC_CELL2,1768,0.70802,2.12471,0.4328,9,discharge,2,-17.015,5.672,10.0,9.9,3.4867,2.7211,44.9956,09-02-22_04.12_CC2_protocol_HPPC_IN21700_30T_cycle_#1768.mat
CC_CELL2,1768,0.70802,2.12471,0.433,9,charge,2,12.761,4.254,2.0,1.9,3.5104,3.8527,26.8239,09-02-22_04.12_CC2_protocol_HPPC_IN21700_30T_cycle_#1768.mat
CC_CELL2,1768,0.70802,2.12471,0.433,9,charge,2,12.761,4.254,10.0,9.9,3.5104,3.9382,33.524,09-02-22_04.12_CC2_protocol_HPPC_IN21700_30T_cycle_#1768.mat
CC_CELL2,1768,0.70802,2.12471,0.4327,9,discharge,3,-24.457,8.152,2.0,2.0,3.4908,2.7907,28.6258,09-02-22_04.12_CC2_protocol_HPPC_IN21700_30T_cycle_#1768.mat
CC_CELL2,1768,0.70802,2.12471,0.4327,9,discharge,3,-24.457,8.152,10.0,9.9,3.4908,2.4999,40.516,09-02-22_04.12_CC2_protocol_HPPC_IN21700_30T_cycle_#1768.mat
CC_CELL2,1768,0.70802,2.12471,0.4331,9,charge,3,21.265,7.088,2.0,2.0,3.5238,4.0261,23.621,09-02-22_04.12_CC2_protocol_HPPC_IN21700_30T_cycle_#1768.mat
CC_CELL2,1768,0.70802,2.12471,0.4331,9,charge,3,21.265,7.088,10.0,9.9,3.5238,4.1421,29.0759,09-02-22_04.12_CC2_protocol_HPPC_IN21700_30T_cycle_#1768.mat
CC_CELL2,1768,0.70802,2.12471,0.3974,10,discharge,0,-2.127,0.709,2.0,2.0,3.4592,3.372,40.989,09-02-22_04.12_CC2_protocol_HPPC_IN21700_30T_cycle_#1768.mat
CC_CELL2,1768,0.70802,2.12471,0.3974,10,discharge,0,-2.127,0.709,10.0,9.9,3.4592,3.3315,60.0263,09-02-22_04.12_CC2_protocol_HPPC_IN21700_30T_cycle_#1768.mat
CC_CELL2,1768,0.70802,2.12471,0.3974,10,charge,0,1.061,0.354,2.0,2.0,3.4633,3.5044,38.7261,09-02-22_04.12_CC2_protocol_HPPC_IN21700_30T_cycle_#1768.mat
CC_CELL2,1768,0.70802,2.12471,0.3974,10,charge,0,1.061,0.354,10.0,9.9,3.4633,3.5168,50.4099,09-02-22_04.12_CC2_protocol_HPPC_IN21700_30T_cycle_#1768.mat
CC_CELL2,1768,0.70802,2.12471,0.3974,10,discharge,1,-8.507,2.836,2.0,2.0,3.4608,3.145,37.1232,09-02-22_04.12_CC2_protocol_HPPC_IN21700_30T_cycle_#1768.mat
CC_CELL2,1768,0.70802,2.12471,0.3974,10,discharge,1,-8.507,2.836,10.0,9.9,3.4608,2.9929,55.0031,09-02-22_04.12_CC2_protocol_HPPC_IN21700_30T_cycle_#1768.mat
CC_CELL2,1768,0.70802,2.12471,0.3975,10,charge,1,4.254,1.418,2.0,1.9,3.4745,3.6174,33.5935,09-02-22_04.12_CC2_protocol_HPPC_IN21700_30T_cycle_#1768.mat
CC_CELL2,1768,0.70802,2.12471,0.3975,10,charge,1,4.254,1.418,10.0,9.9,3.4745,3.6511,41.5158,09-02-22_04.12_CC2_protocol_HPPC_IN21700_30T_cycle_#1768.mat
CC_CELL2,1768,0.70802,2.12471,0.3973,10,discharge,2,-17.014,5.671,2.0,2.0,3.4623,2.9069,32.6437,09-02-22_04.12_CC2_protocol_HPPC_IN21700_30T_cycle_#1768.mat
CC_CELL2,1768,0.70802,2.12471,0.3973,10,discharge,2,-17.014,5.671,10.0,9.9,3.4623,2.6189,49.5709,09-02-22_04.12_CC2_protocol_HPPC_IN21700_30T_cycle_#1768.mat
CC_CELL2,1768,0.70802,2.12471,0.3975,10,charge,2,12.761,4.254,2.0,2.0,3.4881,3.8304,26.8239,09-02-22_04.12_CC2_protocol_HPPC_IN21700_30T_cycle_#1768.mat
