Repository: KikETs/ECM_HYBRID_BMS_JOINT

## Results

| Arm | Model | Size | Protocol | Result | Worst cell |
|---|---|---|---|---|---|
| SOP | 2RC table + trim (A8) | 4 effective coefficients, 2 EW states | leave-one-cell-out | usable current 69.6 % discharge, 59.5 % charge (τ = 10 s) | 59.9 % / 53.5 % (BOOST_REST) |
| SOH | dQ/dV ridge | 65 coefficients | leave-one-cell-out | RMSE 0.0094, bias −0.0005 | 0.0130 (BOOST_REST) |
| SOC | 2RC EKF, low-current gate | 3 states | leave-one-cell-out | **2.34 %p** over six sensor disturbances on estimated SOH (2.325 on true SOH), per cell 2.00–2.75 | 4.60 %p (BOOST_NEGPULSE_1S, current offset −0.10 A) |

The SOH arm was a 10,945-parameter CNN until the second audit round. Nested

File: analysis/uypydj_hppc_resistance.csv (part 223 of 225)
protocol,cycle,SOH,CAP_Ah,SOC,soc_group,direction,rate_rank,I_A,CRate_rated,tau_s,tau_actual_s,V_pre_V,V_tau_V,R_mOhm,file
CC_CELL2,1768,0.70802,2.12471,0.3975,10,charge,2,12.761,4.254,10.0,9.9,3.4881,3.9098,33.046,09-02-22_04.12_CC2_protocol_HPPC_IN21700_30T_cycle_#1768.mat
CC_CELL2,1768,0.70802,2.12471,0.3973,10,discharge,3,-24.455,8.152,2.0,2.0,3.466,2.728,30.1779,09-02-22_04.12_CC2_protocol_HPPC_IN21700_30T_cycle_#1768.mat
CC_CELL2,1768,0.70802,2.12471,0.3973,10,discharge,3,-24.455,8.152,10.0,9.9,3.466,2.4999,39.5052,09-02-22_04.12_CC2_protocol_HPPC_IN21700_30T_cycle_#1768.mat
CC_CELL2,1768,0.70802,2.12471,0.3976,10,charge,3,21.265,7.088,2.0,1.9,3.498,3.997,23.4652,09-02-22_04.12_CC2_protocol_HPPC_IN21700_30T_cycle_#1768.mat
CC_CELL2,1768,0.70802,2.12471,0.3976,10,charge,3,21.265,7.088,10.0,9.9,3.498,4.1145,28.9906,09-02-22_04.12_CC2_protocol_HPPC_IN21700_30T_cycle_#1768.mat
CC_CELL2,1768,0.70802,2.12471,0.362,11,discharge,0,-2.127,0.709,2.0,2.0,3.4301,3.3367,43.9013,09-02-22_04.12_CC2_protocol_HPPC_IN21700_30T_cycle_#1768.mat
CC_CELL2,1768,0.70802,2.12471,0.362,11,discharge,0,-2.127,0.709,10.0,9.9,3.4301,3.2849,68.2491,09-02-22_04.12_CC2_protocol_HPPC_IN21700_30T_cycle_#1768.mat
CC_CELL2,1768,0.70802,2.12471,0.362,11,charge,0,1.063,0.354,2.0,2.0,3.4359,3.4795,41.0121,09-02-22_04.12_CC2_protocol_HPPC_IN21700_30T_cycle_#1768.mat
CC_CELL2,1768,0.70802,2.12471,0.362,11,charge,0,1.063,0.354,10.0,9.9,3.4359,3.4957,56.2506,09-02-22_04.12_CC2_protocol_HPPC_IN21700_30T_cycle_#1768.mat
CC_CELL2,1768,0.70802,2.12471,0.3619,11,discharge,1,-8.505,2.835,2.0,2.0,3.4319,3.0911,40.0691,09-02-22_04.12_CC2_protocol_HPPC_IN21700_30T_cycle_#1768.mat
CC_CELL2,1768,0.70802,2.12471,0.3619,11,discharge,1,-8.505,2.835,10.0,9.9,3.4319,2.9014,62.3729,09-02-22_04.12_CC2_protocol_HPPC_IN21700_30T_cycle_#1768.mat
CC_CELL2,1768,0.70802,2.12471,0.3621,11,charge,1,4.254,1.418,2.0,2.0,3.4519,3.5998,34.7705,09-02-22_04.12_CC2_protocol_HPPC_IN21700_30T_cycle_#1768.mat
CC_CELL2,1768,0.70802,2.12471,0.3621,11,charge,1,4.254,1.418,10.0,9.9,3.4519,3.6328,42.5287,09-02-22_04.12_CC2_protocol_HPPC_IN21700_30T_cycle_#1768.mat
CC_CELL2,1768,0.70802,2.12471,0.3619,11,discharge,2,-17.013,5.671,2.0,2.0,3.4355,2.8339,35.3612,09-02-22_04.12_CC2_protocol_HPPC_IN21700_30T_cycle_#1768.mat
CC_CELL2,1768,0.70802,2.12471,0.3619,11,discharge,2,-17.013,5.671,10.0,9.9,3.4355,2.4999,54.9932,09-02-22_04.12_CC2_protocol_HPPC_IN21700_30T_cycle_#1768.mat
CC_CELL2,1768,0.70802,2.12471,0.3621,11,charge,2,12.761,4.254,2.0,2.0,3.4689,3.8101,26.7377,09-02-22_04.12_CC2_protocol_HPPC_IN21700_30T_cycle_#1768.mat
CC_CELL2,1768,0.70802,2.12471,0.3621,11,charge,2,12.761,4.254,10.0,9.9,3.4689,3.8846,32.5758,09-02-22_04.12_CC2_protocol_HPPC_IN21700_30T_cycle_#1768.mat
CC_CELL2,1768,0.70802,2.12471,0.3618,11,discharge,3,-22.114,7.371,2.0,2.0,3.4408,2.6438,36.0405,09-02-22_04.12_CC2_protocol_HPPC_IN21700_30T_cycle_#1768.mat
CC_CELL2,1768,0.70802,2.12471,0.3618,11,discharge,3,-22.114,7.371,10.0,9.9,3.4408,2.4999,42.5477,09-02-22_04.12_CC2_protocol_HPPC_IN21700_30T_cycle_#1768.mat
CC_CELL2,1768,0.70802,2.12471,0.3622,11,charge,3,21.266,7.089,2.0,2.0,3.4756,3.9775,23.6011,09-02-22_04.12_CC2_protocol_HPPC_IN21700_30T_cycle_#1768.mat
CC_CELL2,1768,0.70802,2.12471,0.3622,11,charge,3,21.266,7.089,10.0,9.9,3.4756,4.0888,28.8348,09-02-22_04.12_CC2_protocol_HPPC_IN21700_30T_cycle_#1768.mat
CC_CELL2,1768,0.70802,2.12471,0.3266,12,discharge,0,-2.128,0.709,2.0,1.9,3.3847,3.287,45.9203,09-02-22_04.12_CC2_protocol_HPPC_IN21700_30T_cycle_#1768.mat
CC_CELL2,1768,0.70802,2.12471,0.3266,12,discharge,0,-2.128,0.709,10.0,9.9,3.3847,3.2215,76.7061,09-02-22_04.12_CC2_protocol_HPPC_IN21700_30T_cycle_#1768.mat
CC_CELL2,1768,0.70802,2.12471,0.3266,12,charge,0,1.063,0.354,2.0,1.9,3.3919,3.4374,42.8034,09-02-22_04.12_CC2_protocol_HPPC_IN21700_30T_cycle_#1768.mat
CC_CELL2,1768,0.70802,2.12471,0.3266,12,charge,0,1.063,0.354,10.0,9.9,3.3919,3.4591,63.2173,09-02-22_04.12_CC2_protocol_HPPC_IN21700_30T_cycle_#1768.mat
CC_CELL2,1768,0.70802,2.12471,0.3265,12,discharge,1,-8.505,2.835,2.0,2.0,3.388,3.0245,42.7396,09-02-22_04.12_CC2_protocol_HPPC_IN21700_30T_cycle_#1768.mat
CC_CELL2,1768,0.70802,2.12471,0.3265,12,discharge,1,-8.505,2.835,10.0,9.9,3.388,2.7891,70.4174,09-02-22_04.12_CC2_protocol_HPPC_IN21700_30T_cycle_#1768.mat
CC_CELL2,1768,0.70802,2.12471,0.3266,12,charge,1,4.256,1.419,2.0,2.0,3.4155,3.5709,36.5149,09-02-22_04.12_CC2_protocol_HPPC_IN21700_30T_cycle_#1768.mat
CC_CELL2,1768,0.70802,2.12471,0.3266,12,charge,1,4.256,1.419,10.0,9.9,3.4155,3.6148,46.8302,09-02-22_04.12_CC2_protocol_HPPC_IN21700_30T_cycle_#1768.mat
CC_CELL2,1768,0.70802,2.12471,0.3264,12,discharge,2,-17.011,5.67,2.0,2.0,3.3962,2.7471,38.1577,09-02-22_04.12_CC2_protocol_HPPC_IN21700_30T_cycle_#1768.mat
CC_CELL2,1768,0.70802,2.12471,0.3264,12,discharge,2,-17.011,5.67,10.0,9.9,3.3962,2.5,52.6836,09-02-22_04.12_CC2_protocol_HPPC_IN21700_30T_cycle_#1768.mat
CC_CELL2,1768,0.70802,2.12471,0.3267,12,charge,2,12.761,4.254,2.0,2.0,3.4401,3.7908,27.4822,09-02-22_04.12_CC2_protocol_HPPC_IN21700_30T_cycle_#1768.mat
CC_CELL2,1768,0.70802,2.12471,0.3267,12,charge,2,12.761,4.254,10.0,9.9,3.4401,3.8641,33.2262,09-02-22_04.12_CC2_protocol_HPPC_IN21700_30T_cycle_#1768.mat
CC_CELL2,1768,0.70802,2.12471,0.3263,12,discharge,3,-17.418,5.806,2.0,1.9,3.4048,2.544,49.4201,09-02-22_04.12_CC2_protocol_HPPC_IN21700_30T_cycle_#1768.mat
CC_CELL2,1768,0.70802,2.12471,0.3263,12,discharge,3,-17.418,5.806,10.0,9.9,3.4048,2.5,51.9463,09-02-22_04.12_CC2_protocol_HPPC_IN21700_30T_cycle_#1768.mat
CC_CELL2,1768,0.70802,2.12471,0.3267,12,charge,3,21.266,7.089,2.0,2.0,3.4475,3.9578,23.9961,09-02-22_04.12_CC2_protocol_HPPC_IN21700_30T_cycle_#1768.mat
CC_CELL2,1768,0.70802,2.12471,0.3267,12,charge,3,21.266,7.089,10.0,9.9,3.4475,4.0672,29.1404,09-02-22_04.12_CC2_protocol_HPPC_IN21700_30T_cycle_#1768.mat
CC_CELL2,1806,0.70185,2.10619,1.0,0,discharge,0,-2.109,0.703,2.0,2.0,4.0876,3.988,47.2262,09-08-22_06.06_CC2_protocol_HPPC_IN21700_30T_cycle_#1806.mat
CC_CELL2,1806,0.70185,2.10619,1.0,0,discharge,0,-2.109,0.703,10.0,9.7,4.0876,3.9545,63.1105,09-08-22_06.06_CC2_protocol_HPPC_IN21700_30T_cycle_#1806.mat
CC_CELL2,1806,0.70185,2.10619,1.0,0,charge,0,1.054,0.351,2.0,2.0,4.1025,4.161,55.4976,09-08-22_06.06_CC2_protocol_HPPC_IN21700_30T_cycle_#1806.mat
CC_CELL2,1806,0.70185,2.10619,1.0,0,charge,0,1.054,0.351,10.0,9.9,4.1025,4.1875,80.6375,09-08-22_06.06_CC2_protocol_HPPC_IN21700_30T_cycle_#1806.mat
CC_CELL2,1806,0.70185,2.10619,0.9999,0,discharge,1,-8.441,2.814,2.0,2.0,4.0961,3.7452,41.5714,09-08-22_06.06_CC2_protocol_HPPC_IN21700_30T_cycle_#1806.mat
CC_CELL2,1806,0.70185,2.10619,0.9999,0,discharge,1,-8.441,2.814,10.0,9.9,4.0961,3.6753,49.8525,09-08-22_06.06_CC2_protocol_HPPC_IN21700_30T_cycle_#1806.mat
CC_CELL2,1806,0.70185,2.10619,1.0,0,charge,1,1.301,0.434,2.0,1.9,4.1098,4.2001,69.4242,09-08-22_06.06_CC2_protocol_HPPC_IN21700_30T_cycle_#1806.mat
CC_CELL2,1806,0.70185,2.10619,1.0,0,charge,1,1.301,0.434,10.0,9.9,4.1098,4.2,69.3473,09-08-22_06.06_CC2_protocol_HPPC_IN21700_30T_cycle_#1806.mat
CC_CELL2,1806,0.70185,2.10619,0.9999,0,discharge,2,-16.877,5.626,2.0,2.0,4.095,3.5152,34.3544,09-08-22_06.06_CC2_protocol_HPPC_IN21700_30T_cycle_#1806.mat
CC_CELL2,1806,0.70185,2.10619,0.9999,0,discharge,2,-16.877,5.626,10.0,9.9,4.095,3.3785,42.4542,09-08-22_06.06_CC2_protocol_HPPC_IN21700_30T_cycle_#1806.mat
CC_CELL2,1806,0.70185,2.10619,1.0001,0,charge,2,1.367,0.456,2.0,2.0,4.1197,4.2,58.759,09-08-22_06.06_CC2_protocol_HPPC_IN21700_30T_cycle_#1806.mat
CC_CELL2,1806,0.70185,2.10619,0.9998,0,discharge,3,-24.26,8.087,2.0,2.0,4.0957,3.3431,31.0223,09-08-22_06.06_CC2_protocol_HPPC_IN21700_30T_cycle_#1806.mat
CC_CELL2,1806,0.70185,2.10619,0.9998,0,discharge,3,-24.26,8.087,10.0,9.9,4.0957,3.1406,39.3693,09-08-22_06.06_CC2_protocol_HPPC_IN21700_30T_cycle_#1806.mat
CC_CELL2,1806,0.70185,2.10619,1.0,0,charge,3,1.705,0.568,2.0,1.9,4.1304,4.2001,40.8894,09-08-22_06.06_CC2_protocol_HPPC_IN21700_30T_cycle_#1806.mat
CC_CELL2,1806,0.70185,2.10619,0.9648,1,discharge,0,-2.111,0.704,2.0,2.0,4.0613,3.9655,45.3878,09-08-22_06.06_CC2_protocol_HPPC_IN21700_30T_cycle_#1806.mat
CC_CELL2,1806,0.70185,2.10619,0.9648,1,discharge,0,-2.111,0.704,10.0,9.9,4.0613,3.9276,63.3439,09-08-22_06.06_CC2_protocol_HPPC_IN21700_30T_cycle_#1806.mat
CC_CELL2,1806,0.70185,2.10619,0.9648,1,charge,0,1.056,0.352,2.0,1.9,4.0669,4.1141,44.7054,09-08-22_06.06_CC2_protocol_HPPC_IN21700_30T_cycle_#1806.mat
CC_CELL2,1806,0.70185,2.10619,0.9648,1,charge,0,1.056,0.352,10.0,9.9,4.0669,4.1306,60.3334,09-08-22_06.06_CC2_protocol_HPPC_IN21700_30T_cycle_#1806.mat
CC_CELL2,1806,0.70185,2.10619,0.9648,1,discharge,1,-8.441,2.814,2.0,2.0,4.0621,3.7381,38.385,09-08-22_06.06_CC2_protocol_HPPC_IN21700_30T_cycle_#1806.mat
CC_CELL2,1806,0.70185,2.10619,0.9648,1,discharge,1,-8.441,2.814,10.0,9.9,4.0621,3.65,48.8224,09-08-22_06.06_CC2_protocol_HPPC_IN21700_30T_cycle_#1806.mat
CC_CELL2,1806,0.70185,2.10619,0.9649,1,charge,1,2.495,0.832,2.0,2.0,4.0746,4.2,50.2545,09-08-22_06.06_CC2_protocol_HPPC_IN21700_30T_cycle_#1806.mat
CC_CELL2,1806,0.70185,2.10619,0.9649,1,charge,1,2.495,0.832,10.0,9.9,4.0746,4.2,50.2545,09-08-22_06.06_CC2_protocol_HPPC_IN21700_30T_cycle_#1806.mat
CC_CELL2,1806,0.70185,2.10619,0.9647,1,discharge,2,-16.877,5.626,2.0,2.0,4.0641,3.5131,32.648,09-08-22_06.06_CC2_protocol_HPPC_IN21700_30T_cycle_#1806.mat
CC_CELL2,1806,0.70185,2.10619,0.9647,1,discharge,2,-16.877,5.626,10.0,9.9,4.0641,3.3613,41.6425,09-08-22_06.06_CC2_protocol_HPPC_IN21700_30T_cycle_#1806.mat
CC_CELL2,1806,0.70185,2.10619,0.9649,1,charge,2,2.385,0.795,2.0,2.0,4.0802,4.2002,50.3102,09-08-22_06.06_CC2_protocol_HPPC_IN21700_30T_cycle_#1806.mat
CC_CELL2,1806,0.70185,2.10619,0.9649,1,charge,2,2.385,0.795,10.0,9.9,4.0802,4.2001,50.2683,09-08-22_06.06_CC2_protocol_HPPC_IN21700_30T_cycle_#1806.mat
CC_CELL2,1806,0.70185,2.10619,0.9646,1,discharge,3,-24.259,8.086,2.0,2.0,4.0687,3.3465,29.7704,09-08-22_06.06_CC2_protocol_HPPC_IN21700_30T_cycle_#1806.mat
CC_CELL2,1806,0.70185,2.10619,0.9646,1,discharge,3,-24.259,8.086,10.0,9.9,4.0687,3.1296,38.7114,09-08-22_06.06_CC2_protocol_HPPC_IN21700_30T_cycle_#1806.mat
CC_CELL2,1806,0.70185,2.10619,0.9649,1,charge,3,2.228,0.743,2.0,2.0,4.0852,4.2,51.5191,09-08-22_06.06_CC2_protocol_HPPC_IN21700_30T_cycle_#1806.mat
CC_CELL2,1806,0.70185,2.10619,0.9649,1,charge,3,2.228,0.743,10.0,9.9,4.0852,4.2,51.5191,09-08-22_06.06_CC2_protocol_HPPC_IN21700_30T_cycle_#1806.mat
CC_CELL2,1806,0.70185,2.10619,0.9297,2,discharge,0,-2.109,0.703,2.0,2.0,4.001,3.9136,41.4434,09-08-22_06.06_CC2_protocol_HPPC_IN21700_30T_cycle_#1806.mat
CC_CELL2,1806,0.70185,2.10619,0.9297,2,discharge,0,-2.109,0.703,10.0,9.9,4.001,3.8776,58.5139,09-08-22_06.06_CC2_protocol_HPPC_IN21700_30T_cycle_#1806.mat
CC_CELL2,1806,0.70185,2.10619,0.9297,2,charge,0,1.056,0.352,2.0,2.0,4.0061,4.0497,41.3035,09-08-22_06.06_CC2_protocol_HPPC_IN21700_30T_cycle_#1806.mat
CC_CELL2,1806,0.70185,2.10619,0.9297,2,charge,0,1.056,0.352,10.0,9.9,4.0061,4.0664,57.1239,09-08-22_06.06_CC2_protocol_HPPC_IN21700_30T_cycle_#1806.mat
CC_CELL2,1806,0.70185,2.10619,0.9296,2,discharge,1,-8.439,2.813,2.0,2.0,4.0024,3.6994,35.906,09-08-22_06.06_CC2_protocol_HPPC_IN21700_30T_cycle_#1806.mat
CC_CELL2,1806,0.70185,2.10619,0.9296,2,discharge,1,-8.439,2.813,10.0,9.9,4.0024,3.6154,45.8601,09-08-22_06.06_CC2_protocol_HPPC_IN21700_30T_cycle_#1806.mat
CC_CELL2,1806,0.70185,2.10619,0.9297,2,charge,1,4.175,1.392,2.0,1.9,4.0177,4.1765,38.035,09-08-22_06.06_CC2_protocol_HPPC_IN21700_30T_cycle_#1806.mat
CC_CELL2,1806,0.70185,2.10619,0.9297,2,charge,1,4.175,1.392,10.0,9.9,4.0177,4.2,43.6636,09-08-22_06.06_CC2_protocol_HPPC_IN21700_30T_cycle_#1806.mat
CC_CELL2,1806,0.70185,2.10619,0.9295,2,discharge,2,-16.877,5.626,2.0,2.0,4.0046,3.483,30.906,09-08-22_06.06_CC2_protocol_HPPC_IN21700_30T_cycle_#1806.mat
CC_CELL2,1806,0.70185,2.10619,0.9295,2,discharge,2,-16.877,5.626,10.0,9.9,4.0046,3.337,39.5568,09-08-22_06.06_CC2_protocol_HPPC_IN21700_30T_cycle_#1806.mat
CC_CELL2,1806,0.70185,2.10619,0.9298,2,charge,2,3.985,1.328,2.0,2.0,4.0299,4.2001,42.7145,09-08-22_06.06_CC2_protocol_HPPC_IN21700_30T_cycle_#1806.mat
CC_CELL2,1806,0.70185,2.10619,0.9298,2,charge,2,3.985,1.328,10.0,9.9,4.0299,4.2,42.6894,09-08-22_06.06_CC2_protocol_HPPC_IN21700_30T_cycle_#1806.mat
CC_CELL2,1806,0.70185,2.10619,0.9295,2,discharge,3,-24.26,8.087,2.0,2.0,4.0091,3.3205,28.3842,09-08-22_06.06_CC2_protocol_HPPC_IN21700_30T_cycle_#1806.mat
CC_CELL2,1806,0.70185,2.10619,0.9295,2,discharge,3,-24.26,8.087,10.0,9.9,4.0091,3.1079,37.1476,09-08-22_06.06_CC2_protocol_HPPC_IN21700_30T_cycle_#1806.mat
CC_CELL2,1806,0.70185,2.10619,0.9298,2,charge,3,3.749,1.25,2.0,2.0,4.0405,4.2002,42.6026,09-08-22_06.06_CC2_protocol_HPPC_IN21700_30T_cycle_#1806.mat
CC_CELL2,1806,0.70185,2.10619,0.9298,2,charge,3,3.749,1.25,10.0,9.9,4.0405,4.2001,42.5759,09-08-22_06.06_CC2_protocol_HPPC_IN21700_30T_cycle_#1806.mat
CC_CELL2,1806,0.70185,2.10619,0.8593,3,discharge,0,-2.109,0.703,2.0,2.0,3.8844,3.8098,35.3705,09-08-22_06.06_CC2_protocol_HPPC_IN21700_30T_cycle_#1806.mat
CC_CELL2,1806,0.70185,2.10619,0.8593,3,discharge,0,-2.109,0.703,10.0,9.9,3.8844,3.7851,47.0817,09-08-22_06.06_CC2_protocol_HPPC_IN21700_30T_cycle_#1806.mat
CC_CELL2,1806,0.70185,2.10619,0.8594,3,charge,0,1.056,0.352,2.0,2.0,3.887,3.9243,35.332,09-08-22_06.06_CC2_protocol_HPPC_IN21700_30T_cycle_#1806.mat
CC_CELL2,1806,0.70185,2.10619,0.8594,3,charge,0,1.056,0.352,10.0,9.9,3.887,3.9356,46.0358,09-08-22_06.06_CC2_protocol_HPPC_IN21700_30T_cycle_#1806.mat
CC_CELL2,1806,0.70185,2.10619,0.8593,3,discharge,1,-8.439,2.813,2.0,2.0,3.8864,3.6168,31.9465,09-08-22_06.06_CC2_protocol_HPPC_IN21700_30T_cycle_#1806.mat
CC_CELL2,1806,0.70185,2.10619,0.8593,3,discharge,1,-8.439,2.813,10.0,9.9,3.8864,3.5444,40.5256,09-08-22_06.06_CC2_protocol_HPPC_IN21700_30T_cycle_#1806.mat
CC_CELL2,1806,0.70185,2.10619,0.8594,3,charge,1,4.22,1.407,2.0,2.0,3.8952,4.0366,33.5039,09-08-22_06.06_CC2_protocol_HPPC_IN21700_30T_cycle_#1806.mat
CC_CELL2,1806,0.70185,2.10619,0.8594,3,charge,1,4.22,1.407,10.0,9.9,3.8952,4.0766,42.9817,09-08-22_06.06_CC2_protocol_HPPC_IN21700_30T_cycle_#1806.mat
CC_CELL2,1806,0.70185,2.10619,0.8592,3,discharge,2,-16.876,5.625,2.0,2.0,3.8872,3.4108,28.2294,09-08-22_06.06_CC2_protocol_HPPC_IN21700_30T_cycle_#1806.mat
CC_CELL2,1806,0.70185,2.10619,0.8592,3,discharge,2,-16.876,5.625,10.0,9.9,3.8872,3.2714,36.4897,09-08-22_06.06_CC2_protocol_HPPC_IN21700_30T_cycle_#1806.mat
CC_CELL2,1806,0.70185,2.10619,0.8595,3,charge,2,8.651,2.884,2.0,2.0,3.9058,4.2001,34.018,09-08-22_06.06_CC2_protocol_HPPC_IN21700_30T_cycle_#1806.mat
CC_CELL2,1806,0.70185,2.10619,0.8595,3,charge,2,8.651,2.884,10.0,9.9,3.9058,4.2,34.0064,09-08-22_06.06_CC2_protocol_HPPC_IN21700_30T_cycle_#1806.mat
CC_CELL2,1806,0.70185,2.10619,0.8592,3,discharge,3,-24.259,8.086,2.0,2.0,3.8916,3.2536,26.2995,09-08-22_06.06_CC2_protocol_HPPC_IN21700_30T_cycle_#1806.mat
CC_CELL2,1806,0.70185,2.10619,0.8592,3,discharge,3,-24.259,8.086,10.0,9.9,3.8916,3.0441,34.9355,09-08-22_06.06_CC2_protocol_HPPC_IN21700_30T_cycle_#1806.mat
CC_CELL2,1806,0.70185,2.10619,0.8595,3,charge,3,8.382,2.794,2.0,2.0,3.9168,4.2001,33.7982,09-08-22_06.06_CC2_protocol_HPPC_IN21700_30T_cycle_#1806.mat
CC_CELL2,1806,0.70185,2.10619,0.8595,3,charge,3,8.382,2.794,10.0,9.9,3.9168,4.2001,33.7982,09-08-22_06.06_CC2_protocol_HPPC_IN21700_30T_cycle_#1806.mat
CC_CELL2,1806,0.70185,2.10619,0.789,4,discharge,0,-2.109,0.703,2.0,2.0,3.8156,3.7437,34.0871,09-08-22_06.06_CC2_protocol_HPPC_IN21700_30T_cycle_#1806.mat
CC_CELL2,1806,0.70185,2.10619,0.789,4,discharge,0,-2.109,0.703,10.0,9.9,3.8156,3.7177,46.4135,09-08-22_06.06_CC2_protocol_HPPC_IN21700_30T_cycle_#1806.mat
CC_CELL2,1806,0.70185,2.10619,0.7891,4,charge,0,1.055,0.352,2.0,1.9,3.8193,3.8549,33.7313,09-08-22_06.06_CC2_protocol_HPPC_IN21700_30T_cycle_#1806.mat
CC_CELL2,1806,0.70185,2.10619,0.7891,4,charge,0,1.055,0.352,10.0,9.9,3.8193,3.8663,44.5329,09-08-22_06.06_CC2_protocol_HPPC_IN21700_30T_cycle_#1806.mat
CC_CELL2,1806,0.70185,2.10619,0.789,4,discharge,1,-8.439,2.813,2.0,1.9,3.8183,3.5568,30.9863,09-08-22_06.06_CC2_protocol_HPPC_IN21700_30T_cycle_#1806.mat
CC_CELL2,1806,0.70185,2.10619,0.789,4,discharge,1,-8.439,2.813,10.0,9.9,3.8183,3.4739,40.8096,09-08-22_06.06_CC2_protocol_HPPC_IN21700_30T_cycle_#1806.mat
CC_CELL2,1806,0.70185,2.10619,0.7891,4,charge,1,4.22,1.407,2.0,2.0,3.8281,3.9632,32.0127,09-08-22_06.06_CC2_protocol_HPPC_IN21700_30T_cycle_#1806.mat
CC_CELL2,1806,0.70185,2.10619,0.7891,4,charge,1,4.22,1.407,10.0,9.9,3.8281,3.9965,39.9033,09-08-22_06.06_CC2_protocol_HPPC_IN21700_30T_cycle_#1806.mat
CC_CELL2,1806,0.70185,2.10619,0.7889,4,discharge,2,-16.878,5.626,2.0,2.0,3.8213,3.3505,27.8943,09-08-22_06.06_CC2_protocol_HPPC_IN21700_30T_cycle_#1806.mat
CC_CELL2,1806,0.70185,2.10619,0.7889,4,discharge,2,-16.878,5.626,10.0,9.9,3.8213,3.2018,36.7046,09-08-22_06.06_CC2_protocol_HPPC_IN21700_30T_cycle_#1806.mat
CC_CELL2,1806,0.70185,2.10619,0.7892,4,charge,2,12.116,4.039,2.0,2.0,3.838,4.1811,28.3179,09-08-22_06.06_CC2_protocol_HPPC_IN21700_30T_cycle_#1806.mat
CC_CELL2,1806,0.70185,2.10619,0.7892,4,charge,2,12.116,4.039,10.0,9.9,3.838,4.2001,29.8861,09-08-22_06.06_CC2_protocol_HPPC_IN21700_30T_cycle_#1806.mat
CC_CELL2,1806,0.70185,2.10619,0.7888,4,discharge,3,-24.259,8.086,2.0,2.0,3.825,3.1955,25.9491,09-08-22_06.06_CC2_protocol_HPPC_IN21700_30T_cycle_#1806.mat
CC_CELL2,1806,0.70185,2.10619,0.7888,4,discharge,3,-24.259,8.086,10.0,9.9,3.825,2.9767,34.9685,09-08-22_06.06_CC2_protocol_HPPC_IN21700_30T_cycle_#1806.mat
CC_CELL2,1806,0.70185,2.10619,0.7892,4,charge,3,11.945,3.982,2.0,1.9,3.8473,4.2001,29.5354,09-08-22_06.06_CC2_protocol_HPPC_IN21700_30T_cycle_#1806.mat
CC_CELL2,1806,0.70185,2.10619,0.7892,4,charge,3,11.945,3.982,10.0,9.9,3.8473,4.2,29.527,09-08-22_06.06_CC2_protocol_HPPC_IN21700_30T_cycle_#1806.mat
CC_CELL2,1806,0.70185,2.10619,0.7187,5,discharge,0,-2.109,0.703,2.0,1.9,3.742,3.6711,33.6115,09-08-22_06.06_CC2_protocol_HPPC_IN21700_30T_cycle_#1806.mat
CC_CELL2,1806,0.70185,2.10619,0.7187,5,discharge,0,-2.109,0.703,10.0,9.9,3.742,3.6435,46.6957,09-08-22_06.06_CC2_protocol_HPPC_IN21700_30T_cycle_#1806.mat
CC_CELL2,1806,0.70185,2.10619,0.7187,5,charge,0,1.055,0.352,2.0,2.0,3.7461,3.7817,33.7345,09-08-22_06.06_CC2_protocol_HPPC_IN21700_30T_cycle_#1806.mat
CC_CELL2,1806,0.70185,2.10619,0.7187,5,charge,0,1.055,0.352,10.0,9.9,3.7461,3.7938,45.2004,09-08-22_06.06_CC2_protocol_HPPC_IN21700_30T_cycle_#1806.mat
CC_CELL2,1806,0.70185,2.10619,0.7186,5,discharge,1,-8.44,2.813,2.0,2.0,3.7453,3.4819,31.2096,09-08-22_06.06_CC2_protocol_HPPC_IN21700_30T_cycle_#1806.mat
CC_CELL2,1806,0.70185,2.10619,0.7186,5,discharge,1,-8.44,2.813,10.0,9.9,3.7453,3.3986,41.0797,09-08-22_06.06_CC2_protocol_HPPC_IN21700_30T_cycle_#1806.mat
CC_CELL2,1806,0.70185,2.10619,0.7188,5,charge,1,4.22,1.407,2.0,2.0,3.7564,3.8909,31.869,09-08-22_06.06_CC2_protocol_HPPC_IN21700_30T_cycle_#1806.mat
CC_CELL2,1806,0.70185,2.10619,0.7188,5,charge,1,4.22,1.407,10.0,9.9,3.7564,3.927,40.4227,09-08-22_06.06_CC2_protocol_HPPC_IN21700_30T_cycle_#1806.mat
CC_CELL2,1806,0.70185,2.10619,0.7186,5,discharge,2,-16.877,5.626,2.0,2.0,3.7491,3.2764,28.0085,09-08-22_06.06_CC2_protocol_HPPC_IN21700_30T_cycle_#1806.mat
CC_CELL2,1806,0.70185,2.10619,0.7186,5,discharge,2,-16.877,5.626,10.0,9.9,3.7491,3.1255,36.9497,09-08-22_06.06_CC2_protocol_HPPC_IN21700_30T_cycle_#1806.mat
CC_CELL2,1806,0.70185,2.10619,0.7188,5,charge,2,12.657,4.219,2.0,2.0,3.768,4.1103,27.0443,09-08-22_06.06_CC2_protocol_HPPC_IN21700_30T_cycle_#1806.mat
CC_CELL2,1806,0.70185,2.10619,0.7188,5,charge,2,12.657,4.219,10.0,9.9,3.768,4.1855,32.9857,09-08-22_06.06_CC2_protocol_HPPC_IN21700_30T_cycle_#1806.mat
CC_CELL2,1806,0.70185,2.10619,0.7185,5,discharge,3,-24.26,8.087,2.0,2.0,3.7529,3.1223,25.9934,09-08-22_06.06_CC2_protocol_HPPC_IN21700_30T_cycle_#1806.mat
CC_CELL2,1806,0.70185,2.10619,0.7185,5,discharge,3,-24.26,8.087,10.0,9.9,3.7529,2.9033,35.0206,09-08-22_06.06_CC2_protocol_HPPC_IN21700_30T_cycle_#1806.mat
CC_CELL2,1806,0.70185,2.10619,0.7189,5,charge,3,14.942,4.981,2.0,2.0,3.779,4.2002,28.189,09-08-22_06.06_CC2_protocol_HPPC_IN21700_30T_cycle_#1806.mat
CC_CELL2,1806,0.70185,2.10619,0.7189,5,charge,3,14.942,4.981,10.0,9.9,3.779,4.2,28.1756,09-08-22_06.06_CC2_protocol_HPPC_IN21700_30T_cycle_#1806.mat
CC_CELL2,1806,0.70185,2.10619,0.6484,6,discharge,0,-2.109,0.703,2.0,2.0,3.67,3.5981,34.0904,09-08-22_06.06_CC2_protocol_HPPC_IN21700_30T_cycle_#1806.mat
CC_CELL2,1806,0.70185,2.10619,0.6484,6,discharge,0,-2.109,0.703,10.0,9.9,3.67,3.572,46.4653,09-08-22_06.06_CC2_protocol_HPPC_IN21700_30T_cycle_#1806.mat
CC_CELL2,1806,0.70185,2.10619,0.6484,6,charge,0,1.056,0.352,2.0,2.0,3.6744,3.7104,34.1071,09-08-22_06.06_CC2_protocol_HPPC_IN21700_30T_cycle_#1806.mat
CC_CELL2,1806,0.70185,2.10619,0.6484,6,charge,0,1.056,0.352,10.0,9.9,3.6744,3.7223,45.3813,09-08-22_06.06_CC2_protocol_HPPC_IN21700_30T_cycle_#1806.mat
CC_CELL2,1806,0.70185,2.10619,0.6483,6,discharge,1,-8.439,2.813,2.0,2.0,3.6736,3.4076,31.5196,09-08-22_06.06_CC2_protocol_HPPC_IN21700_30T_cycle_#1806.mat
CC_CELL2,1806,0.70185,2.10619,0.6483,6,discharge,1,-8.439,2.813,10.0,9.9,3.6736,3.3251,41.2954,09-08-22_06.06_CC2_protocol_HPPC_IN21700_30T_cycle_#1806.mat
CC_CELL2,1806,0.70185,2.10619,0.6484,6,charge,1,4.221,1.407,2.0,2.0,3.6839,3.82,32.2458,09-08-22_06.06_CC2_protocol_HPPC_IN21700_30T_cycle_#1806.mat
CC_CELL2,1806,0.70185,2.10619,0.6484,6,charge,1,4.221,1.407,10.0,9.9,3.6839,3.8572,41.0595,09-08-22_06.06_CC2_protocol_HPPC_IN21700_30T_cycle_#1806.mat
CC_CELL2,1806,0.70185,2.10619,0.6482,6,discharge,2,-16.876,5.625,2.0,2.0,3.6766,3.2011,28.1761,09-08-22_06.06_CC2_protocol_HPPC_IN21700_30T_cycle_#1806.mat
CC_CELL2,1806,0.70185,2.10619,0.6482,6,discharge,2,-16.876,5.625,10.0,9.9,3.6766,3.0501,37.1237,09-08-22_06.06_CC2_protocol_HPPC_IN21700_30T_cycle_#1806.mat
CC_CELL2,1806,0.70185,2.10619,0.6485,6,charge,2,12.657,4.219,2.0,2.0,3.6966,4.039,27.0522,09-08-22_06.06_CC2_protocol_HPPC_IN21700_30T_cycle_#1806.mat
CC_CELL2,1806,0.70185,2.10619,0.6485,6,charge,2,12.657,4.219,10.0,9.9,3.6966,4.1158,33.12,09-08-22_06.06_CC2_protocol_HPPC_IN21700_30T_cycle_#1806.mat
CC_CELL2,1806,0.70185,2.10619,0.6482,6,discharge,3,-24.26,8.087,2.0,2.0,3.6806,3.0467,26.1294,09-08-22_06.06_CC2_protocol_HPPC_IN21700_30T_cycle_#1806.mat
CC_CELL2,1806,0.70185,2.10619,0.6482,6,discharge,3,-24.26,8.087,10.0,9.9,3.6806,2.827,35.1855,09-08-22_06.06_CC2_protocol_HPPC_IN21700_30T_cycle_#1806.mat
CC_CELL2,1806,0.70185,2.10619,0.6486,6,charge,3,18.132,6.044,2.0,1.9,3.7084,4.2002,27.1233,09-08-22_06.06_CC2_protocol_HPPC_IN21700_30T_cycle_#1806.mat
CC_CELL2,1806,0.70185,2.10619,0.6486,6,charge,3,18.132,6.044,10.0,9.9,3.7084,4.2,27.1123,09-08-22_06.06_CC2_protocol_HPPC_IN21700_30T_cycle_#1806.mat
CC_CELL2,1806,0.70185,2.10619,0.5781,7,discharge,0,-2.109,0.703,2.0,2.0,3.61,3.5343,35.8887,09-08-22_06.06_CC2_protocol_HPPC_IN21700_30T_cycle_#1806.mat
CC_CELL2,1806,0.70185,2.10619,0.5781,7,discharge,0,-2.109,0.703,10.0,9.9,3.61,3.5068,48.9262,09-08-22_06.06_CC2_protocol_HPPC_IN21700_30T_cycle_#1806.mat
CC_CELL2,1806,0.70185,2.10619,0.5781,7,charge,0,1.055,0.352,2.0,1.9,3.6139,3.6508,34.9664,09-08-22_06.06_CC2_protocol_HPPC_IN21700_30T_cycle_#1806.mat
CC_CELL2,1806,0.70185,2.10619,0.5781,7,charge,0,1.055,0.352,10.0,9.9,3.6139,3.6629,46.4323,09-08-22_06.06_CC2_protocol_HPPC_IN21700_30T_cycle_#1806.mat
CC_CELL2,1806,0.70185,2.10619,0.578,7,discharge,1,-8.439,2.813,2.0,2.0,3.613,3.3384,32.539,09-08-22_06.06_CC2_protocol_HPPC_IN21700_30T_cycle_#1806.mat
CC_CELL2,1806,0.70185,2.10619,0.578,7,discharge,1,-8.439,2.813,10.0,9.9,3.613,3.25,43.0141,09-08-22_06.06_CC2_protocol_HPPC_IN21700_30T_cycle_#1806.mat
CC_CELL2,1806,0.70185,2.10619,0.5781,7,charge,1,4.219,1.406,2.0,2.0,3.6249,3.763,32.736,09-08-22_06.06_CC2_protocol_HPPC_IN21700_30T_cycle_#1806.mat
CC_CELL2,1806,0.70185,2.10619,0.5781,7,charge,1,4.219,1.406,10.0,9.9,3.6249,3.8018,41.9333,09-08-22_06.06_CC2_protocol_HPPC_IN21700_30T_cycle_#1806.mat
CC_CELL2,1806,0.70185,2.10619,0.5779,7,discharge,2,-16.876,5.625,2.0,2.0,3.6153,3.1276,28.899,09-08-22_06.06_CC2_protocol_HPPC_IN21700_30T_cycle_#1806.mat
CC_CELL2,1806,0.70185,2.10619,0.5779,7,discharge,2,-16.876,5.625,10.0,9.9,3.6153,2.9639,38.5992,09-08-22_06.06_CC2_protocol_HPPC_IN21700_30T_cycle_#1806.mat
CC_CELL2,1806,0.70185,2.10619,0.5782,7,charge,2,12.657,4.219,2.0,2.0,3.6383,3.984,27.3129,09-08-22_06.06_CC2_protocol_HPPC_IN21700_30T_cycle_#1806.mat
CC_CELL2,1806,0.70185,2.10619,0.5782,7,charge,2,12.657,4.219,10.0,9.9,3.6383,4.0608,33.3807,09-08-22_06.06_CC2_protocol_HPPC_IN21700_30T_cycle_#1806.mat
CC_CELL2,1806,0.70185,2.10619,0.5779,7,discharge,3,-24.259,8.086,2.0,2.0,3.6199,2.9713,26.7365,09-08-22_06.06_CC2_protocol_HPPC_IN21700_30T_cycle_#1806.mat
CC_CELL2,1806,0.70185,2.10619,0.5779,7,discharge,3,-24.259,8.086,10.0,9.9,3.6199,2.7308,36.6503,09-08-22_06.06_CC2_protocol_HPPC_IN21700_30T_cycle_#1806.mat
CC_CELL2,1806,0.70185,2.10619,0.5782,7,charge,3,20.692,6.897,2.0,2.0,3.6509,4.1595,24.5795,09-08-22_06.06_CC2_protocol_HPPC_IN21700_30T_cycle_#1806.mat
CC_CELL2,1806,0.70185,2.10619,0.5782,7,charge,3,20.692,6.897,10.0,9.9,3.6509,4.2,26.5368,09-08-22_06.06_CC2_protocol_HPPC_IN21700_30T_cycle_#1806.mat
CC_CELL2,1806,0.70185,2.10619,0.5077,8,discharge,0,-2.109,0.703,2.0,2.0,3.5432,3.4642,37.4567,09-08-22_06.06_CC2_protocol_HPPC_IN21700_30T_cycle_#1806.mat
CC_CELL2,1806,0.70185,2.10619,0.5077,8,discharge,0,-2.109,0.703,10.0,9.9,3.5432,3.4341,51.7282,09-08-22_06.06_CC2_protocol_HPPC_IN21700_30T_cycle_#1806.mat
CC_CELL2,1806,0.70185,2.10619,0.5078,8,charge,0,1.056,0.352,2.0,2.0,3.5479,3.5869,36.9423,09-08-22_06.06_CC2_protocol_HPPC_IN21700_30T_cycle_#1806.mat
CC_CELL2,1806,0.70185,2.10619,0.5078,8,charge,0,1.056,0.352,10.0,9.9,3.5479,3.5993,48.6881,09-08-22_06.06_CC2_protocol_HPPC_IN21700_30T_cycle_#1806.mat
CC_CELL2,1806,0.70185,2.10619,0.5077,8,discharge,1,-8.439,2.813,2.0,2.0,3.5475,3.2583,34.2678,09-08-22_06.06_CC2_protocol_HPPC_IN21700_30T_cycle_#1806.mat
CC_CELL2,1806,0.70185,2.10619,0.5077,8,discharge,1,-8.439,2.813,10.0,9.9,3.5475,3.1593,45.9985,09-08-22_06.06_CC2_protocol_HPPC_IN21700_30T_cycle_#1806.mat
CC_CELL2,1806,0.70185,2.10619,0.5078,8,charge,1,4.219,1.406,2.0,1.9,3.5592,3.7015,33.7316,09-08-22_06.06_CC2_protocol_HPPC_IN21700_30T_cycle_#1806.mat
CC_CELL2,1806,0.70185,2.10619,0.5078,8,charge,1,4.219,1.406,10.0,9.9,3.5592,3.7431,43.5927,09-08-22_06.06_CC2_protocol_HPPC_IN21700_30T_cycle_#1806.mat
CC_CELL2,1806,0.70185,2.10619,0.5076,8,discharge,2,-16.876,5.625,2.0,2.0,3.5513,3.0407,30.256,09-08-22_06.06_CC2_protocol_HPPC_IN21700_30T_cycle_#1806.mat
CC_CELL2,1806,0.70185,2.10619,0.5076,8,discharge,2,-16.876,5.625,10.0,9.9,3.5513,2.8509,41.5027,09-08-22_06.06_CC2_protocol_HPPC_IN21700_30T_cycle_#1806.mat
CC_CELL2,1806,0.70185,2.10619,0.5079,8,charge,2,12.657,4.219,2.0,1.9,3.5755,3.9248,27.5974,09-08-22_06.06_CC2_protocol_HPPC_IN21700_30T_cycle_#1806.mat
CC_CELL2,1806,0.70185,2.10619,0.5079,8,charge,2,12.657,4.219,10.0,9.9,3.5755,4.0099,34.3209,09-08-22_06.06_CC2_protocol_HPPC_IN21700_30T_cycle_#1806.mat
CC_CELL2,1806,0.70185,2.10619,0.5076,8,discharge,3,-24.26,8.087,2.0,2.0,3.5558,2.8811,27.8112,09-08-22_06.06_CC2_protocol_HPPC_IN21700_30T_cycle_#1806.mat
CC_CELL2,1806,0.70185,2.10619,0.5076,8,discharge,3,-24.26,8.087,10.0,9.9,3.5558,2.5906,39.7857,09-08-22_06.06_CC2_protocol_HPPC_IN21700_30T_cycle_#1806.mat
CC_CELL2,1806,0.70185,2.10619,0.5079,8,charge,3,21.095,7.032,2.0,2.0,3.5909,4.1048,24.3612,09-08-22_06.06_CC2_protocol_HPPC_IN21700_30T_cycle_#1806.mat
CC_CELL2,1806,0.70185,2.10619,0.5079,8,charge,3,21.095,7.032,10.0,9.9,3.5909,4.2001,28.8789,09-08-22_06.06_CC2_protocol_HPPC_IN21700_30T_cycle_#1806.mat
CC_CELL2,1806,0.70185,2.10619,0.4374,9,discharge,0,-2.109,0.703,2.0,2.0,3.4777,3.3906,41.2933,09-08-22_06.06_CC2_protocol_HPPC_IN21700_30T_cycle_#1806.mat
CC_CELL2,1806,0.70185,2.10619,0.4374,9,discharge,0,-2.109,0.703,10.0,9.9,3.4777,3.3534,58.9295,09-08-22_06.06_CC2_protocol_HPPC_IN21700_30T_cycle_#1806.mat
CC_CELL2,1806,0.70185,2.10619,0.4374,9,charge,0,1.056,0.352,2.0,2.0,3.4809,3.5235,40.3524,09-08-22_06.06_CC2_protocol_HPPC_IN21700_30T_cycle_#1806.mat
CC_CELL2,1806,0.70185,2.10619,0.4374,9,charge,0,1.056,0.352,10.0,9.9,3.4809,3.5355,51.7192,09-08-22_06.06_CC2_protocol_HPPC_IN21700_30T_cycle_#1806.mat
CC_CELL2,1806,0.70185,2.10619,0.4374,9,discharge,1,-8.439,2.813,2.0,2.0,3.4809,3.1688,36.9817,09-08-22_06.06_CC2_protocol_HPPC_IN21700_30T_cycle_#1806.mat
CC_CELL2,1806,0.70185,2.10619,0.4374,9,discharge,1,-8.439,2.813,10.0,9.9,3.4809,3.0358,52.7413,09-08-22_06.06_CC2_protocol_HPPC_IN21700_30T_cycle_#1806.mat
CC_CELL2,1806,0.70185,2.10619,0.4375,9,charge,1,4.22,1.407,2.0,1.9,3.493,3.6391,34.6176,09-08-22_06.06_CC2_protocol_HPPC_IN21700_30T_cycle_#1806.mat
CC_CELL2,1806,0.70185,2.10619,0.4375,9,charge,1,4.22,1.407,10.0,9.9,3.493,3.6773,43.6688,09-08-22_06.06_CC2_protocol_HPPC_IN21700_30T_cycle_#1806.mat
CC_CELL2,1806,0.70185,2.10619,0.4373,9,discharge,2,-16.876,5.625,2.0,2.0,3.4832,2.9397,32.2055,09-08-22_06.06_CC2_protocol_HPPC_IN21700_30T_cycle_#1806.mat
CC_CELL2,1806,0.70185,2.10619,0.4373,9,discharge,2,-16.876,5.625,10.0,9.9,3.4832,2.6938,46.7765,09-08-22_06.06_CC2_protocol_HPPC_IN21700_30T_cycle_#1806.mat
CC_CELL2,1806,0.70185,2.10619,0.4376,9,charge,2,12.657,4.219,2.0,2.0,3.5082,3.8617,27.9292,09-08-22_06.06_CC2_protocol_HPPC_IN21700_30T_cycle_#1806.mat
CC_CELL2,1806,0.70185,2.10619,0.4376,9,charge,2,12.657,4.219,10.0,9.9,3.5082,3.9477,34.7239,09-08-22_06.06_CC2_protocol_HPPC_IN21700_30T_cycle_#1806.mat
CC_CELL2,1806,0.70185,2.10619,0.4372,9,discharge,3,-24.259,8.086,2.0,2.0,3.4881,2.7684,29.6673,09-08-22_06.06_CC2_protocol_HPPC_IN21700_30T_cycle_#1806.mat
CC_CELL2,1806,0.70185,2.10619,0.4372,9,discharge,3,-24.259,8.086,10.0,9.9,3.4881,2.4999,40.7354,09-08-22_06.06_CC2_protocol_HPPC_IN21700_30T_cycle_#1806.mat
CC_CELL2,1806,0.70185,2.10619,0.4376,9,charge,3,21.097,7.032,2.0,2.0,3.5215,4.0389,24.5248,09-08-22_06.06_CC2_protocol_HPPC_IN21700_30T_cycle_#1806.mat
CC_CELL2,1806,0.70185,2.10619,0.4376,9,charge,3,21.097,7.032,10.0,9.9,3.5215,4.1597,30.2507,09-08-22_06.06_CC2_protocol_HPPC_IN21700_30T_cycle_#1806.mat
CC_CELL2,1806,0.70185,2.10619,0.4023,10,discharge,0,-2.11,0.703,2.0,2.0,3.4551,3.365,42.7115,09-08-22_06.06_CC2_protocol_HPPC_IN21700_30T_cycle_#1806.mat
CC_CELL2,1806,0.70185,2.10619,0.4023,10,discharge,0,-2.11,0.703,10.0,9.9,3.4551,3.3212,63.4748,09-08-22_06.06_CC2_protocol_HPPC_IN21700_30T_cycle_#1806.mat
CC_CELL2,1806,0.70185,2.10619,0.4023,10,charge,0,1.056,0.352,2.0,2.0,3.4603,3.5035,40.9168,09-08-22_06.06_CC2_protocol_HPPC_IN21700_30T_cycle_#1806.mat
CC_CELL2,1806,0.70185,2.10619,0.4023,10,charge,0,1.056,0.352,10.0,9.9,3.4603,3.5168,53.5139,09-08-22_06.06_CC2_protocol_HPPC_IN21700_30T_cycle_#1806.mat
CC_CELL2,1806,0.70185,2.10619,0.4022,10,discharge,1,-8.439,2.813,2.0,2.0,3.4575,3.1306,38.7368,09-08-22_06.06_CC2_protocol_HPPC_IN21700_30T_cycle_#1806.mat
CC_CELL2,1806,0.70185,2.10619,0.4022,10,discharge,1,-8.439,2.813,10.0,9.9,3.4575,2.971,57.649,09-08-22_06.06_CC2_protocol_HPPC_IN21700_30T_cycle_#1806.mat
CC_CELL2,1806,0.70185,2.10619,0.4023,10,charge,1,4.221,1.407,2.0,1.9,3.4725,3.6203,35.0179,09-08-22_06.06_CC2_protocol_HPPC_IN21700_30T_cycle_#1806.mat
CC_CELL2,1806,0.70185,2.10619,0.4023,10,charge,1,4.221,1.407,10.0,9.9,3.4725,3.656,43.4762,09-08-22_06.06_CC2_protocol_HPPC_IN21700_30T_cycle_#1806.mat
CC_CELL2,1806,0.70185,2.10619,0.4021,10,discharge,2,-16.875,5.625,2.0,2.0,3.4593,2.8879,33.8607,09-08-22_06.06_CC2_protocol_HPPC_IN21700_30T_cycle_#1806.mat
CC_CELL2,1806,0.70185,2.10619,0.4021,10,discharge,2,-16.875,5.625,10.0,9.9,3.4593,2.5907,51.4726,09-08-22_06.06_CC2_protocol_HPPC_IN21700_30T_cycle_#1806.mat
CC_CELL2,1806,0.70185,2.10619,0.4024,10,charge,2,12.657,4.219,2.0,2.0,3.487,3.8388,27.7949,09-08-22_06.06_CC2_protocol_HPPC_IN21700_30T_cycle_#1806.mat
CC_CELL2,1806,0.70185,2.10619,0.4024,10,charge,2,12.657,4.219,10.0,9.9,3.487,3.9209,34.2814,09-08-22_06.06_CC2_protocol_HPPC_IN21700_30T_cycle_#1806.mat
CC_CELL2,1806,0.70185,2.10619,0.4021,10,discharge,3,-24.257,8.086,2.0,1.9,3.4636,2.7176,30.754,09-08-22_06.06_CC2_protocol_HPPC_IN21700_30T_cycle_#1806.mat
CC_CELL2,1806,0.70185,2.10619,0.4021,10,discharge,3,-24.257,8.086,10.0,9.9,3.4636,2.4999,39.7287,09-08-22_06.06_CC2_protocol_HPPC_IN21700_30T_cycle_#1806.mat
CC_CELL2,1806,0.70185,2.10619,0.4024,10,charge,3,21.096,7.032,2.0,2.0,3.4963,4.011,24.398,09-08-22_06.06_CC2_protocol_HPPC_IN21700_30T_cycle_#1806.mat
CC_CELL2,1806,0.70185,2.10619,0.4024,10,charge,3,21.096,7.032,10.0,9.9,3.4963,4.1302,30.0484,09-08-22_06.06_CC2_protocol_HPPC_IN21700_30T_cycle_#1806.mat
CC_CELL2,1806,0.70185,2.10619,0.3671,11,discharge,0,-2.109,0.703,2.0,2.0,3.4263,3.329,46.1356,09-08-22_06.06_CC2_protocol_HPPC_IN21700_30T_cycle_#1806.mat
CC_CELL2,1806,0.70185,2.10619,0.3671,11,discharge,0,-2.109,0.703,10.0,9.9,3.4263,3.2729,72.7359,09-08-22_06.06_CC2_protocol_HPPC_IN21700_30T_cycle_#1806.mat
CC_CELL2,1806,0.70185,2.10619,0.3671,11,charge,0,1.056,0.352,2.0,2.0,3.4329,3.4784,43.0994,09-08-22_06.06_CC2_protocol_HPPC_IN21700_30T_cycle_#1806.mat
CC_CELL2,1806,0.70185,2.10619,0.3671,11,charge,0,1.056,0.352,10.0,9.9,3.4329,3.496,59.7708,09-08-22_06.06_CC2_protocol_HPPC_IN21700_30T_cycle_#1806.mat
CC_CELL2,1806,0.70185,2.10619,0.367,11,discharge,1,-8.44,2.813,2.0,2.0,3.4284,3.0756,41.8029,09-08-22_06.06_CC2_protocol_HPPC_IN21700_30T_cycle_#1806.mat
CC_CELL2,1806,0.70185,2.10619,0.367,11,discharge,1,-8.44,2.813,10.0,9.9,3.4284,2.8784,65.169,09-08-22_06.06_CC2_protocol_HPPC_IN21700_30T_cycle_#1806.mat
CC_CELL2,1806,0.70185,2.10619,0.3672,11,charge,1,4.221,1.407,2.0,1.9,3.4509,3.6027,35.9656,09-08-22_06.06_CC2_protocol_HPPC_IN21700_30T_cycle_#1806.mat
CC_CELL2,1806,0.70185,2.10619,0.3672,11,charge,1,4.221,1.407,10.0,9.9,3.4509,3.6385,44.4476,09-08-22_06.06_CC2_protocol_HPPC_IN21700_30T_cycle_#1806.mat
CC_CELL2,1806,0.70185,2.10619,0.367,11,discharge,2,-16.876,5.625,2.0,1.9,3.4327,2.8236,36.0927,09-08-22_06.06_CC2_protocol_HPPC_IN21700_30T_cycle_#1806.mat
CC_CELL2,1806,0.70185,2.10619,0.367,11,discharge,2,-16.876,5.625,10.0,9.9,3.4327,2.4999,55.2738,09-08-22_06.06_CC2_protocol_HPPC_IN21700_30T_cycle_#1806.mat
CC_CELL2,1806,0.70185,2.10619,0.3672,11,charge,2,12.658,4.219,2.0,2.0,3.4683,3.8196,27.7532,09-08-22_06.06_CC2_protocol_HPPC_IN21700_30T_cycle_#1806.mat
CC_CELL2,1806,0.70185,2.10619,0.3672,11,charge,2,12.658,4.219,10.0,9.9,3.4683,3.8974,33.8995,09-08-22_06.06_CC2_protocol_HPPC_IN21700_30T_cycle_#1806.mat
CC_CELL2,1806,0.70185,2.10619,0.3669,11,discharge,3,-21.162,7.054,2.0,2.0,3.4386,2.6232,38.5313,09-08-22_06.06_CC2_protocol_HPPC_IN21700_30T_cycle_#1806.mat
CC_CELL2,1806,0.70185,2.10619,0.3669,11,discharge,3,-21.162,7.054,10.0,9.9,3.4386,2.4999,44.3578,09-08-22_06.06_CC2_protocol_HPPC_IN21700_30T_cycle_#1806.mat
CC_CELL2,1806,0.70185,2.10619,0.3673,11,charge,3,21.094,7.031,2.0,2.0,3.475,3.9903,24.4287,09-08-22_06.06_CC2_protocol_HPPC_IN21700_30T_cycle_#1806.mat
CC_CELL2,1806,0.70185,2.10619,0.3673,11,charge,3,21.094,7.031,10.0,9.9,3.475,4.1064,29.9327,09-08-22_06.06_CC2_protocol_HPPC_IN21700_30T_cycle_#1806.mat
CC_CELL2,1806,0.70185,2.10619,0.3319,12,discharge,0,-2.107,0.702,2.0,2.0,3.3794,3.2768,48.6879,09-08-22_06.06_CC2_protocol_HPPC_IN21700_30T_cycle_#1806.mat
CC_CELL2,1806,0.70185,2.10619,0.3319,12,discharge,0,-2.107,0.702,10.0,9.9,3.3794,3.2094,80.6719,09-08-22_06.06_CC2_protocol_HPPC_IN21700_30T_cycle_#1806.mat
CC_CELL2,1806,0.70185,2.10619,0.332,12,charge,0,1.056,0.352,2.0,2.0,3.3869,3.4347,45.2866,09-08-22_06.06_CC2_protocol_HPPC_IN21700_30T_cycle_#1806.mat
CC_CELL2,1806,0.70185,2.10619,0.332,12,charge,0,1.056,0.352,10.0,9.9,3.3869,3.4573,66.6982,09-08-22_06.06_CC2_protocol_HPPC_IN21700_30T_cycle_#1806.mat
CC_CELL2,1806,0.70185,2.10619,0.3319,12,discharge,1,-8.437,2.812,2.0,2.0,3.383,3.0108,44.1131,09-08-22_06.06_CC2_protocol_HPPC_IN21700_30T_cycle_#1806.mat
CC_CELL2,1806,0.70185,2.10619,0.3319,12,discharge,1,-8.437,2.812,10.0,9.9,3.383,2.7685,72.8305,09-08-22_06.06_CC2_protocol_HPPC_IN21700_30T_cycle_#1806.mat
CC_CELL2,1806,0.70185,2.10619,0.332,12,charge,1,4.22,1.407,2.0,2.0,3.4129,3.5723,37.7689,09-08-22_06.06_CC2_protocol_HPPC_IN21700_30T_cycle_#1806.mat
CC_CELL2,1806,0.70185,2.10619,0.332,12,charge,1,4.22,1.407,10.0,9.9,3.4129,3.6189,48.8105,09-08-22_06.06_CC2_protocol_HPPC_IN21700_30T_cycle_#1806.mat
CC_CELL2,1806,0.70185,2.10619,0.3318,12,discharge,2,-16.869,5.623,2.0,2.0,3.3919,2.7303,39.2199,09-08-22_06.06_CC2_protocol_HPPC_IN21700_30T_cycle_#1806.mat
CC_CELL2,1806,0.70185,2.10619,0.3318,12,discharge,2,-16.869,5.623,10.0,9.9,3.3919,2.4999,52.8781,09-08-22_06.06_CC2_protocol_HPPC_IN21700_30T_cycle_#1806.mat
CC_CELL2,1806,0.70185,2.10619,0.3321,12,charge,2,12.657,4.219,2.0,2.0,3.4376,3.7993,28.5771,09-08-22_06.06_CC2_protocol_HPPC_IN21700_30T_cycle_#1806.mat
CC_CELL2,1806,0.70185,2.10619,0.3321,12,charge,2,12.657,4.219,10.0,9.9,3.4376,3.8765,34.6765,09-08-22_06.06_CC2_protocol_HPPC_IN21700_30T_cycle_#1806.mat
CC_CELL2,1806,0.70185,2.10619,0.3317,12,discharge,3,-16.636,5.545,2.0,2.0,3.4005,2.5083,53.6307,09-08-22_06.06_CC2_protocol_HPPC_IN21700_30T_cycle_#1806.mat
CC_CELL2,1806,0.70185,2.10619,0.3317,12,discharge,3,-16.636,5.545,10.0,9.9,3.4005,2.5,54.1296,09-08-22_06.06_CC2_protocol_HPPC_IN21700_30T_cycle_#1806.mat
CC_CELL2,1806,0.70185,2.10619,0.3321,12,charge,3,21.096,7.032,2.0,2.0,3.445,3.9705,24.9099,09-08-22_06.06_CC2_protocol_HPPC_IN21700_30T_cycle_#1806.mat
CC_CELL2,1806,0.70185,2.10619,0.3321,12,charge,3,21.096,7.032,10.0,9.9,3.445,4.0861,30.3896,09-08-22_06.06_CC2_protocol_HPPC_IN21700_30T_cycle_#1806.mat
CC_CELL2,1843,0.68968,2.06967,1.0,0,discharge,0,-2.071,0.691,2.0,2.0,4.0855,3.9827,49.6259,09-15-22_01.22_CC2_protocol_HPPC_IN21700_30T_cycle_#1843.mat
CC_CELL2,1843,0.68968,2.06967,1.0,0,discharge,0,-2.071,0.691,10.0,9.7,4.0855,3.9467,67.0046,09-15-22_01.22_CC2_protocol_HPPC_IN21700_30T_cycle_#1843.mat
CC_CELL2,1843,0.68968,2.06967,1.0,0,charge,0,1.036,0.345,2.0,2.0,4.1008,4.161,58.1306,09-15-22_01.22_CC2_protocol_HPPC_IN21700_30T_cycle_#1843.mat
CC_CELL2,1843,0.68968,2.06967,1.0,0,charge,0,1.036,0.345,10.0,9.9,4.1008,4.1892,85.3611,09-15-22_01.22_CC2_protocol_HPPC_IN21700_30T_cycle_#1843.mat
CC_CELL2,1843,0.68968,2.06967,0.9999,0,discharge,1,-8.287,2.762,2.0,2.0,4.094,3.7363,43.165,09-15-22_01.22_CC2_protocol_HPPC_IN21700_30T_cycle_#1843.mat
CC_CELL2,1843,0.68968,2.06967,0.9999,0,discharge,1,-8.287,2.762,10.0,9.9,4.094,3.6626,52.0587,09-15-22_01.22_CC2_protocol_HPPC_IN21700_30T_cycle_#1843.mat
CC_CELL2,1843,0.68968,2.06967,1.0,0,charge,1,1.247,0.416,2.0,2.0,4.1073,4.2,74.3384,09-15-22_01.22_CC2_protocol_HPPC_IN21700_30T_cycle_#1843.mat
CC_CELL2,1843,0.68968,2.06967,1.0,0,charge,1,1.247,0.416,10.0,9.9,4.1073,4.2,74.3384,09-15-22_01.22_CC2_protocol_HPPC_IN21700_30T_cycle_#1843.mat
CC_CELL2,1843,0.68968,2.06967,0.9999,0,discharge,2,-16.573,5.524,2.0,2.0,4.0931,3.5041,35.5397,09-15-22_01.22_CC2_protocol_HPPC_IN21700_30T_cycle_#1843.mat
CC_CELL2,1843,0.68968,2.06967,0.9999,0,discharge,2,-16.573,5.524,10.0,9.9,4.0931,3.3638,44.0053,09-15-22_01.22_CC2_protocol_HPPC_IN21700_30T_cycle_#1843.mat
CC_CELL2,1843,0.68968,2.06967,1.0001,0,charge,2,1.484,0.495,2.0,2.0,4.1183,4.2,55.0354,09-15-22_01.22_CC2_protocol_HPPC_IN21700_30T_cycle_#1843.mat
CC_CELL2,1843,0.68968,2.06967,0.9998,0,discharge,3,-23.823,7.941,2.0,2.0,4.0932,3.331,31.9943,09-15-22_01.22_CC2_protocol_HPPC_IN21700_30T_cycle_#1843.mat
CC_CELL2,1843,0.68968,2.06967,0.9998,0,discharge,3,-23.823,7.941,10.0,9.9,4.0932,3.1262,40.591,09-15-22_01.22_CC2_protocol_HPPC_IN21700_30T_cycle_#1843.mat
CC_CELL2,1843,0.68968,2.06967,0.9655,1,discharge,0,-2.072,0.691,2.0,1.9,4.0553,3.9589,46.5341,09-15-22_01.22_CC2_protocol_HPPC_IN21700_30T_cycle_#1843.mat
CC_CELL2,1843,0.68968,2.06967,0.9655,1,discharge,0,-2.072,0.691,10.0,9.9,4.0553,3.9183,66.1325,09-15-22_01.22_CC2_protocol_HPPC_IN21700_30T_cycle_#1843.mat
CC_CELL2,1843,0.68968,2.06967,0.9655,1,charge,0,1.036,0.345,2.0,1.9,4.062,4.1109,47.2144,09-15-22_01.22_CC2_protocol_HPPC_IN21700_30T_cycle_#1843.mat
CC_CELL2,1843,0.68968,2.06967,0.9655,1,charge,0,1.036,0.345,10.0,9.9,4.062,4.1291,64.7871,09-15-22_01.22_CC2_protocol_HPPC_IN21700_30T_cycle_#1843.mat
