Repository: KikETs/ECM_HYBRID_BMS_JOINT

## Results

| Arm | Model | Size | Protocol | Result | Worst cell |
|---|---|---|---|---|---|
| SOP | 2RC table + trim (A8) | 4 effective coefficients, 2 EW states | leave-one-cell-out | usable current 69.6 % discharge, 59.5 % charge (τ = 10 s) | 59.9 % / 53.5 % (BOOST_REST) |
| SOH | dQ/dV ridge | 65 coefficients | leave-one-cell-out | RMSE 0.0094, bias −0.0005 | 0.0130 (BOOST_REST) |
| SOC | 2RC EKF, low-current gate | 3 states | leave-one-cell-out | **2.34 %p** over six sensor disturbances on estimated SOH (2.325 on true SOH), per cell 2.00–2.75 | 4.60 %p (BOOST_NEGPULSE_1S, current offset −0.10 A) |

The SOH arm was a 10,945-parameter CNN until the second audit round. Nested

File: analysis/uypydj_hppc_resistance.csv (part 224 of 225)
protocol,cycle,SOH,CAP_Ah,SOC,soc_group,direction,rate_rank,I_A,CRate_rated,tau_s,tau_actual_s,V_pre_V,V_tau_V,R_mOhm,file
CC_CELL2,1843,0.68968,2.06967,0.9654,1,discharge,1,-8.286,2.762,2.0,2.0,4.0569,3.7279,39.7036,09-15-22_01.22_CC2_protocol_HPPC_IN21700_30T_cycle_#1843.mat
CC_CELL2,1843,0.68968,2.06967,0.9654,1,discharge,1,-8.286,2.762,10.0,9.9,4.0569,3.6384,50.5044,09-15-22_01.22_CC2_protocol_HPPC_IN21700_30T_cycle_#1843.mat
CC_CELL2,1843,0.68968,2.06967,0.9655,1,charge,1,2.418,0.806,2.0,2.0,4.0714,4.2001,53.2302,09-15-22_01.22_CC2_protocol_HPPC_IN21700_30T_cycle_#1843.mat
CC_CELL2,1843,0.68968,2.06967,0.9655,1,charge,1,2.418,0.806,10.0,9.9,4.0714,4.2002,53.2716,09-15-22_01.22_CC2_protocol_HPPC_IN21700_30T_cycle_#1843.mat
CC_CELL2,1843,0.68968,2.06967,0.9653,1,discharge,2,-16.571,5.524,2.0,1.9,4.0589,3.5077,33.2629,09-15-22_01.22_CC2_protocol_HPPC_IN21700_30T_cycle_#1843.mat
CC_CELL2,1843,0.68968,2.06967,0.9653,1,discharge,2,-16.571,5.524,10.0,9.9,4.0589,3.3518,42.6709,09-15-22_01.22_CC2_protocol_HPPC_IN21700_30T_cycle_#1843.mat
CC_CELL2,1843,0.68968,2.06967,0.9656,1,charge,2,2.318,0.773,2.0,1.9,4.0782,4.2001,52.5907,09-15-22_01.22_CC2_protocol_HPPC_IN21700_30T_cycle_#1843.mat
CC_CELL2,1843,0.68968,2.06967,0.9656,1,charge,2,2.318,0.773,10.0,9.9,4.0782,4.1998,52.4613,09-15-22_01.22_CC2_protocol_HPPC_IN21700_30T_cycle_#1843.mat
CC_CELL2,1843,0.68968,2.06967,0.9653,1,discharge,3,-23.821,7.94,2.0,2.0,4.0637,3.3369,30.5109,09-15-22_01.22_CC2_protocol_HPPC_IN21700_30T_cycle_#1843.mat
CC_CELL2,1843,0.68968,2.06967,0.9653,1,discharge,3,-23.821,7.94,10.0,9.9,4.0637,3.1201,39.6121,09-15-22_01.22_CC2_protocol_HPPC_IN21700_30T_cycle_#1843.mat
CC_CELL2,1843,0.68968,2.06967,0.9656,1,charge,3,2.147,0.716,2.0,2.0,4.0835,4.2,54.2542,09-15-22_01.22_CC2_protocol_HPPC_IN21700_30T_cycle_#1843.mat
CC_CELL2,1843,0.68968,2.06967,0.9656,1,charge,3,2.147,0.716,10.0,9.9,4.0835,4.2,54.2542,09-15-22_01.22_CC2_protocol_HPPC_IN21700_30T_cycle_#1843.mat
CC_CELL2,1843,0.68968,2.06967,0.9309,2,discharge,0,-2.072,0.691,2.0,2.0,3.9915,3.903,42.7124,09-15-22_01.22_CC2_protocol_HPPC_IN21700_30T_cycle_#1843.mat
CC_CELL2,1843,0.68968,2.06967,0.9309,2,discharge,0,-2.072,0.691,10.0,9.9,3.9915,3.8668,60.1834,09-15-22_01.22_CC2_protocol_HPPC_IN21700_30T_cycle_#1843.mat
CC_CELL2,1843,0.68968,2.06967,0.931,2,charge,0,1.035,0.345,2.0,2.0,3.9966,4.0411,42.9869,09-15-22_01.22_CC2_protocol_HPPC_IN21700_30T_cycle_#1843.mat
CC_CELL2,1843,0.68968,2.06967,0.931,2,charge,0,1.035,0.345,10.0,9.9,3.9966,4.0584,59.6986,09-15-22_01.22_CC2_protocol_HPPC_IN21700_30T_cycle_#1843.mat
CC_CELL2,1843,0.68968,2.06967,0.9309,2,discharge,1,-8.289,2.763,2.0,2.0,3.993,3.6876,36.8462,09-15-22_01.22_CC2_protocol_HPPC_IN21700_30T_cycle_#1843.mat
CC_CELL2,1843,0.68968,2.06967,0.9309,2,discharge,1,-8.289,2.763,10.0,9.9,3.993,3.6029,47.0652,09-15-22_01.22_CC2_protocol_HPPC_IN21700_30T_cycle_#1843.mat
CC_CELL2,1843,0.68968,2.06967,0.931,2,charge,1,4.141,1.38,2.0,2.0,4.0084,4.1723,39.575,09-15-22_01.22_CC2_protocol_HPPC_IN21700_30T_cycle_#1843.mat
CC_CELL2,1843,0.68968,2.06967,0.931,2,charge,1,4.141,1.38,10.0,9.9,4.0084,4.2,46.2634,09-15-22_01.22_CC2_protocol_HPPC_IN21700_30T_cycle_#1843.mat
CC_CELL2,1843,0.68968,2.06967,0.9308,2,discharge,2,-16.572,5.524,2.0,2.0,3.9951,3.4705,31.6558,09-15-22_01.22_CC2_protocol_HPPC_IN21700_30T_cycle_#1843.mat
CC_CELL2,1843,0.68968,2.06967,0.9308,2,discharge,2,-16.572,5.524,10.0,9.9,3.9951,3.3238,40.5081,09-15-22_01.22_CC2_protocol_HPPC_IN21700_30T_cycle_#1843.mat
CC_CELL2,1843,0.68968,2.06967,0.9311,2,charge,2,4.012,1.337,2.0,2.0,4.0206,4.2,44.7114,09-15-22_01.22_CC2_protocol_HPPC_IN21700_30T_cycle_#1843.mat
CC_CELL2,1843,0.68968,2.06967,0.9311,2,charge,2,4.012,1.337,10.0,9.9,4.0206,4.2,44.7114,09-15-22_01.22_CC2_protocol_HPPC_IN21700_30T_cycle_#1843.mat
CC_CELL2,1843,0.68968,2.06967,0.9308,2,discharge,3,-23.822,7.941,2.0,2.0,4.0001,3.31,28.969,09-15-22_01.22_CC2_protocol_HPPC_IN21700_30T_cycle_#1843.mat
CC_CELL2,1843,0.68968,2.06967,0.9308,2,discharge,3,-23.822,7.941,10.0,9.9,4.0001,3.0978,37.8768,09-15-22_01.22_CC2_protocol_HPPC_IN21700_30T_cycle_#1843.mat
CC_CELL2,1843,0.68968,2.06967,0.9311,2,charge,3,3.765,1.255,2.0,2.0,4.0323,4.2,44.5418,09-15-22_01.22_CC2_protocol_HPPC_IN21700_30T_cycle_#1843.mat
CC_CELL2,1843,0.68968,2.06967,0.9311,2,charge,3,3.765,1.255,10.0,9.9,4.0323,4.2,44.5418,09-15-22_01.22_CC2_protocol_HPPC_IN21700_30T_cycle_#1843.mat
CC_CELL2,1843,0.68968,2.06967,0.8619,3,discharge,0,-2.072,0.691,2.0,2.0,3.879,3.8029,36.7349,09-15-22_01.22_CC2_protocol_HPPC_IN21700_30T_cycle_#1843.mat
CC_CELL2,1843,0.68968,2.06967,0.8619,3,discharge,0,-2.072,0.691,10.0,9.9,3.879,3.7772,49.1408,09-15-22_01.22_CC2_protocol_HPPC_IN21700_30T_cycle_#1843.mat
CC_CELL2,1843,0.68968,2.06967,0.8619,3,charge,0,1.035,0.345,2.0,2.0,3.8821,3.9201,36.715,09-15-22_01.22_CC2_protocol_HPPC_IN21700_30T_cycle_#1843.mat
CC_CELL2,1843,0.68968,2.06967,0.8619,3,charge,0,1.035,0.345,10.0,9.9,3.8821,3.9316,47.8261,09-15-22_01.22_CC2_protocol_HPPC_IN21700_30T_cycle_#1843.mat
CC_CELL2,1843,0.68968,2.06967,0.8618,3,discharge,1,-8.288,2.763,2.0,1.9,3.8813,3.6097,32.7691,09-15-22_01.22_CC2_protocol_HPPC_IN21700_30T_cycle_#1843.mat
CC_CELL2,1843,0.68968,2.06967,0.8618,3,discharge,1,-8.288,2.763,10.0,9.9,3.8813,3.5322,42.1196,09-15-22_01.22_CC2_protocol_HPPC_IN21700_30T_cycle_#1843.mat
CC_CELL2,1843,0.68968,2.06967,0.8619,3,charge,1,4.145,1.382,2.0,2.0,3.89,4.0341,34.7681,09-15-22_01.22_CC2_protocol_HPPC_IN21700_30T_cycle_#1843.mat
CC_CELL2,1843,0.68968,2.06967,0.8619,3,charge,1,4.145,1.382,10.0,9.9,3.89,4.0741,44.4192,09-15-22_01.22_CC2_protocol_HPPC_IN21700_30T_cycle_#1843.mat
CC_CELL2,1843,0.68968,2.06967,0.8618,3,discharge,2,-16.572,5.524,2.0,2.0,3.883,3.4003,29.1274,09-15-22_01.22_CC2_protocol_HPPC_IN21700_30T_cycle_#1843.mat
CC_CELL2,1843,0.68968,2.06967,0.8618,3,discharge,2,-16.572,5.524,10.0,9.9,3.883,3.2586,37.678,09-15-22_01.22_CC2_protocol_HPPC_IN21700_30T_cycle_#1843.mat
CC_CELL2,1843,0.68968,2.06967,0.862,3,charge,2,8.52,2.84,2.0,2.0,3.9005,4.2002,35.1748,09-15-22_01.22_CC2_protocol_HPPC_IN21700_30T_cycle_#1843.mat
CC_CELL2,1843,0.68968,2.06967,0.862,3,charge,2,8.52,2.84,10.0,9.9,3.9005,4.2002,35.1748,09-15-22_01.22_CC2_protocol_HPPC_IN21700_30T_cycle_#1843.mat
CC_CELL2,1843,0.68968,2.06967,0.8617,3,discharge,3,-23.822,7.941,2.0,2.0,3.8857,3.2433,26.9667,09-15-22_01.22_CC2_protocol_HPPC_IN21700_30T_cycle_#1843.mat
CC_CELL2,1843,0.68968,2.06967,0.8617,3,discharge,3,-23.822,7.941,10.0,9.9,3.8857,3.0326,35.8114,09-15-22_01.22_CC2_protocol_HPPC_IN21700_30T_cycle_#1843.mat
CC_CELL2,1843,0.68968,2.06967,0.8621,3,charge,3,8.223,2.741,2.0,2.0,3.9115,4.2001,35.098,09-15-22_01.22_CC2_protocol_HPPC_IN21700_30T_cycle_#1843.mat
CC_CELL2,1843,0.68968,2.06967,0.8621,3,charge,3,8.223,2.741,10.0,9.9,3.9115,4.2,35.0858,09-15-22_01.22_CC2_protocol_HPPC_IN21700_30T_cycle_#1843.mat
CC_CELL2,1843,0.68968,2.06967,0.7928,4,discharge,0,-2.072,0.691,2.0,2.0,3.8112,3.7375,35.5712,09-15-22_01.22_CC2_protocol_HPPC_IN21700_30T_cycle_#1843.mat
CC_CELL2,1843,0.68968,2.06967,0.7928,4,discharge,0,-2.072,0.691,10.0,9.9,3.8112,3.7105,48.6027,09-15-22_01.22_CC2_protocol_HPPC_IN21700_30T_cycle_#1843.mat
CC_CELL2,1843,0.68968,2.06967,0.7929,4,charge,0,1.035,0.345,2.0,2.0,3.8149,3.8516,35.4521,09-15-22_01.22_CC2_protocol_HPPC_IN21700_30T_cycle_#1843.mat
CC_CELL2,1843,0.68968,2.06967,0.7929,4,charge,0,1.035,0.345,10.0,9.9,3.8149,3.8636,47.044,09-15-22_01.22_CC2_protocol_HPPC_IN21700_30T_cycle_#1843.mat
CC_CELL2,1843,0.68968,2.06967,0.7928,4,discharge,1,-8.286,2.762,2.0,2.0,3.8142,3.5467,32.283,09-15-22_01.22_CC2_protocol_HPPC_IN21700_30T_cycle_#1843.mat
CC_CELL2,1843,0.68968,2.06967,0.7928,4,discharge,1,-8.286,2.762,10.0,9.9,3.8142,3.4636,42.3118,09-15-22_01.22_CC2_protocol_HPPC_IN21700_30T_cycle_#1843.mat
CC_CELL2,1843,0.68968,2.06967,0.7929,4,charge,1,4.143,1.381,2.0,2.0,3.8244,3.9621,33.2408,09-15-22_01.22_CC2_protocol_HPPC_IN21700_30T_cycle_#1843.mat
CC_CELL2,1843,0.68968,2.06967,0.7929,4,charge,1,4.143,1.381,10.0,9.9,3.8244,3.9969,41.6415,09-15-22_01.22_CC2_protocol_HPPC_IN21700_30T_cycle_#1843.mat
CC_CELL2,1843,0.68968,2.06967,0.7927,4,discharge,2,-16.572,5.524,2.0,2.0,3.8173,3.3397,28.8197,09-15-22_01.22_CC2_protocol_HPPC_IN21700_30T_cycle_#1843.mat
CC_CELL2,1843,0.68968,2.06967,0.7927,4,discharge,2,-16.572,5.524,10.0,9.9,3.8173,3.1894,37.8892,09-15-22_01.22_CC2_protocol_HPPC_IN21700_30T_cycle_#1843.mat
CC_CELL2,1843,0.68968,2.06967,0.7929,4,charge,2,11.731,3.91,2.0,2.0,3.8349,4.1845,29.8014,09-15-22_01.22_CC2_protocol_HPPC_IN21700_30T_cycle_#1843.mat
CC_CELL2,1843,0.68968,2.06967,0.7929,4,charge,2,11.731,3.91,10.0,9.9,3.8349,4.2,31.1227,09-15-22_01.22_CC2_protocol_HPPC_IN21700_30T_cycle_#1843.mat
CC_CELL2,1843,0.68968,2.06967,0.7927,4,discharge,3,-23.822,7.941,2.0,2.0,3.8214,3.1849,26.719,09-15-22_01.22_CC2_protocol_HPPC_IN21700_30T_cycle_#1843.mat
CC_CELL2,1843,0.68968,2.06967,0.7927,4,discharge,3,-23.822,7.941,10.0,9.9,3.8214,2.9667,35.8786,09-15-22_01.22_CC2_protocol_HPPC_IN21700_30T_cycle_#1843.mat
CC_CELL2,1843,0.68968,2.06967,0.793,4,charge,3,11.544,3.848,2.0,1.9,3.844,4.2001,30.8472,09-15-22_01.22_CC2_protocol_HPPC_IN21700_30T_cycle_#1843.mat
CC_CELL2,1843,0.68968,2.06967,0.793,4,charge,3,11.544,3.848,10.0,9.9,3.844,4.2,30.8385,09-15-22_01.22_CC2_protocol_HPPC_IN21700_30T_cycle_#1843.mat
CC_CELL2,1843,0.68968,2.06967,0.7238,5,discharge,0,-2.072,0.691,2.0,2.0,3.7379,3.6638,35.766,09-15-22_01.22_CC2_protocol_HPPC_IN21700_30T_cycle_#1843.mat
CC_CELL2,1843,0.68968,2.06967,0.7238,5,discharge,0,-2.072,0.691,10.0,9.9,3.7379,3.6357,49.3291,09-15-22_01.22_CC2_protocol_HPPC_IN21700_30T_cycle_#1843.mat
CC_CELL2,1843,0.68968,2.06967,0.7238,5,charge,0,1.035,0.345,2.0,2.0,3.7419,3.7786,35.4487,09-15-22_01.22_CC2_protocol_HPPC_IN21700_30T_cycle_#1843.mat
CC_CELL2,1843,0.68968,2.06967,0.7238,5,charge,0,1.035,0.345,10.0,9.9,3.7419,3.7914,47.8122,09-15-22_01.22_CC2_protocol_HPPC_IN21700_30T_cycle_#1843.mat
CC_CELL2,1843,0.68968,2.06967,0.7237,5,discharge,1,-8.288,2.763,2.0,1.9,3.7407,3.4746,32.1051,09-15-22_01.22_CC2_protocol_HPPC_IN21700_30T_cycle_#1843.mat
CC_CELL2,1843,0.68968,2.06967,0.7237,5,discharge,1,-8.288,2.763,10.0,9.9,3.7407,3.3872,42.65,09-15-22_01.22_CC2_protocol_HPPC_IN21700_30T_cycle_#1843.mat
CC_CELL2,1843,0.68968,2.06967,0.7238,5,charge,1,4.143,1.381,2.0,2.0,3.7531,3.8911,33.3084,09-15-22_01.22_CC2_protocol_HPPC_IN21700_30T_cycle_#1843.mat
CC_CELL2,1843,0.68968,2.06967,0.7238,5,charge,1,4.143,1.381,10.0,9.9,3.7531,3.929,42.4561,09-15-22_01.22_CC2_protocol_HPPC_IN21700_30T_cycle_#1843.mat
CC_CELL2,1843,0.68968,2.06967,0.7237,5,discharge,2,-16.573,5.524,2.0,2.0,3.7452,3.2658,28.9266,09-15-22_01.22_CC2_protocol_HPPC_IN21700_30T_cycle_#1843.mat
CC_CELL2,1843,0.68968,2.06967,0.7237,5,discharge,2,-16.573,5.524,10.0,9.9,3.7452,3.1136,38.1102,09-15-22_01.22_CC2_protocol_HPPC_IN21700_30T_cycle_#1843.mat
CC_CELL2,1843,0.68968,2.06967,0.7239,5,charge,2,12.43,4.143,2.0,2.0,3.7656,4.1145,28.0692,09-15-22_01.22_CC2_protocol_HPPC_IN21700_30T_cycle_#1843.mat
CC_CELL2,1843,0.68968,2.06967,0.7239,5,charge,2,12.43,4.143,10.0,9.9,3.7656,4.1921,34.3121,09-15-22_01.22_CC2_protocol_HPPC_IN21700_30T_cycle_#1843.mat
CC_CELL2,1843,0.68968,2.06967,0.7236,5,discharge,3,-23.82,7.94,2.0,2.0,3.7501,3.112,26.7884,09-15-22_01.22_CC2_protocol_HPPC_IN21700_30T_cycle_#1843.mat
CC_CELL2,1843,0.68968,2.06967,0.7236,5,discharge,3,-23.82,7.94,10.0,9.9,3.7501,2.8945,35.9194,09-15-22_01.22_CC2_protocol_HPPC_IN21700_30T_cycle_#1843.mat
CC_CELL2,1843,0.68968,2.06967,0.724,5,charge,3,14.393,4.798,2.0,1.9,3.7773,4.2,29.3684,09-15-22_01.22_CC2_protocol_HPPC_IN21700_30T_cycle_#1843.mat
CC_CELL2,1843,0.68968,2.06967,0.724,5,charge,3,14.393,4.798,10.0,9.9,3.7773,4.2002,29.3823,09-15-22_01.22_CC2_protocol_HPPC_IN21700_30T_cycle_#1843.mat
CC_CELL2,1843,0.68968,2.06967,0.6547,6,discharge,0,-2.071,0.691,2.0,2.0,3.6681,3.5931,36.2056,09-15-22_01.22_CC2_protocol_HPPC_IN21700_30T_cycle_#1843.mat
CC_CELL2,1843,0.68968,2.06967,0.6547,6,discharge,0,-2.071,0.691,10.0,9.9,3.6681,3.5656,49.4811,09-15-22_01.22_CC2_protocol_HPPC_IN21700_30T_cycle_#1843.mat
CC_CELL2,1843,0.68968,2.06967,0.6548,6,charge,0,1.036,0.345,2.0,2.0,3.672,3.7092,35.9247,09-15-22_01.22_CC2_protocol_HPPC_IN21700_30T_cycle_#1843.mat
CC_CELL2,1843,0.68968,2.06967,0.6548,6,charge,0,1.036,0.345,10.0,9.9,3.672,3.7217,47.9961,09-15-22_01.22_CC2_protocol_HPPC_IN21700_30T_cycle_#1843.mat
CC_CELL2,1843,0.68968,2.06967,0.6547,6,discharge,1,-8.286,2.762,2.0,2.0,3.6712,3.3996,32.7766,09-15-22_01.22_CC2_protocol_HPPC_IN21700_30T_cycle_#1843.mat
CC_CELL2,1843,0.68968,2.06967,0.6547,6,discharge,1,-8.286,2.762,10.0,9.9,3.6712,3.3143,43.0706,09-15-22_01.22_CC2_protocol_HPPC_IN21700_30T_cycle_#1843.mat
CC_CELL2,1843,0.68968,2.06967,0.6548,6,charge,1,4.143,1.381,2.0,2.0,3.6829,3.8219,33.5489,09-15-22_01.22_CC2_protocol_HPPC_IN21700_30T_cycle_#1843.mat
CC_CELL2,1843,0.68968,2.06967,0.6548,6,charge,1,4.143,1.381,10.0,9.9,3.6829,3.861,42.9861,09-15-22_01.22_CC2_protocol_HPPC_IN21700_30T_cycle_#1843.mat
CC_CELL2,1843,0.68968,2.06967,0.6546,6,discharge,2,-16.573,5.524,2.0,2.0,3.6743,3.1917,29.1197,09-15-22_01.22_CC2_protocol_HPPC_IN21700_30T_cycle_#1843.mat
CC_CELL2,1843,0.68968,2.06967,0.6546,6,discharge,2,-16.573,5.524,10.0,9.9,3.6743,3.0386,38.3576,09-15-22_01.22_CC2_protocol_HPPC_IN21700_30T_cycle_#1843.mat
CC_CELL2,1843,0.68968,2.06967,0.6549,6,charge,2,12.431,4.144,2.0,2.0,3.6957,4.0455,28.1393,09-15-22_01.22_CC2_protocol_HPPC_IN21700_30T_cycle_#1843.mat
CC_CELL2,1843,0.68968,2.06967,0.6549,6,charge,2,12.431,4.144,10.0,9.9,3.6957,4.1246,34.5025,09-15-22_01.22_CC2_protocol_HPPC_IN21700_30T_cycle_#1843.mat
CC_CELL2,1843,0.68968,2.06967,0.6545,6,discharge,3,-23.821,7.94,2.0,2.0,3.6787,3.0372,26.93,09-15-22_01.22_CC2_protocol_HPPC_IN21700_30T_cycle_#1843.mat
CC_CELL2,1843,0.68968,2.06967,0.6545,6,discharge,3,-23.821,7.94,10.0,9.9,3.6787,2.8181,36.1278,09-15-22_01.22_CC2_protocol_HPPC_IN21700_30T_cycle_#1843.mat
CC_CELL2,1843,0.68968,2.06967,0.6549,6,charge,3,17.376,5.792,2.0,2.0,3.7085,4.2002,28.2977,09-15-22_01.22_CC2_protocol_HPPC_IN21700_30T_cycle_#1843.mat
CC_CELL2,1843,0.68968,2.06967,0.6549,6,charge,3,17.376,5.792,10.0,9.9,3.7085,4.2001,28.2919,09-15-22_01.22_CC2_protocol_HPPC_IN21700_30T_cycle_#1843.mat
CC_CELL2,1843,0.68968,2.06967,0.5857,7,discharge,0,-2.072,0.691,2.0,1.9,3.6073,3.5303,37.1675,09-15-22_01.22_CC2_protocol_HPPC_IN21700_30T_cycle_#1843.mat
CC_CELL2,1843,0.68968,2.06967,0.5857,7,discharge,0,-2.072,0.691,10.0,9.9,3.6073,3.5005,51.5519,09-15-22_01.22_CC2_protocol_HPPC_IN21700_30T_cycle_#1843.mat
CC_CELL2,1843,0.68968,2.06967,0.5857,7,charge,0,1.036,0.345,2.0,2.0,3.6114,3.6498,37.0835,09-15-22_01.22_CC2_protocol_HPPC_IN21700_30T_cycle_#1843.mat
CC_CELL2,1843,0.68968,2.06967,0.5857,7,charge,0,1.036,0.345,10.0,9.9,3.6114,3.6625,49.3481,09-15-22_01.22_CC2_protocol_HPPC_IN21700_30T_cycle_#1843.mat
CC_CELL2,1843,0.68968,2.06967,0.5856,7,discharge,1,-8.289,2.763,2.0,1.9,3.6107,3.3323,33.5863,09-15-22_01.22_CC2_protocol_HPPC_IN21700_30T_cycle_#1843.mat
CC_CELL2,1843,0.68968,2.06967,0.5856,7,discharge,1,-8.289,2.763,10.0,9.9,3.6107,3.239,44.842,09-15-22_01.22_CC2_protocol_HPPC_IN21700_30T_cycle_#1843.mat
CC_CELL2,1843,0.68968,2.06967,0.5857,7,charge,1,4.144,1.381,2.0,2.0,3.6232,3.7651,34.2464,09-15-22_01.22_CC2_protocol_HPPC_IN21700_30T_cycle_#1843.mat
CC_CELL2,1843,0.68968,2.06967,0.5857,7,charge,1,4.144,1.381,10.0,9.9,3.6232,3.806,44.1173,09-15-22_01.22_CC2_protocol_HPPC_IN21700_30T_cycle_#1843.mat
CC_CELL2,1843,0.68968,2.06967,0.5856,7,discharge,2,-16.573,5.524,2.0,2.0,3.6141,3.1184,29.9101,09-15-22_01.22_CC2_protocol_HPPC_IN21700_30T_cycle_#1843.mat
CC_CELL2,1843,0.68968,2.06967,0.5856,7,discharge,2,-16.573,5.524,10.0,9.9,3.6141,2.9528,39.9023,09-15-22_01.22_CC2_protocol_HPPC_IN21700_30T_cycle_#1843.mat
CC_CELL2,1843,0.68968,2.06967,0.5858,7,charge,2,12.429,4.143,2.0,1.9,3.6374,3.9881,28.2163,09-15-22_01.22_CC2_protocol_HPPC_IN21700_30T_cycle_#1843.mat
CC_CELL2,1843,0.68968,2.06967,0.5858,7,charge,2,12.429,4.143,10.0,9.9,3.6374,4.0705,34.8459,09-15-22_01.22_CC2_protocol_HPPC_IN21700_30T_cycle_#1843.mat
CC_CELL2,1843,0.68968,2.06967,0.5855,7,discharge,3,-23.822,7.941,2.0,2.0,3.6183,2.9624,27.5334,09-15-22_01.22_CC2_protocol_HPPC_IN21700_30T_cycle_#1843.mat
CC_CELL2,1843,0.68968,2.06967,0.5855,7,discharge,3,-23.822,7.941,10.0,9.9,3.6183,2.7219,37.6291,09-15-22_01.22_CC2_protocol_HPPC_IN21700_30T_cycle_#1843.mat
CC_CELL2,1843,0.68968,2.06967,0.5859,7,charge,3,19.864,6.621,2.0,2.0,3.6511,4.1691,26.0773,09-15-22_01.22_CC2_protocol_HPPC_IN21700_30T_cycle_#1843.mat
CC_CELL2,1843,0.68968,2.06967,0.5859,7,charge,3,19.864,6.621,10.0,9.9,3.6511,4.2001,27.6379,09-15-22_01.22_CC2_protocol_HPPC_IN21700_30T_cycle_#1843.mat
CC_CELL2,1843,0.68968,2.06967,0.5166,8,discharge,0,-2.071,0.691,2.0,2.0,3.5423,3.4609,39.2952,09-15-22_01.22_CC2_protocol_HPPC_IN21700_30T_cycle_#1843.mat
CC_CELL2,1843,0.68968,2.06967,0.5166,8,discharge,0,-2.071,0.691,10.0,9.9,3.5423,3.4294,54.5016,09-15-22_01.22_CC2_protocol_HPPC_IN21700_30T_cycle_#1843.mat
CC_CELL2,1843,0.68968,2.06967,0.5167,8,charge,0,1.036,0.345,2.0,2.0,3.5463,3.5862,38.5321,09-15-22_01.22_CC2_protocol_HPPC_IN21700_30T_cycle_#1843.mat
CC_CELL2,1843,0.68968,2.06967,0.5167,8,charge,0,1.036,0.345,10.0,9.9,3.5463,3.599,50.8933,09-15-22_01.22_CC2_protocol_HPPC_IN21700_30T_cycle_#1843.mat
CC_CELL2,1843,0.68968,2.06967,0.5166,8,discharge,1,-8.287,2.762,2.0,2.0,3.5462,3.2535,35.3221,09-15-22_01.22_CC2_protocol_HPPC_IN21700_30T_cycle_#1843.mat
CC_CELL2,1843,0.68968,2.06967,0.5166,8,discharge,1,-8.287,2.762,10.0,9.9,3.5462,3.1518,47.5949,09-15-22_01.22_CC2_protocol_HPPC_IN21700_30T_cycle_#1843.mat
CC_CELL2,1843,0.68968,2.06967,0.5167,8,charge,1,4.143,1.381,2.0,2.0,3.5587,3.7044,35.1678,09-15-22_01.22_CC2_protocol_HPPC_IN21700_30T_cycle_#1843.mat
CC_CELL2,1843,0.68968,2.06967,0.5167,8,charge,1,4.143,1.381,10.0,9.9,3.5587,3.7463,45.2812,09-15-22_01.22_CC2_protocol_HPPC_IN21700_30T_cycle_#1843.mat
CC_CELL2,1843,0.68968,2.06967,0.5165,8,discharge,2,-16.573,5.524,2.0,2.0,3.5498,3.0348,31.0746,09-15-22_01.22_CC2_protocol_HPPC_IN21700_30T_cycle_#1843.mat
CC_CELL2,1843,0.68968,2.06967,0.5165,8,discharge,2,-16.573,5.524,10.0,9.9,3.5498,2.844,42.5873,09-15-22_01.22_CC2_protocol_HPPC_IN21700_30T_cycle_#1843.mat
CC_CELL2,1843,0.68968,2.06967,0.5168,8,charge,2,12.431,4.144,2.0,1.9,3.5752,3.9305,28.5818,09-15-22_01.22_CC2_protocol_HPPC_IN21700_30T_cycle_#1843.mat
CC_CELL2,1843,0.68968,2.06967,0.5168,8,charge,2,12.431,4.144,10.0,9.9,3.5752,4.0191,35.7091,09-15-22_01.22_CC2_protocol_HPPC_IN21700_30T_cycle_#1843.mat
CC_CELL2,1843,0.68968,2.06967,0.5165,8,discharge,3,-23.822,7.941,2.0,1.9,3.5556,2.8814,28.3016,09-15-22_01.22_CC2_protocol_HPPC_IN21700_30T_cycle_#1843.mat
CC_CELL2,1843,0.68968,2.06967,0.5165,8,discharge,3,-23.822,7.941,10.0,9.9,3.5556,2.5892,40.5675,09-15-22_01.22_CC2_protocol_HPPC_IN21700_30T_cycle_#1843.mat
CC_CELL2,1843,0.68968,2.06967,0.5168,8,charge,3,20.715,6.905,2.0,2.0,3.5907,4.1129,25.2088,09-15-22_01.22_CC2_protocol_HPPC_IN21700_30T_cycle_#1843.mat
CC_CELL2,1843,0.68968,2.06967,0.5168,8,charge,3,20.715,6.905,10.0,9.9,3.5907,4.2,29.4135,09-15-22_01.22_CC2_protocol_HPPC_IN21700_30T_cycle_#1843.mat
CC_CELL2,1843,0.68968,2.06967,0.4476,9,discharge,0,-2.074,0.691,2.0,2.0,3.4785,3.389,43.1596,09-15-22_01.22_CC2_protocol_HPPC_IN21700_30T_cycle_#1843.mat
CC_CELL2,1843,0.68968,2.06967,0.4476,9,discharge,0,-2.074,0.691,10.0,9.9,3.4785,3.3491,62.4005,09-15-22_01.22_CC2_protocol_HPPC_IN21700_30T_cycle_#1843.mat
CC_CELL2,1843,0.68968,2.06967,0.4476,9,charge,0,1.035,0.345,2.0,2.0,3.4824,3.5251,41.2401,09-15-22_01.22_CC2_protocol_HPPC_IN21700_30T_cycle_#1843.mat
CC_CELL2,1843,0.68968,2.06967,0.4476,9,charge,0,1.035,0.345,10.0,9.9,3.4824,3.5383,53.9888,09-15-22_01.22_CC2_protocol_HPPC_IN21700_30T_cycle_#1843.mat
CC_CELL2,1843,0.68968,2.06967,0.4475,9,discharge,1,-8.289,2.763,2.0,2.0,3.4808,3.1648,38.1251,09-15-22_01.22_CC2_protocol_HPPC_IN21700_30T_cycle_#1843.mat
CC_CELL2,1843,0.68968,2.06967,0.4475,9,discharge,1,-8.289,2.763,10.0,9.9,3.4808,3.0282,54.6058,09-15-22_01.22_CC2_protocol_HPPC_IN21700_30T_cycle_#1843.mat
CC_CELL2,1843,0.68968,2.06967,0.4476,9,charge,1,4.143,1.381,2.0,1.9,3.4947,3.6442,36.0841,09-15-22_01.22_CC2_protocol_HPPC_IN21700_30T_cycle_#1843.mat
CC_CELL2,1843,0.68968,2.06967,0.4476,9,charge,1,4.143,1.381,10.0,9.9,3.4947,3.6836,45.5939,09-15-22_01.22_CC2_protocol_HPPC_IN21700_30T_cycle_#1843.mat
CC_CELL2,1843,0.68968,2.06967,0.4475,9,discharge,2,-16.572,5.524,2.0,1.9,3.4843,2.9398,32.8566,09-15-22_01.22_CC2_protocol_HPPC_IN21700_30T_cycle_#1843.mat
CC_CELL2,1843,0.68968,2.06967,0.4475,9,discharge,2,-16.572,5.524,10.0,9.9,3.4843,2.6901,47.9242,09-15-22_01.22_CC2_protocol_HPPC_IN21700_30T_cycle_#1843.mat
CC_CELL2,1843,0.68968,2.06967,0.4477,9,charge,2,12.431,4.144,2.0,2.0,3.5108,3.8711,28.984,09-15-22_01.22_CC2_protocol_HPPC_IN21700_30T_cycle_#1843.mat
CC_CELL2,1843,0.68968,2.06967,0.4477,9,charge,2,12.431,4.144,10.0,9.9,3.5108,3.9598,36.1194,09-15-22_01.22_CC2_protocol_HPPC_IN21700_30T_cycle_#1843.mat
CC_CELL2,1843,0.68968,2.06967,0.4474,9,discharge,3,-23.822,7.941,2.0,1.9,3.4895,2.7726,30.094,09-15-22_01.22_CC2_protocol_HPPC_IN21700_30T_cycle_#1843.mat
CC_CELL2,1843,0.68968,2.06967,0.4474,9,discharge,3,-23.822,7.941,10.0,9.9,3.4895,2.5,41.5372,09-15-22_01.22_CC2_protocol_HPPC_IN21700_30T_cycle_#1843.mat
CC_CELL2,1843,0.68968,2.06967,0.4478,9,charge,3,20.713,6.904,2.0,2.0,3.5252,4.0499,25.3319,09-15-22_01.22_CC2_protocol_HPPC_IN21700_30T_cycle_#1843.mat
CC_CELL2,1843,0.68968,2.06967,0.4478,9,charge,3,20.713,6.904,10.0,9.9,3.5252,4.1744,31.3426,09-15-22_01.22_CC2_protocol_HPPC_IN21700_30T_cycle_#1843.mat
CC_CELL2,1843,0.68968,2.06967,0.4131,10,discharge,0,-2.072,0.691,2.0,2.0,3.4569,3.3637,44.985,09-15-22_01.22_CC2_protocol_HPPC_IN21700_30T_cycle_#1843.mat
CC_CELL2,1843,0.68968,2.06967,0.4131,10,discharge,0,-2.072,0.691,10.0,9.9,3.4569,3.3171,67.4776,09-15-22_01.22_CC2_protocol_HPPC_IN21700_30T_cycle_#1843.mat
CC_CELL2,1843,0.68968,2.06967,0.4131,10,charge,0,1.037,0.346,2.0,2.0,3.4618,3.506,42.6147,09-15-22_01.22_CC2_protocol_HPPC_IN21700_30T_cycle_#1843.mat
CC_CELL2,1843,0.68968,2.06967,0.4131,10,charge,0,1.037,0.346,10.0,9.9,3.4618,3.5207,56.7875,09-15-22_01.22_CC2_protocol_HPPC_IN21700_30T_cycle_#1843.mat
CC_CELL2,1843,0.68968,2.06967,0.413,10,discharge,1,-8.287,2.762,2.0,1.9,3.4579,3.1309,39.4613,09-15-22_01.22_CC2_protocol_HPPC_IN21700_30T_cycle_#1843.mat
CC_CELL2,1843,0.68968,2.06967,0.413,10,discharge,1,-8.287,2.762,10.0,9.9,3.4579,2.9666,59.2885,09-15-22_01.22_CC2_protocol_HPPC_IN21700_30T_cycle_#1843.mat
CC_CELL2,1843,0.68968,2.06967,0.4131,10,charge,1,4.143,1.381,2.0,2.0,3.4744,3.6273,36.9056,09-15-22_01.22_CC2_protocol_HPPC_IN21700_30T_cycle_#1843.mat
CC_CELL2,1843,0.68968,2.06967,0.4131,10,charge,1,4.143,1.381,10.0,9.9,3.4744,3.6636,45.6674,09-15-22_01.22_CC2_protocol_HPPC_IN21700_30T_cycle_#1843.mat
CC_CELL2,1843,0.68968,2.06967,0.4129,10,discharge,2,-16.572,5.524,2.0,2.0,3.4609,2.887,34.6307,09-15-22_01.22_CC2_protocol_HPPC_IN21700_30T_cycle_#1843.mat
CC_CELL2,1843,0.68968,2.06967,0.4129,10,discharge,2,-16.572,5.524,10.0,9.9,3.4609,2.5952,52.2387,09-15-22_01.22_CC2_protocol_HPPC_IN21700_30T_cycle_#1843.mat
CC_CELL2,1843,0.68968,2.06967,0.4132,10,charge,2,12.43,4.143,2.0,2.0,3.4905,3.8482,28.7772,09-15-22_01.22_CC2_protocol_HPPC_IN21700_30T_cycle_#1843.mat
CC_CELL2,1843,0.68968,2.06967,0.4132,10,charge,2,12.43,4.143,10.0,9.9,3.4905,3.9329,35.5913,09-15-22_01.22_CC2_protocol_HPPC_IN21700_30T_cycle_#1843.mat
CC_CELL2,1843,0.68968,2.06967,0.4129,10,discharge,3,-23.819,7.94,2.0,2.0,3.4654,2.7085,31.7772,09-15-22_01.22_CC2_protocol_HPPC_IN21700_30T_cycle_#1843.mat
CC_CELL2,1843,0.68968,2.06967,0.4129,10,discharge,3,-23.819,7.94,10.0,9.9,3.4654,2.4999,40.5349,09-15-22_01.22_CC2_protocol_HPPC_IN21700_30T_cycle_#1843.mat
CC_CELL2,1843,0.68968,2.06967,0.4132,10,charge,3,20.715,6.905,2.0,1.9,3.501,4.0212,25.1122,09-15-22_01.22_CC2_protocol_HPPC_IN21700_30T_cycle_#1843.mat
CC_CELL2,1843,0.68968,2.06967,0.4132,10,charge,3,20.715,6.905,10.0,9.9,3.501,4.1476,31.2141,09-15-22_01.22_CC2_protocol_HPPC_IN21700_30T_cycle_#1843.mat
CC_CELL2,1843,0.68968,2.06967,0.3785,11,discharge,0,-2.074,0.691,2.0,2.0,3.4278,3.3292,47.5433,09-15-22_01.22_CC2_protocol_HPPC_IN21700_30T_cycle_#1843.mat
CC_CELL2,1843,0.68968,2.06967,0.3785,11,discharge,0,-2.074,0.691,10.0,9.9,3.4278,3.2714,75.4135,09-15-22_01.22_CC2_protocol_HPPC_IN21700_30T_cycle_#1843.mat
CC_CELL2,1843,0.68968,2.06967,0.3785,11,charge,0,1.035,0.345,2.0,2.0,3.4346,3.481,44.8223,09-15-22_01.22_CC2_protocol_HPPC_IN21700_30T_cycle_#1843.mat
CC_CELL2,1843,0.68968,2.06967,0.3785,11,charge,0,1.035,0.345,10.0,9.9,3.4346,3.4997,62.8864,09-15-22_01.22_CC2_protocol_HPPC_IN21700_30T_cycle_#1843.mat
CC_CELL2,1843,0.68968,2.06967,0.3785,11,discharge,1,-8.287,2.762,2.0,2.0,3.4301,3.0761,42.7201,09-15-22_01.22_CC2_protocol_HPPC_IN21700_30T_cycle_#1843.mat
CC_CELL2,1843,0.68968,2.06967,0.3785,11,discharge,1,-8.287,2.762,10.0,9.9,3.4301,2.8821,66.1317,09-15-22_01.22_CC2_protocol_HPPC_IN21700_30T_cycle_#1843.mat
CC_CELL2,1843,0.68968,2.06967,0.3786,11,charge,1,4.143,1.381,2.0,2.0,3.4539,3.6098,37.6297,09-15-22_01.22_CC2_protocol_HPPC_IN21700_30T_cycle_#1843.mat
CC_CELL2,1843,0.68968,2.06967,0.3786,11,charge,1,4.143,1.381,10.0,9.9,3.4539,3.6467,46.5363,09-15-22_01.22_CC2_protocol_HPPC_IN21700_30T_cycle_#1843.mat
CC_CELL2,1843,0.68968,2.06967,0.3784,11,discharge,2,-16.572,5.524,2.0,2.0,3.4348,2.8191,37.153,09-15-22_01.22_CC2_protocol_HPPC_IN21700_30T_cycle_#1843.mat
CC_CELL2,1843,0.68968,2.06967,0.3784,11,discharge,2,-16.572,5.524,10.0,9.9,3.4348,2.4999,56.4144,09-15-22_01.22_CC2_protocol_HPPC_IN21700_30T_cycle_#1843.mat
CC_CELL2,1843,0.68968,2.06967,0.3787,11,charge,2,12.43,4.143,2.0,2.0,3.4724,3.8297,28.745,09-15-22_01.22_CC2_protocol_HPPC_IN21700_30T_cycle_#1843.mat
CC_CELL2,1843,0.68968,2.06967,0.3787,11,charge,2,12.43,4.143,10.0,9.9,3.4724,3.9103,35.2293,09-15-22_01.22_CC2_protocol_HPPC_IN21700_30T_cycle_#1843.mat
CC_CELL2,1843,0.68968,2.06967,0.3784,11,discharge,3,-21.159,7.053,2.0,2.0,3.4409,2.63,38.3241,09-15-22_01.22_CC2_protocol_HPPC_IN21700_30T_cycle_#1843.mat
CC_CELL2,1843,0.68968,2.06967,0.3784,11,discharge,3,-21.159,7.053,10.0,9.9,3.4409,2.4999,44.4728,09-15-22_01.22_CC2_protocol_HPPC_IN21700_30T_cycle_#1843.mat
CC_CELL2,1843,0.68968,2.06967,0.3787,11,charge,3,20.715,6.905,2.0,2.0,3.4795,4.0043,25.3343,09-15-22_01.22_CC2_protocol_HPPC_IN21700_30T_cycle_#1843.mat
CC_CELL2,1843,0.68968,2.06967,0.3787,11,charge,3,20.715,6.905,10.0,9.9,3.4795,4.1243,31.1272,09-15-22_01.22_CC2_protocol_HPPC_IN21700_30T_cycle_#1843.mat
CC_CELL2,1843,0.68968,2.06967,0.344,12,discharge,0,-2.074,0.691,2.0,2.0,3.3824,3.2795,49.6167,09-15-22_01.22_CC2_protocol_HPPC_IN21700_30T_cycle_#1843.mat
CC_CELL2,1843,0.68968,2.06967,0.344,12,discharge,0,-2.074,0.691,10.0,9.9,3.3824,3.211,82.6462,09-15-22_01.22_CC2_protocol_HPPC_IN21700_30T_cycle_#1843.mat
CC_CELL2,1843,0.68968,2.06967,0.344,12,charge,0,1.035,0.345,2.0,1.9,3.3908,3.4388,46.3723,09-15-22_01.22_CC2_protocol_HPPC_IN21700_30T_cycle_#1843.mat
CC_CELL2,1843,0.68968,2.06967,0.344,12,charge,0,1.035,0.345,10.0,9.9,3.3908,3.4626,69.3653,09-15-22_01.22_CC2_protocol_HPPC_IN21700_30T_cycle_#1843.mat
CC_CELL2,1843,0.68968,2.06967,0.344,12,discharge,1,-8.287,2.762,2.0,2.0,3.3861,3.015,44.7804,09-15-22_01.22_CC2_protocol_HPPC_IN21700_30T_cycle_#1843.mat
CC_CELL2,1843,0.68968,2.06967,0.344,12,discharge,1,-8.287,2.762,10.0,9.9,3.3861,2.7795,73.1981,09-15-22_01.22_CC2_protocol_HPPC_IN21700_30T_cycle_#1843.mat
CC_CELL2,1843,0.68968,2.06967,0.344,12,charge,1,4.143,1.381,2.0,2.0,3.4172,3.58,39.2942,09-15-22_01.22_CC2_protocol_HPPC_IN21700_30T_cycle_#1843.mat
CC_CELL2,1843,0.68968,2.06967,0.344,12,charge,1,4.143,1.381,10.0,9.9,3.4172,3.6278,50.8315,09-15-22_01.22_CC2_protocol_HPPC_IN21700_30T_cycle_#1843.mat
CC_CELL2,1843,0.68968,2.06967,0.3439,12,discharge,2,-16.569,5.523,2.0,2.0,3.3958,2.7388,39.6524,09-15-22_01.22_CC2_protocol_HPPC_IN21700_30T_cycle_#1843.mat
CC_CELL2,1843,0.68968,2.06967,0.3439,12,discharge,2,-16.569,5.523,10.0,9.9,3.3958,2.4999,54.0709,09-15-22_01.22_CC2_protocol_HPPC_IN21700_30T_cycle_#1843.mat
CC_CELL2,1843,0.68968,2.06967,0.3441,12,charge,2,12.43,4.143,2.0,2.0,3.4433,3.8102,29.5173,09-15-22_01.22_CC2_protocol_HPPC_IN21700_30T_cycle_#1843.mat
CC_CELL2,1843,0.68968,2.06967,0.3441,12,charge,2,12.43,4.143,10.0,9.9,3.4433,3.8902,35.9533,09-15-22_01.22_CC2_protocol_HPPC_IN21700_30T_cycle_#1843.mat
CC_CELL2,1843,0.68968,2.06967,0.3438,12,discharge,3,-16.863,5.621,2.0,2.0,3.4047,2.5248,52.1793,09-15-22_01.22_CC2_protocol_HPPC_IN21700_30T_cycle_#1843.mat
CC_CELL2,1843,0.68968,2.06967,0.3438,12,discharge,3,-16.863,5.621,10.0,9.9,3.4047,2.4999,53.6559,09-15-22_01.22_CC2_protocol_HPPC_IN21700_30T_cycle_#1843.mat
CC_CELL2,1843,0.68968,2.06967,0.3442,12,charge,3,20.715,6.905,2.0,1.9,3.4509,3.9805,25.566,09-15-22_01.22_CC2_protocol_HPPC_IN21700_30T_cycle_#1843.mat
CC_CELL2,1843,0.68968,2.06967,0.3442,12,charge,3,20.715,6.905,10.0,9.9,3.4509,4.1027,31.4651,09-15-22_01.22_CC2_protocol_HPPC_IN21700_30T_cycle_#1843.mat
CC_CELL2,1881,0.68347,2.05103,1.0,0,discharge,0,-2.055,0.685,2.0,1.9,4.0828,3.9788,50.596,09-23-22_16.53_CC2_protocol_HPPC_IN21700_30T_cycle_#1881.mat
CC_CELL2,1881,0.68347,2.05103,1.0,0,discharge,0,-2.055,0.685,10.0,9.7,4.0828,3.9374,70.737,09-23-22_16.53_CC2_protocol_HPPC_IN21700_30T_cycle_#1881.mat
CC_CELL2,1881,0.68347,2.05103,1.0,0,charge,0,1.028,0.343,2.0,2.0,4.0993,4.1614,60.4321,09-23-22_16.53_CC2_protocol_HPPC_IN21700_30T_cycle_#1881.mat
CC_CELL2,1881,0.68347,2.05103,1.0,0,charge,0,1.028,0.343,10.0,9.9,4.0993,4.1916,89.8209,09-23-22_16.53_CC2_protocol_HPPC_IN21700_30T_cycle_#1881.mat
CC_CELL2,1881,0.68347,2.05103,0.9999,0,discharge,1,-8.219,2.74,2.0,2.0,4.0919,3.7256,44.5691,09-23-22_16.53_CC2_protocol_HPPC_IN21700_30T_cycle_#1881.mat
CC_CELL2,1881,0.68347,2.05103,0.9999,0,discharge,1,-8.219,2.74,10.0,9.9,4.0919,3.6486,53.938,09-23-22_16.53_CC2_protocol_HPPC_IN21700_30T_cycle_#1881.mat
CC_CELL2,1881,0.68347,2.05103,1.0,0,charge,1,1.245,0.415,2.0,2.0,4.1071,4.2,74.5945,09-23-22_16.53_CC2_protocol_HPPC_IN21700_30T_cycle_#1881.mat
CC_CELL2,1881,0.68347,2.05103,1.0,0,charge,1,1.245,0.415,10.0,9.1,4.1071,4.2,74.5945,09-23-22_16.53_CC2_protocol_HPPC_IN21700_30T_cycle_#1881.mat
CC_CELL2,1881,0.68347,2.05103,0.9999,0,discharge,2,-16.438,5.479,2.0,2.0,4.0912,3.4904,36.5495,09-23-22_16.53_CC2_protocol_HPPC_IN21700_30T_cycle_#1881.mat
CC_CELL2,1881,0.68347,2.05103,0.9999,0,discharge,2,-16.438,5.479,10.0,9.9,4.0912,3.3516,44.9933,09-23-22_16.53_CC2_protocol_HPPC_IN21700_30T_cycle_#1881.mat
CC_CELL2,1881,0.68347,2.05103,1.0001,0,charge,2,1.654,0.551,2.0,2.0,4.1175,4.2001,49.9426,09-23-22_16.53_CC2_protocol_HPPC_IN21700_30T_cycle_#1881.mat
CC_CELL2,1881,0.68347,2.05103,0.9998,0,discharge,3,-23.628,7.876,2.0,2.0,4.0922,3.3164,32.8339,09-23-22_16.53_CC2_protocol_HPPC_IN21700_30T_cycle_#1881.mat
CC_CELL2,1881,0.68347,2.05103,0.9998,0,discharge,3,-23.628,7.876,10.0,9.9,4.0922,3.1177,41.2434,09-23-22_16.53_CC2_protocol_HPPC_IN21700_30T_cycle_#1881.mat
CC_CELL2,1881,0.68347,2.05103,0.9657,1,discharge,0,-2.056,0.685,2.0,2.0,4.0491,3.9476,49.3749,09-23-22_16.53_CC2_protocol_HPPC_IN21700_30T_cycle_#1881.mat
CC_CELL2,1881,0.68347,2.05103,0.9657,1,discharge,0,-2.056,0.685,10.0,9.9,4.0491,3.9076,68.833,09-23-22_16.53_CC2_protocol_HPPC_IN21700_30T_cycle_#1881.mat
CC_CELL2,1881,0.68347,2.05103,0.9657,1,charge,0,1.028,0.343,2.0,2.0,4.0546,4.1059,49.9027,09-23-22_16.53_CC2_protocol_HPPC_IN21700_30T_cycle_#1881.mat
CC_CELL2,1881,0.68347,2.05103,0.9657,1,charge,0,1.028,0.343,10.0,9.9,4.0546,4.1254,68.8716,09-23-22_16.53_CC2_protocol_HPPC_IN21700_30T_cycle_#1881.mat
CC_CELL2,1881,0.68347,2.05103,0.9657,1,discharge,1,-8.218,2.739,2.0,2.0,4.0495,3.7143,40.7865,09-23-22_16.53_CC2_protocol_HPPC_IN21700_30T_cycle_#1881.mat
CC_CELL2,1881,0.68347,2.05103,0.9657,1,discharge,1,-8.218,2.739,10.0,9.9,4.0495,3.6242,51.7497,09-23-22_16.53_CC2_protocol_HPPC_IN21700_30T_cycle_#1881.mat
CC_CELL2,1881,0.68347,2.05103,0.9658,1,charge,1,2.373,0.791,2.0,1.9,4.0642,4.2,57.2247,09-23-22_16.53_CC2_protocol_HPPC_IN21700_30T_cycle_#1881.mat
CC_CELL2,1881,0.68347,2.05103,0.9658,1,charge,1,2.373,0.791,10.0,9.9,4.0642,4.2,57.2247,09-23-22_16.53_CC2_protocol_HPPC_IN21700_30T_cycle_#1881.mat
CC_CELL2,1881,0.68347,2.05103,0.9656,1,discharge,2,-16.438,5.479,2.0,2.0,4.0513,3.4866,34.3533,09-23-22_16.53_CC2_protocol_HPPC_IN21700_30T_cycle_#1881.mat
CC_CELL2,1881,0.68347,2.05103,0.9656,1,discharge,2,-16.438,5.479,10.0,9.9,4.0513,3.3357,43.5333,09-23-22_16.53_CC2_protocol_HPPC_IN21700_30T_cycle_#1881.mat
CC_CELL2,1881,0.68347,2.05103,0.9658,1,charge,2,2.251,0.75,2.0,2.0,4.073,4.2,56.4093,09-23-22_16.53_CC2_protocol_HPPC_IN21700_30T_cycle_#1881.mat
CC_CELL2,1881,0.68347,2.05103,0.9658,1,charge,2,2.251,0.75,10.0,9.9,4.073,4.2,56.4093,09-23-22_16.53_CC2_protocol_HPPC_IN21700_30T_cycle_#1881.mat
CC_CELL2,1881,0.68347,2.05103,0.9655,1,discharge,3,-23.631,7.877,2.0,2.0,4.056,3.3177,31.2429,09-23-22_16.53_CC2_protocol_HPPC_IN21700_30T_cycle_#1881.mat
CC_CELL2,1881,0.68347,2.05103,0.9655,1,discharge,3,-23.631,7.877,10.0,9.9,4.056,3.106,40.2014,09-23-22_16.53_CC2_protocol_HPPC_IN21700_30T_cycle_#1881.mat
CC_CELL2,1881,0.68347,2.05103,0.9658,1,charge,3,2.075,0.692,2.0,2.0,4.0804,4.2,57.6302,09-23-22_16.53_CC2_protocol_HPPC_IN21700_30T_cycle_#1881.mat
CC_CELL2,1881,0.68347,2.05103,0.9658,1,charge,3,2.075,0.692,10.0,9.9,4.0804,4.2,57.6302,09-23-22_16.53_CC2_protocol_HPPC_IN21700_30T_cycle_#1881.mat
CC_CELL2,1881,0.68347,2.05103,0.9315,2,discharge,0,-2.055,0.685,2.0,2.0,3.9815,3.8919,43.5925,09-23-22_16.53_CC2_protocol_HPPC_IN21700_30T_cycle_#1881.mat
CC_CELL2,1881,0.68347,2.05103,0.9315,2,discharge,0,-2.055,0.685,10.0,9.9,3.9815,3.8549,61.5939,09-23-22_16.53_CC2_protocol_HPPC_IN21700_30T_cycle_#1881.mat
CC_CELL2,1881,0.68347,2.05103,0.9315,2,charge,0,1.028,0.343,2.0,2.0,3.9877,4.0332,44.265,09-23-22_16.53_CC2_protocol_HPPC_IN21700_30T_cycle_#1881.mat
CC_CELL2,1881,0.68347,2.05103,0.9315,2,charge,0,1.028,0.343,10.0,9.9,3.9877,4.0514,61.971,09-23-22_16.53_CC2_protocol_HPPC_IN21700_30T_cycle_#1881.mat
CC_CELL2,1881,0.68347,2.05103,0.9314,2,discharge,1,-8.219,2.74,2.0,2.0,3.9841,3.6733,37.8157,09-23-22_16.53_CC2_protocol_HPPC_IN21700_30T_cycle_#1881.mat
CC_CELL2,1881,0.68347,2.05103,0.9314,2,discharge,1,-8.219,2.74,10.0,9.9,3.9841,3.5872,48.2917,09-23-22_16.53_CC2_protocol_HPPC_IN21700_30T_cycle_#1881.mat
CC_CELL2,1881,0.68347,2.05103,0.9315,2,charge,1,4.111,1.37,2.0,2.0,3.9997,4.1681,40.9673,09-23-22_16.53_CC2_protocol_HPPC_IN21700_30T_cycle_#1881.mat
CC_CELL2,1881,0.68347,2.05103,0.9315,2,charge,1,4.111,1.37,10.0,9.9,3.9997,4.2001,48.752,09-23-22_16.53_CC2_protocol_HPPC_IN21700_30T_cycle_#1881.mat
CC_CELL2,1881,0.68347,2.05103,0.9314,2,discharge,2,-16.437,5.479,2.0,2.0,3.9863,3.4537,32.4025,09-23-22_16.53_CC2_protocol_HPPC_IN21700_30T_cycle_#1881.mat
CC_CELL2,1881,0.68347,2.05103,0.9314,2,discharge,2,-16.437,5.479,10.0,9.9,3.9863,3.3077,41.2849,09-23-22_16.53_CC2_protocol_HPPC_IN21700_30T_cycle_#1881.mat
CC_CELL2,1881,0.68347,2.05103,0.9316,2,charge,2,4.026,1.342,2.0,2.0,4.0133,4.1999,46.3499,09-23-22_16.53_CC2_protocol_HPPC_IN21700_30T_cycle_#1881.mat
CC_CELL2,1881,0.68347,2.05103,0.9316,2,charge,2,4.026,1.342,10.0,9.9,4.0133,4.1999,46.3499,09-23-22_16.53_CC2_protocol_HPPC_IN21700_30T_cycle_#1881.mat
CC_CELL2,1881,0.68347,2.05103,0.9313,2,discharge,3,-23.629,7.876,2.0,2.0,3.9913,3.2895,29.7008,09-23-22_16.53_CC2_protocol_HPPC_IN21700_30T_cycle_#1881.mat
CC_CELL2,1881,0.68347,2.05103,0.9313,2,discharge,3,-23.629,7.876,10.0,9.9,3.9913,3.0803,38.5543,09-23-22_16.53_CC2_protocol_HPPC_IN21700_30T_cycle_#1881.mat
CC_CELL2,1881,0.68347,2.05103,0.9316,2,charge,3,3.806,1.269,2.0,1.9,4.0256,4.2,45.82,09-23-22_16.53_CC2_protocol_HPPC_IN21700_30T_cycle_#1881.mat
CC_CELL2,1881,0.68347,2.05103,0.9316,2,charge,3,3.806,1.269,10.0,9.9,4.0256,4.1999,45.7937,09-23-22_16.53_CC2_protocol_HPPC_IN21700_30T_cycle_#1881.mat
CC_CELL2,1881,0.68347,2.05103,0.863,3,discharge,0,-2.054,0.685,2.0,2.0,3.873,3.7947,38.1245,09-23-22_16.53_CC2_protocol_HPPC_IN21700_30T_cycle_#1881.mat
CC_CELL2,1881,0.68347,2.05103,0.863,3,discharge,0,-2.054,0.685,10.0,9.9,3.873,3.7678,51.2221,09-23-22_16.53_CC2_protocol_HPPC_IN21700_30T_cycle_#1881.mat
CC_CELL2,1881,0.68347,2.05103,0.863,3,charge,0,1.026,0.342,2.0,2.0,3.8755,3.9157,39.1889,09-23-22_16.53_CC2_protocol_HPPC_IN21700_30T_cycle_#1881.mat
CC_CELL2,1881,0.68347,2.05103,0.863,3,charge,0,1.026,0.342,10.0,9.9,3.8755,3.9279,51.0821,09-23-22_16.53_CC2_protocol_HPPC_IN21700_30T_cycle_#1881.mat
CC_CELL2,1881,0.68347,2.05103,0.8629,3,discharge,1,-8.219,2.74,2.0,2.0,3.8754,3.5954,34.0682,09-23-22_16.53_CC2_protocol_HPPC_IN21700_30T_cycle_#1881.mat
CC_CELL2,1881,0.68347,2.05103,0.8629,3,discharge,1,-8.219,2.74,10.0,9.9,3.8754,3.517,43.6073,09-23-22_16.53_CC2_protocol_HPPC_IN21700_30T_cycle_#1881.mat
CC_CELL2,1881,0.68347,2.05103,0.863,3,charge,1,4.109,1.37,2.0,2.0,3.8846,4.0326,36.0194,09-23-22_16.53_CC2_protocol_HPPC_IN21700_30T_cycle_#1881.mat
CC_CELL2,1881,0.68347,2.05103,0.863,3,charge,1,4.109,1.37,10.0,9.9,3.8846,4.0734,45.949,09-23-22_16.53_CC2_protocol_HPPC_IN21700_30T_cycle_#1881.mat
CC_CELL2,1881,0.68347,2.05103,0.8629,3,discharge,2,-16.438,5.479,2.0,1.9,3.8772,3.3885,29.7299,09-23-22_16.53_CC2_protocol_HPPC_IN21700_30T_cycle_#1881.mat
CC_CELL2,1881,0.68347,2.05103,0.8629,3,discharge,2,-16.438,5.479,10.0,9.9,3.8772,3.2429,38.5874,09-23-22_16.53_CC2_protocol_HPPC_IN21700_30T_cycle_#1881.mat
CC_CELL2,1881,0.68347,2.05103,0.8631,3,charge,2,8.396,2.799,2.0,1.9,3.8949,4.2001,36.3524,09-23-22_16.53_CC2_protocol_HPPC_IN21700_30T_cycle_#1881.mat
CC_CELL2,1881,0.68347,2.05103,0.8631,3,charge,2,8.396,2.799,10.0,9.9,3.8949,4.2,36.3405,09-23-22_16.53_CC2_protocol_HPPC_IN21700_30T_cycle_#1881.mat
CC_CELL2,1881,0.68347,2.05103,0.8628,3,discharge,3,-23.629,7.876,2.0,1.9,3.8808,3.2308,27.5086,09-23-22_16.53_CC2_protocol_HPPC_IN21700_30T_cycle_#1881.mat
CC_CELL2,1881,0.68347,2.05103,0.8628,3,discharge,3,-23.629,7.876,10.0,9.9,3.8808,3.0188,36.4806,09-23-22_16.53_CC2_protocol_HPPC_IN21700_30T_cycle_#1881.mat
CC_CELL2,1881,0.68347,2.05103,0.8632,3,charge,3,8.098,2.699,2.0,1.9,3.905,4.2001,36.4411,09-23-22_16.53_CC2_protocol_HPPC_IN21700_30T_cycle_#1881.mat
CC_CELL2,1881,0.68347,2.05103,0.8632,3,charge,3,8.098,2.699,10.0,9.9,3.905,4.2,36.4287,09-23-22_16.53_CC2_protocol_HPPC_IN21700_30T_cycle_#1881.mat
CC_CELL2,1881,0.68347,2.05103,0.7945,4,discharge,0,-2.055,0.685,2.0,2.0,3.8047,3.728,37.3182,09-23-22_16.53_CC2_protocol_HPPC_IN21700_30T_cycle_#1881.mat
CC_CELL2,1881,0.68347,2.05103,0.7945,4,discharge,0,-2.055,0.685,10.0,9.9,3.8047,3.6994,51.2334,09-23-22_16.53_CC2_protocol_HPPC_IN21700_30T_cycle_#1881.mat
CC_CELL2,1881,0.68347,2.05103,0.7945,4,charge,0,1.026,0.342,2.0,2.0,3.8087,3.8468,37.1381,09-23-22_16.53_CC2_protocol_HPPC_IN21700_30T_cycle_#1881.mat
CC_CELL2,1881,0.68347,2.05103,0.7945,4,charge,0,1.026,0.342,10.0,9.9,3.8087,3.8595,49.5175,09-23-22_16.53_CC2_protocol_HPPC_IN21700_30T_cycle_#1881.mat
CC_CELL2,1881,0.68347,2.05103,0.7944,4,discharge,1,-8.219,2.74,2.0,1.9,3.8078,3.534,33.3143,09-23-22_16.53_CC2_protocol_HPPC_IN21700_30T_cycle_#1881.mat
CC_CELL2,1881,0.68347,2.05103,0.7944,4,discharge,1,-8.219,2.74,10.0,9.9,3.8078,3.4459,44.0337,09-23-22_16.53_CC2_protocol_HPPC_IN21700_30T_cycle_#1881.mat
CC_CELL2,1881,0.68347,2.05103,0.7945,4,charge,1,4.111,1.37,2.0,2.0,3.8189,3.9619,34.7839,09-23-22_16.53_CC2_protocol_HPPC_IN21700_30T_cycle_#1881.mat
CC_CELL2,1881,0.68347,2.05103,0.7945,4,charge,1,4.111,1.37,10.0,9.9,3.8189,3.9989,43.7839,09-23-22_16.53_CC2_protocol_HPPC_IN21700_30T_cycle_#1881.mat
CC_CELL2,1881,0.68347,2.05103,0.7944,4,discharge,2,-16.438,5.479,2.0,2.0,3.8112,3.3229,29.7056,09-23-22_16.53_CC2_protocol_HPPC_IN21700_30T_cycle_#1881.mat
CC_CELL2,1881,0.68347,2.05103,0.7944,4,discharge,2,-16.438,5.479,10.0,9.9,3.8112,3.172,38.8855,09-23-22_16.53_CC2_protocol_HPPC_IN21700_30T_cycle_#1881.mat
CC_CELL2,1881,0.68347,2.05103,0.7946,4,charge,2,11.435,3.812,2.0,2.0,3.8301,4.189,31.3861,09-23-22_16.53_CC2_protocol_HPPC_IN21700_30T_cycle_#1881.mat
CC_CELL2,1881,0.68347,2.05103,0.7946,4,charge,2,11.435,3.812,10.0,9.9,3.8301,4.2,32.3481,09-23-22_16.53_CC2_protocol_HPPC_IN21700_30T_cycle_#1881.mat
