Repository: KikETs/ECM_HYBRID_BMS_JOINT

## Results

| Arm | Model | Size | Protocol | Result | Worst cell |
|---|---|---|---|---|---|
| SOP | 2RC table + trim (A8) | 4 effective coefficients, 2 EW states | leave-one-cell-out | usable current 69.6 % discharge, 59.5 % charge (τ = 10 s) | 59.9 % / 53.5 % (BOOST_REST) |
| SOH | dQ/dV ridge | 65 coefficients | leave-one-cell-out | RMSE 0.0094, bias −0.0005 | 0.0130 (BOOST_REST) |
| SOC | 2RC EKF, low-current gate | 3 states | leave-one-cell-out | **2.34 %p** over six sensor disturbances on estimated SOH (2.325 on true SOH), per cell 2.00–2.75 | 4.60 %p (BOOST_NEGPULSE_1S, current offset −0.10 A) |

The SOH arm was a 10,945-parameter CNN until the second audit round. Nested

File: analysis/uypydj_hppc_resistance.csv (part 225 of 225)
protocol,cycle,SOH,CAP_Ah,SOC,soc_group,direction,rate_rank,I_A,CRate_rated,tau_s,tau_actual_s,V_pre_V,V_tau_V,R_mOhm,file
CC_CELL2,1881,0.68347,2.05103,0.7944,4,discharge,3,-23.629,7.876,2.0,1.9,3.8149,3.1714,27.2335,09-23-22_16.53_CC2_protocol_HPPC_IN21700_30T_cycle_#1881.mat
CC_CELL2,1881,0.68347,2.05103,0.7944,4,discharge,3,-23.629,7.876,10.0,9.9,3.8149,2.9523,36.506,09-23-22_16.53_CC2_protocol_HPPC_IN21700_30T_cycle_#1881.mat
CC_CELL2,1881,0.68347,2.05103,0.7947,4,charge,3,11.232,3.744,2.0,2.0,3.8408,4.2001,31.989,09-23-22_16.53_CC2_protocol_HPPC_IN21700_30T_cycle_#1881.mat
CC_CELL2,1881,0.68347,2.05103,0.7947,4,charge,3,11.232,3.744,10.0,9.9,3.8408,4.2,31.9801,09-23-22_16.53_CC2_protocol_HPPC_IN21700_30T_cycle_#1881.mat
CC_CELL2,1881,0.68347,2.05103,0.726,5,discharge,0,-2.055,0.685,2.0,2.0,3.7311,3.6543,37.3632,09-23-22_16.53_CC2_protocol_HPPC_IN21700_30T_cycle_#1881.mat
CC_CELL2,1881,0.68347,2.05103,0.726,5,discharge,0,-2.055,0.685,10.0,9.9,3.7311,3.6248,51.7149,09-23-22_16.53_CC2_protocol_HPPC_IN21700_30T_cycle_#1881.mat
CC_CELL2,1881,0.68347,2.05103,0.7261,5,charge,0,1.026,0.342,2.0,2.0,3.7355,3.7736,37.1381,09-23-22_16.53_CC2_protocol_HPPC_IN21700_30T_cycle_#1881.mat
CC_CELL2,1881,0.68347,2.05103,0.7261,5,charge,0,1.026,0.342,10.0,9.9,3.7355,3.7872,50.3948,09-23-22_16.53_CC2_protocol_HPPC_IN21700_30T_cycle_#1881.mat
CC_CELL2,1881,0.68347,2.05103,0.726,5,discharge,1,-8.219,2.74,2.0,2.0,3.735,3.4585,33.642,09-23-22_16.53_CC2_protocol_HPPC_IN21700_30T_cycle_#1881.mat
CC_CELL2,1881,0.68347,2.05103,0.726,5,discharge,1,-8.219,2.74,10.0,9.9,3.735,3.3704,44.3612,09-23-22_16.53_CC2_protocol_HPPC_IN21700_30T_cycle_#1881.mat
CC_CELL2,1881,0.68347,2.05103,0.7261,5,charge,1,4.109,1.37,2.0,2.0,3.7466,3.8902,34.9451,09-23-22_16.53_CC2_protocol_HPPC_IN21700_30T_cycle_#1881.mat
CC_CELL2,1881,0.68347,2.05103,0.7261,5,charge,1,4.109,1.37,10.0,9.9,3.7466,3.9304,44.7278,09-23-22_16.53_CC2_protocol_HPPC_IN21700_30T_cycle_#1881.mat
CC_CELL2,1881,0.68347,2.05103,0.7259,5,discharge,2,-16.438,5.479,2.0,2.0,3.739,3.2485,29.8394,09-23-22_16.53_CC2_protocol_HPPC_IN21700_30T_cycle_#1881.mat
CC_CELL2,1881,0.68347,2.05103,0.7259,5,discharge,2,-16.438,5.479,10.0,9.9,3.739,3.0963,39.0984,09-23-22_16.53_CC2_protocol_HPPC_IN21700_30T_cycle_#1881.mat
CC_CELL2,1881,0.68347,2.05103,0.7261,5,charge,2,12.327,4.109,2.0,2.0,3.7609,4.1186,29.0176,09-23-22_16.53_CC2_protocol_HPPC_IN21700_30T_cycle_#1881.mat
CC_CELL2,1881,0.68347,2.05103,0.7261,5,charge,2,12.327,4.109,10.0,9.9,3.7609,4.1988,35.5236,09-23-22_16.53_CC2_protocol_HPPC_IN21700_30T_cycle_#1881.mat
CC_CELL2,1881,0.68347,2.05103,0.7258,5,discharge,3,-23.628,7.876,2.0,2.0,3.7444,3.0936,27.5436,09-23-22_16.53_CC2_protocol_HPPC_IN21700_30T_cycle_#1881.mat
CC_CELL2,1881,0.68347,2.05103,0.7258,5,discharge,3,-23.628,7.876,10.0,9.9,3.7444,2.8799,36.5879,09-23-22_16.53_CC2_protocol_HPPC_IN21700_30T_cycle_#1881.mat
CC_CELL2,1881,0.68347,2.05103,0.7262,5,charge,3,13.988,4.663,2.0,2.0,3.7737,4.2001,30.4833,09-23-22_16.53_CC2_protocol_HPPC_IN21700_30T_cycle_#1881.mat
CC_CELL2,1881,0.68347,2.05103,0.7262,5,charge,3,13.988,4.663,10.0,9.9,3.7737,4.2,30.4761,09-23-22_16.53_CC2_protocol_HPPC_IN21700_30T_cycle_#1881.mat
CC_CELL2,1881,0.68347,2.05103,0.6575,6,discharge,0,-2.054,0.685,2.0,2.0,3.6622,3.5844,37.881,09-23-22_16.53_CC2_protocol_HPPC_IN21700_30T_cycle_#1881.mat
CC_CELL2,1881,0.68347,2.05103,0.6575,6,discharge,0,-2.054,0.685,10.0,9.9,3.6622,3.5554,52.0012,09-23-22_16.53_CC2_protocol_HPPC_IN21700_30T_cycle_#1881.mat
CC_CELL2,1881,0.68347,2.05103,0.6575,6,charge,0,1.026,0.342,2.0,2.0,3.6665,3.7052,37.7267,09-23-22_16.53_CC2_protocol_HPPC_IN21700_30T_cycle_#1881.mat
CC_CELL2,1881,0.68347,2.05103,0.6575,6,charge,0,1.026,0.342,10.0,9.9,3.6665,3.7185,50.6921,09-23-22_16.53_CC2_protocol_HPPC_IN21700_30T_cycle_#1881.mat
CC_CELL2,1881,0.68347,2.05103,0.6575,6,discharge,1,-8.219,2.74,2.0,2.0,3.6658,3.3859,34.0565,09-23-22_16.53_CC2_protocol_HPPC_IN21700_30T_cycle_#1881.mat
CC_CELL2,1881,0.68347,2.05103,0.6575,6,discharge,1,-8.219,2.74,10.0,9.9,3.6658,3.2975,44.8124,09-23-22_16.53_CC2_protocol_HPPC_IN21700_30T_cycle_#1881.mat
CC_CELL2,1881,0.68347,2.05103,0.6576,6,charge,1,4.109,1.37,2.0,1.9,3.6782,3.8208,34.7043,09-23-22_16.53_CC2_protocol_HPPC_IN21700_30T_cycle_#1881.mat
CC_CELL2,1881,0.68347,2.05103,0.6576,6,charge,1,4.109,1.37,10.0,9.9,3.6782,3.8638,45.1691,09-23-22_16.53_CC2_protocol_HPPC_IN21700_30T_cycle_#1881.mat
CC_CELL2,1881,0.68347,2.05103,0.6574,6,discharge,2,-16.439,5.48,2.0,2.0,3.6692,3.1749,30.0687,09-23-22_16.53_CC2_protocol_HPPC_IN21700_30T_cycle_#1881.mat
CC_CELL2,1881,0.68347,2.05103,0.6574,6,discharge,2,-16.439,5.48,10.0,9.9,3.6692,3.0206,39.455,09-23-22_16.53_CC2_protocol_HPPC_IN21700_30T_cycle_#1881.mat
CC_CELL2,1881,0.68347,2.05103,0.6576,6,charge,2,12.326,4.109,2.0,2.0,3.692,4.0511,29.1335,09-23-22_16.53_CC2_protocol_HPPC_IN21700_30T_cycle_#1881.mat
CC_CELL2,1881,0.68347,2.05103,0.6576,6,charge,2,12.326,4.109,10.0,9.9,3.692,4.1331,35.7861,09-23-22_16.53_CC2_protocol_HPPC_IN21700_30T_cycle_#1881.mat
CC_CELL2,1881,0.68347,2.05103,0.6573,6,discharge,3,-23.629,7.876,2.0,2.0,3.673,3.0198,27.644,09-23-22_16.53_CC2_protocol_HPPC_IN21700_30T_cycle_#1881.mat
CC_CELL2,1881,0.68347,2.05103,0.6573,6,discharge,3,-23.629,7.876,10.0,9.9,3.673,2.8036,36.7938,09-23-22_16.53_CC2_protocol_HPPC_IN21700_30T_cycle_#1881.mat
CC_CELL2,1881,0.68347,2.05103,0.6577,6,charge,3,16.828,5.609,2.0,2.0,3.7058,4.2002,29.3796,09-23-22_16.53_CC2_protocol_HPPC_IN21700_30T_cycle_#1881.mat
CC_CELL2,1881,0.68347,2.05103,0.6577,6,charge,3,16.828,5.609,10.0,9.9,3.7058,4.2,29.3677,09-23-22_16.53_CC2_protocol_HPPC_IN21700_30T_cycle_#1881.mat
CC_CELL2,1881,0.68347,2.05103,0.589,7,discharge,0,-2.054,0.685,2.0,2.0,3.6014,3.5205,39.3885,09-23-22_16.53_CC2_protocol_HPPC_IN21700_30T_cycle_#1881.mat
CC_CELL2,1881,0.68347,2.05103,0.589,7,discharge,0,-2.054,0.685,10.0,9.9,3.6014,3.4898,54.3357,09-23-22_16.53_CC2_protocol_HPPC_IN21700_30T_cycle_#1881.mat
CC_CELL2,1881,0.68347,2.05103,0.5891,7,charge,0,1.026,0.342,2.0,2.0,3.6048,3.6456,39.7855,09-23-22_16.53_CC2_protocol_HPPC_IN21700_30T_cycle_#1881.mat
CC_CELL2,1881,0.68347,2.05103,0.5891,7,charge,0,1.026,0.342,10.0,9.9,3.6048,3.6591,52.9498,09-23-22_16.53_CC2_protocol_HPPC_IN21700_30T_cycle_#1881.mat
CC_CELL2,1881,0.68347,2.05103,0.589,7,discharge,1,-8.218,2.739,2.0,2.0,3.605,3.3161,35.1533,09-23-22_16.53_CC2_protocol_HPPC_IN21700_30T_cycle_#1881.mat
CC_CELL2,1881,0.68347,2.05103,0.589,7,discharge,1,-8.218,2.739,10.0,9.9,3.605,3.222,46.6033,09-23-22_16.53_CC2_protocol_HPPC_IN21700_30T_cycle_#1881.mat
CC_CELL2,1881,0.68347,2.05103,0.5891,7,charge,1,4.109,1.37,2.0,2.0,3.6182,3.7651,35.7499,09-23-22_16.53_CC2_protocol_HPPC_IN21700_30T_cycle_#1881.mat
CC_CELL2,1881,0.68347,2.05103,0.5891,7,charge,1,4.109,1.37,10.0,9.9,3.6182,3.8083,46.2632,09-23-22_16.53_CC2_protocol_HPPC_IN21700_30T_cycle_#1881.mat
CC_CELL2,1881,0.68347,2.05103,0.5889,7,discharge,2,-16.439,5.48,2.0,2.0,3.6087,3.1018,30.8352,09-23-22_16.53_CC2_protocol_HPPC_IN21700_30T_cycle_#1881.mat
CC_CELL2,1881,0.68347,2.05103,0.5889,7,discharge,2,-16.439,5.48,10.0,9.9,3.6087,2.9348,40.994,09-23-22_16.53_CC2_protocol_HPPC_IN21700_30T_cycle_#1881.mat
CC_CELL2,1881,0.68347,2.05103,0.5892,7,charge,2,12.328,4.109,2.0,1.9,3.633,3.9937,29.2586,09-23-22_16.53_CC2_protocol_HPPC_IN21700_30T_cycle_#1881.mat
CC_CELL2,1881,0.68347,2.05103,0.5892,7,charge,2,12.328,4.109,10.0,9.9,3.633,4.0802,36.2751,09-23-22_16.53_CC2_protocol_HPPC_IN21700_30T_cycle_#1881.mat
CC_CELL2,1881,0.68347,2.05103,0.5889,7,discharge,3,-23.631,7.877,2.0,2.0,3.6136,2.9462,28.2426,09-23-22_16.53_CC2_protocol_HPPC_IN21700_30T_cycle_#1881.mat
CC_CELL2,1881,0.68347,2.05103,0.5889,7,discharge,3,-23.631,7.877,10.0,9.9,3.6136,2.7072,38.3564,09-23-22_16.53_CC2_protocol_HPPC_IN21700_30T_cycle_#1881.mat
CC_CELL2,1881,0.68347,2.05103,0.5892,7,charge,3,19.246,6.415,2.0,2.0,3.6488,4.178,27.4966,09-23-22_16.53_CC2_protocol_HPPC_IN21700_30T_cycle_#1881.mat
CC_CELL2,1881,0.68347,2.05103,0.5892,7,charge,3,19.246,6.415,10.0,9.9,3.6488,4.1999,28.6345,09-23-22_16.53_CC2_protocol_HPPC_IN21700_30T_cycle_#1881.mat
CC_CELL2,1881,0.68347,2.05103,0.5205,8,discharge,0,-2.054,0.685,2.0,2.0,3.5364,3.4523,40.9525,09-23-22_16.53_CC2_protocol_HPPC_IN21700_30T_cycle_#1881.mat
CC_CELL2,1881,0.68347,2.05103,0.5205,8,discharge,0,-2.054,0.685,10.0,9.9,3.5364,3.4189,57.2166,09-23-22_16.53_CC2_protocol_HPPC_IN21700_30T_cycle_#1881.mat
CC_CELL2,1881,0.68347,2.05103,0.5206,8,charge,0,1.028,0.343,2.0,1.9,3.5411,3.5822,39.9961,09-23-22_16.53_CC2_protocol_HPPC_IN21700_30T_cycle_#1881.mat
CC_CELL2,1881,0.68347,2.05103,0.5206,8,charge,0,1.028,0.343,10.0,9.9,3.5411,3.5961,53.5228,09-23-22_16.53_CC2_protocol_HPPC_IN21700_30T_cycle_#1881.mat
CC_CELL2,1881,0.68347,2.05103,0.5205,8,discharge,1,-8.219,2.74,2.0,2.0,3.541,3.2392,36.7216,09-23-22_16.53_CC2_protocol_HPPC_IN21700_30T_cycle_#1881.mat
CC_CELL2,1881,0.68347,2.05103,0.5205,8,discharge,1,-8.219,2.74,10.0,9.9,3.541,3.1327,49.68,09-23-22_16.53_CC2_protocol_HPPC_IN21700_30T_cycle_#1881.mat
CC_CELL2,1881,0.68347,2.05103,0.5206,8,charge,1,4.109,1.37,2.0,2.0,3.5539,3.7045,36.653,09-23-22_16.53_CC2_protocol_HPPC_IN21700_30T_cycle_#1881.mat
CC_CELL2,1881,0.68347,2.05103,0.5206,8,charge,1,4.109,1.37,10.0,9.9,3.5539,3.7483,47.3131,09-23-22_16.53_CC2_protocol_HPPC_IN21700_30T_cycle_#1881.mat
CC_CELL2,1881,0.68347,2.05103,0.5204,8,discharge,2,-16.438,5.479,2.0,2.0,3.5449,3.0193,31.9747,09-23-22_16.53_CC2_protocol_HPPC_IN21700_30T_cycle_#1881.mat
CC_CELL2,1881,0.68347,2.05103,0.5204,8,discharge,2,-16.438,5.479,10.0,9.9,3.5449,2.8269,43.6793,09-23-22_16.53_CC2_protocol_HPPC_IN21700_30T_cycle_#1881.mat
CC_CELL2,1881,0.68347,2.05103,0.5207,8,charge,2,12.328,4.109,2.0,2.0,3.5712,3.9375,29.7128,09-23-22_16.53_CC2_protocol_HPPC_IN21700_30T_cycle_#1881.mat
CC_CELL2,1881,0.68347,2.05103,0.5207,8,charge,2,12.328,4.109,10.0,9.9,3.5712,4.0276,37.0214,09-23-22_16.53_CC2_protocol_HPPC_IN21700_30T_cycle_#1881.mat
CC_CELL2,1881,0.68347,2.05103,0.5204,8,discharge,3,-23.629,7.876,2.0,1.9,3.5502,2.8651,28.994,09-23-22_16.53_CC2_protocol_HPPC_IN21700_30T_cycle_#1881.mat
CC_CELL2,1881,0.68347,2.05103,0.5204,8,discharge,3,-23.629,7.876,10.0,9.9,3.5502,2.5745,41.2925,09-23-22_16.53_CC2_protocol_HPPC_IN21700_30T_cycle_#1881.mat
CC_CELL2,1881,0.68347,2.05103,0.5207,8,charge,3,20.546,6.849,2.0,2.0,3.5886,4.122,25.9613,09-23-22_16.53_CC2_protocol_HPPC_IN21700_30T_cycle_#1881.mat
CC_CELL2,1881,0.68347,2.05103,0.5207,8,charge,3,20.546,6.849,10.0,9.9,3.5886,4.2,29.7576,09-23-22_16.53_CC2_protocol_HPPC_IN21700_30T_cycle_#1881.mat
CC_CELL2,1881,0.68347,2.05103,0.452,9,discharge,0,-2.054,0.685,2.0,1.9,3.4753,3.3839,44.5072,09-23-22_16.53_CC2_protocol_HPPC_IN21700_30T_cycle_#1881.mat
CC_CELL2,1881,0.68347,2.05103,0.452,9,discharge,0,-2.054,0.685,10.0,9.9,3.4753,3.3389,66.4199,09-23-22_16.53_CC2_protocol_HPPC_IN21700_30T_cycle_#1881.mat
CC_CELL2,1881,0.68347,2.05103,0.4521,9,charge,0,1.026,0.342,2.0,2.0,3.4799,3.5243,43.2875,09-23-22_16.53_CC2_protocol_HPPC_IN21700_30T_cycle_#1881.mat
CC_CELL2,1881,0.68347,2.05103,0.4521,9,charge,0,1.026,0.342,10.0,9.9,3.4799,3.5387,57.3267,09-23-22_16.53_CC2_protocol_HPPC_IN21700_30T_cycle_#1881.mat
CC_CELL2,1881,0.68347,2.05103,0.452,9,discharge,1,-8.219,2.74,2.0,2.0,3.4779,3.1524,39.6058,09-23-22_16.53_CC2_protocol_HPPC_IN21700_30T_cycle_#1881.mat
CC_CELL2,1881,0.68347,2.05103,0.452,9,discharge,1,-8.219,2.74,10.0,9.9,3.4779,3.0091,57.042,09-23-22_16.53_CC2_protocol_HPPC_IN21700_30T_cycle_#1881.mat
CC_CELL2,1881,0.68347,2.05103,0.4521,9,charge,1,4.109,1.37,2.0,2.0,3.4934,3.6484,37.7239,09-23-22_16.53_CC2_protocol_HPPC_IN21700_30T_cycle_#1881.mat
CC_CELL2,1881,0.68347,2.05103,0.4521,9,charge,1,4.109,1.37,10.0,9.9,3.4934,3.6882,47.4104,09-23-22_16.53_CC2_protocol_HPPC_IN21700_30T_cycle_#1881.mat
CC_CELL2,1881,0.68347,2.05103,0.4519,9,discharge,2,-16.439,5.48,2.0,2.0,3.4817,2.9206,34.1322,09-23-22_16.53_CC2_protocol_HPPC_IN21700_30T_cycle_#1881.mat
CC_CELL2,1881,0.68347,2.05103,0.4519,9,discharge,2,-16.439,5.48,10.0,9.9,3.4817,2.6726,49.2183,09-23-22_16.53_CC2_protocol_HPPC_IN21700_30T_cycle_#1881.mat
CC_CELL2,1881,0.68347,2.05103,0.4522,9,charge,2,12.328,4.109,2.0,1.9,3.51,3.8754,29.6398,09-23-22_16.53_CC2_protocol_HPPC_IN21700_30T_cycle_#1881.mat
CC_CELL2,1881,0.68347,2.05103,0.4522,9,charge,2,12.328,4.109,10.0,9.9,3.51,3.9684,37.1836,09-23-22_16.53_CC2_protocol_HPPC_IN21700_30T_cycle_#1881.mat
CC_CELL2,1881,0.68347,2.05103,0.4519,9,discharge,3,-23.63,7.877,2.0,2.0,3.4871,2.751,31.1511,09-23-22_16.53_CC2_protocol_HPPC_IN21700_30T_cycle_#1881.mat
CC_CELL2,1881,0.68347,2.05103,0.4519,9,discharge,3,-23.63,7.877,10.0,9.9,3.4871,2.4999,41.7774,09-23-22_16.53_CC2_protocol_HPPC_IN21700_30T_cycle_#1881.mat
CC_CELL2,1881,0.68347,2.05103,0.4522,9,charge,3,20.547,6.849,2.0,2.0,3.5244,4.0589,26.0135,09-23-22_16.53_CC2_protocol_HPPC_IN21700_30T_cycle_#1881.mat
CC_CELL2,1881,0.68347,2.05103,0.4522,9,charge,3,20.547,6.849,10.0,9.9,3.5244,4.1864,32.2188,09-23-22_16.53_CC2_protocol_HPPC_IN21700_30T_cycle_#1881.mat
CC_CELL2,1881,0.68347,2.05103,0.4178,10,discharge,0,-2.053,0.684,2.0,1.9,3.4541,3.3594,46.1209,09-23-22_16.53_CC2_protocol_HPPC_IN21700_30T_cycle_#1881.mat
CC_CELL2,1881,0.68347,2.05103,0.4178,10,discharge,0,-2.053,0.684,10.0,9.9,3.4541,3.3074,71.446,09-23-22_16.53_CC2_protocol_HPPC_IN21700_30T_cycle_#1881.mat
CC_CELL2,1881,0.68347,2.05103,0.4178,10,charge,0,1.028,0.343,2.0,2.0,3.4598,3.5058,44.7558,09-23-22_16.53_CC2_protocol_HPPC_IN21700_30T_cycle_#1881.mat
CC_CELL2,1881,0.68347,2.05103,0.4178,10,charge,0,1.028,0.343,10.0,9.9,3.4598,3.5221,60.6149,09-23-22_16.53_CC2_protocol_HPPC_IN21700_30T_cycle_#1881.mat
CC_CELL2,1881,0.68347,2.05103,0.4178,10,discharge,1,-8.217,2.739,2.0,2.0,3.4562,3.1163,41.3645,09-23-22_16.53_CC2_protocol_HPPC_IN21700_30T_cycle_#1881.mat
CC_CELL2,1881,0.68347,2.05103,0.4178,10,discharge,1,-8.217,2.739,10.0,9.9,3.4562,2.9504,61.5538,09-23-22_16.53_CC2_protocol_HPPC_IN21700_30T_cycle_#1881.mat
CC_CELL2,1881,0.68347,2.05103,0.4179,10,charge,1,4.109,1.37,2.0,2.0,3.4751,3.6316,38.0908,09-23-22_16.53_CC2_protocol_HPPC_IN21700_30T_cycle_#1881.mat
CC_CELL2,1881,0.68347,2.05103,0.4179,10,charge,1,4.109,1.37,10.0,9.9,3.4751,3.6697,47.3641,09-23-22_16.53_CC2_protocol_HPPC_IN21700_30T_cycle_#1881.mat
CC_CELL2,1881,0.68347,2.05103,0.4177,10,discharge,2,-16.438,5.479,2.0,2.0,3.4591,2.8735,35.6248,09-23-22_16.53_CC2_protocol_HPPC_IN21700_30T_cycle_#1881.mat
CC_CELL2,1881,0.68347,2.05103,0.4177,10,discharge,2,-16.438,5.479,10.0,9.9,3.4591,2.5775,53.6318,09-23-22_16.53_CC2_protocol_HPPC_IN21700_30T_cycle_#1881.mat
CC_CELL2,1881,0.68347,2.05103,0.4179,10,charge,2,12.327,4.109,2.0,2.0,3.4915,3.8568,29.6341,09-23-22_16.53_CC2_protocol_HPPC_IN21700_30T_cycle_#1881.mat
CC_CELL2,1881,0.68347,2.05103,0.4179,10,charge,2,12.327,4.109,10.0,9.9,3.4915,3.9436,36.6756,09-23-22_16.53_CC2_protocol_HPPC_IN21700_30T_cycle_#1881.mat
CC_CELL2,1881,0.68347,2.05103,0.4176,10,discharge,3,-23.609,7.87,2.0,2.0,3.4642,2.696,32.5384,09-23-22_16.53_CC2_protocol_HPPC_IN21700_30T_cycle_#1881.mat
CC_CELL2,1881,0.68347,2.05103,0.4176,10,discharge,3,-23.609,7.87,10.0,9.9,3.4642,2.4999,40.8446,09-23-22_16.53_CC2_protocol_HPPC_IN21700_30T_cycle_#1881.mat
CC_CELL2,1881,0.68347,2.05103,0.418,10,charge,3,20.546,6.849,2.0,1.9,3.502,4.0309,25.7422,09-23-22_16.53_CC2_protocol_HPPC_IN21700_30T_cycle_#1881.mat
CC_CELL2,1881,0.68347,2.05103,0.418,10,charge,3,20.546,6.849,10.0,9.9,3.502,4.1594,31.9965,09-23-22_16.53_CC2_protocol_HPPC_IN21700_30T_cycle_#1881.mat
CC_CELL2,1881,0.68347,2.05103,0.3836,11,discharge,0,-2.054,0.685,2.0,2.0,3.4248,3.3234,49.3695,09-23-22_16.53_CC2_protocol_HPPC_IN21700_30T_cycle_#1881.mat
CC_CELL2,1881,0.68347,2.05103,0.3836,11,discharge,0,-2.054,0.685,10.0,9.9,3.4248,3.2624,79.0691,09-23-22_16.53_CC2_protocol_HPPC_IN21700_30T_cycle_#1881.mat
CC_CELL2,1881,0.68347,2.05103,0.3836,11,charge,0,1.027,0.342,2.0,1.9,3.4321,3.4791,45.751,09-23-22_16.53_CC2_protocol_HPPC_IN21700_30T_cycle_#1881.mat
CC_CELL2,1881,0.68347,2.05103,0.3836,11,charge,0,1.027,0.342,10.0,9.9,3.4321,3.5003,66.3876,09-23-22_16.53_CC2_protocol_HPPC_IN21700_30T_cycle_#1881.mat
CC_CELL2,1881,0.68347,2.05103,0.3835,11,discharge,1,-8.216,2.739,2.0,1.9,3.4271,3.0725,43.1571,09-23-22_16.53_CC2_protocol_HPPC_IN21700_30T_cycle_#1881.mat
CC_CELL2,1881,0.68347,2.05103,0.3835,11,discharge,1,-8.216,2.739,10.0,9.9,3.4271,2.8714,67.6322,09-23-22_16.53_CC2_protocol_HPPC_IN21700_30T_cycle_#1881.mat
CC_CELL2,1881,0.68347,2.05103,0.3836,11,charge,1,4.111,1.37,2.0,2.0,3.4535,3.6134,38.9004,09-23-22_16.53_CC2_protocol_HPPC_IN21700_30T_cycle_#1881.mat
CC_CELL2,1881,0.68347,2.05103,0.3836,11,charge,1,4.111,1.37,10.0,9.9,3.4535,3.653,48.5342,09-23-22_16.53_CC2_protocol_HPPC_IN21700_30T_cycle_#1881.mat
CC_CELL2,1881,0.68347,2.05103,0.3835,11,discharge,2,-16.437,5.479,2.0,2.0,3.4327,2.8101,37.878,09-23-22_16.53_CC2_protocol_HPPC_IN21700_30T_cycle_#1881.mat
CC_CELL2,1881,0.68347,2.05103,0.3835,11,discharge,2,-16.437,5.479,10.0,9.9,3.4327,2.4999,56.75,09-23-22_16.53_CC2_protocol_HPPC_IN21700_30T_cycle_#1881.mat
CC_CELL2,1881,0.68347,2.05103,0.3837,11,charge,2,12.327,4.109,2.0,2.0,3.4735,3.8387,29.626,09-23-22_16.53_CC2_protocol_HPPC_IN21700_30T_cycle_#1881.mat
CC_CELL2,1881,0.68347,2.05103,0.3837,11,charge,2,12.327,4.109,10.0,9.9,3.4735,3.9215,36.343,09-23-22_16.53_CC2_protocol_HPPC_IN21700_30T_cycle_#1881.mat
CC_CELL2,1881,0.68347,2.05103,0.3834,11,discharge,3,-20.71,6.903,2.0,1.9,3.4396,2.633,38.9474,09-23-22_16.53_CC2_protocol_HPPC_IN21700_30T_cycle_#1881.mat
CC_CELL2,1881,0.68347,2.05103,0.3834,11,discharge,3,-20.71,6.903,10.0,9.9,3.4396,2.4999,45.3742,09-23-22_16.53_CC2_protocol_HPPC_IN21700_30T_cycle_#1881.mat
CC_CELL2,1881,0.68347,2.05103,0.3837,11,charge,3,20.546,6.849,2.0,2.0,3.4802,4.0139,25.9759,09-23-22_16.53_CC2_protocol_HPPC_IN21700_30T_cycle_#1881.mat
CC_CELL2,1881,0.68347,2.05103,0.3837,11,charge,3,20.546,6.849,10.0,9.9,3.4802,4.1363,31.9332,09-23-22_16.53_CC2_protocol_HPPC_IN21700_30T_cycle_#1881.mat
CC_CELL2,1881,0.68347,2.05103,0.3493,12,discharge,0,-2.054,0.685,2.0,2.0,3.3787,3.2728,51.5655,09-23-22_16.53_CC2_protocol_HPPC_IN21700_30T_cycle_#1881.mat
CC_CELL2,1881,0.68347,2.05103,0.3493,12,discharge,0,-2.054,0.685,10.0,9.9,3.3787,3.2018,86.1372,09-23-22_16.53_CC2_protocol_HPPC_IN21700_30T_cycle_#1881.mat
CC_CELL2,1881,0.68347,2.05103,0.3494,12,charge,0,1.027,0.342,2.0,2.0,3.387,3.4366,48.2819,09-23-22_16.53_CC2_protocol_HPPC_IN21700_30T_cycle_#1881.mat
CC_CELL2,1881,0.68347,2.05103,0.3494,12,charge,0,1.027,0.342,10.0,9.9,3.387,3.4613,72.3255,09-23-22_16.53_CC2_protocol_HPPC_IN21700_30T_cycle_#1881.mat
CC_CELL2,1881,0.68347,2.05103,0.3493,12,discharge,1,-8.216,2.739,2.0,2.0,3.3825,3.0067,45.7372,09-23-22_16.53_CC2_protocol_HPPC_IN21700_30T_cycle_#1881.mat
CC_CELL2,1881,0.68347,2.05103,0.3493,12,discharge,1,-8.216,2.739,10.0,9.9,3.3825,2.7694,74.6181,09-23-22_16.53_CC2_protocol_HPPC_IN21700_30T_cycle_#1881.mat
CC_CELL2,1881,0.68347,2.05103,0.3494,12,charge,1,4.109,1.37,2.0,2.0,3.4153,3.5815,40.4517,09-23-22_16.53_CC2_protocol_HPPC_IN21700_30T_cycle_#1881.mat
CC_CELL2,1881,0.68347,2.05103,0.3494,12,charge,1,4.109,1.37,10.0,9.9,3.4153,3.6332,53.0351,09-23-22_16.53_CC2_protocol_HPPC_IN21700_30T_cycle_#1881.mat
CC_CELL2,1881,0.68347,2.05103,0.3492,12,discharge,2,-16.433,5.478,2.0,2.0,3.3918,2.7322,40.1387,09-23-22_16.53_CC2_protocol_HPPC_IN21700_30T_cycle_#1881.mat
CC_CELL2,1881,0.68347,2.05103,0.3492,12,discharge,2,-16.433,5.478,10.0,9.9,3.3918,2.4999,54.2749,09-23-22_16.53_CC2_protocol_HPPC_IN21700_30T_cycle_#1881.mat
CC_CELL2,1881,0.68347,2.05103,0.3494,12,charge,2,12.327,4.109,2.0,2.0,3.4418,3.8173,30.4616,09-23-22_16.53_CC2_protocol_HPPC_IN21700_30T_cycle_#1881.mat
CC_CELL2,1881,0.68347,2.05103,0.3494,12,charge,2,12.327,4.109,10.0,9.9,3.4418,3.9006,37.2191,09-23-22_16.53_CC2_protocol_HPPC_IN21700_30T_cycle_#1881.mat
CC_CELL2,1881,0.68347,2.05103,0.3491,12,discharge,3,-16.502,5.501,2.0,2.0,3.4012,2.5166,53.6056,09-23-22_16.53_CC2_protocol_HPPC_IN21700_30T_cycle_#1881.mat
CC_CELL2,1881,0.68347,2.05103,0.3491,12,discharge,3,-16.502,5.501,10.0,9.9,3.4012,2.4999,54.6176,09-23-22_16.53_CC2_protocol_HPPC_IN21700_30T_cycle_#1881.mat
CC_CELL2,1881,0.68347,2.05103,0.3495,12,charge,3,20.548,6.849,2.0,2.0,3.4501,3.9943,26.4843,09-23-22_16.53_CC2_protocol_HPPC_IN21700_30T_cycle_#1881.mat
CC_CELL2,1881,0.68347,2.05103,0.3495,12,charge,3,20.548,6.849,10.0,9.9,3.4501,4.1172,32.4654,09-23-22_16.53_CC2_protocol_HPPC_IN21700_30T_cycle_#1881.mat
